Repository: AdbulrhmanEldeeb/q-a_making

# Markdown File Processor

This project processes Markdown files, extracts and processes their content, and saves the results as JSON files. It is designed to handle large-scale Markdown content efficiently, leveraging modular code structure, logging, and progress tracking.

## Features

- **Markdown Processing**: Extracts and processes content from Markdown files using a custom processing pipeline.
- **Chunking Support**: Splits large text into manageable chunks for better handling.
- **Error Handling**: Automatically retries with rotated API keys in case of rate limits or errors.
- **JSON Output**: Saves processed data as structured JSON files for downstream use.
- **Progress Tracking**: Displays a progress bar to monitor file processing status.
- **Logging**: Provides detailed logs for tracking the progress and diagnosing errors.

## Directory Structure

```plaintext
project/
├── config.py              # Configuration for file paths and other settings
├── logger.py              # Logger setup for consistent logging
├── markdown_processor.py  # Handles Markdown file processing logic
├── utils.py               # Utility functions (e.g., chunking, saving JSON)
├── main.py                # Entry point for the script
├── MARKDOWN_DIR/          # Input directory for Markdown files
└── PROCESSED_DIR/         # Output directory for JSON files
```

### Usage
Place the Markdown files to be processed in the MARKDOWN_DIR.

Run the script:

```bash
python main.py
The processed data will be saved in the PROCESSED_DIR as JSON files.
```



Example
Input Markdown file:

```markdown

# Sample Markdown

This is an example of content to be processed.
```
Output JSON file:


```json
[
    {
        "instruction": "Generate an actionable instruction for processing.",
        "output": "Extract key points from the markdown content."
    }
]
```
Logging
Logs are saved to track processing progress and errors. Configure the logger in logger.py for your requirements.

File: parsed_data/Non-Destructive_Testing_by_Barry_Hull_and_Vernon_John.md (part 1 of 7)
 هبانمخدا
wwlran mavad.com# Some Major Applications of Non-Destructive Inspection Methods

This introductory text covers the underlying principles and applications of non-destructive inspection methods.

BARRY HULL

Complete chapters are devoted to each of the following: liquid penetrant inspection, magnetic particle inspection, ultrasonic testing, and radiography. The concluding chapter introduces the reader to some of the more recent developments in non-destructive inspection. The book will be of value to engineering students at both degree and diploma level, and also to managers and other industrial personnel who have an interest in inspection and quality control.

Barry Hull has extensive industrial experience before taking up lecturing. He has now moved to a post in the Department of Metallurgy and Materials Engineering at Sheffield City Polytechnic, while Vernon John now lectures at City University. Both had been senior lecturers for many years in the School of Mechanical and Computer Aided Engineering. Vernon John is the author of several other books in the field of engineering materials.

Cover design incorporates a radiograph of a release mechanism for a Martin Baker aircraft ejector seat (courtesy of Kodak Ltd).

1 & VERNON JOHN

www.iran-mavad.com

ﻣﺮﺟﻊ ﻣﻬﻨﺪﺳﻰ ﻣﻮاد و ﻣﺘﺎﻟﻮرژى# NON-DESTRUCTIVE TESTING

www.iran-mavad.com

مرجع مهندسی مواد و متالورژی# Other MacmiIIan titles by co-author

Vernon John Introduction to Engineering Materials, second edition

Vernon John Materials for Technology Students

# Other MacmiIIan titles of related interest

|Mechanical Reliability, second edition|A. D. S. Carter|
|---|---|
|Elementary Engineering Mechanics|G. E. Drabble|
|Principles of Engineering Thermodynamics, second edition|E. M. Goodger|
|Polymer Materials: An Introduction for Technologists and Scientists|Christopher Hall|
|Strength of Materials, third edition|G. H. Ryder|
|Mechanics of Machines|G. H. Ryder and M. D. Bennett|
|Engineering Heat Transfer, second edition|J. R. Simonson|
|Introduction to Internal Combustion Engines|Richard Stone|
|Essential Solid Mechanics - Theory, worked examples and problems|B. W. Young|

www.iran-mavad.com

مرجع مهندسی مواد و متالورژی# NON-DESTRUCTIVE TESTING

# BARRY HULL MIM

B.Eng., M.Met., Ph.D., C.Eng.,

Senior Lecturer

Dept. of Metallurgy and Materials Engineering

Sheffield City Polytechnic

# VERNON JOHN

B.Sc., M.Sc., C.Eng., MIM, MIMM

Visiting Lecturer

City University

formerly Senior Lecturer

School of Mechanical Engineering

The Polytechnic of Central London

# MACMILLAN EDUCATION

www.iran-mavad.com

مرجع مهندسی مواد و متالورژی© J. B. Hull and V. B. John, 1988

All rights reserved. No reproduction, copy or transmission of this publication may be made without written permission. No paragraph of this publication may be reproduced, copied or transmitted save with written permission or in accordance with the provisions of the Copyright Act 1956 (as amended), or under the terms of any licence permitting limited copying issued by the Copyright Licensing Agency, 33-4 Alfred Place, London WC1E 7DP. Any person who does any unauthorised act in relation to this publication may be liable to criminal prosecution and civil claims for damages.

First published 1988

Published by MACMILLAN EDUCATION LTD Houndmills, Basingstoke, Hampshire RG21 2XS and London Companies and representatives throughout the world

British Library Cataloguing in Publication Data

Hull, Barry

Non-destructive testing.

1. Non-destructive testing. I. Title II. John, Vernon 620.1'127 TA417.2

ISBN 978-0-333-35788-0 ISBN 978-1-349-85982-5 (eBook) DOI 10.1007/978-1-349-85982-5

www.iran-mavad.com

مرجع مهندسی مواد و متالورژی# Contents

Pre/ace                                                                                          vii

Acknowledgements                                                                                viii

# 1  Introduction

1.1  Need for inspection; 1.2 Types of inspection system; 1.3 Quality of inspection; 1.4 Reliability of defect detection; 1.5 Benefits of non-destructive test examination.

# 2  Liquid Penetrant Inspection

2.1 Introduction; 2.2 Principles of penetrant inspection; 2.3 Characteristics of a penetrant; 2.4 Water-washable system; 2.5 Post-emulsification system; 2.6 Solvent-removable system; 2.7 Surface preparation and cleaning; 2.8 Penetrant application; 2.9 Development; 2.10 Advantages and limitations; 2.11 Range of applications.

# 3  Magnetic Particle Inspection

3.1  Introduction; 3.2 Magnetisation; 3.3 Magnetisation methods; 3.4 Continuous and residual methods; 3.5 Sensitivities; 3.6 Demagnetisation; 3.7 Magnetic particles; 3.8 Applications; 3.9 Advantages and limitations of magnetic particle inspection.

# 4  Electrical Test Methods (Eddy Current Testing)

4.1  Introduction; 4.2 Principles of eddy current inspection; 4.3 Conductivity of a material; 4.4 Magnetic properties; 4.5 Coil impedance; 4.6 Lift-off factor and edge effects; 4.7 Skin effect; 4.8 Inspection frequency; 4.9 Coil arrangements; 4.10 Inspection probes; 4.11 Types of circuit; 4.12 Reference pieces; 4.13 Phase analysis; 4.14 Display methods; 4.15 Typical applications of eddy current techniques.

# 5  Ultrasonic Testing

5.1  Introduction; 5.2 Nature of sound; 5.3 Wave velocity; 5.4 Wavelength; 5.5 Generation of ultrasound; 5.6 Characteristics of an ultrasonic beam; 5.7 Sound waves at interfaces; 5.8 Sound attenuation; 5.9 Display systems; 5.10 Probe construction; 5.11 Type of display;

v

www.iran-mavad.com

ﻣﺮﺟﻊ ﻣﻬﻨﺪﺳﻰ ﻣﻮاد و ﻣﺘﺎﻟﻮرژى# CONTENTS

# 5

# Non-destructive Testing

- 5.12 Inspection techniques
- 5.13 Identification of defects
- 5.14 Immersion testing
- 5.15 Sensitivity and calibration
- 5.16 Reference standards
- 5.17 Surface condition
- 5.18 Some applications of ultrasonic testing

# 6

# Radiography

- 6.1 Introduction
- 6.2 Uses of radiography
- 6.3 Some limitations of radiography
- 6.4 Principles of radiography
- 6.5 Radiation sources
- 6.6 Production of X-rays
- 6.7 X-ray spectra
- 6.8 γ-radiation sources
- 6.9 Attenuation of radiation
- 6.10 Radiographic equivalence
- 6.11 Shadow formation, enlargement and distortion
- 6.12 Radiographic film and paper
- 6.13 Xeroradiography
- 6.14 Fluoroscopy
- 6.15 Exposure factors
- 6.16 Radiographic screens
- 6.17 Identification markers and Image Quality Indicators
- 6.18 Inspection of simple shapes
- 6.19 Inspection of complex shapes
- 6.20 Viewing and interpretation of radiographs
- 6.21 The radiation hazard
- 6.22 Protection against radiation
- 6.23 Measurement of radiation received by personnel

# 7

# Other Non-destructive Inspection Techniques

- 7.1 Optical inspection probes
- 7.2 Neutron radiography
- 7.3 Laser-induced ultrasonics
- 7.4 Time-of-flight diffractions
- 7.5 Acoustic emission inspection
- 7.6 Crack depth gauges
- 7.7 Thermography
- 7.8 Surface texture analysis
- 7.9 Multi-phase flow analysis
- 7.10 Conclusions

# Bibliography

140

# Index

142

Plates showing radiographs are between pages 120 and 121

www.iran-mavad.com

مرجع مهندسی مواد و متالورژی# Preface

It is of great importance that both individual components and complete engineering assemblies and structures are free from damaging defects and other possible causes of premature failure. A whole series of inspection instruments and techniques has been evolved over the years and new methods are still being developed to assist in the process of assessing the integrity and reliability of parts and assemblies. Non-destructive testing and evaluation methods are widely used in industry for checking the quality of production, and also as part of routine inspection and maintenance in service.

Despite the obvious importance of the subject, and the fact that most of the inspection methods are based on well-established scientific principles, there is a dearth of publications suitable for use as texts in our universities and colleges. The whole area of non-destructive testing receives scant attention in many engineering degree and diploma courses in the UK and this may be a consequence of a shortage of student texts. The authors, in producing this basic text, hope that it will prove useful to students on engineering courses and, possibly, act as a stimulus for the more widespread introduction of the subject into curricula.

It is also hoped that the work will have a wider circulation than merely academic circles and that it will prove useful to many people in industry. The book is not intended for the industrial practitioners in NDT as the coverage of topics is too general and at too shallow a depth for such individuals. On the other hand we hope that it will be widely read by all personnel concerned with production, general management and marketing who have an interest in quality control but who are non-specialists in non-destructive testing.

Barry Rull

Vernon John

London, 1987

www.iran-mavad.com

مرجع مهندسی مواد و متالورژی# Acknowledgements

We wish to acknowledge the help and assistance given us in the preparation of this work and to thank the various organisations that provided the photographs and radiographs which illustrate the text. We would like to thank especially Chris Brook of Wells-Krautkramer Ltd, Frank Farrow of Pantak Ltd, Roger Heasman of Inspection Instruments Ltd, and Colin Moore of the Kodak Marketing and Education Centre, Hemel Hempstead.

Cover illustration courtesy of Kodak Ltd.

www.iran-mavad.com

مرجع مهندسی مواد و متالورژی# Introduction

# 1.1 Need for inspection

Engineers are well used to assessing the properties of a material by means of standardised tests on prepared test pieces. Much valuable information is obtained from these tests including data on the tensile, compressive, shear and impact properties of the material, but such tests are of a destructive nature. In addition, the material properties, as determined in a standard test to destruction, do not necessarily give a clear guide to the performance characteristics of a complex-shaped component which forms part of some larger engineering assembly.

Defects of many types and sizes may be introduced to a material or a component during manufacture and the exact nature and size of any defects will influence the subsequent performance of the component. Other defects, such as fatigue cracks or corrosion cracks, may be generated within a material during service. (The origins of defects in materials and components are shown in figure 1.1.) It is therefore necessary to have reliable means for detecting the presence of defects at the manufacturing stage and also for detecting and monitoring the rate of growth of defects during the service life of a component or assembly.

Often the first stage in the examination of a component is visual inspection. Examination by the naked eye will not reveal much other than relatively large defects which break through the surface. The effectiveness of visual inspection can be increased through the use of a microscope. The most suitable type of microscope for visual examination of a surface is a stereo microscope. A high degree of magnification is not necessary and the majority of microscopes available for this type of inspection have magnifications in the range from x 5 to x 75. Visual inspection need not be confined to external surfaces. Optical inspection probes, both rigid and flexible, have been developed for the inspection of internal surfaces and these probes may be inserted into cavities, pipes and ducts. Inspection probe systems are discussed in chapter 7.# NON-DESTRUCTIVE TESTING

Defects which may be introduced during the manufacture of raw materials or the production of castings

Stress cracking
Shrinkage porosity
Gas porosity
Slag inclusions
Segregation
Defects which may be introduced during the manufacture of components

Machining faults
Heat treatment defects
Welding defects
Residual stress cracks
Defects which may be introduced during component assembly

Missing parts
Incorrectly assembled parts
Additional welding defects
Additional stress cracking
Defects generated during service life

Fatigue
Corrosion
Stress corrosion
Wear
Creep
Thermal instability
Corrosion fatigue

FIGURE 1.1 Origins of some defects found in materials and components.

Using well-established physical principles, a number of non-visual inspection systems have been developed which will provide information on the quality of a material or component and which do not alter or damage the components or assemblies which are tested. The basic principles and major features of the main non-destructive testing (NDT) systems are given in table 1.1.

All these NDT systems co-exist and, depending on the application, may either be used singly or in conjunction with one another. There is some overlap between the various test methods but they are complementary to one another. The fact that, for example, ultrasonic testing can reveal both internal and surface flaws does not necessarily mean that it will be the best method for all inspection applications. Much will depend upon the type of flaw present and the shape and size of the components to be examined.

www.iran-mavad.com

مرجع مهندسی مواد و متالورژی# INTRODUCTION

# 1.1 Types of inspection system

|System|Features|Applicability|
|---|---|---|
|Liquid penetrant|Detection of defects which break the surface|Can be used for any metal, many plastics, glass and glazed ceramics|
|Magnetic particle|Detection of defects which break the surface and sub-surface defects close to the surface|Can only be used for ferro-magnetic materials (most steels and irons)|
|Electrical methods (Eddy currents)|Detection of surface defects and some sub-surface defects. Can also be used to measure the thickness of a non-conductive coating, such as paint, on a metal|Can be used for any metal|
|Ultrasonic testing|Detection of internal defects but can also detect surface flaws|Can be used for most materials|
|Radiography|Detection of internal defects, surface defects and the correctness of part assemblies|Can be used for many materials but there are limitations on the maximum material thickness|

The various non-destructive test methods can be used, in practice, in many different ways and the range of equipment available is extensive. For any one test principle - for example, the use of eddy current techniques - it is possible to purchase a small portable but versatile unit and a selection of test probes at a cost of a few thousand pounds. A skilled operator could use such a unit to detect defects of many types in a wide range of components and materials. At the other end of the scale, a company could make a major capital investment to obtain a purpose-designed fully-automated system which can be incorporated into a production line for the routine inspection of large quantities of rolled metal bar stock. The two pieces of equipment would be vastly different in design, complexity and cost, but both make use of the same physical principles for the detection of abnormalities.

This applies to all the test methods described in this volume. Compact and portable equipment is available which can be used, both inside a test house or out on site, or the basic test principle can be incorporated in some large inspection system dedicated to the examination of large quantities of a single product or a small range of products.

# 1.3 Quality of inspection

When non-destructive testing systems are used, care must be taken and the processes controlled so that not only qualitative but quantitative information is

www.iran-mavad.com

مرجع مهندسی مواد و متالورژی# NON-DESTRUCTIVE TESTING

received and that this information is both accurate and useful. If non-destructive testing is mis-applied it can lead to serious errors of judgement of component quality.

It is necessary that the most dangerous possible failure modes of a component be anticipated, and from this the types and limiting sizes of potentially dangerous defects deduced. In the first instance this is the responsibility of the product designer, and thus it is he who should specify initially what defects are unacceptable and give guidance on the appropriate method of inspection.

It is not always necessary to use an inspection method capable of distinguishing very small discontinuities. For example, in a grey cast iron every graphite flake is a discontinuity. A discontinuity of the same size as a typical graphite flake may be of considerable importance in, say an aluminium forging, and so a high sensitivity test method would be used. If, however, a method of the same sensitivity were used in conjunction with an iron casting, most of the flakes of graphite would be indicated and this mass of information would mask the detection of the larger, but unacceptable, flaws. From this it follows that for the successful application of non-destructive testing the test system and procedures must be suited to the inspection objectives and the types of flaws to be detected, the operator must have sufficient training and experience, and the acceptance standards must be appropriate in defining any undesirable characteristics of a non-conforming part.

If any of these prerequisites is not met, there is a potential for error in detecting and characterising flaws. This is of particular concern if it means a failure to detect flaws that will seriously impair service performance. With inadequate standards, flaws having little or no bearing on product performance may be deemed serious, or significant flaws may be deemed unimportant.

# 1.4 Reliability of defect detection

In conventional design, a 'design stress' is established by dividing a specific value of yield or proof stress by a suitable safety factor, and this 'strength' is assumed to be representative of the material used to make a component. The fracture mechanics approach to design, however, recognises that flaws can exist in a component, before and during life in service, and attempts to describe quantitatively the effects of such flaws on component integrity. Fracture mechanics describes the capacity of critical structural components to resist the onset of rapid crack growth. Components are characterised by a material property called the critical stress intensity factor or fracture toughness and the largest flaw that can be tolerated in any specific section of a component. In addition, service environment is taken into account in this quantitative assessment.

The reliability of any non-destructive testing technique is a measure of the efficiency of the technique in detecting flaws of a specific type, shape and size. After inspection has been completed, it can be stated that there is a certain probability that a component is free of defects of a specific type, and shape and

www.iran-mavad.com

ﻣﺮﺟﻊ ﻣﻬﻨﺪﺳﻰ ﻣﻮاد و ﻣﺘﺎﻟﻮرژى# INTRODUCTION

The higher the level of this probability the greater will be the reliability of the applied technique. However, it must always be borne in mind that non-destructive inspection is carried out for the most part by human beings. Inherently, no two people will perform the same repetitive task in an identical manner all the time. Hence, this additional uncertainty must be accounted for in the evaluation of reliability of inspection, and the worth of accept/reject decisions must be estimated from statistical data.

The role of non-destructive inspection is to guarantee with a level of confidence that cracks corresponding to a critical size for fracture, at the design load, are absent from a component when the component is used in service. It might be necessary to guarantee, with confidence, that cracks smaller than the critical size are absent also. It is important to allow for sub-critical crack growth, especially in components subjected to fatigue loading or to corrosive environments, so that such components can achieve a minimum specified service life before catastrophic failure occurs. In some situations, periodic service inspection or constant monitoring might be necessary to ensure that cracks do not reach a critical size. The use of fracture mechanics concepts in design places a premium on the ability of the various non-destructive methods to detect small cracks. The difference between the critical size and the smallest detectable size becomes the level of safety.

In any particular inspection programme, a significant number of defect indications do not correlate with real flaws. Hence, the probability of identifying a component with no defects of appreciable size is reduced. However, when critical components are involved it is necessary to try and find as many defects as possible, and the tendency to accept all possible defect indications is high, because it is considered better to accept false rejection than take a chance on catastrophic component failure in service. Obviously, an engineer using fracture mechanics concepts is interested in what is the largest defect size that might be overlooked during inspection. Choice of inspection method is dictated, solely, with this as the primary consideration. All other parameters are secondary. For example, ultrasonic inspection of steel components for fatigue cracks, which is relatively easy to carry out, would be rejected in favour of eddy current analysis if the criterion was the detection of cracks of the order of 1.5 mm in length, because the probabilities of detection are 50 per cent and 80 per cent, respectively.

# 1.5 Benefits of non-destructive test examination

One obvious and clear benefit which can be derived from the judicious use of non-destructive testing is the identification of defects which, if they remained undetected, could result in a catastrophic failure which would be very costly in money and possibly in lives. But the use of these test methods can bring benefits in many ways.

The introduction of any inspection system incurs cost but very often the effective use of suitable inspection techniques will give rise to very considerable.

www.iran-mavad.com

مرجع مهندسی مواد و متالورژی# 6 NON-DESTRUCTIVE TESTING

Financial savings. Not only the type of inspection but also the stages at which inspection is employed is important. It could be very wasteful to reserve the use of a non-destructive test technique for the inspection of small castings or forgings until after all the machining operations have been carried out on the parts. In this case, it would be preferable to examine the product before costly machining is commenced and those components with unacceptable flaws rejected. It should be emphasised that not all flaws which may be located at this stage warrant rejection. Some surface discontinuities might be of such a size that they would be removed at the machining stage.

While effective quality control inspection can result in financial savings and help to prevent catastrophic failures in service, it is also true to say that the imposition of too many or too sensitive inspection systems can be very wasteful in terms of both time and money. Excessive inspection may not result in an increase in product performance or reliability. Absolute perfection in a product is impossible to achieve and attempting to get very close to the ideal can prove to be very expensive.

The main non-destructive testing systems are described and discussed in the following chapters.

www.iran-mavad.com

مرجع مهندسی مواد و متالورژی# Liquid Penetrant Inspection

# 2.1  Introduction

Liquid penetrant inspection is a technique which can be used to detect defects in a wide range of components, provided that the defect breaks the surface of the material. The principle of the technique is that a liquid is drawn by capillary attraction into the defect and, after subsequent development, any surface-breaking defects may be rendered visible to the human eye. In order to achieve good defect visibility, the penetrating liquid will either be coloured with a bright and persistent dye or else contain a fluorescent compound. In the former type the dye is generally red and the developed surface can be viewed in natural or artificial light, but in the latter case the component must be viewed under ultra-violet light if indications of defects are to be seen.

The exact origins of this technique are unknown. However, one of the earliest forms of penetrant inspection was the use of carbon black on glazed pottery, to detect glazing cracks. The carbon black was held by the cracks, and hence, their outline was readily visible. Eventually, this was turned to good use as a method of decoration.

Nowadays, liquid penetrant inspection is an important industrial method and it can be used to indicate the presence of defects such as cracks, laminations, laps and zones of surface porosity in a wide variety of components. The method is applicable to almost any component, whether it be large or small, of simple or complex configuration, and it is employed for the inspection of wrought and cast products in both ferrous and non-ferrous metals and alloys, ceramics, glassware and some polymer components.

www.iran-mavad.com# NON-DESTRUCTIVE TESTING

# 2.2 Principles of penetrant inspection

There are five essential steps in the penetrant inspection method. These are:

1. Surface preparation.
2. Application of penetrant.
3. Removal of excess penetrant.
4. Development.
5. Observation and inspection.

# Surface preparation

All surfaces of a component must be thoroughly cleaned and completely dried before it is subjected to inspection. It is important that any surfaces to be examined for defects must be free from oil, water, grease or other contaminants if successful indication of defects is to be achieved.

# Application of penetrant

After surface preparation, liquid penetrant is applied in a suitable manner, so as to form a film of penetrant over the component surface. The liquid film should remain on the surface for a period sufficient to allow for full penetration into surface defects.

# Removal of excess penetrant

It is now necessary to remove excess penetrant from the surface of the component. Some penetrants can be washed off the surface with water, while others require the use of specific solvents. Uniform removal of excess penetrant is necessary for effective inspection.

# Development

The development stage is necessary to reveal clearly the presence of any defect. The developer is usually a very fine chalk powder. This may be applied dry, but more commonly is applied by spraying the surface with chalk dust suspended in a volatile carrier fluid. A thin uniform layer of chalk is deposited on the surface of the component. Penetrant liquid present within defects will be slowly drawn by capillary action into the pores of the chalk. There will be some spread of penetrant within the developer and this will magnify the apparent width of a defect. When a dye penetrant is used the dye colour must be in sharp contrast to the uniform white of the chalk-covered surface. The development stage may sometimes be omitted when a fluorescent penetrant is used.

www.iran-mavad.com

ﻣﺮﺟﻊ ﻣﻬﻨﺪﺳﻰ ﻣﻮاد و ﻣﺘﺎﻟﻮرژى# LIQUID PENETRANT INSPECTION

# Observation and inspection

After an optimum developing time has been allowed, the component surface is inspected for indications of penetrant 'bleedback' into the developer. Dye-penetrant inspection is carried out in strong lighting conditions, while fluorescent-penetrant inspection is performed in a suitable screened area using ultra-violet light. The latter technique causes the penetrant to emit visible light, and defects are brilliantly outlined.

The five essential operations are shown in figure 2.1.

# FIGURE 2.1 Stages in penetrant testing

|(a)|Material surface clean and grease-free;|
|---|---|
|(b)|Pensetrant absorbed into defect;|
|(c)|Excess penetrant removed, but liquid remains in defect;|
|(d)|Developer applied to surface;|
|(e)|Pensetrant absorbed into developer giving indication of defect.|

www.iran-mavad.com

ﻣﺮﺟﻊ ﻣﻬﻨﺪﺳﻰ ﻣﻮاد و ﻣﺘﺎﻟﻮرژى# NON-DESTRUCTIVE TESTING

# 2.3 Characteristics of a penetrant

A liquid penetrant must possess certain specific characteristics if the inspection system is to be efficient. The various qualities required are listed below and penetrant formulations have been developed to give a balanced combination of the many parameters.

# Penetration

The penetrant must have the ability to enter extremely fine surface defects or other openings in the component under test.

# Body

The penetrant must have a good surface wetting ability and be able to maintain a surface film on the component, and hence, continue to feed into a defect over a considerable period of time.

# Fluidity

In addition to the properties mentioned above, the penetrant should have the ability to drain away from the component well but with a minimum amount of dragging-out of penetrant from within defects.

# Solution ability

If necessary, the penetrant should be capable of dissolving a path into contaminated defects, through a wide range of contaminants.

# Stability

The liquid penetrant should be stable over a wide range of temperature and humidity and should not form a scum or lose its volatile constituents while it is kept in open tanks or when stored in drums.

# Washability

It must be possible to remove excess penetrants from component surfaces easily without affecting the penetrant within any defects.

# Drying characteristics

A penetrant must resist drying out, and complete bleed out, during hot-air drying of the component after the wash operation has been completed. Ideally, heat

www.iran-mavad.com

مرجع مهندسی مواد و متالورژی# LIQUID PENETRANT INSPECTION

# Visibility

The dye used in dye penetrants should be such that a good, deep colour can be given to the penetrant by a comparatively small amount of dye. If a large amount of dye is used in the formulation, the penetrating abilities of the fluid could be reduced. Red is the most commonly used colour in dye penetrants as this colour is the most readily seen by the human eye.

In addition to the characteristics listed above, it is important that any penetrant should be safe to use. If the operational method involves the dipping of components in a bath of penetrant then it is desirable that the fluid kept in large open tanks has a high flash point and certainly not less than 60°C. However, penetrants of lower flash points can be tolerated if the method of application is by spraying or brushing on to small surface areas. Preferably the penetrants used should be non-toxic but this is not always possible. In those cases where there may be health problems from vapour inhalation or the effects of liquid on skin, the safety precautions listed by the penetrant manufacturers must be adhered to.

A number of penetrant types, or classes, have been developed to cater for the wide variety of inspection conditions that can occur in practice. The main types of penetrant systems currently in use are water-washable systems, post-emulsification systems, and solvent systems.

# 2.4 Water-washable system

This system (using a fluorescent or visible dye penetrant) is designed so that the penetrant can be directly removed from the component surface by washing with water. The processing is thus rapid and efficient. It is extremely important, however, to maintain a controlled washing operation, especially where the removal of excess penetrant is by means of water sprays. A good system will be an optimisation of the processing conditions, such as, water pressure and temperature, duration of rinse cycle, surface condition of the workpiece, and the inherent removal characteristics of the penetrant. Even so, it is possible that penetrant may be washed away from small defects.

# 2.5 Post-emulsification system

When it is necessary to detect minute defects, high-sensitivity penetrants that are not water washable are usually employed. Such penetrants have an oil base, and require an additional processing step. An emulsifier is applied after the penetrant has had sufficient time to be absorbed into defects. The major advantage of this

www.iran-mavad.com

مرجع مهندسی مواد و متالورژی# 12 NON-DESTRUCTIVE TESTING

The system is that the emulsifier renders the excess penetrant soluble in water, and hence, capable of being rinsed away. Provided the process is carefully controlled, any penetrant within flaws is not affected. Small flaws that are often missed because of the penetrant being washed out are more likely to be identified by the use of this system.

Despite this advantage, the system is more expensive, because of the penetrant-emulsifier costs and the additional time required for the operations. The use of this system also necessitates additional handling equipment and space.

# 2.6 Solvent-removable system

It is often necessary to inspect only a small area of a component, or to inspect a component in situ rather than at a regular inspection station. Solvent-removable penetrants are widely used for such situations. Normally, the same type of solvent is used both for pre-cleaning and for the removal of excess penetrant.

There are two basic solvent types: flammable and non-flammable. The flammable cleaners are potential fire hazards but are free from halogens, while the non-flammable cleaners are halogenated solvents, which render them unsuitable for use in confined spaces, because of their high toxicity.

The excess surface penetrant is usually removed by wiping the component with a lint-free cloth moistened with solvent. Flooding techniques should be avoided, if possible, since there is a high risk of removing penetrant from the flaws. When carried out with due care and consideration, this system is extremely sensitive. However, the costs are relatively high, because of high material expense and the fact that it is a more labour-intensive process.

# 2.7 Surface preparation and cleaning

In order to obtain the most accurate results with liquid penetrants it is necessary that the surface of the workpiece be thoroughly cleaned. If the surface is not properly cleaned the presence of defects may be missed because the penetrant may not be able to enter the flaw or, if the area of surface immediately surrounding a defect is contaminated the true appearance of the defect may be masked because of retention of the penetrant by surface contaminants. There is also the possibility that the penetrant may interact with some forms of surface contamination and, in consequence, its ability to enter fine cracks may be reduced.

A variety of methods may be used, either separately or jointly, to clean the surface of components thoroughly prior to the application of penetrant, and the methods chosen will depend on the nature of the components, the type of surface contamination and the number of components which have to be inspected. Wire brushing, grit blasting, either wet or dry, or abrasive tumbling can be used to remove light oxide coatings, adherent welding flux and dirt deposits. Ultrasonic

www.iran-mavad.com

مرجع مهندسی مواد و متالورژی# LIQUID PENETRANT INSPECTION

Cleaning is a suitable process when large numbers of small components are involved. Oils and greases are best removed using solvents or high-pressure water and steam cleaning. Chemical cleaning techniques can also be used. Oils, greases and carbon deposits may be removed with alkaline solutions, while strong acid solutions may be employed to remove thick oxide scales.

# 2.8 Penetrant application

In practice, penetrants may be applied to the surface of the component by one of several methods. The method chosen will depend on the size, shape and the number of parts to be inspected. It will also depend on whether or not components are to be examined in situ.

When large numbers of comparatively small parts are to be examined, complete immersion of the components in a tank containing liquid penetrant is generally the preferred method. The components must be completely dry prior to immersion, since water or residual cleaning solvents will inhibit penetration and contaminate the penetrant. During component immersion, care must be exercised to ensure that air pockets are avoided, and that all surfaces to be examined are completely wetted. Usually, components are dipped for a pre-determined period and then drained. During this stage, care must be taken to ensure that the penetrant drains from all cavities. Components which exhibit residual penetrant on their surfaces, after drying should be re-dipped.

Flooding is normally employed to examine large areas of single components. Usually, the penetrant is applied with a low-pressure spray which does not result in fluid atomisation. Care must be taken to ensure that the penetrant covers the whole of the surface to be examined, and that the surface remains wet for the whole of the penetration period.

When it is only required to examine individual components or to inspect components in situ, the penetrant is applied by brush or from an aerosol spray can. Brush application is preferable if the component is of complex shape. As with flood application, the penetrant should not be allowed to dry on the surface.

The length of time that the penetrant is in contact with the component is important. Penetrant will seep into fairly large flaws in a few seconds but it may take up to 30 minutes for the liquid to penetrate into very small defects and tight cracks. The penetration time that is used in practice will be determined by the nature and size of the defects which are being sought. Depending on the application, penetration times of between 20 seconds and 30 minutes are used.

# 2.9 Development

The developer is a critical part of an inspection process. Borderline indications that might otherwise be missed can be made readily visible by using a suitable.

www.iran-mavad.com

مرجع مهندسی مواد و متالورژی# 14 NON-DESTRUCTIVE TESTING

developer. Moreover, the employment of such materials reduces inspection time by hastening the appearance of indications.

In order to attain optimum inspection conditions, developers are designed to work with specific penetrants. Hence, a developer which has been 'tuned' to a specific penetrant should be confined to use with that particular penetrant, since it may be totally ineffective with other penetrant media.

In order to perform its function a developer should possess an optimum combination of the following characteristics:

# Absorption

A developer must be easily wetted by the penetrant at the flaw, and highly absorptive to draw the maximum amount of penetrant from the defect.

# Application

It must be easy to apply and capable of forming a thin uniform surface coating. In addition, it must be easy to remove after inspection.

# Background masking

It must be capable of effectively masking out interference from background colours, and capable of providing a contrasting background for indications, especially when coloured penetrants are used.

# Physical characteristics

It must have a grain size and a particle shape that will disperse the penetrant at the flaw, so that a clearly defined indication is attained, without excessive spread. In addition, the material must be neither hygroscopic nor excessively dusty.

# Chemical characteristics

It must not contain ingredients which may be harmful to either the parts being inspected or to the operator.

If it takes a long time for penetrant to be drawn into a tight crack then it follows that a similar length of time will be needed for liquid to be drawn from the defect by the developer. In consequence, development times of between 10 and 30 minutes are generally required to ensure that all defect indications are visible.

# 2.10 Advantages and limitations
