Repository: AdbulrhmanEldeeb/q-a_making

# Markdown File Processor

This project processes Markdown files, extracts and processes their content, and saves the results as JSON files. It is designed to handle large-scale Markdown content efficiently, leveraging modular code structure, logging, and progress tracking.

## Features

- **Markdown Processing**: Extracts and processes content from Markdown files using a custom processing pipeline.
- **Chunking Support**: Splits large text into manageable chunks for better handling.
- **Error Handling**: Automatically retries with rotated API keys in case of rate limits or errors.
- **JSON Output**: Saves processed data as structured JSON files for downstream use.

File: parsed_data/Non-Destructive_Testing_by_Barry_Hull_and_Vernon_John.md (part 2 of 7)
 هبانمخدا
The liquid penetrant process is comparatively simple as no electronic systems are involved, and the equipment necessary is cheaper than that required for other non-destructive testing systems. The establishment of procedures, and inspection standards for specific product parts, is usually less difficult than for more sophisticated methods. The technique can be employed for any material except porous materials, and, in certain cases, its sensitivity is greater than that of magnetic particle inspection. Penetrant inspection is suitable for components of virtually any size or shape and is used for both the quality control inspection of semi-finished and finished production items and for routine in-service inspection of components. This latter may be in situ inspection, thus obviating the need to

www.iran-mavad.com

مرجع مهندسی مواد و متالورژی# LIQUID PENETRANT INSPECTION

dismantle a large complex assembly, or it may be the inspection of dissembled components during, say, the major overhaul of an aircraft.

The obvious major limitation of a liquid penetrant system is that it can detect surface-breaking defects only. Sub-surface defects require additional inspection methods. Other factors inhibiting the effectiveness of liquid penetrant inspection are surface roughness and porous materials. The latter, in particular, can produce false indications, since each pore will register as a potential defect.

# 2.11 Range of applications

The range of applications of liquid penetrant testing is extremely wide and varied. The system is used in the aerospace industries by both producers for the quality control of production and by users during regular maintenance and safety checks. Typical components which are checked by this system are turbine rotor discs and blades, aircraft wheels, castings, forged components and welded assemblies. Many automotive parts, particularly aluminium castings and forgings, including pistons and cylinder heads, are subjected to this form of quality control inspection before

# FIGURE 2.2

Inspection of inlet assembly of aircraft gas turbine using ultra-violet light after application of fluorescent penetrant (courtesy of Magnaflux Ud).

www.iran-mavad.com

ﻣﺮﺟﻊ ﻣﻬﻨﺪﺳﻰ ﻣﻮاد و ﻣﺘﺎﻟﻮرژى# NON-DESTRUCTIVE TESTING

Penetrant testing is also used for the regular in-service examination of the bogie frames of railway locomotives and rolling stock in the search for fatigue cracking.

Figure 2.2 shows the inspection of the inlet assembly of an aircraft engine. The operator is looking for surface cracks under ultra-violet light, after the assembly has been processed with fluorescent penetrant. In general manufacturing industry, the techniques are widely used for the process and quality control checking of castings, forgings and weldments. Figure 2.3 shows a typical industrial processing line for inspection using a water-washable fluorescent penetrant system. The installation comprises a penetrant tank, water wash, drier, development station and a hooded inspection booth for viewing under ultra-violet light.

A convenient method of applying penetrant to large components is by spraying, and when it is required to inspect large numbers of large components it is convenient to use a spraying booth. Figure 2.4 shows an electrostatic spray booth in use. The casting is given an electrostatic charge and the penetrating liquid is charged, but with the opposite sign, as it leaves the spray gun. This ensures that all

FIGURE 2.3 Fluorescent penetrant processing line incorporating penetrant tank, wash water, drier, development and ultra-violet light inspection stations (courtesy of Magnaflux Ltd).

www.iran-mavad.com

مرجع مهندسی مواد و متالورژی# LIQUID PENETRANT INSPECTION

Parts of the testpiece receive a uniform coating of penetrant with the minimum wastage of penetrant. Other applications of penetrant testing include the detection of glazing cracks in electrical ceramic parts such as spark plug insulators, the search for cracks in glass-to-metal seals in electrical components and the detection of flaws in moulded plastic parts.

# FIGURE 2.4

Electrostatic fluorescent penetrant spray booth (courtesy of Magnaflux Ltd).

www.iran-mavad.com

مرجع مهندسی مواد و متالورژی# Magnetic Particle Inspection

# 3.1 Introduction

Magnetic particle inspection is a sensitive method of locating surface and some sub-surface defects in ferro-magnetic components. The basic processing parameters depend on relatively simple concepts. In essence, when a ferro-magnetic component is magnetised, magnetic discontinuities that lie in a direction approximately perpendicular to the field direction will result in the formation of a strong 'leakage field'. This leakage field is present at and above the surface of the magnetised component, and its presence can be visibly detected by the utilisation of finely divided magnetic particles. The application of dry particles or wet particles in a liquid carrier, over the surface of the component, results in a collection of magnetic particles at a discontinuity. The 'magnetic bridge' so formed indicates the location, size, and shape of the discontinuity.

Magnetisation may be induced in a component by using permanent magnets, electro-magnets or by passing high currents through or around the component. The latter technique is widely used for production quality control applications because high-intensity magnetic fields can be generated within components. Hence, good sensitivity in flaw indication and detection is attained.

# 3.2 Magnetisation

The direction of a magnetic field in an electro-magnetic circuit is controlled by the direction of current flow. The magnetic lines of force are always at right angles to the direction of the current flowing in a conductor. The simple right-hand corkscrew rule describes the field/current orientation relationship.

Current passing through any straight conductor such as a wire or bar creates a circular magnetic field around the conductor. When the conductor is a ferro-magnetic material, the current induces a magnetic field within the conductor as# MAGNETIC PARTICLE INSPECTION

WeIl as within the surrounding space. Hence, a component magnetised in this manner is circularly magnetised, as shown in figure 3.1a.

An electric current can also be used to create a longitudinal magnetic field in components. When current is passed through a coil of one or more turns surrounding a component, a longitudinal magnetic field is generated within the workpiece as shown in figure 3.1b.

The effectiveness of defect indication will depend on the orientation of the flaw to the induced magnetic field and will be greatest when the defect is perpendicular to the field.

# Circular magnetic field

Current direction --

# (a)

Wire coil

# (b)

Current

# FIGURE 3.1

(a) Current passed through workpiece, inducing circular magnetisation. (b) Longitudinal magnetisation induced by placing workpiece within a coil.

This is shown schematically in figure 3.2. In this, defect A will give a strong indication. Defects B and C are sub-surface defects. An indication will be obtained in respect of defect B as it is normal to the magnetic field but defect C will not be indicated. In the case of defect C it is too deep within the material to give an indication but, even if such a defect were close to the surface its alignment with the magnetic field would render detection unlikely.

Generally, in order to indicate the presence of all flaws a component will need to be magnetised more than once. For components of relatively simple shape this is achieved by, firstly, inducing circular magnetisation to indicate longitudinal defects. The component is then demagnetised before magnetising for a second.

www.iran-mavad.com

ﻣﺮﺟﻊ ﻣﻬﻨﺪﺳﻰ ﻣﻮاد و ﻣﺘﺎﻟﻮرژى# NON-DESTRUCTIVE TESTING

FIGURE 3.2 Magnetic flaw detection. Detectable surface leakage fields produced by defects A and B. Defect C likely to remain undetected.

Time within a coil to induce longitudinal magnetisation which will enable transverse defects to be located. The necessity for a two-stage magnetisation procedure is obviated if the 'swinging field' technique for magnetisation is used. This involves the application of a three-phase magnetising current. The result of this is to establish a swinging or rotating magnetic field within the component which permits defects in all orientations to be detected with one magnetisation.

FIGURE 3.3 Bar containing several surface defects.

Defect D will give no leakage field indication with circular magnetisation but the more irregular defect E may give a weak indication if the field strength is sufficiently high. However, when the component is magnetised longitudinally both D and E will be clearly indicated. Similarly, defect F will not be detectable using longitudinal magnetisation but the less regular defect G may give a weak indication while both F and G will show up clearly to circular magnetisation. A defect at some angle, such as defect H, should be seen on both occasions.

When a component is of complex shape, the induced magnetic fields will be distorted and will often result in a combination of both circular and longitudinal magnetisation.

www.iran-mavad.com

مرجع مهندسی مواد و متالورژی# MAGNETIC PARTICLE INSPECTION

# 3.3 Magnetisation methods

Magnetisation of a component could be accomplished using permanent magnets but generally magnetic fields are induced by passing a heavy current through the component, by placing a coil around or close to the component under test, or by making the component part of a magnetic circuit, for example by means of a hand yoke as shown in figures 3.4e and 3.8.

The actual method used will depend on the size, shape and complexity of the parts to be inspected and in components to be inspected in situ, the accessibility to such components.

Direct electrical contact at each end of a component, so that current passes through the whole part (see figure 3.4a) is a rapid and reliable method which is very suitable for the inspection of relatively small components. Circular magnetisation is produced over the whole length of the workpiece and a good sensitivity can be achieved. This type of inspection is generally made using purpose-built test equipment with the workpiece held in the horizontal mode between adjustable contact clamps and in conjunction with 'wet' magnetic particles.

Small to medium size components in which one dimension, namely length, predominates can be readily magnetised in a longitudinal direction by placing within a coil (figure 3.4b). The part must be held centrally within the coil to achieve the best results. This technique is particularly useful for the location of transverse flaws in such items as axles, crankshafts and camshafts. Large castings or forgings can be magnetised in the longitudinal direction by winding a flexible cable around them.

It may be necessary to repeat the process more than once, placing the winding in different positions, to obtain complete inspection of a large and complex part.

Flexible cables with prod contact pieces are widely used for the inspection of large castings and forgings. If the contacts are placed at opposite ends of a large component, the entire piece will be magnetised and inspection will be completed in a short time. However, in the case of a large workpiece a very large current running into thousands of amperes may be required if the degree of magnetisation necessary to indicate defects clearly is to be achieved. This would require the use of expensive high-duty electrical equipment. Alternatively, the prod contacts can be placed relatively close to one another to examine a small area of the component, and then the operation repeated until the complete part has been covered (figure 3.4c). The time taken for this form of inspection will, of course, be longer than if the entire component is magnetised at once but the electrical power requirement is very much less. It may be that there is only a requirement to inspect a small portion of a structure, for example, a weld. In this case the prod contact method is very useful. The two contacts can be placed close to the weld and by this method it is possible to detect cracks, lack of weld penetration and, in some cases, inclusions. When using prod contacts, care must be taken to ensure good electrical contact otherwise arcing may occur between the prod and the workpiece surface, resulting in over-heating and burn damage.# NON-DESTRUCTIVE TESTING

# Testpiece

FIGURE 3.4 Magnetising methods:
(a) current passed through complete part, inducing circular magnetisation;
(b) part placed within coil, inducing longitudinal magnetisation;
(c) prod contacts placed on surface of large castings;
(d) hollow section magnetised by threading a conducting cable through it;
(e) part magnetised within magnetic yoke.

A component with a continuous hole through it can be magnetised by energising a straight conducting cable passing through the hole (see figure 3.4d). This inspection technique is often used in the examination of parts such as pipe connectors, hollow cylinders, gear wheels and large nuts.

For certain types of application an electro-magnetic yoke may be used (figure 3.4e).

www.iran-mavad.com

ﻣﺮﺟﻊ ﻣﻬﻨﺪﺳﻰ ﻣﻮاد و ﻣﺘﺎﻟﻮرژى# MAGNETIC PARTICLE INSPECTION

This technique is suitable for the examination of a variety of shapes. One example of this method is the search for forging laps and other surface defects in crane hooks. Good sensitivity can be achieved but it is important that the yoke be positioned correctly in relation to the orientation of the anticipated flaws.

The current supply used for all the above mentioned methods may be either AC or DC. When an AC supply is used the magnetic flux generated within the workpiece is largely confined to the area close to the material surface but flux penetration into the material is deeper with DC excitation. Hence, if a major aim of the inspection is to detect sub-surface as well as surface discontinuities the use of DC is to be preferred. Good results are generally obtained with half-wave rectification. One advantage of using AC is that it is easy to demagnetise the component after test by gradually reducing the current level to zero.

# 3.4 Continuous and residual methods

Irons and steels have differing magnetic characteristics. Pure iron and low carbon steels in the annealed or normalised conditions are magnetically 'soft' and are of low coercivity and possess low remanence. In other words they can be magnetised easily but also lose most of their magnetism quickly when the magnetising field is removed. Conversely, many alloy steels and hardened steels are magnetically 'hard'. They are more difficult to magnetise but possess high remanence, retaining much of the induced magnetism when the magnetising field is removed.

Soft materials of low remanence must be tested using the continuous method. In this the dry or wet magnetic particles used to indicate the presence of discontinuities are applied to the component while the magnetising current is flowing through the component or magnetising coil. The current may be continuous or it may be applied as a series of short 'shots'. The continuous method is very sensitive and will give indications of very fine defects. However, it should be emphasised that when used in conjunction with wet particles, particle application should cease before the magnetising current is switched off, otherwise the particles could be washed away and no indications observed.

When a material possesses a high remanence the component may be magnetised, the field removed and then the magnetic particles applied and inspection carried out. This is known as the residual method. It has the advantage that inspection may be made away from the magnetising equipment, if necessary. The sensitivities possible in the residual method are generally less than those of the continuous method.

# 3.5 Sensitivities

Magnetic particle inspection can be a highly sensitive technique but there are several factors which will affect the sensitivity. A major factor, which has already

www.iran-mavad.com

مرجع مهندسی مواد و متالورژی# 24 NON-DESTRUCTIVE TESTING

been mentioned, is the orientation of the discontinuity with respect to the induced magnetic field, and sensitivity will be greater when the flaw lies at right angles to the field. Other major factors are the size, shape and general characteristics of the magnetic particles used and also the nature of the carrying fluid for these particles (this is discussed in section 3.7).

The strength of the magnetic field is also a factor affecting sensitivity and generally the sensitivity increases as the field strength increases, but there is a limit to this effect as with very high field strengths magnetic particles will be attracted to crack-free areas of the surface as well as to flaws. The actual shape of components also affects sensitivity and, in practice, the optimum field strength for a component of a particular shape is determined by trial and error.

In the best conditions it is possible to detect cracks with a width of as little as 10-3 mm. The depth below the surface at which sub-surface defects may be detected is of the order of 3 to 7 mm when magnetisation by DC current is used, but this will also depend on the size, shape and orientation of the flaw. With AC magnetisation it is doubtful if sub-surface defects would be detected unless they were within one millimetre of the surface.

# 3.6 Demagnetisation

The amount of magnetism which remains in a ferro-magnetic material after magnetic particle inspection will depend upon the physical characteristics of the material. As stated earlier, magnetically 'hard' materials will have a high remanence. It will often be necessary to demagnetise a component after magnetic particle inspection. There are several reasons for this. The component may be intended for use in an area where a residual magnetic field will interfere with the operation or the accuracy of instruments that are sensitive to magnetic fields. Another reason is that abrasive particles may be attracted to magnetised parts, such as bearing surfaces, bearing raceways and gear wheels, causing accelerated wear damage. Particles could adhere to a magnetised surface and interfere with subsequent operations, such as painting or electroplating. If a magnetised part is machined, chips could adhere to the surface being machined and adversely affect the surface finish, dimensions and tool life. Finally, during any subsequent electric arc welding operations, strong residual magnetic fields could deflect the arc from its point of application.

The principle of demagnetisation is to subject the magnetised component to a field which continually reverses direction and at the same time gradually decreases in strength to zero. Figure 3.5 shows hypothetical current/flux density curves during demagnetisation.

When AC equipment has been used to magnetise components for inspection, the same equipment can be used for demagnetising. When inspection is complete the magnetising current is gradually reduced to zero with the workpiece still clamped between the electrical contacts, or while it is still positioned within a

www.iran-mavad.com

ﻣﺮﺟﻊ ﻣﻬﻨﺪﺳﻰ ﻣﻮاد و ﻣﺘﺎﻟﻮرژى# MAGNETIC PARTICLE INSPECTION

# 25

# I

# I

# I

# I

# II

# ----- -----,---I

# I

# I

# I

# Magnetising current

# FIGURE 3.5 Current and flux density curves during demagnetisation.

magnetising coil. If the initial magnetisation was induced by a DC current, additional AC equipment is required for demagnetisation purposes. Components of large cross-sectional size are difficult to demagnetise fully using a diminishing AC current, as AC effects tend to be confined to surface layers. In these cases it is usual to combine AC and DC demagnetisation.

Demagnetisation can also be carried out using an AC yoke. The space between the poles of the yoke should be such that the part to be demagnetised will pass through them in close proximity. The poles of the yoke are placed on the component surface and a stroking action is employed. The strokes must always be in the same direction along the component, and the yoke should be moved away in a circle on the return stroke.

www.iran-mavad.com

ﻣﺮﺟﻊ ﻣﻬﻨﺪﺳﻰ ﻣﻮاد و ﻣﺘﺎﻟﻮرژى# NON-DESTRUCTIVE TESTING

# 3.7 Magnetic particles

The magnetic particles which are used for inspection may be made from any ferromagnetic material of low remanence and they are usually finely divided powders of either metal oxides or metals. The particles are classified as dry or wet according to the manner in which they are carried to a component. Dry particles are carried in air or gas suspension while wet particles are carried in liquid suspension.

The normal carrier for dry particles is air and the particle cloud is produced using a mechanical powder blower, or a rubber spray bulb. Care must be taken and the powder should not be blown under pressure directly at the component surface because under these conditions the powder particles would not be free to be attracted by all leakage fields. The particles should reach the magnetised component in a uniform cloud. If dry particle inspection is to be carried out, it is important that the component surface be free from grease and other adhering deposits as the powder could be held by such contaminants and give a false defect indication. For good visibility, dry particles are available in several colours - the usual ones being yellow, red or black. Dry particles are also available with a fluorescent coating. (The components have to be visually inspected under ultra-violet light when this last mentioned powder is used.) Magnetite, Fe3O4, is a black powder. The addition of pigments to produce coloured powders tends to give a reduced sensitivity although, of course, the visibility of a coloured powder may be greater than that of a black powder. This will depend on the nature of the component surface.

Dry powder inspection is very useful in connection with portable magnetising equipment and is capable of giving good defect indications, particularly if the component surface is slightly rough. It also tends to be more sensitive than wet particle inspection for the indication of sub-surface defects.

Wet particles are normally employed in stationary equipment, where a bath can be used without any inherent handling problems. The liquid carrier is usually a light petroleum distillate such as kerosene, but it may be water. The particles are normally available in black and red pigments, or as blue-green or yellow-green fluorescent powder.

Wet particles possess better particle mobility and are easier to apply than dry particles. The presence of surface grease is less of a problem than with dry powder because the carrying fluid is generally petroleum based. However, special precautions against the hazards of toxicity and fire are necessary. In addition, the liquid bath must be constantly agitated to maintain freedom of particle movement, and regularly cleaned to remove contamination.

Very high sensitivities are possible with wet particle inspection, particularly when a fluorescent powder is used and inspection is made under ultra-violet light. Although actual particle size and shape depend mainly on a particular manufacturer's policy, it is necessary to be aware of the advantages and limitations imposed by these parameters.

www.iran-mavad.com

ﻣﺮﺟﻊ ﻣﻬﻨﺪﺳﻰ ﻣﻮاد و ﻣﺘﺎﻟﻮرژى# MAGNETIC PARTICLE INSPECTION

# Particle size

Coarse particles are better than fine particles for bridging large gaps or cracks, but fine particles will give a better sensitivity to small defects. This is because coarse particles are not likely to be arrested by weak leakage fields, while fine particles are easily arrested by very weak fields. Fine particles tend to adhere to fingerprints, soiled areas and rough surfaces, and this could lead to false indications and the possible obscuring of true defects.

Long, slender particles develop a stronger polarity than spheroidal particles and can therefore produce indications of defects more readily but they suffer from the disadvantage that they may bind together in uneven clumps, reducing particle mobility. Strong indications of defects with a high sensitivity can be obtained when the magnetic particles are composed of a blend with some of spheroidal form and some possessing an elongated shape.

# 3.8 Applications

The principal industrial uses of magnetic particle inspection are in-process inspection, final inspection, receiving inspection and in maintenance and overhaul.

Although in-process inspection is used to highlight defects, as soon as possible in the processing route, a final inspection gives the customer a better guarantee of defect-free components.

During receiving inspection, both semi-finished purchased parts and raw materials are inspected to detect initial defects. Incoming rod and bar stock, forging blanks and rough castings are inspected in this way.

The transportation industries (road, rail, aircraft and shipping) maintain planned overhaul schedules at which critical parts are inspected for cracks. Crankshafts, frames, flywheels, crane hooks, shafts, steam turbine blades and fasteners are examples of components vulnerable to failure, in particular fatigue failure. Hence, there is a need for regular inspection.

Figure 3.6 shows an internal combustion engine crankshaft in position in a magnetic test unit. The shaft is clamped between electrical contacts, which when energised will cause circular magnetisation. The illustration also shows the magnetising coil which is used to induce longitudinal magnetisation. Figure 3.7 shows an installation for the magnetic particle inspection of pipe couplings. The horizontal rod visible in the illustration is a conductor. The section of pipe will be positioned symmetrically about the conductor before a magnetising current is passed through the rod. A small adjustable magnetic yoke is shown in Figure 3.8. This is suitable for use with a wide variety of components. The adjustable articulated legs of the yoke will open up to a maximum separation of 250 mm.

Where there is a requirement for 100 per cent inspection of large production quantities of small items, the magnetic particle inspection system can be readily.# FIGURE 3.6

Test bench for magnetic particle inspection of crankshafts (courtesy of Magnaflux Ltd).

www.iran-mavad.com

ﻣﺮﺟﻊ ﻣﻬﻨﺪﺳﻰ ﻣﻮاد و ﻣﺘﺎﻟﻮرژى:::~ZtTl
--l
n.";I>:;tl
--l
nt""'tTl
ZVl."tTl
(")
--l
oZ
Central conductor unit fOT the magnetic particIe inspection of pipes and pipe couplings (courtesy of Magnaflux Ltd) . ~FIGURE 3.7

                                                                www.iran-mavad.com
                                                              ﻣﺮﺟﻊ ﻣﻬﻨﺪﺳﻰ ﻣﻮاد و ﻣﺘﺎﻟﻮرژى# NON-DESTRUCTIVE TESTING

FIGURE 3.8 Small magnetic yoke with adjustable articulated legs. The operator is applying a colour contrast dry magnetic powder (courtesy of Magnaflux Ud).

www.iran-mavad.com

مرجع مهندسی مواد و متالورژی# MAGNETIC PARTICLE INSPECTION

automated. Loading, conveying, magnetisation, manipulation and demagnetisation can all be fully automated, which results in consistent and relatively effortless inspection. The inspector can be devoted full time to inspection while the processing system performs more mundane functions. Production rates are met by having the various functions performed simultaneously at different stations. The cost of automation can be justified when compared with the cost of manning a large number of single manual units, necessary to achieve comparable production rates. Automated inspection is used for ball and roller bearings, bearing races and rings, small castings and forgings, couplings, crankshafts and steel-mill billets.

# 3.9 Advantages and limitations of magnetic particle inspection

Magnetic particle inspection is a sensitive means of detecting very fine surface flaws and in certain situations it is superior to more sophisticated techniques in this respect. It is also possible to obtain indications from some discontinuities that do not break through the surface provided that they are close to the surface. It is often unnecessary to have an elaborate pre-cleaning routine and it is sometimes possible to obtain good indications even if a flaw contains contaminating material. While magnetic particle inspection is not a quantitative test, a skilled and experienced operator may be able to give an estimate of the breadth and depth of cracks. It is, of course, possible to determine accurately the depth of a crack which has been discovered in a magnetic test using some other technique (refer to chapter 7). A further advantage of magnetic particle inspection is that the equipment necessary is comparatively cheap and there is little needed in the way of ancillary equipment.

The major limitations of the technique are that it is only suitable for ferromagnetic materials and that, for the best results, the induced magnetic field should be normal to any defect; thus, two or more magnetising sequences will be necessary, except when the 'swinging field' technique is used, and a demagnetising procedure will need to be carried out for many components after inspection. When large components are to be inspected, extremely large currents are required and care will be needed to avoid localised heating and surface burning at the points of electrical contact. The indications observed in magnetic particle inspection may be readily visible but, frequently, considerable reliance must be placed on the skill and experience of the operator for the correct interpretation of the significance of indications. The sensitivity of magnetic particle inspection is generally very good but this will be reduced if the surface of the component is covered by a film of paint or other non-magnetic layer.

www.iran-mavad.com

مرجع مهندسی مواد و متالورژی# Electrical Test Methods

# (Eddy Current Testing)

# 4.1 Introduction

The basic principle underlying the electrical test methods is that electrical eddy currents and/or magnetic effects are induced within the material or component under test and, from an assessment of the effects, deductions can be made about the nature and condition of the test piece. These techniques are highly versatile and, with the appropriate equipment and test method, can be used to detect surface and sub-surface defects within components, determine the thickness of surface coatings, provide information about structural features, such as crystal grain size and heat treatment condition, and also to measure physical properties including electrical conductivity, magnetic permeability and physical hardness.

In the case of ferro-magnetic materials there is a continuous spectrum of effects ranging from predominantly magnetic effects at low frequencies to eddy current effects at the higher frequencies, where the magnetic effect is suppressed. At the higher-frequency end, the techniques used relate to assessment of the distortion and reduction of the eddy current fields induced within the material. Changes in eddy current fields will indicate those defects which affect the flow of eddy currents in the surface layers of the material, such as cracks. At low frequencies it is the magnetic effects which predominate and the effect that the material has on the B-H loop is observed, and this relates to structural properties such as hardness. With non-magnetic materials, only eddy current effects occur, irrespective of the frequency but, in general, inspection techniques for non-magnetic materials use the higher frequencies, that is greater than 1 kHz.

As it is not necessary for there to be direct electrical contact with the part under test, so the methods can be adapted for many applications, including the high-speed automatic inspection and sorting of materials.

From the above it might at first appear that a single piece of eddy current test equipment could be the answer to every quality control inspector's prayer, but things are not quite as simple as that. Eddy current techniques are based on an indirect measurement system and it is necessary to establish clearly the relation-

32

www.iran-mavad.com

مرجع مهندسی مواد و متالورژی# ELECTRICAL TEST METHODS (EDDY CURRENT TESTING)

ship between the structural and geometrical characteristics of a testpiece and the instrument responses. lt may be that, under certain circumstances, an instrument response caused by a change in testpiece dimensions, such as the presence of a change in cross-section or a keyway, could be confused with the type of response produced by a defect. However, with the adoption of the correct method for the particular application, an operator will be able successfully to detect defects or determine the structural characteristics which are being sought.

# 4.2 Principles of eddy current inspection

If a coil carrying an alternating current is placed in proximity to a conductive material, secondary or eddy currents will be induced within the material. The induced currents will produce a magnetic field which will be in opposition to the primary magnetic field surrounding the coil. This interaction between fields causes a back e.mJ. in the coil and, hence, a change in the coil impedance value. If a material is uniform in composition and dimensions, the impedance value of a search coil placed close to the surface should be the same at all points on the surface, apart from some variation observed close to the edges of the sample. If the material contains a discontinuity, the distribution of eddy currents - and their magnitude - will be altered in its vicinity and there will be a consequent reduction in the magnetic field associated with the eddy currents, so the coil impedance value will be altered.

Eddy currents flow in closed loops within a material and both the magnitude and the timing or phase of the currents will depend on a number of factors. These factors include the magnitude of the magnetic field surrounding the primary coil, the electrical and magnetic properties of the material, and the presence or otherwise of discontinuities or dimensional changes within the material. Several types of search coil are used, two common types being the flat or pancake type coil which is suitable for the examination of flat surfaces, and the solenoid type coil which can be used in conjunction with solid or tubular cylindrical parts. For tubes, a solenoid type coil may be placed around the tube or inserted into the bore. The patterns of eddy currents obtained with these coil types is shown in figure 4.1.

If a component contains a crack or other discontinuity, the flow pattern of eddy currents will be altered and this will cause change in the magnetic field and, hence, a change in coil impedance. A schematic representation of the effect of a discontinuity on eddy current pattern is shown in figure 4.2.

The impedance of a coil can be determined by measuring the voltage across it. In eddy current test equipment, changes in coil impedance can be indicated on a meter or a chart recorder or displayed on the screen of a cathode ray tube.

www.iran-mavad.com

ﻣﺮﺟﻊ ﻣﻬﻨﺪﺳﻰ ﻣﻮاد و ﻣﺘﺎﻟﻮرژى# NON-DESTRUCTIVE TESTING

FIGURE 4.1 (a) Solenoid-type coil around bar, producing circumferential eddy currents.
(b) Pancake-type coil, producing circular eddy currents within flat plate.

FIGURE 4.2 Cross-section of a bar within solenoid-type coil, showing eddy current pattern:
(a) defect-free section - uniform eddy currents;
(b) eddy current pattern distorted by the presence of a defect.

www.iran-mavad.com

مرجع مهندسی مواد و متالورژی# ELECTRICAL TEST METHODS (EDDY CURRENT TESTING)

# 4.3 Conductivity of a material

The conductivity of a material is one of the major variables in eddy current testing. Each material has its own individual conductivity value. The electrical conductivity of a metal or alloy is affected by many factors. In many cases quite minor variations in chemical composition will alter the conductivity value. One effect of cold working on a metal is to decrease the electrical conductivity, and heat treatments will bring about changes. Any factor which will increase the physical hardness of a metal will cause a reduction in its electrical conductivity. See table 4.1.

**Table 4.1 Variation of electrical conductivity with composition and condition for some copper materials and other metals**
|Composition|Amount of cold reduction (per cent)|Temperature (°C)|Conductivity (per cent of IACS value)|
|---|---|---|---|
|Copper with 0.04% P|0|20|72|
|Copper with 0.1% Fe|0|20|77|
|Copper with 0.45% As|0|20|41|
| |0|20|102.3|
| |10|20|100.8|
| |25|20|100.3|
|Copper with 0.002% Ag|50|20|99.7|
| |0|130|70.6|
| |10|130|69.8|
| |25|130|69.2|
|Silver|0|20|106|
|Aluminium|0|20|62|
|Iron|0|20|17|

Conductivity is, of course, the inverse of resistivity. The resistivity of a material is a value with the units ohm-metre (Ωm) or micro-ohm-metre (μΩm) and the resistance of a piece of the material is related to its resistivity according to the relationship:

Resistance (Ω) = Resistivity (Ωm) x length (m) / cross-sectional area (m2)

Conductivity, therefore, has the units ohm-metre-1 (Ωm)-1 or micro-ohm-metre-1 (μΩm)-1. The conductivity of a metal is generally expressed in one of two ways, either in micro-ohm-metre-1 or as a percentage of the conductivity of pure copper. The copper conductivity standard is a specific grade of high-purity copper known as the International Annealed Copper Standard (IACS). The resistivity of IACS copper is 1.7241 x 10-2 μΩm at 20°C. Alternatively, it can be stated that the conductivity of IACS copper is 58.0 μΩm-1 and this value is taken as 100 per cent on the IACS scale.

www.iran-mavad.com

مرجع مهندسی مواد و متالورژی# NON-DESTRUCTIVE TESTING

# 4.4 Magnetic properties

A magnetic field, H, will produce a magnetic flux density, B. In a vacuum the magnetic flux density which is produced is related to the magnetising field strength as follows:

B = μ₀ H

μ₀ is a constant and is termed the magnetic permeability of a vacuum. The value of μ₀ is 4π × 10-7 henry per metre. The magnetic flux density induced in a material for any given magnetising field strength may differ from that induced in a vacuum and the relationship can be written:

B = μ₀ μr H

where μr is termed the relative magnetic permeability. For a vacuum, therefore, μr = 1.0. The relative magnetic permeabilities of most materials differ only very slightly from 1.0 and for all practical purposes can be taken as unity.* However, ferro-magnetic materials possess very high values of relative magnetic permeability and the values of μr may range from 100 to 1,000,000.

The value of relative permeability is not constant for any particular ferro-magnetic material but varies with the magnitude of the magnetising force. The strength of any induced eddy currents will also vary considerably and will increase with an increase in relative permeability. From this it follows that the techniques used for the inspection of non-magnetic and ferro-magnetic materials may differ.

In a similar manner to electrical properties, the magnetic permeability of a material is also affected by variations in composition, hardness and microstructural condition. Small variations in permeability will have a greater effect on eddy current than small changes in electrical conductivity. This is particularly true at low test frequencies.
