Repository: AdbulrhmanEldeeb/q-a_making

# Markdown File Processor

This project processes Markdown files, extracts and processes their content, and saves the results as JSON files. It is designed to handle large-scale Markdown content efficiently, leveraging modular code structure, logging, and progress tracking.

## Features

- **Markdown Processing**: Extracts and processes content from Markdown files using a custom processing pipeline.
- **Chunking Support**: Splits large text into manageable chunks for better handling.
- **Error Handling**: Automatically retries with rotated API keys in case of rate limits or errors.
- **JSON Output**: Saves processed data as structured JSON files for downstream use.

File: parsed_data/Non-Destructive_Testing_by_Barry_Hull_and_Vernon_John.md (part 3 of 7)
 هبانمخدا
When a ferro-magnetic material is magnetised to saturation value, the magnetic permeability of the material will have a virtually constant value. The eddy current inspection of steels is often carried out with the part magnetised to saturation. In this way the influence of small variations of permeability due to microstructural differences can be almost eliminated and any variations in eddy current response will be an indication of flaws or other discontinuities. For this type of inspection the part to be inspected is placed within a coil carrying a direct current and, by adjusting the value of this direct current, magnetic saturation of the part can be achieved. The search coil is located within the magnetising coil and positioned close to the surface which is to be inspected.

* The relative magnetic permeabilities of non-magnetic materials range from 0.99995 to ...

www.iran-mavad.com

مرجع مهندسی مواد و متالورژی# ELECTRICAL TEST METHODS (EDDY CURRENT TESTING)

# 4.5 Coil impedance

When an alternating current flows through a coil there will be two factors opposing the flow of current, namely the ohmic resistance, R, of the coil and the inductive reactance, XL. The inductive reactance XL is given by

XL = wL

where L is the inductance of the coil and w = 2πf, t being the frequency of the alternating current.

The total resistance of the coil is termed the impedance, Z, and is given by

Z = √(R² + (wL)²)

and can be represented by the hypotenuse of a right-angled triangle (see figure 4.3).

FIGURE 4.3 Impedance triangle.

The changes in impedance value of a coil can be represented on an impedance plane diagram. The impedance of a coil can be represented on a graph with reactance, wL, and resistance, R, as the two axes (see figure 4.4).

A coil in air, with a reactance of wL₀ and resistance R₀, can be represented by point Z₀ on the diagram. When the coil is brought into close proximity to a conducting material the values L₀ and R₀ will be changed to wL₁ and R₁, and so the impedance value will change from Z₀ to Z₁. The magnitude and direction of this change will be dependent on a number of factors. These factors are those related to the nature of the test piece, namely its dimensions, conductivity, magnetic permeability and the presence of any defects, and those factors associated with the test coil, namely the size and shape of the coil, its distance from the test piece and the frequency of the alternating source.

There is a lower limit to the frequency which can be used for any particular inspection application and this is referred to as the limit frequency, fₗ. The limit frequency is not of constant value for all conditions and is dependent on the

www.iran-mavad.com

مرجع مهندسی مواد و متالورژی# NON-DESTRUCTIVE TESTING

FIGURE 4.4 Impedance plane diagram. The impedance of the coil changes from Zo to Z1 when the coil is placed close to a conducting material.

Material parameters of conductivity and magnetic permeability and on the size of the component. Forster and colleagues developed a mathematical analysis of the behaviour of impedance in specimens of known geometrical shape. In the case of a cylindrical testpiece within a solenoid type coil, the following empirical relationship for limit frequency was derived:

(4.1)

where p is the conductivity of the material (nmfl, μr is the relative magnetic permeability and d is the diameter of the testpiece in mm.

Coil impedance data may be plotted on impedance plane diagrams in order to show the influence of the various parameters. It is customary to present this data in the form of a normalised impedance plane diagram in which the axes are wL/wL o and R/wL o rather than wL and R.

www.iran-mavad.com

مرجع مهندسی مواد و متالورژی# ELECTRICAL TEST METHODS (EDDY CURRENT TESTING)

For all frequencies other than the limit frequency, fg, the ratio f/fg can be calculated and figure 4.5 shows the variation of the resistance and reactance of a coil with changes in the frequency ratio when the coil is in conjunction with a specimen of constant conductivity.

FIGURE 4.5 Normalised impedance plane diagram showing variation of resistance and reactance with frequency ratio.

www.iran-mavad.com

ﻣﺮﺟﻊ ﻣﻬﻨﺪﺳﻰ ﻣﻮاد و ﻣﺘﺎﻟﻮرژى# NON-DESTRUCTIVE TESTING

From equation (4.1) it will be seen that the limit frequency, *fg, will be increased if the conductivity of the test specimen is decreased or, alternatively, if the specimen conductivity is increased the ratio f/fg will also increase. If, in conjunction with a particular specimen the ratio f/fg* is equal to unity, then the coil impedance would be represented by point 1 on the graph (figure 4.5). If the conductivity of some other specimen is four times greater than that of the first sample and all other variables remain unchanged, then the coil impedance will be represented by point 4 on the same graph.

In figure 4.6 the variation of coil impedance with specimen conductivity is shown. In addition, the effects of changes in another variable, namely the relative size of specimen and coil, are also shown in this figure.

For a cylindrical specimen within a solenoid-type coil a fill factor can be determined. This is given by the ratio *d2/D2, where d and D* are the diameter of the specimen and the internal diameter of the coil respectively. The three curves in figure 4.6 represent three different values of 'fill factor', these being 1.0, 0.63 and 0.35, and indicate the effect variations in 'fill factor' have on impedance value. The dotted lines in figure 4.6 are lines for constant conductivity.

The set of curves in figure 4.7 shows the effect of variations in the relative magnetic permeability of magnetic materials on coil impedance, with the 'fill factor' remaining constant. Again the dotted lines in the figure are lines for constant conductivity.

Impedance plane diagrams of this type are useful since it becomes possible to separate variations in component diameter and conductivity at constant permeability or variations in permeability and conductivity at constant diameter.

Figure 4.6 indicates that at low frequency the diameter and conductivity graphs run almost in the same direction. At high frequencies, however, they form an angle of at least 45°. It is possible by suitable instrumentation to separate the signals obtained from these variations when a phase difference of ~45° exists. Hence, at a fixed frequency, it is possible to sort specimens with the same permeability according to their conductivity or diameter (see also section 4.13).

Figure 4.7 indicates how variations in permeability and conductivity at constant diameter can be interpreted independently for specimens with the same diameter. However, in this case a low frequency must be employed since the graphs subtend small angles at high frequencies.

# 4.6 Lift-off factor and edge effects

When an inspection coil is energised in air a recording instrument always gives an indication, even in the absence of a specimen. As the coil is moved closer to a conductor (component) the indication will change, and the magnitude of the change will increase until the coil is directly on the conductor. The changes in spacing between coil and conductor are termed lift-off. The lift-off effect is so pronounced that small variations in spacing can mask many indications resulting.

www.iran-mavad.com

مرجع مهندسی مواد و متالورژی# ELECTRICAL TEST METHODS (EDDY CURRENT TESTING)

# 1.0

|1.0|~------r--------,|
|---|---|
|0.8| |
|0.6|t-----t---|
|wL|9|
|wL|o|
|0.4|h~-~!------t----. -I-~------l|
|0.2|I---------;---.F-----------j|
|0| |
|0.2| |
|0.4| |

FIGURE 4.6 Variation of coil impedance with conductivity and relative size of specimen and coil.

www.iran-mavad.com

ﻣﺮﺟﻊ ﻣﻬﻨﺪﺳﻰ ﻣﻮاد و ﻣﺘﺎﻟﻮرژى# NON-DESTRUCTIVE TESTING

FIGURE 4.7 Effect of varying magnetic permeability on coil impedance.

www.iran-mavad.com

مرجع مهندسی مواد و متالورژی# ELECTRICAL TEST METHODS (EDDY CURRENT TESTING)

from conditions of primary interest. The lift-off effect accounts for the extreme difficulty experienced in scanning components of complex shape.

At component edges, eddy current flow is distorted, because the eddy currents are unable to flow beyond this limiting barrier. The magnitude of this edge effect is usually very large, and hence, inspection is inadvisable close to edges. In general, it is recommended that inspection be limited to an approach of 3 mm to a component edge.

# 4.7 Skin effect

Eddy currents are not distributed uniformly throughout a part under inspection. They are most dense at the component surface, immediately beneath a coil, and become progressively less dense with increasing distance from the surface. At some distance below the surface of large components, eddy current flow is negligible. This phenomena is commonly termed 'skin effect'.

The eddy current density decreases exponentially with distance from the specimen surface, and the depth below the surface at which the magnitude of the eddy current is reduced to l/e of the value of surface current (approximately 37 per cent) is termed the standard penetration depth, S. This depth can be estimated using the relationship:

S = 15900√(p / f)

where S is the standard penetration depth (mm), p is the resistivity of the material (Ω·mm), μr is the relative magnetic permeability (μr = 1 for non-magnetic materials), and f is the frequency (Hz).

The standard penetration depth for some materials, as a function of frequency, is shown in figure 4.8 and it will be seen that the standard penetration depth is not a constant for any particular material but it decreases as the test frequency increases.

When the thickness of a test piece is less than approximately three times the standard penetration depth, the distribution pattern of the eddy currents will become distorted and the extent of such distortion will vary with the thickness of the material. This effect is shown schematically in figure 4.9.

It follows then, that for materials of thin section a change in thickness will alter the impedance value of a test coil. An eddy current system therefore, when calibrated against known standards, can be successfully used for the accurate measurement of the thickness of thin materials. Thickness measurements can

www.iran-mavad.com

مرجع مهندسی مواد و متالورژی# NON-DESTRUCTIVE TESTING

|0.1|0.01|0.001|10|100|
|---|---|---|---|---|
|Titanium-€ Graphite alloy|Aluminium|1% Cu alloy|Austenitic stainless steel|High tensile steel|
|Copper|Ingot iron| | | |

FIGURE 4.8 Standard penetration depth as a function of frequency for several materials.

Frequency (Hz)

FIGURE 4.9 Schematic representation of distortion of eddy current distribution in thin sections.

www.iran-mavad.com

ﻣﺮﺟﻊ ﻣﻬﻨﺪﺳﻰ ﻣﻮاد و ﻣﺘﺎﻟﻮرژى# ELECTRICAL TEST METHODS (EDDY CURRENT TESTING)

also be made using ultrasonic techniques (refer to chapter 5), but in this case the degree of accuracy possible diminishes when the material is very thin. The reverse is true for thickness measurements made using eddy current techniques and so the two different methods become complementary to each other.

# 4.8 Inspection frequency

The inspection frequencies used in electrical techniques range from 20 Hz to 10 MHz. Inspection of non-magnetic materials is performed at frequencies within the range 1 kHz-5 MHz, while frequencies lower than 1 kHz are often employed with magnetic materials. The actual frequency used in any specific test is normally a compromise in order to attain optimum sensitivity at the desired penetration depth.

It is worth noting that similar indications will be obtained from similar defects in a wide range of materials provided that the inspection frequencies are adjusted so that the ratio of inspection frequency to the limit frequency, flfg, has a constant value.

For non-magnetic materials the choice becomes relatively simple when it is required to detect surface flaws only. Frequencies as high as possible (several MHz) are used. However, detection of sub-surface flaws at a considerable depth demand low frequencies, sacrificing sensitivity. Hence, small flaws may not be detected under such conditions.

Inspection of ferro-magnetic materials demands very low frequencies because of the relatively low penetration depth in these materials. Higher frequencies can be used to inspect for surface conditions only. However, even the higher frequencies used in these applications are still considerably lower than those used to inspect non-magnetic materials for similar conditions.

# 4.9 Coil arrangements

There are several different coil arrangements which can be used in eddy current testing and some of the more common types are shown in figure 4.10.

A single primary solenoid type coil may be used for the routine inspection of cylindrical bars or tubes. The testpiece is passed through the coil (figure 4.10a). Variations in coil impedance value as the testpiece moves through the coil will indicate the presence of flaws. When it is not possible to place a coil around the outside of a tube as, for example, during the routine in situ inspection of heat exchanger or condenser tubes, the coil can be wound on a bobbin and inserted into the bore of the tubes. Frequently a double primary coil system is used in tube inspection (figure 4.10b). The two coils are identical and are connected to adjacent arms of a bridge network. When the tube is unform the bridge circuit will be balanced but if one coil is in proximity to a crack, or an area where corrosion has caused a thinning of the tube wall, the bridge will be thrown out of balance.

www.iran-mavad.com

مرجع مهندسی مواد و متالورژی# NON-DESTRUCTIVE TESTING

The differential coil system (figure 4.10c) is sometimes used instead of the double primary coil for tube and bar inspection. When the material is uniform there will be zero voltage across AB but if a flaw existed at some point X in the specimen, a voltage would exist between AB. One of the most widely used arrangements is the surface coil (figure 4.10d) in which a coil is wound around a ferrite.

FIGURE 4.10 Coil arrangements: (a) single primary coil around bar; (b) twin-coil bobbin inside tube; (c) differential coil system; (d) surface coil with ferrite core.

www.iran-mavad.com

ﻣﺮﺟﻊ ﻣﻬﻨﺪﺳﻰ ﻣﻮاد و ﻣﺘﺎﻟﻮرژى# ELECTRICAL TEST METHODS (EDDY CURRENT TESTING)

The coil is held normal to the surface of the material being inspected. The ferrite core will concentrate the magnetic flux and increase the sensitivity for the detection of small defects.

# 4.10 Inspection probes

For many test and inspection purposes, a coil or coils are mounted in a holder as an inspection probe. As stated earlier, a coil is frequently wound around a ferrite core and, while the search coil is generally protected by a plastic casing, the end of the ferrite core often projects beyond the plastic case. Eddy current test probes do not need any coupling fluid between them and the test piece, unlike ultrasonic probes, because they are coupled to the material by a magnetic field, and consequently little if any surface preparation is necessary prior to inspection. Many types of inspection probe have been designed but these can be broadly divided into surface probes and hole probes. The arrangement in two typical types of surface probe is shown in figure 4.11.

FIGURE 4.11 Surface probes: (a) for defect detection; (b) for coating thickness measurement.

The single coil probe shown in figure 4.11 a is ideal for the detection of surface defects such as small cracks. The probe should be held normal to the component surface otherwise incorrect indications could occur, and the probe may be held in a jig to ensure that it is always normal to the test piece surface. The signal from this type of single coil probe would be connected to test equipment with a resonant circuit.

The twin coil probe type shown in figure 4.11 b is suitable for the measurement of the thickness of surface coatings or for conductivity measurements. The signals from twin coil probes are best analysed using a test set with a bridge circuit.

www.iran-mavad.com

مرجع مهندسی مواد و متالورژی# NON-DESTRUCTIVE TESTING

Bore or hole probes possess single or twin coils and are designed to be inserted into tubes or holes, such as bolt-holes in plate. For the examination of tubing a twin-coil probe in which the axis of the coils is coincident with the tube axis will be suitable (see figure 4.10b). However, for the inspection of cylindrical bolt or rivet holes in sheet or plate material, a different arrangement is used. The most common type of defects which are sought in fastener holes are fine radial cracks. For the greatest sensitivity in the detection of this type of defect what is needed is, in effect, a surface probe coil configuration. To this end the search coil is usually a very small coil aligned radially but also offset from the centre of the hole (figure 4.12). During the inspection of a hole the probe is rotated through 360°. Not only will the presence of a crack be noted, but also its exact position at the circumference of the hole can be determined. In addition to the general types of surface and bore probes mentioned above, special probes can also be designed to satisfy the special particular requirements of a wide range of applications.

FIGURE 4.12 Arrangement of bore probe.

# 4.11 Types of circuit

The circuitry used in eddy current test equipment either involves a bridge network or utilises a resonant circuit. A bridge circuit, as shown in figure 4.13a, is very suitable when a twin-coil inspection probe is used, or when a single search coil is.

www.iran-mavad.com

مرجع مهندسی مواد و متالورژی# ELECTRICAL TEST METHODS (EDDY CURRENT TESTING)

used in conjunction with a reference coil. In the former case, with an inspection probe containing two matched coils, the bridge will be in balance when the component being tested is defect-free but will be thrown out of balance when the probe is in proximity to a defect. Any voltage developed across BO in the bridge network can be recorded on a chart recorder to give a permanent record. When a twin-coil arrangement, as shown in figure 4.10b, is used for tube inspection, the bridge will be unbalanced in one direction as the first coil reaches a defect and then will be thrown out of balance in the reverse sense as the second coil reaches the defect (see figure 4.13b).

FIGURE 4.13 (a) Bridge network. Si and Sz are either twin search coils or a search coil and a reference coil.

(b) Section of recording trace produced by twin coil in a tube, showing a defect response.

Similarly, in the case of a single search coil in conjunction with a reference coil, the two coils are connected in adjacent arms of the bridge and the bridge will be unbalanced when the search coil is in proximity to a defect or because of lift-off effects.

# Resonant circuits

A coil possesses a certain capacitance as well as inductance but the capacitance is usually small in relation to the inductance. If, however, a capacitor is connected in the same circuit as an inductor, the inductive reactance will increase with an increase in frequency and the capacitive reactance will decrease with an increase in frequency. Consequently, there will be some value of frequency, the resonant frequency, at which the two effects will be equal and opposite.

www.iran-mavad.com

مرجع مهندسی مواد و متالورژی# NON-DESTRUCTIVE TESTING

One major benefit of using an eddy current search probe in conjunction with a resonant circuit is that it is possible to suppress lift-off effects. Figure 4.14 shows a typical eddy current circuit in which the search probe is a parallel tuned circuit connected to an oscillator. When the impedance of the probe coil changes because of variations in the testpiece, so the oscillator frequency will change and will now differ from the frequency of the anode tuned circuit. This will result in a change of impedance in the coil of the anode tuned circuit and will give a change in the reading of the meter which is connected to the secondary windings of the anode coil. In operating, the search probe is placed on the metal testpiece and by adjustment of the lift-off control (a variable capacitor in the anode circuit) the anode circuit is tuned to the probe circuit to give a zero reading on the meter. Lifting the probe coil from the testpiece surface will give an impedance change which may be reflected in a reading on the meter, but by further fine adjustment of both the lift-off and the meter 'set zero' controls together it is possible to obtain a zero meter reading with the probe coil either on or off the testpiece surface, thus eliminating lift-off effect. Any meter reading will now indicate the presence of a defect in the material.

|Anode tuned|Lift-off control|Set zero control|Meter sensitivity control|
|---|---|---|---|
|Oscillator|Probe coil|Probe tuned circuit| |

FIGURE 4.14 Typical tuned resonant circuit for eddy current test equipment.

There are other types of resonant circuit which have been developed and used in test instruments to suppress lift-off effect.

www.iran-mavad.com

مرجع مهندسی مواد و متالورژی# ELECTRICAL TEST METHODS (EDDY CURRENT TESTING)

# 4.12 Reference pieces

It is necessary to calibrate eddy current test equipment, and reference test pieces for calibration purposes should be made from material of similar type and quality to that which is to be tested so as to have the same conductivity value. A test block should contain a series of defects of known size and shape and these are frequently made by making several fine saw-cuts of varying but known depth. However, this is not wholly satisfactory as a saw-cut will possess a specific width because some metal will have been removed by the cutting action, and the magnitude and phase of the change in coil impedance will not be the same as that produced by a naturally produced fatigue crack of the same depth. In many situations users will also use defective parts containing, for example, fatigue cracks as reference and calibration pieces.

# 4.13 Phase analysis

One method of representing the signals from eddy current inspection probes is by the phasor technique or phase analysis. When it is only necessary to detect changes in one of the parameters which affect impedance and all other factors are constant, then the measurement of a change in impedance value will reflect a change in the one parameter. However, there are many instances where it becomes necessary to separate the responses from more than one parameter, and to separate the reactive and resistive components of impedance. This requires the use of more sophisticated instruments but in this way it becomes possible to identify the type of defect present and not merely its position.

There is a phase difference between the reactive and resistive components of the measurement voltage. Consider the voltage as vectors A and B. The frequency is the same for both and, therefore, the radian velocity w will be the same for both (w = 2πj).

The equations describing the vectors will be of the form K(sin wt + φ) where φ is the phase angle. A plot of these vector equations will give sinusoidal curves, as in figure 4.15.

Figure 4.15a shows two vectors, A and B, both rotating with radian velocity w and separated by an angle φ. The sinusoidal curves corresponding to these vectors are shown in figure 4.15b and the amplitude of each sinusoid represents the magnitude of the vector.

The resistive and reactive components of a measurement (probe coil) voltage can be fed to the 'X' plates and 'V' plates respectively of a cathode ray oscilloscope and displayed as a two-dimensional representation.

www.iran-mavad.com

مرجع مهندسی مواد و متالورژی# NON-DESTRUCTIVE TESTING

FIGURE 4.15 Phase differences: (a) two vectors separated by phase angle; (b) sinusoidal curves with phase difference.

# 4.14 Display methods

There are several ways in which impedance data can be displayed on the screen of a cathode ray oscilloscope. One method is the vector point method. In this a spot is projected on to the screen, representing the impedance, Z0 (corresponding to the resistive and reactive vectors). When the probe coil is placed in contact with a test specimen the spot will move to correspond with the impedance change to Z1 (refer to figure 4.4). The position Z1 for a reference test-block can be adjusted to be at the centre of the screen. Any variation or anomaly in the component under test will cause a movement of the spot and the direction of this movement will indicate the cause of the variation. When more than one variable is present they can often be isolated by vector analysis (see figure 4.16).

A storage type oscilloscope is used with eddy current test equipment. The impedance changes caused by various types of defect or by changes in conductivity will give screen displays as shown in figure 4.16b and c.

# Ellipse method

This display method is used in conjunction with twin coil or differential coil probes. With the probe coil in position with a reference block or ideal material, the screen display is set as a horizontal line. A variation in one variable can be denoted by a change in the angle of the line and a second variable can be denoted by the formation of an ellipse. The values of both variables can be determined by analysing both the position and shape of the ellipse (figure 4.17). It becomes possible in many cases positively to identify the type of defect and its size. For example, in the inspection of tubing using a differential coil probe it is possible to identify cracks, holes, wall thinning caused by corrosion and also whether the defect is on the inside or outside of the tube.

www.iran-mavad.com

ﻣﺮﺟﻊ ﻣﻬﻨﺪﺳﻰ ﻣﻮاد و ﻣﺘﺎﻟﻮرژى# ELECTRICAL TEST METHODS (EDDY CURRENT TESTING)

# 53

# Permeability or dimensional change

# Conductivity change

# Resistance

|Steel|Air point|Surface|
|---|---|---|
|Titanium| | |
|Stainless steel| | |
|Magnesium| | |
|AI-Cu-Zn alloy| | |
|Copper| | |

# FIGURE 4.16

(a) Vector point. (b) Impedance plane display on oscilloscope, showing differing conductivities. (c) Impedance plane display, showing defect indications.

# FIGURE 4.17

Ellipse method of phase analysis: (a) reference line; (b) change in one parameter, for example, dimensions; (c) change in one parameter, for example, conductivity; (d) change in both parameters.

www.iran-mavad.com

ﻣﺮﺟﻊ ﻣﻬﻨﺪﺳﻰ ﻣﻮاد و ﻣﺘﺎﻟﻮرژى# NON-DESTRUCTIVE TESTING

# 4.15 Typical applications of eddy current techniques

The eddy current equipment which is used for the quality control inspection of the products of many material manufacturing processes is often completely automatic and highly sophisticated. Tube, bar and wire are frequently checked in this way and a complete installation for the inspection of bar material is illustrated in figure 4.18. This installation comprises a debundling table, from which the bars travel on a conveyor (on the right of the picture) and through an eddy current test head. Any defect indications are displayed on the screen of the cathode ray tube of the Defectometer and also recorded on tape. Immediately to the left of the test head is a paint spray head and any defective portion of bar will be marked at this point. The bar then passes through a demagnetising head and into an accept/reject mechanism which separates the bars into acceptable and reject containers. The speed at which bars pass through the test equipment is 2 m/s.

FIGURE 4.18 Eddy current inspection system for rolled bars (courtesy of Wells-Krautkramer Ltd).

www.iran-mavad.com

مرجع مهندسی مواد و متالورژی# ELECTRICAL TEST METHODS (EDDY CURRENT TESTING)

Figure 4.19 illustrates the use of an eddy current test system for the routine inspection of aircraft undercarriage wheels. The wheel is placed on a turntable and the probe coil which is mounted at the end of an adjustable arm, is positioned near the bottom of the wheel. As the wheel turns on the turntable so the probe arm moves slowly up the wheel, giving a dose helical search pattern. It is necessary to use a second probe to check under the wheel flange. A hand-held probe is used for this part of the inspection, as shown in figure 4.19b.

The eddy current system is a highly versatile system and can be used to detect not only cracks but several other conditions, including corrosion. Corrosion of hidden surfaces as, for example, within aircraft structures, can be detected using phase-sensitive equipment. It is a comparative technique in that readings made in a suspect area are compared with instrument readings obtained from sound, non-corroded material.

Eddy current equipment can be used for the identification and sorting of materials. Phase-sensing equipment is necessary for this purpose, particularly if it is required to differentiate between materials which are close to one another in composition (see also figure 4.16b).

The ability of eddy current techniques to determine the conductivity of a material has been utilised for the purpose of checking areas of heat-damaged skin on aircraft structures. If the type of aluminium alloy used in aircraft construction becomes over-heated it could suffer a serious loss of strength. This is accompanied by an increase in the electrical conductivity of the alloy. The conductivity of sound material is generally within the range of 31 to 35 per cent IACS. Defective or heat-damaged material would show a conductivity in excess of 35 per cent IACS.

Eddy current equipment may also be used for measuring the thickness of either conducting or non-conducting coatings on ferrous or non-ferrous base materials, but the measurement may be difficult if the conductivities of the coating material and basis metal are similar to one another. Test equipment specifically designed for coating thickness measurement of thin coatings (coating thickness less than 0.15 mm) is available from several manufacturers.

www.iran-mavad.com

مرجع مهندسی مواد و متالورژی# NON-DESTRUCTIVE TESTING

FIGURE 4.19 Aircraft wheel inspection system:
(a) complete installation, showing probe in contact with wheel on turntable;
(b) hand-held probe for wheel flange inspection (courtesy of Inspection Instruments Ud).

www.iran-mavad.com

مرجع مهندسی مواد و متالورژی# Ultrasonic Testing

# 5.1  Introduction

Ultrasonic techniques are very widely used for the detection of internal defects in materials, but they can also be used for the detection of small surface cracks. Ultrasonics are used for the quality control inspection of part processed material, such as rolled slabs, as well as for the inspection of finished components. The techniques are also in regular use for the in-service testing of parts and assemblies. Sound is propagated through solid media in several ways and the nature of sound will be considered first.

# 5.2 Nature of sound

Sound waves are elastic waves which can be transmitted through both fluid and solid media. The audible range of frequency is from about 20 Hz to about 20 kHz but it is possible to produce elastic waves of the same nature as sound at frequencies up to 500 MHz. Elastic waves with frequencies higher than the audio range are described as ultrasonic. The waves used for the non-destructive inspection of materials are usually within the frequency range 0.5 MHz to 20 MHz.

In fluids, sound waves are of the longitudinal compression type in which particle displacement is in the direction of wave propagation; but in solids, they are shear waves, with particle displacement normal to the direction of wave travel, and elastic surface waves can also occur. These latter are termed Rayleigh waves.

# 5.3 Wave velocity

The velocity of longitudinal compression waves, Vc, in a fluid is given by

Vc = ( :a ) % 57

www.iran-mavad.com

مرجع مهندسی مواد و متالورژی# NON-DESTRUCTIVE TESTING

where Ka is the adiabatic volume elasticity and p is the density. In solids, the velocity of compression waves is given by the expression

Vc = √((1 + E(1 - v)(1 - v)²) / (2v)p)Vz

where E is the modulus of elasticity and v is Poisson's ratio. The velocities of longitudinal waves in several media are given in table 5.1.

# Table 5.1 Velocities of longitudinal sound waves

|Medium|Velocity Vc (m/s)|
|---|---|
|Air*|330|
|Water|1430|
|Oil|1740|
|Aluminium|6190|
|Copper|4600|
|Magnesium|5770|
|Steel|5810|
|Perspex|2730|
|Polyethylene|2340|

*At atmospheric pressure and 15°C.

The velocity of shear waves, Vs, within a solid is roughly half the longitudinal wave velocity and is given by the expression

Vs = √(G) / √(2p)

where G is the modulus of rigidity of the material.

The velocity of Rayleigh waves, Vr, in a solid is about 90 per cent of that of shear waves, and is given by

Vr = 0.87 + 1.12v Vs / (1 + v)

# 5.4 Wavelengths

The wavelength, λ, is related to the frequency and wave velocity as; V = λf where f is the frequency. Table 5.2 gives the wavelengths of sound in various materials at several frequencies.

In common with other types of wave, sound waves will only be reflected effectively by objects which have dimensions equal to or greater than the wavelength of the radiation. It will be seen from table 5.2 that an ultrasonic beam with

www.iran-mavad.com

مرجع مهندسی مواد و متالورژی# ULTRASONIC TESTING

A frequency of 10 MHz will be capable of detecting defects in steel of sizes greater than 0.58 mm, but only defects larger than 4.65 mm would be observed if a frequency of 1.25 MHz were used.

# Table 5.2 Wavelengths of sound (compression waves) in some materials

|Material|A (mm)|Frequency (MHz)|1.25|2.5|5.0|10.0|
|---|---|---|---|---|---|---|
|Air|0.26| |0.13|0.066|0.033| |
|Water|1.14| |0.57|0.286|0.143| |
|Oil|1.39| |0.70|0.35|0.175| |
|Aluminium|4.95| |2.48|1.24|0.62| |
|Copper|3.68| |1.84|0.92|0.46| |
|Magnesium|4.62| |2.31|1.16|0.58| |
|Steel|4.65| |2.32|1.16|0.58| |
|Perspex|2.18| |1.09|0.55| | |
|Polyethylene|1.87| |0.94|0.47| | |

# 5.5 Generation of ultrasound

Certain crystalline materials show the piezo-electric effect, namely, the crystal will dilate or strain if a voltage is applied across the crystal faces. Conversely, an electrical field will be created in such a crystal if it is subjected to a mechanical strain, and the voltage produced will be proportional to the amount of strain. Piezo-electric materials form the basis of electro-mechanical transducers. The original piezo-electric material used was natural quartz. Quartz is still used to some extent but other materials, including barium titanate, lead metaniobate and lead zirconate, are used widely. When an alternating voltage is applied across the thickness of a disc of piezo-electric material, the disc will contract and expand, and in so doing will generate a compression wave normal to the disc in the surrounding medium. When quartz is used the disc is cut in a particular direction from a natural crystal but the transducer discs made from ceramic materials such as barium titanate are composed of many small crystals fused together, the crystals being permanently polarised to vibrate in one plane only.

Wave generation is most efficient when the transducer crystal vibrates at its natural frequency, and this is determined by the dimensions and elastic constants of the material used. Hence, a 10 MHz crystal will be thinner than a 5 MHz crystal. A transducer for sound generation will also detect sound. An ultrasonic wave incident on a crystal will cause it to vibrate, producing an alternating current across the crystal faces. In some ultrasonic testing techniques two transducers are used - one to transmit the beam and the other acting as the receiver - but in very many cases only one transducer is necessary. This acts as both transmitter and receiver. Ultrasound is transmitted as a series of pulses of extremely short duration and during the time interval between transmissions the crystal can detect reflected signals.

www.iran-mavad.com

ﻣﺮﺟﻊ ﻣﻬﻨﺪﺳﻰ ﻣﻮاد و ﻣﺘﺎﻟﻮرژى# NON-DESTRUCTIVE TESTING

# 5.6 Characteristics of an ultrasonic beam

The ultrasonic waves generated by a disc-shaped crystal will emerge initially as a parallel-sided beam which later diverges, as shown in figure 5.1. The spread of the beam, θ, is related to the frequency and the disc dimensions by the relationship

sin θ = 1.12X / d

where X is the wavelength and d is the diameter of the disc (both in mm). For example, the angle of spread in aluminium for a beam of frequency 5 MHz generated by a crystal of 20 mm diameter is 8.5°, but the angle is reduced to 5.5° for a 15 mm diameter crystal vibrating at 10 MHz. If the ultrasonic frequency is decreased so the wavelength approaches the dimensions of the crystal disc, waves are generated in all directions and there is no beam propagation.

An ultrasonic beam can be divided into three zones, the dead zone, the near zone and the far zone.

# The dead zone

This is the distance below the surface of a material in which a defect cannot be detected. A crystal is stimulated into vibration by an exciting voltage for a very short time to produce a short duration pulse of ultrasound. The crystal, even though heavily damped, does not stop vibrating immediately on cessation of the exciting voltage but 'rings' for a short time. It is not possible to detect a flaw during this ringing time (see figure 5.1 b). If the crystal is mounted in a suitably dimensioned block of perspex, the dead zone can be wholly contained within the probe block. However, signals from defects close to the surface may still be lost in the interface echo.

# The near zone

The near zone is the zone in which the beam is almost parallel sided. The length L, of the near zone is given by the approximate relationship

L = d² / 4X

where d is the crystal diameter. The detection sensitivity is not constant throughout the near zone and is greatest towards the far end of this zone.

# The far zone

The far zone is the region beyond the near zone where beam spread occurs, and within this zone the sensitivity decreases with the square of the distance from the crystal.

# Effects of probe diameter and wave frequency

As the diameter of a crystal is reduced then, for a constant frequency, the beam spread angle increases, the length of the near zone decreases and a lower intensity beam is generated.

An increase in wave frequency will have the effects of giving a larger near zone and a smaller beam spread. It will also give a better resolution of defects, but the beam will have a lower penetrating power.

www.iran-mavad.com

مرجع مهندسی مواد و متالورژی# ULTRASONIC TESTING

# 61

D

Probe

Dead zone

Near zone

Far zone

(a) Ultrasonic beam shape.

(b) Appearance of dead zone on screen display.

FIGURE 5.1

www.iran-mavad.com

ﻣﺮﺟﻊ ﻣﻬﻨﺪﺳﻰ ﻣﻮاد و ﻣﺘﺎﻟﻮرژى# 5.7 Sound waves at interfaces

# Reflection and transmission

There are limits for sound propagation at an interface between two media of differing elastic properties. When a beam of longitudinal compression sound waves reaches a boundary between two media, a proportion of the incident waves will be reflected at the interface and a proportion will be transmitted across the interface. For normal incidence waves the transmission across the interface will be of the compression wave type. The reflection coefficient, R, and the transmission coefficient, T, can be determined from the acoustic impedances, Z1 and Z2, of the two media in contact. The acoustic impedance, Z, of a material is given by:

Z = pVc where P is the density of the material and Vc is the velocity of a compression wave in the medium.

The reflection coefficient, R, for sound waves travelling through medium 1 at an interface between medium 1 and medium 2 is given by:

R = (P2 VC2 - P1 VC1) / (P2 VC2 + P1 VC1)

The corresponding transmission coefficient, T, is given by:

T = 1 - R

# Table 5.3 Acoustic impedances of some media

|Medium|Acoustic impedance (MPa s/lm)|
|---|---|
|Air|4.04 X 10-4|
|Water|1.43|
|Oil|1.58|
