Repository: AdbulrhmanEldeeb/q-a_making

# Markdown File Processor

This project processes Markdown files, extracts and processes their content, and saves the results as JSON files. It is designed to handle large-scale Markdown content efficiently, leveraging modular code structure, logging, and progress tracking.

## Features

- **Markdown Processing**: Extracts and processes content from Markdown files using a custom processing pipeline.
- **Chunking Support**: Splits large text into manageable chunks for better handling.
- **Error Handling**: Automatically retries with rotated API keys in case of rate limits or errors.
- **JSON Output**: Saves processed data as structured JSON files for downstream use.

File: parsed_data/Non-Destructive_Testing_by_Barry_Hull_and_Vernon_John.md (part 4 of 7)
 هبانمخدا
|Aluminium|16.77|
|Copper|41.08|
|Magnesium|10.04|
|Steel|45.72|
|Perspex|3.22|
|Polyethylene|2.16|

Reflection of sound at an air/metal interface is practically 100 per cent at the frequencies commonly used in ultrasonic testing and, therefore, sound cannot be transmitted easily into a metal across an air gap. When a fluid such as oil or water is employed as a coupling agent between a transducer crystal and a metal, the reflection coefficient is reduced. For example, approximately 94 per cent reflection takes place at an oil/steel interface, or in other words, about 6 per cent of the incident sound energy will be transmitted across the interface.

www.iran-mavad.com

مرجع مهندسی مواد و متالورژی# ULTRASONIC TESTING

The efficiency of transmission will be improved considerably if the thickness of the fluid coupling between transducer and metal is only a very small fraction of the wavelength of sound in the medium. For example, the transmission factor may be close to the theoretical value of 13 per cent in the case of a perspex-faced crystal probe used in conjunction with a steel component provided the thickness of the couplant film is small. However, the transmission factor varies with film thickness and, unless a steady pressure is maintained between the transducer and the metal surface, the intensity of the ultrasonic beam entering the metal may be subject to considerable fluctuation.

# Reflection and refraction

When the incident beam is at some angle other than normal, that portion of the beam which is transmitted across the interface will be refracted. However, there may be two refracted beams transmitted into the metal, because part of the transmitted energy is converted into the shear wave mode. One refracted beam will be of the compression type while the other will be a shear wave, as shown in figure 5.2. Note: at a solid/solid interface there will also be a reflected shear wave.

# FIGURE 5.2 Reflection and refraction at an interface.

MEDIUM 1

Interface

MEDIUM 2

www.iran-mavad.com

ﻣﺮﺟﻊ ﻣﻬﻨﺪﺳﻰ ﻣﻮاد و ﻣﺘﺎﻟﻮرژى# 64 NON-DESTRUCTIVE TESTING

The directions of propagation of the refracted compression and shear wave components at the interface between two media may be determined using Snell's refraction law:

|Compression wave component|sin i|sin rc| |
|---|---|---|---|
|Shear wave component|sin i|V C1|sin r s - V~|

In ultrasonic inspection the presence of two types of wave with differing velocities within the material under test would give confusing results and so the angle of incidence is adjusted to be greater than the critical angle, i', for compression wave refraction, thus allowing only the refracted shear wave to be transmitted into the material. The critical angle for compression wave refraction is given by

i' = sin-1 (V C1 / V C2)

In an angle probe the transducer crystal is mounted in a block of perspex (see section 5.1 0). The critical angle of incidence for total reflection of the incident beam at a perspex/steel interface is 27.5°. Angle wave probes for shear wave propagation are generally available with the following angles (all angles being measured from the normal): 35°, 45°, 60°, 70° and 80°. If it is required to generate a surface wave the angle of incidence should be adjusted to a second critical angle, i", to give a Rayleigh wave at a refracted angle of 90°. The critical angle for the generation of Rayleigh waves is given by

i" = sin-1 (tS2 - V C1) / V

The value of this critical angle for a perspex/steel interface is 57°. As will be seen later, surface waves are utilised for some types of ultrasonic inspection.

An ultrasonic beam being transmitted through a metal will be totally reflected at the far surface of the material, a metal/air interface. It will also be wholly or partially reflected by any internal surface, namely cracks or laminations, porosity and non-metallic inclusions, subject to the limitation mentioned in section 5.4 that the size of the object is not less than one wavelength. From this it follows that the sensitivity and defect resolution will increase as the frequency of the beam is increased.

Some metallic materials can only be inspected satisfactorily with a relatively low-frequency sound beam, because the use of high frequencies could cause a mass of reflections from anormal structural constituent which would mask the indications from defects. This situation arises in the inspection of grey cast iron components where the flakes or nodules of graphite in the iron structure may have a size of several millimetres.

www.iran-mavad.com

مرجع مهندسی مواد و متالورژی# ULTRASONIC TESTING

# 5.8 Sound attenuation

A sound wave propagating through a material continually loses a part of its energy because of scattering at microscopic interfaces and also internal friction effects within the material. Grain boundaries, second phase particles and inclusions constitute microscopic interfaces in metals and alloys. The energy loss as the wave travels through the medium is termed attenuation and such loss occurs along the whole travel path of the sound beam. Attenuation losses, together with beam divergence, account for the major limitation imposed on the depth of penetration which may be achieved by sound waves during component inspection.

The extent of sound attenuation increases with an increase in frequency. The absorption of energy due to internal friction effects increases with the square of the frequency, but energy loss due to scatter at microscopic interfaces will increase according to some higher exponent of the frequency. Energy losses/metre = kd2 + k2fx where f is the frequency, k1 and k2 are constants, and x has some value >2.

It is not possible to be more precise about the rate of energy loss due to scatter as there is such a wide variety of microscopic interfaces possible in metals and alloys. The frequency selected for the inspection of some particular material or component is frequently an optimum solution, and sometimes resolution is sacrificed in order to reduce attenuation and, so, achieve the required depth of penetration.

For the inspection of many metallic components, frequencies within the range of 10 to 20 MHz may be employed without incurring a serious loss of sound beam amplitude. However, the optimum range of frequencies used for the inspection of polymeric components is from 2 to 5 MHz because of the greater attenuation effects in these materials.

# 5.9 Display systems

In most ultrasonic test equipment the signals are displayed on the screen of a cathode ray oscilloscope. The basic block diagram for a typical flaw detector is shown in figure 5.3. The functions of the various components in the system are as follows.

1. A master timer controls the rate of generation of ultrasonic pulses, that is, the pulse repetition frequency (PRF).
2. The pulse generator controls the amplitude of the pulses produced.
3. The transmitter probe converts the electrical impulse into vibration at the selected frequency. The transmitter probe may also act as the receiver for reflected echoes, or a separate receiver probe may be used. This depends on the type of inspection method being used.# NON-DESTRUCTIVE TESTING

# MASTER TIMER

# TIME BASE AMPLIFIER

# PULSE GENERATOR

# SIGNAL AMPLIFIER

# PROBE

# WORKPIECE

FIGURE 5.3 Block diagram for an ultrasonic flaw detector.

(d) The time base amplifier controls the rate of sweep of the electron beam across the face of the cathode ray tube. It is generally possible to vary the length of the time base between very wide limits so that one sweep of the screen may cater for any thickness of material from a few millimetres to several metres.

(e) The signal amplifier, as its name implies, amplifies the returned echo signal and feeds this to the 'Y' plates of the cathode ray tube.

(f) The majority of ultrasonic sets are fitted with an attenuator. By means of this device the received signal strength can be measured in decibels relative to the signal from a standard reference.

# 5.1 Probe construction

There are several types of transmitter probe in use but each type consists of a crystal which is placed in contact, either directly or through a protective cover, with the material under test. There are several materials which may be used as transducer crystals and these include natural quartz, barium titanate, lead niobate and lithium sulphate. A step voltage, of short duration, is applied to the crystal and this causes the crystal to vibrate at its natural frequency. After the step voltage has been removed the crystal oscillation is required to die as soon as possible, and the crystal is usually backed by a damping material to assist this process. Probes may be of the normal type, or be angled.

www.iran-mavad.com

مرجع مهندسی مواد و متالورژی# ULTRASONIC TESTING

# Normal probes

A normal probe is designed to transmit a compression wave into the test material at right angles to the material surface. In some cases the crystal surface is uncovered so that it may be placed directly, via an oil or water film, in contact with the test material. Alternatively, the crystal may be protected by a layer of metal, ceramic or perspex. In the last case the perspex block may be shaped to allow for normal transmission into material with a curved surface (see figure 5Aa).

# Co-axial cable

Co-axial cable

Damping

Crystal

Perspex cover

Shaped perspex

Test specimen

# FIGURE 5.4

Probe construction. (a) Normal probes: (i) uncovered probe; (ii) covered probe; (iii) normal probe for curved surface. (b) Angle probes: (i) with sound absorbent; (ii) shaped for reflected wave dissipation.

www.iran-mavad.com

ﻣﺮﺟﻊ ﻣﻬﻨﺪﺳﻰ ﻣﻮاد و ﻣﺘﺎﻟﻮرژى# 68 NON-DESTRUCTIVE TESTING

# Angle probes

Angle probes are designed to transmit shear waves or Rayleigh waves into the test material. The general construction of an angle probe is similar to that of a normal probe with the crystal embedded in a shaped perspex block. There is a reflected compression wave produced at the perspex/metal interface. This reflected wave could possibly return to the crystal and give confusing signals. To obviate this an absorbent medium, such as rubber, is built into the probe. An alternative method is to shape the perspex block in such a way that the reflected wave is 'bounced' around several times until its energy is dissipated. This is possible since perspex has a high absorption coefficient (see figure 5.4b).

# 5.11 Type of display

The information obtained during an ultrasonic test can be displayed in several ways.

# A scan display

The most commonly used system is the 'A' scan display (see figure 5.5). A blip appears on the CRT screen at the left-hand side, corresponding to the initial pulse, and further blips appear on the time base, corresponding to any signal echoes received. The height of the echo is generally proportional to the size of the reflecting surface but it is affected by the distance travelled by the signal and attenuation effects within the material. The linear position of the echo is proportional to the distance of the reflecting surface from the probe, assuming a linear time base. This is the normal type of display for hand probe inspection techniques.

Initial pulse

Backwall echo

Small detect

echo

# FIGURE 5.5 'A' scan display: (a) reflections obtained from defect and back-wall; (b) representation of 'A' scan screen display.

www.iran-mavad.com

ﻣﺮﺟﻊ ﻣﻬﻨﺪﺳﻰ ﻣﻮاد و ﻣﺘﺎﻟﻮرژى# ULTRASONIC TESTING

A disadvantage of 'A' scan is that there may be no permanent record, unless a photograph is taken of the screen image, although the more sophisticated modern equipment has the facility for digital recording.

# 'B' scan display

The 'B' scan enables a record to be made of the position of defects within a material. The system is illustrated in figure 5.6. There needs to be co-ordination between the probe position and the trace, and the use of 'B' scan is confined to automatic and semi-automatic testing techniques. With the probe in position 'I' the indication on the screen is as shown in figure 5.6, with (i) representing the initial signal and (ii) representing the backwall. When the probe is moved to position '2', line (iii) on the display represents the defect. This representation of the testpiece cross-section may be recorded on a paper chart, photographed, or viewed on a long-persistence screen.

FIGURE 5.6 'B' scan display.

# 'C' scan display

While 'B' scan gives a representation of a side elevation of the testpiece, another method, termed 'C' scan can be used to produce a plan view. Again, 'C' scan display is confined to automatic testing.

www.iran-mavad.com

مرجع مهندسی مواد و متالورژی# NON-DESTRUCTIVE TESTING

# 5.12 Inspection techniques

The presence of a defect within a material may be found using ultrasonics with either a transmission technique or a reflection technique.

# Nonnal probe reflection method

This is the most commonly used technique in ultrasonic testing, and is illustrated in figure 5.5. The pulse is wholly or partially reflected by any defect in the material and received by the single probe, which combines as transmitter and receiver. The time interval between transmission of pulse and reception of echo is used to indicate the distance of the defect from the probe.

The reflection method has certain advantages over the transmission method. These are:

- (a) The specimen may be of any shape.
- (b) Access to only one side of the testpiece is required.
- (c) Only one coupling point exists, thus minimising error.
- (d) The distance of the defects from the probe can be measured.

# Normal probe transmission method

In this method a transmitter probe is placed in contact with the testpiece surface, using a liquid coupler, and a receiving probe is placed on the opposite side of the material (see figure 5.7).

FIGURE 5.7 Normal probe transmission technique.

Transmitter probe

Defect

Receiver probe

www.iran-mavad.com

ﻣﺮﺟﻊ ﻣﻬﻨﺪﺳﻰ ﻣﻮاد و ﻣﺘﺎﻟﻮرژى# ULTRASONIC TESTING

If there is no defect within the material, a certain strength of signal will reach the receiver. If a defect is present between the transmitter and receiver, there will be a reduction in the strength of the received signal because of partial reflection of the pulse by the defect. Thus, the presence of a defect can be inferred.

This method possesses a number of disadvantages. These are:

- (a) The specimen must have parallel sides and it must be possible to reach both sides of the piece.
- (b) Two probes are required, thus doubling the possibility of having inefficient fluid coupling.
- (c) Care must be taken that the two probes are exactly opposite one another.
- (d) There is no indication of the depth of a defect.

# Angle probe transmission method

There are certain testing situations in which it is not possible to place a normal probe at right angles to a defect and the only reasonable solution is offered by angle probes. A good example of this technique is in the inspection of butt welds in parallel-sided plates. The transmitter and receiver probes are arranged as in figure 5.8a. If there is any defect in the weld zone, this will cause a reduction in the received signal strength. Distance AB is known as the 'skip distance' and for the complete scanning of a weld the probes should be moved over the plate surface as shown in figure 5.8b. In practice, both probes would be mounted in a jig so that they are always at the correct separation distance.

FIGURE 5.8 Angle probe transmission method: (a) probe positions and skip distance; (b) scanning method for complete inspection of butt weld.

www.iran-mavad.com

ﻣﺮﺟﻊ ﻣﻬﻨﺪﺳﻰ ﻣﻮاد و ﻣﺘﺎﻟﻮرژى# NON-DESTRUCTIVE TESTING

# Angle probe reflection method

Defects can also be detected using one angle probe in the reflection mode, as shown in figure 5.9. It is important when using an angle probe in this type of test that the flaw detector be accurately calibrated using a reference test-block. The design and use of a calibration block are covered in a later section.

FIGURE 5.9 Reflective technique with angle probe.

# Inspection using a surface wave probe

A Rayleigh, or surface, wave can be used for the detection of surface cracks (see figure 5.10). The presence of a surface defect will reflect the surface wave to give an echo signal in the usual way. Surface waves will follow the surface contours and so the method is suitable for shaped components such as turbine blades.

FIGURE 5.10 Crack detection using a surface wave probe.

www.iran-mavad.com

ﻣﺮﺟﻊ ﻣﻬﻨﺪﺳﻰ ﻣﻮاد و ﻣﺘﺎﻟﻮرژى# ULTRASONIC TESTING

# 5.13 Identification of defects

By means of ultrasonic methods not only can the exact position of internal defects be determined but it is also possible, in many cases, to distinguish the type of defect. In this section the various types of signal response received from particular types of defect will be considered.

# (a) Defect at right angles to the beam direction

When no defect is present, a large echo signal should be received from the backwall. The presence of a small defect should give a small defect echo and some reduction in the strength of the backwall echo. When the defect size is greater than the probe diameter the defect echo will be large and the backwall echo may be lost (figure 5.11), depending on the depth of the defect in relation to beam spread in the far zone.

FIGURE 5.11 Effect of defect size on screen display: (a) defect free - initial pulse and backwall echo only; (b) small defect echo but large backwall echo; (c) large defect echo with small backwall echo.

# (b) Defects other than plane defects

Areas of micro-porosity will cause a general scattering of the beam, giving some 'grass' on the eRT trace and with loss of the backwall echo (figure 5.12a). A large spherical or elliptical inclusion or hole would tend to give a small defect echo coupled with a small backwall echo (figure 5.12b), while a plain trace showing no echo at all could be an indication of a plane defect at some angle other than normal to the path of the beam (figure 5.12c).

FIGURE 5.12 Defects other than plane defects: (a) micro-porosity; (b) large spherical or elliptical inclusion; (c) plane defect at an angle.

www.iran-mavad.com

ﻣﺮﺟﻊ ﻣﻬﻨﺪﺳﻰ ﻣﻮاد و ﻣﺘﺎﻟﻮرژى# NON-DESTRUCTIVE TESTING

(a) Micro-porosity.

(b) Elliptical defect.

(c) Angled defect.

# 5.12 Laminations in Thick Plate

The plate should be completely scanned in a methodical manner, as shown in figure 5.13. The indications of laminations are a closer spacing of echoes and a more rapid fall-off in the size of the echo signals. Either or both of these indications will give indication of lamination (see figure 5.14).

# 5.13 Lamination in Thin Plate

A thin plate may be considered to be a plate of thickness less than the dead zone of the probe. A sound plate will show a regular series of echoes with exponential fall-off of amplitude. A laminated region will show a close spacing with a much faster rate of amplitude fall-off. The pattern may change from an even to an irregular outline. It is this pattern change which, in many cases, gives the best indication of lamination in thin plate (figure 5.15).

www.iran-mavad.com

مرجع مهندسی مواد و متالورژی# ULTRASONIC TESTING

# 75

# Probe

# Probe

FIGURE 5.13 Method of scanning a large surface.

FIGURE 5.14 Indication of lamination in thick plate: (a) good plate; (b) laminated plate.

FIGURE 5.15 Indication of lamination in thin plate: (a) good plate; (b) laminated plate.

www.iran-mavad.com

ﻣﺮﺟﻊ ﻣﻬﻨﺪﺳﻰ ﻣﻮاد و ﻣﺘﺎﻟﻮرژى# 76 NON-DESTRUCTIVE TESTING

# (e) Weid defects

Ultrasonic testing using angle probes in either the reflection or transmission mode is a reliable method for the detection of defects in butt welds and for determining their exact location. It is, however, fairly difficult to determine with certainty the exact nature of the defect, and much depends upon the skill and experience of the operator. If, following ultrasonic inspection, there is any doubt in the mind of the operator about the quality of a weid, then it would be wise to check radiographically the suspect area.

# (f) Radial defects in cylindrical tubes and shafts

A radial defect in a cylindrical member is not generally detectable using normal probe inspection, as the defect will be parallel to the ultrasonic beam. In these circumstances the use of an angle probe reflection technique will clearly show the presence of defects (figure 5.16).

FIGURE 5.16 Detection of radial defects in: (a) tubes, (b) solid bar - normal probe in position A will not detect defect but angle probe at B will.

# (g) Bonding defects

Ultrasonic inspection is suitable for checking the quality of bonding between either two metal surfaces or the interface between a metal and a non-metal. For the inspection of metal-to-metal bonds, scanning should always be carried out from the surface of the thinner of the two metals. If a good bond exists the ultrasonic energy will pass from one metal to the other with very little reflection of the signal, but if the bonding is poor there will be considerable reflection at the interface and a series of multiple interface echoes will be seen on the screen display (see figure 5.17).

www.iran-mavad.com

ﻣﺮﺟﻊ ﻣﻬﻨﺪﺳﻰ ﻣﻮاد و ﻣﺘﺎﻟﻮرژى# ULTRASQNIC TESTING

# (i) Correct inspection method.

Scanning from surface of thin layer

# (ii) Incorrect inspection method

# (a)

# Screen display for a good bond

# (b)

# Screen display for imperfect bonding

FIGURE 5.17
(a) Inspection technique for metal-to-metal bonding. (b) Screen representation for bonded metals.

When checking the quality of the bonding between a metal and a non-metal, the scanning probe should always be in contact with the metal surface. Ultrasonic energy is dissipated more rapidly within a non-metallic material than within a metal and so there will be fairly strong absorption of signal energy at each successive reflection from the bond interface. If, however, there is poor bonding, then there will be almost perfect reflection of signal from the interface and less attenuation of multiple interface echoes (see figure 5.18).

For the inspection of a composite structure where a non-metallic material is sandwiched between two metal layers, it is necessary to scan from each metal surface.

www.iran-mavad.com

ﻣﺮﺟﻊ ﻣﻬﻨﺪﺳﻰ ﻣﻮاد و ﻣﺘﺎﻟﻮرژى# NON-DESTRUCTIVE TESTING

FIGURE 5.18 Metal to non-metal bonding - screen display: (a) good bond - rapid attenuation of multiple echoes results from strong absorption of energy at bond interface; (b) poor bond - strong reflection at metal/non-metal interface giving little attenuation of signal.

While all information given in the sections (a) to (g) above gives a guide to the types of 'A' scan response which can be obtained in various situations, it should be emphasised that an operator needs to have a sound training and considerable experience before he will be able to give a skilled interpretation of 'A' scan images.

# 5.14 Immersion testing

All the techniques of inspection which have been discussed so far are of the type known as 'contact scanning' in which the inspection probe or probes are held in contact with the surface of the material, through a thin film of liquid couplant. It is also possible to use the system of 'immersion scanning' in which the component to be inspected is immersed in a tank of water and the test probe is placed above the test piece but below the water surface. Immersion testing is ideally suited for the examination of part processed or finished parts in a production plant and the test equipment is usually fully automated. Examples of its use are for the inspection of slabs before these are machined into aircraft structural components, for the inspection of gas turbine discs, and for the inspection of aircraft wheels. In the case of the last mentioned item, a large airline may use immersion testing for the routine maintenance inspections.

The screen display obtained during an immersion test will show a blip corresponding to the water/metal interface, a backwall echo from the material and, between these two, a blip corresponding to any defect which may be present (figure 5.19). The distance between the probe and test material must be set so that repeat echoes from the water/metal interface do not appear within the length of the time base corresponding to the thickness of metal. A time-base delay is usually incorporated into the display so that the first peak visible at the left-hand.

www.iran-mavad.com

مرجع مهندسی مواد و متالورژی# ULTRASONIC TESTING

# Defect Probe

# Defect Probe

Water Testpiece

(a)

(b)

FIGURE 5.19 Immersion testing: (a) testpiece arrangement; (b) screen display - with time base delay, start of trace can be transposed from 1 to 2.

edge of the screen corresponds to the metal/water interface. Most of the automated equipment designed for immersion testing also produces a permanent chart record of the testpiece showing the position of defects using either 'B' scan or 'C' scan type display.

# 5.15 Sensitivity and calibration

The sensitivity of ultrasonic testing is related to the frequency of the waves, as stated in section 5.4, but it is also affected by adjustments to the oscilloscope controls. If the sensitivity is too high, natural features of the material, such as the large grain size of castings, will cause echoes and these may mask the presence of defects. The frequency to be used must be chosen carefully. High frequencies are suitable for fine-grained wrought materials.

In many cases the fact that a defect is present does not necessarily mean that a component must be thrown out. Defects may be tolerated provided that they do not exceed a certain acceptable size. One of the benefits of ultrasonic inspection is

www.iran-mavad.com

مرجع مهندسی مواد و متالورژی# NON-DESTRUCTIVE TESTING

that defect size can be accurately determined. This means that a component containing, say, a small crack can remain in service and further inspection at set intervals can be used to monitor the growth of the crack until its size is no longer acceptable and the part can be withdrawn. In order to be able to determine defect size accurately, the oscilloscope must be calibrated and this is done with the aid of test pieces containing artificial defects of certain specific sizes.

# 5.16 Reference standards

As stated earlier in sections 5.7 and 5.8, there are numerous factors which affect the propagation of an ultrasonic wave pulse during component inspections, and hence, exact quantitative determination of defect size, shape and orientation can be difficult. Test probes and ultrasonic equipment can be calibrated by using reference blocks and calibration standards. This will permit the evaluation and recording of quantitative data on defects.

When selecting standard reference blocks there are several variables to be considered. These include the nature of the component material and the effects of thermal and mechanical processing on the acoustic properties of the component material, the component shape and, hence, the direction of the ultrasonic beam, depth, amplitude variations of the beam and the nature of the flaw to be detected. Three types of standard reference blocks are normally employed for calibration of the test equipment: distance-amplitude blocks, area-amplitude blocks and test blocks recommended by the International Institute of Welding (IIW-type reference blocks).

# Distance-amplitude blocks

Distance-amplitude blocks are used to determine the relationship between depth and amplitude for direct beam inspection in a given material. Such standards are made from cylindrical bars of the same material as that of the test piece. Artificial flat-bottomed holes of a specific size and of varying depth are drilled into the reference standard from the base. Because the decrease in echo amplitude from a flat-bottomed hole using a circular search unit is inversely proportional to the square of the distance to the bottom of the hole, it is possible to apply a distance-amplitude correction to the test equipment, so that a flaw of a given size will produce an indication on an oscilloscope screen that is of a pre-determined height regardless of the distance from the entry surface. Normally, a number of reference standards of this type are made, with artificial 'flaws' of varying size.

# Area-amplitude blocks

The amplitude of an echo from a flat-bottomed hole in the far field of a direct beam search probe is proportional to the area of the bottom of the hole. Area-# ULTRASONIC TESTING

Amplitude blocks are made from material with the same acoustic properties as that of the test component. Artificial flaws of different sizes are machined to the same depth in the reference block. These standards can be used to relate echo amplitude to the size of a flaw, and to check the linearity of a pulse-echo inspection system with respect to flaw size. However, because natural flaws do not correspond directly to the regular shape of a flat bottomed hole and, hence, are less than ideal in reflective properties, an area-amplitude block defines only a lower limit for the size of a flaw which yields a given amplitude of indication. Often, it is not possible to determine accurately the true size of real flaws.

# Calibration blocks

IIW steel calibration blocks are used universally for the calibration of both angle beam and direct beam probes prior to contact inspection of components. A typical block design is shown in figure 5.20.

FIGURE 5.20 Type A2 nw calibration block (dimensions in mm)

www.iran-mavad.com

ﻣﺮﺟﻊ ﻣﻬﻨﺪﺳﻰ ﻣﻮاد و ﻣﺘﺎﻟﻮرژى# NON-DESTRUCTIVE TESTING

# Index point and beam spread

To determine the index point of an angle beam probe, that is the point where the beam leaves the probe, the probe is placed on surface A of the calibration block in the position shown in figure 5.21.

Angle probe
Index point

FIGURE 5.21 Determination of the index point of an angle-beam probe using the IIW type A2 test-block.

The probe is moved along the block surface until an echo of maximum amplitude is attained. Regardless of the 'angle' of a probe, a maximum echo can only be obtained when the index point of the probe coincides with the 'focal point' of the curved surface of the block. Hence, the point on the probe that is directly over the focal point of the block can be marked as the index point.

Once the index point of an angle probe has been marked, beam spread can be determined. The probe is moved in one direction away from the focal point of the block along surface A, in either direction, until the echo disappears. The beam angle at the index point is noted. The probe is then moved in the opposite direction, past the focal point of the block, until the echo disappears again. The beam spread is the difference between the angles indicated by the index point at these extreme positions.

# Beam angle

In order to determine the 'beam angle' of an angle probe, the probe is placed on surface A or surface B and is 'aimed' toward the 50 mm diameter hole, as shown in figure 5.22.

The probe is moved along the block surface until a maximum amplitude echo is received. At this position, the index point indicates the 'beam angle' which can be read from the scales marked along the sides of the block at the edges of surface A.

www.iran-mavad.com

مرجع مهندسی مواد و متالورژی# ULTRASONIC TESTING

# 83

and surface B. The beam angle so determined is the angle of the refracted shear wave, produced by a given angle probe, in the low-carbon steel calibration block.

Index point

o

FIGURE 5.22 Beam angle determination using IIW type A2 test-block.

# Time base calibrations

In order to obtain an accurate measurement of the position of a defect within a component by ultrasonic pulse-echo inspection, it is necessary to calibrate the oscilloscope time base prior to inspection.

For a direct beam probe, the time base calibration can be achieved by placing the probe on either surface C or surface D of the calibration block, to obtain multiple echoes from the 25 mm thickness. The time base can be adjusted until the echoes corresponding to 50, 100, 150, 200, 250 mm, and so on, are aligned with appropriate grid lines on the oscilloscope screen. Upon completion of these adjustments the instrument time base is calibrated in terms of 'metal distance' in steel.

The calibration for steel can be converted to a calibration for another material by multiplying 'metal distance' in steel by the ratio of the velocity of sound in the material to the velocity of sound in steel.

The time base calibration procedure for angle probes can be achieved using a similar procedure to that employed for direct beam probes. The angle beam probe is placed on surface A with the index point of the probe and focal point of the block coinciding. Multiple reflections are obtained from the 100 mm radius. The oscilloscope screen time base can be adjusted as described previously, to obtain the desired calibration.

Calibration of the time base, for either type of probe, allows an estimate of the probe 'dead zone' to be obtained. The dead zone is estimated by measuring the width of the initial pulse indication at its base, as shown schematically in figure 5.23.

www.iran-mavad.com

ﻣﺮﺟﻊ ﻣﻬﻨﺪﺳﻰ ﻣﻮاد و ﻣﺘﺎﻟﻮرژى# NON-DESTRUCTIVE TESTING

# Dead zone

FIGURE 5.23 Dead zone estimation from time base calibration.

# Screen resolution

The ability of a recording instrument to resolve and separate back reflection echoes is affected by the characteristics of both the instrument amplifier and the ultrasonic probe employed. Hence, it is advisable to check this resolution, prior to component inspection, for any combination of probe and instrument.

For direct beam probes, the standard IIW Type A2 calibration block provides a facility for implementing such checks. The probe is placed on surface A in the position shown in figure 5.24. If the resolution is sufficiently good, there should

FIGURE 5.24 Determination of back-surface resolution for a direct beam probe.

www.iran-mavad.com

ﻣﺮﺟﻊ ﻣﻬﻨﺪﺳﻰ ﻣﻮاد و ﻣﺘﺎﻟﻮرژى# UL TRASONIC TESTING

be echo indications from the base of the 2 mm wide notch and from the two block surfaces, 8 and E, on either side of the notch. For good resolution, these three echoes should be clearly separated and not overlapped.

# Sensitivity

The relative sensitivity of a given probe and instrument combination can be determined by using the 1.5 mm through hole in the type A2 calibration block (see figure 5.20). For a direct beam probe, the sensitivity can be defined by placing the probe on either surface 8 or surface F in line with the hole. The position of the probe is adjusted until a maximum echo indication is received. The instrument gain control may then be adjusted to give the desired indication height on the oscilloscope screen. For an angle probe a similar procedure is followed, but with the probe positioned on either surface C or surface D.

# Thickness blocks

Ultrasonic test equipment may be calibrated for thickness measurements using step wedges or tapered test blocks. Ideally, reference blocks of this type should be manufactured from material similar to that of the component to be inspected, and the exact thickness of the various test block sections should be determined with mechanical gauges and marked on the block. Alternatively, commercial reference standards of this type, made of normalised bars of carbon steel, are available. Obviously, the difference in acoustic properties between the material of the test component and the steel of the test block must be determined experimentally, in order to attain accurate thickness measurements.

# 5.17 Surface condition

Ideally, a smooth surface is required on a material or component for effective ultrasonic inspection. The rough surfaces of castings or forgings may present a problem. The use of a thick grease as a couplant may overcome this, or the parts can be tested using the water immersion method. Rust, surface scale and loose paint should always be removed from a metal surface before testing, otherwise poor results may be obtained. If it is desired to test components with a contoured surface, it will probably be necessary to specially manufacture a test probe, with the transducer crystal embedded in a perspex slipper which is shaped to match the contours of the components.

www.iran-mavad.com

ﻣﺮﺟﻊ ﻣﻬﻨﺪﺳﻰ ﻣﻮاد و ﻣﺘﺎﻟﻮرژى# NON-DESTRUCTIVE TESTING

# 5.18 Some applications of ultrasonic testing

As has been seen in the foregoing paragraphs, ultrasonic test methods are suitable for the detection, identification and size assessment of a wide variety of both surface and sub-surface defects in metallic materials, provided that there is, for reflection techniques, access to one surface. There are automated systems which are highly suitable for the routine inspection of production items at both an intermediate stage and the final stage of manufacture. Using hand-held probes, many types of component can be tested, including in situ testing. This latter capability makes the method particularly attractive for the routine inspection of aircraft and road and rail vehicles in the search for incipient fatigue cracks. In aircraft inspection, specific test methods have been developed for each particular application and the procedures listed in the appropriate manuals must be followed if consistent results are to be achieved. In many cases a probe will be specially designed for one specific type of inspection.

Present-day ultrasonic equipment is compact and light and will operate from either a standard mains supply or from its internal battery. A typical set would have dimensions of about 300 mm x 250 mm x 100 mm and weigh less than 5 kg. The equipment is extremely portable, relatively inexpensive and extremely versatile, and this has helped ultrasonic testing to become an indispensable tool for those concerned with all aspects of quality control and quality assurance.

Figure 5.25 shows the inspection of large forged bars using a compression wave technique, and figure 5.26 shows the use of an angle probe for the checking of circumferential welds in a large diameter pipeline. Both illustrations show the compact size and portable nature of ultrasonic test equipment.

FIGURE 5.25 Ultrasonic inspection of forged bars using a compression wave probe (courtesy of Wells-Krautkramer Ud).

www.iran-mavad.com

ﻣﺮﺟﻊ ﻣﻬﻨﺪﺳﻰ ﻣﻮاد و ﻣﺘﺎﻟﻮرژى# ULTRASONIC TESTING

FIGURE 5.26 Ultrasonic inspection of pipeline weld using a shear wave probe (courtesy of Wells-Krautkramer Ltd).

Figure 5.27 also shows an angled shear wave probe in position on a section of plate containing a butt weld.

As mentioned earlier, accurate thickness measurements can be made using an ultrasonic pulse-echo technique. Some ultrasonic equipment is made specifically for thickness measurements and instead of embodying a cathode ray tube for signal display they give a direct digital read-out of section thickness in millimetres or in inches. Figure 5.28 shows an instrument of this type in use to check the wall thickness of a valve body in a chemical plant as part of a routine maintenance inspection. The sensitivity of this type of instrument is such that it can give thickness readings over the range from 1.25 mm to 1000 mm with an accuracy of ±0.02 per cent. This degree of accuracy permits the monitoring of corrosion or erosion by noting small changes in wall thickness.

While it was stated in section 5.7 that sound cannot be transmitted easily across an air gap and that a fluid couplant is required between the transducer and the test piece, it is possible, in certain cases, for a special type of transducer to function.

www.iran-mavad.com

مرجع مهندسی مواد و متالورژی# NON-DESTRUCTIVE TESTING

FIGURE 5.27 Ultrasonic flaw detector being set up in a laboratory for weld inspection (courtesy of Wells-Krautkramer Ud).
