Repository: AdbulrhmanEldeeb/q-a_making

# Markdown File Processor

This project processes Markdown files, extracts and processes their content, and saves the results as JSON files. It is designed to handle large-scale Markdown content efficiently, leveraging modular code structure, logging, and progress tracking.

## Features

- **Markdown Processing**: Extracts and processes content from Markdown files using a custom processing pipeline.
- **Chunking Support**: Splits large text into manageable chunks for better handling.
- **Error Handling**: Automatically retries with rotated API keys in case of rate limits or errors.
- **JSON Output**: Saves processed data as structured JSON files for downstream use.

File: parsed_data/Non-Destructive_Testing_by_Barry_Hull_and_Vernon_John.md (part 5 of 7)
 هبانمخدا
FIGURE 5.28 Maintenance check of valve wall thickness in a chemical plant using a digital read-out ultrasonic wall thickness meter (courtesy of Inspection Instruments (NDT) Ltd and Sonic Instruments Inc. (USA)).

www.iran-mavad.com

ﻣﺮﺟﻊ ﻣﻬﻨﺪﺳﻰ ﻣﻮاد و ﻣﺘﺎﻟﻮرژى# ULTRASONIC TESTING

without a couplant. Figure 5.29 shows a special-purpose test rig for measuring wall thickness and determining any eccentricity in hot-forged steel tube. Specially designed water-cooled transducer heads which can withstand steel surface temperatures in excess of 800°C and which can function without a couplant are used. The tube wall thickness is measured at four points at 90° intervals around the circumference. The results of each measurement are given on an automatic printer as well as being displayed on four separate cathode ray tubes.

Soft-face probes may also be used without a couplant. This type of probe is faced with a soft polyurethane which will deform and adjust to conform to a rough surface. One of the applications for which this type of probe is used is checking the quality of welds in the top bars of cells for electrical storage batteries.

Electro-magnetic acoustic transducers offer another means of avoiding the use of a couplant. In this case there is no direct contact between the transducer and the test component. The transducer is composed of a powerful electro-magnet and a radio-frequency coil. Interaction between the magnetic field and the induced high-frequency eddy currents generates a force which stimulates an elastic wave within the material. The separation distance between the transducer and the workpiece is of the order of a few millimetres. One of the applications of this type of ultrasonic generator is for the measurement of wall thinning in corroded boiler tubes.

# FIGURE 5.29

Four-channel ultrasonic installation for wall thickness and eccentricity measurements on hot-forged steel tube. Measurements can be made when the tube surface temperature is as high as 815°C (courtesy of Inspectian Instruments (NDT) Ltd and Sanic Instruments Inc. (USA)).

www.iran-mavad.com

مرجع مهندسی مواد و متالورژی# Radiography

# 6.1 Introduction

Very-short-wavelength electromagnetic radiation, namely X-rays or 'Y-rays, will penetrate through solid media but will be partially absorbed by the medium. The amount of absorption which will occur will depend upon the density and thickness of the material the radiation is passing through, and also the characteristics of the radiation. The radiation which passes through the material can be detected and recorded on either film or sensitised paper, viewed on a fluorescent screen, or detected and monitored by electronic sensing equipment. Strictly speaking, the term radiography implies a process in which an image is produced on film. When a permanent image is produced on radiation-sensitive paper, the process is known as paper radiography. The system in which a latent image is created on an electrostatically charged plate and this latent image used to produce a permanent image on paper is known as xeroradiography. The process in which a transient image is produced on a fluorescent screen is termed fluoroscopy, and when the intensity of the radiation passing through a material is monitored by electronic equipment the process is termed radiation gauging.

It is possible to utilise a beam of neutrons rather than X-rays or 'Y-rays for inspection purposes, this being termed neutron radiography (refer to section 7.2). After an exposed radiographic film has been developed, an image of varying density will be observed with those portions of the film which have received the largest amounts of radiation being the darkest. As mentioned earlier, the amount of radiation absorbed by the material will be a function of its density and thickness. The amount of absorption will also be affected by the presence of certain defects such as voids or porosity within the material. Thus radiography can be used for the inspection of materials and components to detect certain types of defect.

The use of radiography and related processes must be strictly controlled because exposure of humans to radiation could lead to body tissue damage.

90

www.iran-mavad.com

مرجع مهندسی مواد و متالورژی# RADIOGRAPHY

# 6.2 Uses of radiography

Radiography is capable of detecting any feature in a component or structure provided that there are sufficient differences in thickness or density within the testpiece. Large differences are more readily detected than small differences. The main types of defect which can be distinguished are porosity and other voids and inclusions, where the density of the inclusion differs from that of the basis material. Generally speaking, the best results will be obtained when the defect has an appreciable thickness in a direction parallel to the radiation beam. Plane defects such as cracks are not always detectable and the ability to locate a crack will depend upon its orientation to the beam. The sensitivity possible in radiography depends upon many factors but, generally, if a feature causes a change in absorption of 2 per cent or more compared with the surrounding material, then it will be detectable.

Radiography and ultrasonics (see chapter 5) are the two methods which are generally used for the successful detection of internal flaws that are located well below the surface, but neither method is restricted to the detection of this type of defect. The methods are complementary to one another in that radiography tends to be more effective when flaws are non-planar in type, whereas ultrasonics tends to be more effective when the defects are planar.

Radiographic inspection techniques are frequently used for the checking of welds and castings, and in many instances radiography is specified for the inspection of components. This is the case for weldments and thick-wall castings which form part of high-pressure systems.

Radiography can also be used to inspect assemblies to check the condition and proper placement of components. It is also used to check the level of liquid in sealed liquid-filled systems. One application for which radiography is very well suited is the inspection of electrical and electronic component assemblies to detect cracks, broken wires, missing or misplaced components and unsoldered connections.

Radiography can be used to inspect most types of solid material but there could be problems with very high or very low density materials. Non-metallic and metallic materials, both ferrous and non-ferrous, can be radiographed and there is a fairly wide range of material thicknesses that can be inspected. The sensitivities of the radiography processes are affected by a number of factors, including the type and geometry of the material and the type of flaw, and these factors will be discussed in later sections.

# 6.3 Some limitations of radiography

Although radiography is a very useful non-destructive test system, it possesses some relatively unattractive features. It tends to be an expensive technique, compared with other non-destructive test methods. The capital costs of fixed X-ray

www.iran-mavad.com

ﻣﺮﺟﻊ ﻣﻬﻨﺪﺳﻰ ﻣﻮاد و ﻣﺘﺎﻟﻮرژى# NON-DESTRUCTIVE TESTING

Equipment are high but coupled with this considerable space is needed for a radiography laboratory, including a dark room for film processing. Capital costs will be much less if portable X-ray sets or r-ray sources are used for in situ inspections, but space will still be required for film processing and interpretation.

The operating costs for radiography are also high. The setting-up time for radiography is often lengthy and may account for over half of the total inspection time. Radiographic inspection of components or structures out on sites may be a lengthy process because the portable X-ray equipment is usually limited to a relatively low energy radiation emission. Similarly, portable radio-active sources emitting r-radiation tend to be of fairly low intensity. This is because high-intensity sources require very heavy shielding and thus cease to be truly portable. In consequence, on-site radiography in the field tends to be restricted to a maximum material thickness of 75 mm of steel, or its equivalent. Even then, exposure times of several hours may be needed for the examination of thick sections. This brings a further disadvantage in that personnel may have to be away from their normal work posts for a long time while radiography is taking place.

The operating costs for X-ray fluoroscopy are generally much lower than those for radiography. Setting-up times are much shorter, exposure times are usually short and there is no need for a film processing laboratory.

Another aspect which adds to radiography costs is the need to protect personnel from the effects of radiation, and stringent safety precautions have to be employed. This safety aspect will apply to all who work in the vicinity of a radiography test as well as to those persons directly concerned in the testing.

As mentioned in section 6.2, it is not possible to detect all types of defect by means of radiography. Cracks may only be detected if they lie in a direction parallel to the X-ray beam and even then tight cracks may escape detection. Lamination type defects in metals are almost impossible to detect by means of radiography.

# 6.4 Principles of radiography

The basic principle of radiographic inspection is that the object to be examined is placed in the path of a beam of radiation from an X-ray or r-ray source. A recording medium, usually film, is placed close to the object being examined but on the opposite side from the beam source (as shown in figure 6.1). X or gamma radiation cannot be focused as visible light can be focused and, in many instances, the radiation will come from the source as a conical beam. Some of the radiation will be absorbed by the object but some will travel through the object and impinge on the film, producing a latent image. If the object contains a flaw which has different absorptive power from that of the object material, the amount of radiation emerging from the object directly beneath the flaw will differ from that emerging from adjacent flaw-free regions. When the film has been developed there will be an area of different image density which corresponds to the flaw in the material. Thus the

www.iran-mavad.com

مرجع مهندسی مواد و متالورژی# RADIOGRAPHY

# Source

# Internal flaw

FIGURE 6.1 Schematic diagram showing radiographic system.

Flaw will be seen as a shadow within the developed radiograph. This shadow may be of lesser or greater density than the surrounding image, depending on the nature of the defect and its relative absorptive characteristics. The developed radiograph is a two-dimensional representation of a three-dimensional object and the image may be distorted both in size and shape compared with the test piece. The reasons for this distortion are given in section 6.11.

The position of a flaw within a test piece cannot be determined exactly with a single radiograph, but by taking several radiographs with the beam directed at the object from a different angle for each exposure, it should be possible to determine the exact position of the flaw in relation to the thickness of the object.

# 6.5 Radiation sources

A portion of the electromagnetic spectrum is shown in figure 6.2. The very-high-frequency (short wavelength) radiation, listed as X-rays and γ-rays, is the only form of electromagnetic radiation which will penetrate solid and opaque material. Electromagnetic waves can be regarded as a series of quanta.

www.iran-mavad.com

مرجع مهندسی مواد و متالورژی# NON-DESTRUCTNE TESTING

|10g1O hv|-1|o|2|3|4I|5I|6|7I|
|---|---|---|---|---|---|---|---|---|
|log 10 v|14|15|16|17|18|19|20|21|
|Infra-red|Infra-red|Infra-red|Infra-red|Infra-red|Infra-red|Infra-red|Infra-red|Infra-red|
|Visible|Visible|Visible|Visible|Visible|Visible|Visible|Visible|Visible|
|Ultra-violet|Ultra-violet|Ultra-violet|Ultra-violet|Ultra-violet|Ultra-violet|Ultra-violet|Ultra-violet|Ultra-violet|
|X-rays|X-rays|X-rays|X-rays|X-rays|X-rays|X-rays|X-rays|X-rays|
|I--|I--|I--|I--|I--|I--|I--|I--|I--|
|light|light|light|light|light|light|light|light|light|
|10g1O A|I|I|I|I|I|I|I|I|
|-5|-6|-7|-8|-9|-10|--11|-12|-13|

A = wavelength (m); v = frequency (Hz); hv = photon energy (eV)

FIGURE 6.2 Portion of the electro-magnetic spectrum

or photons, and the energy of the photons varies with the frequency of the radiation. The relationship between frequency and photon energy is given by Planck's quantum relationship E = hν, where E is photon energy, ν is frequency and h is Planck's constant (h = 6.625 J s). The energies of photons of radiation in the X-ray and γ-ray sector of the spectrum range from 50 to 1000 electron volts. (The electron volt (eV) is a unit of energy and is the energy required to move one electron through a potential difference of one volt. 1 eV = 1.602 x 10-19 J.) The photon energies for radiation of different frequencies is shown in figure 6.2.

X-rays and γ-rays are indistinguishable from one another. The only difference between them is the manner of their formation. X-rays are formed by bombarding a metal target material with a stream of high-velocity electrons within an X-ray tube. γ-rays, on the other hand, are emitted as part of the decay process of radioactive substances.

# 6.6 Production of X-rays

As mentioned earlier, X-rays are produced by bombarding a metal target with a beam of high-velocity electrons. The major components of an X-ray tube are a cathode to emit electrons and an anode target, both being contained within an evacuated tube or envelope. The general arrangement is shown in figure 6.3. The cathode is a filament coil of tungsten wire. An electric current at a low voltage flows through the cathode filament to heat it to incandescence and stimulate the thermionic emission of electrons. A large electrical potential difference (the tube voltage) exists between the cathode and anode target to accelerate the electrons across the space separating the two. X-ray tube voltages generally range from 50 kV to 1 MV.

www.iran-mavad.com

مرجع مهندسی مواد و متالورژی# RADIOGRAPHY

# High voltage supply

# Anode target

# Low voltage supply

# Filament

# FIGURE 6.3

Schematic view of an X-ray tube.

A focusing cup or focusing coil is placed close to the cathode. This acts as an electro-magnetic lens to focus the thermionic emission into a fine beam aimed at the centre of the anode target material.

The anode comprises a small piece of the target metal, which is usually tungsten, embedded in a mass of copper. Tungsten is used as a target material because it is a highly efficient emitter of X-rays and because it possesses an extremely high melting point, 3380°C, and can therefore withstand the high temperatures generated by the impinging electrons. The tungsten target material is embedded in a copper block which is water-cooled or oil-cooled so that the heat energy generated can be readily dissipated by conduction through the copper.

The X-ray tube envelope may be made of glass, a ceramic material such as alumina, a metal, or a combination of materials. The majority of X-ray tubes made these days are of ceramic/metal construction and these can be made smaller, for any particular tube voltage rating, than glass/metal tubes. The tube envelope must possess good structural strength at high temperatures in order to withstand the combined effects of radiated heat from the anode and the forces exerted by atmospheric pressure on the evacuated chamber. The shape of the envelope may vary with the tube voltage rating and the nature of the anode and cathode design. The envelope must contain a window opposite the anode to permit the X-ray beam to leave the tube. The window is made of a low atomic number element to minimise X-ray absorption. A 3 to 4 mm thickness of beryllium is generally used as a window material. The electrical connections for anode and cathode are fused into the walls of the envelope.

The X-ray tube is contained within a metal housing which is well insulated to give protection from high-voltage electrical shock, and this housing usually possesses a high-voltage plug and socket which will permit the rapid disconnection of the electrical cables which connect the tube to the high-voltage generator unit.

www.iran-mavad.com

مرجع مهندسی مواد و متالورژی# NON-DESTRUCTNE TESTING

The portable X-ray units which are used for on-site work are generally self-contained with both the high-voltage generator and the X-ray tube contained within the same housing. In this case there are no high-voltage cables outside the unit.

A low-voltage current passes through the cathode filament, heating it and generating a cloud of electrons around the filament by thermionic emission. When a high voltage is applied across the tube between cathode and anode, the electrons are accelerated across the evacuated space to strike the target. The electron beam is focused so that it impinges on a small area of the target, this small area being termed the 'focal spot'.

Most of the electron beam energy is converted into heat energy, which has to be dissipated - some is converted into X-radiation. The smaller the focal spot on the target, the sharper will be the radiographic image that can be obtained. However, the extent of anode heating which occurs prevents the use of too small a focal spot. The anode and target design is a compromise between the conflicting requirements of long target life and maximum radiographic definition. In many X-ray tube designs, the face of the anode is inclined at an angle to the electron beam. The electron beam is focused in such a way as would give a small square focal spot on a plane normal to the electron beam but which is a long, narrow focal spot on the inclined target face.

FIGURE 6.4 Diagram showing actual and effective focal spots for an anode target with an inclined face.

There are three important variables in X-ray tubes: these are the filament current, the tube voltage and the tube current. A change in the filament current will alter the temperature of the filament which will change the rate of thermionic emission of electrons. An increase in the tube voltage, the potential difference between cathode and anode, will increase the energy of the electron beam and, hence, will increase the energy and penetrating power of the X-ray beam which is

www.iran-mavad.com

مرجع مهندسی مواد و متالورژی# RADIOGRAPHY

produced. The third variable, the tube current, is the magnitude of the electron flow between cathode and anode and is directly related to the mament temperature. (The tube current is usually referred to as the milli-amperage of the tube.) The intensity* of the X-ray beam produced by the tube is approximately proportional to the tube milli-amperage.

Figure 6.5 shows an industrial X-ray set with a maximum rated tube voltage of 320 kV. This type of set is suitable for use in an X-ray test laboratory. The metall ceramic X-ray tube, within its shielding, is mounted on an adjustable stand which

# FIGURE 6.5

320 kV X-ray unit (courtesy of Pantak Ltd).

* The intensity of X-radiation or ,,),-radiation is measured in roentgens. One roentgen is the amount of radiation that will produce ions carrying one electrostatic unit of electricity in 1.293 mg of air.

www.iran-mavad.com

ﻣﺮﺟﻊ ﻣﻬﻨﺪﺳﻰ ﻣﻮاد و ﻣﺘﺎﻟﻮرژى# NON-DESTRUCTIVE TESTING

allows for accurate positioning of the tube in relation to the workpiece. Each of the two cylinders is a 160 kV high-voltage generator. The electronic control unit will give control of tube voltage within the range from 5 to 320 kV and tube currents ranging from 0.5 to 30 mA. On the left of the picture can be seen the oil pump and oil cooler.

# 6.7 X-ray spectra

The radiation generated by a particular X-ray tube is not of one single wavelength but covers a range of wavelengths. The X-rays are produced by two types of process. The extreme deceleration of electrons when they collide with atoms of the target material produces X-rays of many wavelengths. This 'white' radiation, or continuous band of frequencies in the X-ray spectrum, is referred to as bremsstrahlung. In addition to the production of bremsstrahlung, the collision of an electron with a target atom may displace an orbital electron within the target atom and move it into a higher energy state. This is termed excitation. When the high-energy orbital electron falls back to its original orbital position, the energy release will be emitted as radiation at a specific frequency. This radiation of characteristic frequency will be of a much higher intensity than the background white radiation (see figure 6.6). There will normally be more than one characteristic X-ray wavelength for any given target material but the dominant one is termed Ka radiation. The Ka wavelength produced by a tungsten target is 2.1 nm.

FIGURE 6.6 Spectrum of X-radiation showing characteristic frequencies and 'white' radiation.

www.iran-mavad.com

مرجع مهندسی مواد و متالورژی# RADIOGRAPHY

There is a lower limit to the wavelength of the radiation produced by an X-ray tube, and this lower limit is inversely proportional to the tube voltage. The minimum wavelength, in nm, is given by

1239.5
V

where V is the tube voltage.

The effects of changes in tube voltage on both the X-ray spectrum and the intensity of the radiation is shown in figure 6.7. It is the radiation at the low-wavelength end of the spectrum that is of the greatest importance in radiography because of its greater penetrating ability.

# FIGURE 6.7

Effect of tube voltage on variation of radiation intensity with wavelength: (a) low tube voltage; (b) high tube voltage.

The magnitude of the tube current does not affect the wavelength spread of the X-radiation produced but it does have an effect on the intensity of the radiation. This is shown in figure 6.8.

The wavelength of X-radiation or r-radiation is very important. The ability of the radiation to penetrate a medium increases as the wavelength reduces. In other words, compared with longer wavelength radiation, very short wavelength radiation will either penetrate a greater thickness of a given material or will be capable of penetrating materials of greater density. Hence, if the minimum wavelength of the radiation produced decreases as the tube voltage is increased, so the penetrating ability of the radiation will be increased as the tube voltage increases. This effect is shown in figure 6.9.

www.iran-mavad.com

ﻣﺮﺟﻊ ﻣﻬﻨﺪﺳﻰ ﻣﻮاد و ﻣﺘﺎﻟﻮرژى# NON-DESTRUCTIVE TESTING

# Figures

FIGURE 6.8 Effect of tube current on the variation of X-ray intensity with wavelength: (a) low tube current; (b) high tube current.

FIGURE 6.9 Effect of tube voltage on the penetrating ability of X-radiation.

|Wavelength|Tube voltage (kV)|X-ray intensity|
|---|---|---|
|100|100|125|
|75|1000|50|
|25|10000|0|

www.iran-mavad.com

ﻣﺮﺟﻊ ﻣﻬﻨﺪﺳﻰ ﻣﻮاد و ﻣﺘﺎﻟﻮرژى# RADIOGRAPHY

It will be seen that radiation from a 200 kV tube will penetrate a steel thickness of about 25 mm. If the tube voltage is increased to 1000 kV (1 MV), the radiation will penetrate a steel thickness of about 130 mm.

The upper practical limit for conventional X-ray tubes is about 1000 kV and this will give an X-ray spectrum with the shortest wavelength radiation, possessing a photon energy of approximately 1 MeV. X-radiation with photon energies of up to 30 MeV can be produced by using high-energy electrons produced by either a van der Graaf generator, a linear accelerator or a betatron source. The penetration ability, with regard to steel, for X-rays produced in X-ray tubes and using high energy sources, is given in table 6.1. It should be noted that the maximum thickness values quoted in table 6.1 are those thicknesses which can be inspected using exposure times of several minutes' duration and medium speed film. Thicker sections can be inspected using long exposure times and a fast film speed.

# Table 6.1

|X-ray tubes| | |High-energy sources| |
|---|---|---|---|---|
|Tube voltage (kV)|Penetration ability (mm of steel)|Photon energy (MeV)|Penetration ability (mm of steel)| |
|150|up to 25|2| |5 to 200|
|250|up to 70|4.5| |25 to 300|
|400|up to 100|7.5| |60 to 450|
|1000|5 to 140|20| |75 to 600|

# 6.8 r-radiation sources

r-radiation is emitted during the decay of radioactive nuclei. Unlike the broad 'white' spectrum of radiation obtained from an X-ray tube, a r-ray emitter will give one or more discrete radiation wavelengths, each one with its own characteristic photon energy. Radium, a naturally occurring radioactive element, has been used as a source of r-radiation for radiography, but it is far more usual to use radioisotopes produced in a nuclear reactor. The specific isotopes which are generally used as r-ray sources for radiography are caesium-137, cobalt-60, iridium-192 and thulium-170. (The numbers are the atomic mass numbers of the radioactive nuclei.)

There is a continuous reduction in the intensity of radiation emitted from a r-source as more and more unstable nuclei decay. The rate of decay decreases exponentially with time according to:

where /0 is the initial intensity, /t is the intensity of radiation at time t, and k is a# NON-DESTRUCTNE TESTING

constant for a particular disintegrating atomic species. An important characteristic of each particular radio-isotope is its half-life period. This is the time taken for the intensity of the emitted radiation to fall to one-half of its original value. After two half-life time intervals, the intensity will fall to one-quarter of the original value, after three half-life time intervals the intensity will fall to one-eighth of the original value, and so on.

If the half-life period is T, and Ir is the intensity at time T, then:

1 T -- 10 2= 10e-kT

therefore

1 e-kT = -

or

2 kT = In 2

therefore

k = -In 2 / T

Another characteristic of a -y-ray source is the source strength. The source strength is the number of atomic disintegrations per second and is measured in curies (one curie is 3.7 x 1010 disintegrations per second). The source strength decreases exponentially with time, and the source strength at any given time can be determined using the expression.

The radiation intensity, usually measured in roentgens per hour at one metre (rhrn), is given by source strength (in curies) x radiation output (rhm per curie). The value of radiation output is a constant for any particular isotope.

Another term used in connection with -y-ray sources is specific activity. This characteristic, expressed in curies per gramme, is a measure of the degree of concentration of the source.

The characteristics of the commonly used -y-sources for radiography are given in table 6.2.

|Source|Half-life period|Photon energy (MeV)|Radiation output (rhm curie)|Effective penetrating power (mm of steel)|
|---|---|---|---|---|
|Caesium-137|33 years|0.66|0.39|75|
|Cobalt-60|5.3 years|1.17, 1.33|1.35|225|
|Iridium-192|74 days|12 rays from 0.13 to 0.61|0.55|75|
|Thulium-170|128 days|0.084|0.0045|12 mm aluminium|

www.iran-mavad.com

ﻣﺮﺟﻊ ﻣﻬﻨﺪﺳﻰ ﻣﻮاد و ﻣﺘﺎﻟﻮرژى# RADIOGRAPHY

Commercial radio-active sources are usually metallic in nature, but may be chemical salts or gases adsorbed on carbon. The source is encapsulated in a thin protective covering. This may be a thin sheath of stainless steel or aluminium. By containing the radio-active material in a capsule of this type, it prevents spillage or leakage of the material and reduces the possibility of accidental mis-handling. The encapsulated source is housed in a lead-lined steel container. Two types of container are in general use. In one type the source remains in a fixed position in the centre of the container and the container has a conical plug which may be swung away to allow radiation to emerge. This type of container is sometimes referred to as a 'radioisotope camera'. The other type of container possesses remote-controlled mechanical or pneumatic devices that will open the container and move the source out on a telescopic stalk. When the exposure is completed, the source can be returned to the container and the lid secured by remote control. This second type of container is the more widely used type. The remote-control facility allows the operator to remain at a safe distance from the source. Another advantage is that radiation is emerging from the source at all angles. The source can be located in the centre of a shielded radiation laboratory and a large number of items for inspection, say a production batch of castings, be positioned around the source and all radiographed simultaneously.

# 6.9 Attenuation of radiation

X-rays and -y-rays interact with the atoms of any medium, including air, which they pass through, and will be attenuated in some way. It is the differential attenuation of radiation by different media which allows radiography to be a useful inspection method. The degree of attenuation is affected by many factors, including the density and structure of the medium and also the type, intensity and photon energy of the radiation.

The intensity of the radiation which emerges from a homogeneous medium decreases exponentially with the thickness of the medium through which it has passed. This can be written as *I = I0 e-μt where I is the intensity of the emerging radiation, I0 is the intensity at the entry face, t is the thickness of the medium and μ is a characteristic of the medium termed the linear absorption coefficient. This is not constant for all conditions but varies with the photon energy of the radiation. The absorption coefficient of a material is sometimes expressed as a mass-absorption coefficient, μ/p, where p is the density of the medium. The absorption coefficient can also be expressed as the effective absorbing area of a single atom. This value, known as the atomic-absorption coefficient or atomic-absorption cross-section, σa*, is the linear absorption coefficient divided by the number of atoms per unit volume. It is usually expressed in barns (1 barn = 10-22 mm2).

There are several ways in which a photon of X-radiation or -y-radiation can interact with the atoms of a medium, and the most important of these are the# NON-DESTRUCTIVE TESTING

The photo-electric effect is an interaction in which a photon is consumed in breaking the bond between an orbital electron and its atom. Any excess photon energy beyond the bond strength is absorbed as electron kinetic energy. The photo-electric effect is negligible with low atomic number elements and for photon energies exceeding about 100 keV, but for high atomic number elements and for photon energies of up to 2 MeV it accounts for a major portion of total absorption.

Rayleigh scattering is an interaction in which a photon is deflected without any loss of photon energy or release of electrons. The angle of deflection is high for low-energy photons and low for high-energy photons.

Compton scattering is an interaction in which an incident photon causes an orbital electron to be ejected from an atom. Only a portion of the photon energy is used for this purpose and the photon emerges at some scatter angle with a lower energy, that is, of a longer wavelength. This longer wavelength may be in the visible sector of the electro-magnetic spectrum.

Pair production can occur if the incident photon energies exceed 1 MeV. Two lower-energy photons of scattered radiation are emitted for each high-energy photon absorbed.

The total absorption is the sum of the absorption or scattering effects of the four processes listed above. This is termed narrow beam absorption and is based on the premise that any photon scattered, even if the scatter angle is small, is considered as a photon absorbed. In practice, with a broad beam, photons which are scattered forwards at small angles are not lost but tend to increase the intensity of the attenuated beam. In other words, the broad beam absorption coefficient of a material is less than the narrow beam absorption coefficient.

The theoretical derivation of absorption coefficients is based on the assumption that the radiation is monochromatic, that is, all photons have the same energies and, hence, wavelength. In practice, an X-ray tube produces 'white' radiation and the effective absorption coefficients are modified by the range of photon energies present in the incident beam.

Empirically derived absorption coefficients are the values used most in exposure time calculations.

The radiation emerging from the material being inspected is composed, then, of direct, but attenuated, radiation and scattered radiation. The ratio of the intensity of the scattered radiation to the intensity of the direct radiation is known as the scattering factor. The scattered radiation does not help to reveal characteristics of the test piece but, rather, detracts from the quality of image possible in that it tends to reduce contrast on the film, obscure detail and reduce overall sensitivity. The scattering factor varies with test piece thickness, increasing as the thickness increases, and also varies with tube voltage, decreasing as the tube voltage increases (namely, decreasing as photon energies increase) because low photon energy radiation is scattered more than high photon energy radiation.

(see figure 6.10)

www.iran-mavad.com

ﻣﺮﺟﻊ ﻣﻬﻨﺪﺳﻰ ﻣﻮاد و ﻣﺘﺎﻟﻮرژى# RADIOGRAPHY

# 6.10 Radiographie equivalence

It is desirable then, to use high-energy or short-wavelength radiation (hard X-rays) for good contrast and definition. This can be achieved by either increasing the voltage of the X-ray tube or by using a selective filter to absorb the longer-wavelength portion of the incident radiation. The optimum choice of filter will require consideration of testpiece material and thickness, film type, tube voltage and tube current. A high atomic number element used as a filter will tend to produce a clean image but this would require lengthy exposure times, with consequent cost increase, because it would also cause a major reduction in the intensity of the radiation reaching the testpiece.

Raising the tube voltage can frequently produce high-quality radiographs at a reduced cost. The improved image quality is largely achieved by reducing the proportion of image density due to scattered radiation, which may be of the order of 80 per cent when low voltage, or soft, X-rays are used.

The absorption of X-rays and 'Y-rays by various materials becomes less dependent on composition as the energy of the radiation increases. For example, at 150 kV, 1 mm thickness of lead is equivalent to 14 mm of steel but for photon energies of

www.iran-mavad.com

ﻣﺮﺟﻊ ﻣﻬﻨﺪﺳﻰ ﻣﻮاد و ﻣﺘﺎﻟﻮرژى# NON-DESTRUCTIVE TESTING

Me V, then a 1 mm thickness of lead is only equivalent to a 5 mm steel thickness. The absorption equivalence values for some materials are given in table 6.3. Equivalence values are useful when it comes to establishing exposure times for various materials and components.

# Table 6.3 Radiographie absorption equivalence for some metals

|Material| |X·rays (kV)| |X-rays (MeV)| | |"(-rays| | | | |
|---|---|---|---|---|---|---|---|---|---|---|---|
| |150|220|400|1|2|4|Cs-137|Co·60|Ir-l92| | |
|Steel|1.0|1.0|1.0|1.0|1.0|1.0|1.0|1.0|1.0| | |
|Magnesium|0.05|0.08| | | | | | | | | |
|Aluminium|0.12|0.18| | | |0.35|0.35|0.35| | | |
|Al-4% Cu alloy|0.16|0.22| | | |0.35|0.35|0.35| | | |
|Titanium|0.45|0.35| | | | | | | | | |
|Copper|1.6|1.4|1.4| |1.3|1.1|1.1|1.1| | | |
|Zinc|1.4|1.3|1.3| |1.2|1.0|1.0|1.1| | | |
|Lead|14.0|12.0| |5.0|2.5|3.0|3.2|2.3|4.0| | |

# 6.11 Shadow formation, enlargement and distortion

X-rays and 'Y-rays, like light, propagate in straight lines and the geometrical relationships between source, object and film, or screen, determine the main features of the radiographic image which is formed. The image formed on a radiograph is similar to the shadow cast on a screen by an opaque object placed in the light path.

The dimensions of the shadow of an object illuminated from a point source will be larger than the object (see figure 6.11 a). This enlargement effect is not of major consequence in radiography because the film or other recording medium is generally placed close behind the test piece, although with a test piece of complex shape, some portions of the test piece may be a relatively long way from the plane of the film and, hence, enlarged. There are some instances in radiography in which enlargement can be used to advantage, and detail that might otherwise be invisible may become visible by means of enlargement.

If a plane of the object being inspected is not parallel to the film or other recording medium, the shape of the image will be distorted (see figure 6.11b). Radiographs of many test objects will show some distortion because many test pieces will be of such shape that they will possess some features that will not be parallel to the plane of the film. In a number of cases the object may contain features that will produce images which overlap one another. This type of behaviour is shown in figure 6.11c.

Most radiation sources are too large to be considered as a point source. When a source of finite size produces a shadow, there will be a certain geometrical unsharpness to the shadow which is formed. There will be a portion of the image that will be in shadow for radiation coming from all points on the source. This region of complete shadow is termed the umbra. There will also be portions of the image.# RADIOGRAPHY

# Source

|Source|Source|
|---|---|
|Object|Object|
|Film|Film|
|(a)|(b)|
|Source|Source|
|Objects|Object|
|Penumbra|Umbra|
|Film|Film|
|(c)|(d)|

# FIGURE 6.11

Geometric features: (a) image enlargement; (b) image distortion; (c) formation of overlapping images; (d) unsharpness of image produced by source of finite size.

which are in shadow for radiation from some portions of the source but not in shadow for all the radiation. This zone of partial shadow is termed the penumbra (see figure 6.11d). The size of the penumbra, or the degree of geometric unsharpness, can be reduced by reducing the size of the source of radiation, by reducing the object to film distance, or by increasing the source to object distance.

www.iran-mavad.com

مرجع مهندسی مواد و متالورژی# NON-DESTRUCTIVE TESTING

There is a special technique of high-definition radiography possible utilising an X-ray source with a very small focal spot. The size of the focal spot may be as small as 12 µm in diameter. This gives, in effect, a point source of radiation, and penumbra effects are almost entirely eliminated. This makes it possible to increase significantly the object-to-film distance to give magnification.

In practice, the dimensions of the source are fixed by either the pellet size of an isotope source or the characteristics of the X-ray tube being used, and the object-to-film distance is a minimum with, in many cases, the film being placed in contact with the surface of the object. Thus, the only parameter which can be varied is the source-to-object distance. However, any increase in the source-to-object distance will result in an increase in the exposure time necessary and the radiographer has to compromise between high-definition images with the minimum degree of unsharpness, and costs which are closely linked to the length of exposure time.

# 6.12 Radiographic film and paper
