Repository: AdbulrhmanEldeeb/q-a_making

# Markdown File Processor

This project processes Markdown files, extracts and processes their content, and saves the results as JSON files. It is designed to handle large-scale Markdown content efficiently, leveraging modular code structure, logging, and progress tracking.

## Features

- **Markdown Processing**: Extracts and processes content from Markdown files using a custom processing pipeline.
- **Chunking Support**: Splits large text into manageable chunks for better handling.
- **Error Handling**: Automatically retries with rotated API keys in case of rate limits or errors.
- **JSON Output**: Saves processed data as structured JSON files for downstream use.

File: parsed_data/Non-Destructive_Testing_by_Barry_Hull_and_Vernon_John.md (part 6 of 7)
 هبانمخدا
The film which is used for industrial radiography differs from normal photographic film in a number of respects. The film base is considerably thicker than photographic film, being about 0.018 mm in thickness and it possesses a thin film of emulsion on both sides. Some radiographic film is produced with only one emulsion layer but this type is not in general use. The silver salts in the emulsion are very sensitive to electromagnetic radiation of the X-ray or γ-ray type but are also sensitive to visible light. A thin coating of emulsion on both sides of the film base effectively increases the speed of the film because the radiation affects both layers almost equally. The film development process is also more effective than would be the case for one thick emulsion layer rather than two thin layers.

X-ray film is of two general types: direct exposure no-screen-type, and screen-type film. Most industrial X-ray film is of the direct exposure type and is available in several grades, each grade with a different combination of film speed and grain size. The film produced for medical radiography is of the screen-type but this grade is used for some industrial applications. The type of application for which medical radiographic film would be used is where a low-power radiation source is involved and where very long exposure times would be needed were direct exposure film to be used. The emulsion on medical screen-type film is more sensitive to visible light than to X-radiation, and is particularly sensitive to the wavelengths emitted by the fluorescent screens with which they are used.

X-ray images can also be recorded on radiographic paper. The paper only has an emulsion layer on one side. The paper may be used in the same manner as direct exposure film, but it is generally used in connection with fluorescent screens because it allows for shorter exposure times and gives a good contrast image. The emulsion on a radiographic paper usually contains developer chemicals which are activated by dipping the exposed paper in an alkaline solution. Processing is very...

www.iran-mavad.com

مرجع مهندسی مواد و متالورژی# RADIOGRAPHY

rapid but the image will show some deterioration after a period of 8 to 10 weeks. If it is required to store a paper radiograph for a longer period than that it should be fixed, washed and dried in the conventional manner. Radiographic paper is frequently used instead of film in some process-control inspection, by virtue of its speed, convenience and lower cost.

# 6.13 Xeroradiography

In this system the latent radiographic image is produced on a metal plate which has a thin coating of selenium. The plate is given an overall but even charge of static electricity. A charged plate of this type is highly sensitive to light and also X-radiation and must be kept in a light-tight holder similar to a film cassette. When X-radiation impinges on the plate it will differentially discharge the surface of the plate in proportion to the amount of radiation received at different portions of the plate, thus producing an electrostatic latent image.

The exposed plate is developed by subjecting it, in the absence of light, to a cloud of extremely fine plastic powder, or toner. The particles of the toner powder are charged electrostatically, but with a charge of opposite sign to the charge on the plate. The toner powder particles are attracted to the charged portions of the plate, producing a radiographic image. This image is not permanent as the powder particles are merely held in place by the electrostatic charge. A permanent image can be made by placing a piece of treated paper on the plate. The powder is transferred to the paper where it can be fixed in position using heat. Xeroradiographic images can normally show excellent detail.

# 6.14 Fluoroscopy

In fluoroscopy the X-ray image is not recorded on film but the radiation, after passing through the object under inspection, impinges on a screen made up of crystals of a fluorescent compound bonded on a thin base. The crystals fluoresce when X-radiation strikes them and the intensity of the fluorescence produced is greatest in those parts receiving the most radiation. A sketch of the principle of fluoroscopy is shown in figure 6.12. The appearance of the fluoroscope image is the reverse of that seen on a developed radiograph and a defect such as porosity which would show as dark spots on a radiograph would appear as brighter spots on a fluorescent screen.

The major advantage of fluoroscopy is that an image can be seen in 'real-time', and it is a useful inspection technique for the inspection of large-scale production items.

A fluoroscopic image tends to be fairly dim and should be viewed in a room with a low level of background illumination. Image amplification can be used to give a brighter image and, hence, improve the ease with which fine detail can be.

www.iran-mavad.com

مرجع مهندسی مواد و متالورژی# NON-DESTRUCTIVE TESTING

# Adjustable lead apertures

X-ray tube

Thick leaded glass tube

Fluorescent screen

Lead-shielded cabinet

FIGURE 6.12 Principle of operation of a fluoroscope.

Seen. The brighter image formed after amplification is smaller than the original screen image but is bright enough to be enlarged by an optical lens system. Alternatively, the bright image could be viewed remote from the X-ray cabinet using a closed circuit TV system.

A development, but one which still comes under the general heading of fluoroscopy, is to use a solid-state imaging panel in place of a fluorescent screen. By this means, images of high quality can be displayed on a TV monitor screen.

An inspection system for the examination of die cast aluminium car wheels is shown in figure 6.13. Figure 6.13a shows wheels on a conveyor entering a shielded X-ray cabinet. The system incorporates a 160 kV constant potential X-ray unit and an electronic image amplification unit. The image can be viewed on a TV monitor which is remote from the radiation area (figure 6.13b). The operator in the viewing area has full control of the X-ray unit and wheel movement.

# 6.15 Exposure factors

There are very many factors which govern the formation of a satisfactory image on radiographic film. When it is desired to radiograph some object or component, the composition, density and dimensions of the object will largely determine the quality of the radiation which will be used. The source must produce radiation which will be sufficiently penetrating for the type and thickness of material to be inspected, and so X-ray tube voltage or type of γ-radiation source will be selected accordingly. The selection of a particular grade of radiographic film will be made.

www.iran-mavad.com

مرجع مهندسی مواد و متالورژی# RADIOGRAPHY

# Figure 6.13

Fluoroscopy inspection system:

- (a) wheels entering shielded X-ray cabinet;
- (b) remote viewing room, showing image of wheel on the TV monitor and the control panel (courtesy of Wells-Krautkramer Ud).

www.iran-mavad.com

مرجع مهندسی مواد و متالورژی# NON-DESTRUCTIVE TESTING

on the basis of its sensitivity to the variations of radiation intensity which are expected after transmission through the object. However, the amount of radiation expected to reach the film will be affected by several other factors, including the intensity of the incident radiation (governed by the X-ray tube current or the strength of a 'Y-source in curies), the source-to-film distance and the exposure time.

The correct exposure for a particular application may be determined by a process of trial and error or by using an aid such as an exposure chart which relates to a specific grade of film. A typical exposure chart is shown in figure 6.14. It will be noticed that one axis of the chart is marked in milliamp-seconds. The intensity of radiation emitted from an X-ray tube at any particular tube voltage is proportional to the tube current and so, if a radiograph were made with an exposure time of 8 seconds at a tube current of 20 mA, an equivalent radiograph could be obtained, assuming tube voltage to be constant, with a 16 second exposure at 10 mA or a 10 second exposure at 16 mA.

|kV|104|80|90|100|110|120|130|140|150|160|
|---|---|---|---|---|---|---|---|---|---|---|
|Thickness (mm)| |5|10| |15| |20|25| | |

FIGURE 6.14 Typical X-ray exposure chart for steel.

www.iran-mavad.com

ﻣﺮﺟﻊ ﻣﻬﻨﺪﺳﻰ ﻣﻮاد و ﻣﺘﺎﻟﻮرژى# RADIOGRAPHY

The intensity of radiation at any point diminishes as the distance from the source increases, according to the inverse square law. This can be written as IL2 = constant, where I is the intensity and L is the distance from the source. An exposure chart, as shown in figure 6.14, gives data for one particular source-to-film distance, usually one metre. If the source-to-film distance differs from this, then the exposure time has to be adjusted accordingly. For example, if the exposure chart recommends an exposure of, say, 200 mA-second, at a source-to-film distance of 1 metre, then for an equivalent radiograph the exposure would need to be 200 x 4 mA-second at 2 metres, 200 x 2.25 mA-second at 1.5 metres, or 200 x 0.64 mA-second at 0.8 metres. Further modifications to the figures given by an exposure chart will need to be made if a filter is used or if screens are used.

It should be borne in mind, though, that these exposure charts are, at best, only a guide. They are only strictly accurate for testpieces of uniform thickness and for one specific X-ray installation because each type of X-ray unit differs from one another and indeed each X-ray installation is unique.

Exposure charts for γ-ray sources are constructed in a similar manner to those for X-rays but instead of the exposures being quoted in millamp-seconds they are quoted in curie-minutes or curie-hours. The source strength must also be known in order to use a γ-ray exposure chart. As stated earlier, the strength of an isotope source decreases exponentially with time. Source manufacturers state the source strength on a given date, and from this the strength at any other time can be calculated.

# 6.16 Radiographie screens

Screens are often used to improve contrast and to increase the density of the radiographic image on film. These screens, which are placed in close contact with the film during exposure, may be either metallic or fluorescent intensifying screens. The most widely used type of metallic screen is the lead screen. Sometimes a combination of both types, the fluoro-metallic screen is used.

By using lead screens it is often possible to improve the contrast in a radiograph by filtering out scattered radiation and also to reduce exposure times. The screens used are very thin films of lead bonded to a thin card or plastic. The thickness of the lead is usually either 0.125 mm or 0.25 mm, and the screens are placed in contact with each side of the radiographic film within the film cassette.

As mentioned in section 6.9 a heavy metal, such as lead, will absorb low-energy (longer-wavelength) radiation much more readily than it will absorb high-energy radiation. The scattered radiation from a testpiece is always of a lower energy than the incident radiation and will be almost entirely absorbed by the screen, while much of the high-energy incident radiation will pass through the lead screen filter. Scattered radiation, 'back scatter', will also be formed from the table or

www.iran-mavad.com

مرجع مهندسی مواد و متالورژی# NON-DESTRUCTIVE TESTING

The floor on which the film holder is placed. The screen placed behind the film will absorb this back scatter.

One of the effects when high-energy radiation strikes a metal such as lead is an interaction resulting in the emission of electrons (see section 6.9). The electrons emitted from the lead screen material will affect the radiographic film emulsion and give greater developed film densities than would be achieved without screens. This image intensifying effect also gives enhanced contrast which improves the ability to observe small flaws. Plate 1 shows portions of two radiographs taken of the same brass casting. Both radiographs were taken with Kodak Industrex CX film at 180 kV. In each case the source-to-film distance was 700 mm, the tube current was 8 mA and the exposure time was 2 minutes. No screens were used for exposure (a) but a pair of 0.125 mm lead screens was used for exposure (b).

Because lead screens give both a filtration effect and an intensifying effect, there will be some combination of incident wave energy and material thickness at which these effects just balance one another and there is no advantage in using a screen. With steel this point comes at a metal thickness of about 6 mm and a tube voltage of about 130 kV. Below these values the filtration effect is the dominant one, resulting in longer exposure times. For light metals such as aluminium, the minimum thickness at which lead screens are advantageous will be greater than that for steel.

Fluorescent intensifying screens can also be used to improve the efficiency of radiography. The most widely used screen material is calcium tungstate crystals on a thin card base. These screens are very sensitive to X-rays and will fluoresce, giving visible light in the blue sector of the spectrum, and can intensify the film image by a factor of up to 100. However, these screens do not reduce scatter and, in consequence, the image quality is not as good as that obtainable using lead screens. Fluorescent screens are much less sensitive to γ-radiation than to X-rays and will give an intensification of some 20 to 40 times, but the unsharpness of fluorescent screen images, coupled with the generally low contrast of γ-radiographs, means that this type of screen is rarely used in connection with γ-radiography.

Fluoro-metallic screens combine the advantages of both the lead and fluorescent screens. They comprise a combination of a fluorescent layer and a thin sheet of lead and they are mounted with the fluorescent side in contact with the film. The lead filters out scattered radiation and the fluorescent portion intensifies the film image. A good image quality is obtainable and exposure times can be reduced considerably compared with those which would be necessary for film with metallic lead screens only.

# 6.17 Identification markers and Image Quality Indicators

It is necessary to identify radiographs so that a particular film can always be related to a particular testpiece, or portion of a testpiece, and identification markers are used for this purpose. In addition to identification, each radiograph

www.iran-mavad.com

مرجع مهندسی مواد و متالورژی# RADIOGRAPHY

should contain some means of assessing the quality or sensitivity of the image. This is achieved using devices termed Image Quality Indicators (IQIs) or penetrameters.

Identification markers are made of lead or lead alloy, usually in the form of letters and numbers. These are then attached to either the testpiece or the film cassette by means of adhesive tape during the setting-up process. The markers should be placed in such a way that they will not obscure any portion of the testpiece because the shadows of the dense metal characters would mask coincident defects.

Several Image Quality Indicators or penetrameters of different designs have been devised by the various standards organisations and they are generally made in the form of steps or wires of varying thickness and made in the same or a similar material to that being inspected.

The relevant British Standard (BS 3971) covers both step-hole and wire IQI types, and these are shown in figure 6.15. Step-hole IQIs to BS 3971 may be machined as a series of steps from a single plate or may be composed of a series of separate plaques mounted on plastic or rubber.

# Table 6.4 Step and hole dimensions for IQIs to BS 3971

|Step no.|Step thickness and hole dia. (mm)|Step no.|Step thickness and hole dia. (mm)|
|---|---|---|---|
|1|0.125|10|1.00|
|2|0.160|11|1.25|
|3|0.200|12|1.60|
|4|0.250|13|2.00|
|5|0.320|14|2.50|
|6|0.400|15|3.20|
|7|0.500|16|4.00|
|8|0.630|17|5.00|
|9|0.800|18|6.30|

Each step contains one or two holes of diameter equal to the step thickness with steps numbered 1 to 8 having two holes and steps numbered 9 to 18 having one hole. A straight six-stage step-hole IQI is shown in figure 6.15a while figure 6.15b shows the model B hexagonal IQI. Identification markers must be put on to indicate the type of material and the thickness range of the IQI. In figure 6.15a the coding 8 AL 13 indicates that the IQI is an aluminium with the thinnest step being No. 8 (0.630 mm) and the thickest step being No. 13 (2.00 mm), while in figure 6.15b the coding 7 FE 12 means that the IQI is in steel with step thicknesses ranging from No. 7 to No. 12. Figure 6.15c shows an example of the wire type IQI conforming to BS 3971. A series of wires, each of 30 mm length, are laid parallel and set 5 mm apart within an optically transparent material such as polythene. The lead identification markers are also encased within the polythene.

www.iran-mavad.com

ﻣﺮﺟﻊ ﻣﻬﻨﺪﺳﻰ ﻣﻮاد و ﻣﺘﺎﻟﻮرژى# NON-DESTRUCTIVE TESTING

Figure 6.15c the coding 9 CU 15 means that there are seven copper wires ranging in diameter from wire No. 9 (0.200 mm dia.) to wire No. 15 (0.80 mm dia.). The various wire diameters are given in table 6.5.

# Table 6.5 IQI wire diameters (BS 3971)

|Wire No.|Diameter (mm)|Wire No.|Diameter (mm)|Wire No.|Diameter (mm)|
|---|---|---|---|---|---|
|1|0.032|8|0.160|15|0.80|
|2|0.040|9|0.200|16|1.00|
|3|0.050|10|0.250|17|1.25|
|4|0.063|11|0.320|18|1.60|
|5|0.080|12|0.400|19|2.00|
|6|0.100|13|0.500|20|2.50|
|7|0.125|14|0.630|21|3.20|

BS 3971

8 AL 13 :1 0 1 0 1 0 1 0 1 0 1

= : : : : ; I

(al)

BS 3971

9 CU 15

BS 3971

7 FE

# FIGURE 6.15 Penetrameters to BS 3971: (a) step-hole type; (b) hexagon model B; (c) wire type.

www.iran-mavad.com

ﻣﺮﺟﻊ ﻣﻬﻨﺪﺳﻰ ﻣﻮاد و ﻣﺘﺎﻟﻮرژى# RADIOGRAPHY

Another type of wire penetrameter which is very widely used is the DIN German standard 54109. This is illustrated in figure 6.16a. The dimensions of the wires in the penetrameter are given in table 6.6. The coding, in lead characters, below the wires identifies the wire sizes. In figure 6.16a there are seven wires ranging in size from No. 10 (0.004 mm) to No. 16 (0.10 mm).

# Table 6.6 Wire sizes in DIN 62 penetrameter

|Wire No.|Diameter (mm)|Wire No.|Diameter (mm)|Wire No.|Diameter (mm)|
|---|---|---|---|---|---|
|1|3.2|7|0.8|12|0.25|
|2|2.5|8|0.63|13|0.2|
|3|2.0|9|0.5|14|0.16|
|4|1.6|10|0.4|15|0.125|
|5|1.25|11|0.32|16|0.1|
|6|1.0| | | | |

The types of penetrameter to meet US specifications differ from those specified in British and European standards. Plaque-type penetrameters are used, as illustrated in figure 6.16b and c.

FIGURE 6.16 Types of penetrameter: (a) DIN (USA); 62 (e) type wire penetrameter; (b) ASME plaque penetrameter; (c) ASTM (Code E 142-68) plaque penetrameter (USA).

www.iran-mavad.com

ﻣﺮﺟﻊ ﻣﻬﻨﺪﺳﻰ ﻣﻮاد و ﻣﺘﺎﻟﻮرژى# NON-DESTRUCTIVE TESTING

To satisfy the ASME standard, a penetrameter as shown in figure 6.16b is used. This is a thin plaque of a thickness (1) equal to 2 per cent of the testpiece thickness. It possesses three holes, these having diameters equal to twice, three times and four times the penetrameter thickness respectively, with a minimum hole diameter size of 0.068 inch. If the testpiece thickness is greater than 2.5 inches, the size of the penetrameter is increased to 2.5 inches x 1 inch. The ASTM penetrameter (figure 6.l6c) is very similar. The identification number of an ASME or ASTM penetrameter is its thickness in thousandths of an inch. The three holes in the ASTM type have diameters equal to once, twice and four times the thickness of the penetrameter subject to minimum diameters of 0.010 inch and 0.020 inch and 0.040 inch respectively.

Using the British or German type penetrameters the image quality, or sensitivity, is expressed as a percentage. The sensitivity is the thickness of the thinnest wire or step or hole visible in the developed radiograph, expressed as a percentage of the thickness of the testpiece. With the ASME standard, where the thickness of the penetrameter is 2 per cent of the testpiece thickness, if all three holes are visible on the developed film the sensitivity is equal to 2 per cent. In the ASTM system, image quality is rated by code symbols, l-lT, 1-2T, 2-lT, and so on. The first figure in the code is the thickness of the penetrameter as a percentage of the testpiece thickness and the last two characters represent the smallest hole size visible in the developed radiograph. The equivalent percentage sensitivities of these image qualities are given in table 6.7.

# Table 6.7 Sensitivities of ASTM image quality levels

|Image quality level|Penetrameter thickness (per cent of testpiece thickness)|Smallest visible hole size|Equivalent sensitivity (per cent)|
|---|---|---|---|
|l-lT|1|1T|0.7|
|1-2T|1|2T|1.0|
|2-lT|2|1T|1.4|
|2-2T|2|2T|2.0|
|2-4T|2|4T|2.8|
|4-2T|4|2T|4.0|

The placement of penetrameters is important. They should be placed on the source side of the testpiece and at the edge of the area, namely in the outer zone of the radiation beam with the thinnest step or wire being outermost.

# 6.18 Inspection of simple shapes

It is usually the best practice to direct the radiation at right angles to a surface in such a way as to pass through a minimum thickness of material. In this way

www.iran-mavad.com

مرجع مهندسی مواد و متالورژی# RADIOGRAPHY

Exposure times will be at a minimum. However, if plane defects such as cracks are suspected within the component, the radiation should be directed parallel to the expected crack direction irrespective of test piece thickness in that direction.

The simplest shapes are flat plates and the radiation should be normal to the surface of the plate. When large areas are to be inspected, this should be done by a series of overlapping exposures. It is often more economical to radiograph in this way. A single large radiograph would require a large source-to-film distance to avoid distortion and this would result in long exposure times, whereas relatively short source-to-film distances can be employed for a series of smaller, but overlapping, exposures.

Curved plates can be examined in a manner similar to that for flat plates but for the best results the film should conform to the shape of the plate. This is achieved by placing the radiographic film in a flexible light shield which can be secured to the plate surface by means of either magnetic clamps or adhesive tape.

Figure 6.17 shows an operator setting up for the examination of the longitudinal weld in a section of a pressure vessel. The X-ray set is a Philips 420 kV unit and the two 210 kV high-voltage generators to power this unit are visible in the background. Again, to avoid image distortion, several overlapping exposures are necessary to examine the whole of this weld.

# FIGURE 6.17

Setting-up for radiography of a longitudinal weld in a pressure vessel using a Philips 420 kV X-ray unit (courtesy of Wells-Krautkramer Ud).

www.iran-mavad.com

مرجع مهندسی مواد و متالورژی# NON-DESTRUCTIVE TESTING

Some X-ray sets, with a rod anode, are capable of emitting a panoramic X-ray beam through a full 360° circumferential tube window. This type of unit is ideally suited for the inspection of circumferential welds in cylindrical pressure vessels or large bore pipes. The X-ray tube is positioned on the centre-line of the vessel or pipe and the film is wrapped around the outside of the structure. This is shown in figure 6.18. A radiograph of a section of a circumferential weld in a large diameter pipe is shown in Plate 2.

# FIGURE 6.18

Philips 300 kV radial panoramic X-ray unit used to examine a circumferential weld in a large vessel. The film is wound in a continuous length on the outside of the vessel and held in place by magnetic clamps (courtesy of Wells-Krautkramer Ltd).

This panoramic technique can also be used for the simultaneous inspection of several small components. The components can be arranged around the X-ray unit and a separate film placed behind each object.

Cylindrical shapes can pose problems for the radiographer. They may either be inspected by a longitudinal view, but this is generally only satisfactory for short but large diameter cylinders, or by a transverse view which is often only satisfactory for relatively small diameter cylinders. Considering a diametral plane of a cylinder, it varies in thickness from zero at the edges to a maximum at the centre. Thus, an exposure time which would be suitable for the central portion of a cylinder would result in over-exposure at the edges. Edge definition is relatively good for light metal cylinders with diameters of less than about 50 mm and for

www.iran-mavad.com

مرجع مهندسی مواد و متالورژی PLATES

  www.iran-mavad.com
ﻣﺮﺟﻊ ﻣﻬﻨﺪﺳﻰ ﻣﻮاد و ﻣﺘﺎﻟﻮرژى# Plate 1

Radiographs of a brass casting with porosity zones and showing the effectiveness of lead screens.

- (a) Direct exposure. 2 minutes at 8 mA and 180 kV.
- (b) Exposure with pair of 0.125 mm lead screens for 2 minutes at 8 mA and 180 kV.

(courtesy of Kodak Ltd)

www.iran-mavad.com

ﻣﺮﺟﻊ ﻣﻬﻨﺪﺳﻰ ﻣﻮاد و ﻣﺘﺎﻟﻮرژى# Plate 2

Radiographs of a circumferential weld in a 36 inch diameter high-pressure gas pipe using the panoramic technique. The number markers indicate distances, in cm, from a datum point. Exposure 11h minutes at 6 mA and 180 kV with s.f.d. of 450 mm. Industrex AX lead pack film used (courtesy of Kodak Ltd)

# Plate 3

Radiograph of weld in steel pipe of 60 mm o.d. showing (a) lack of penetration, (b) excess penetration and (c) inclusions. Wires 13 to 15 of the penetrameter (to BS 3971) are visible. Exposure 2 minutes at 6 mA and 170 kV, Industrex AX film with lead screens (courtesy of Kodak Ltd)

www.iran-mavad.com

مرجع مهندسی مواد و متالورژی# Plate 4

Radiograph of portion of an aircraft control surface. Exposure 30 seconds at 4 mA and 60 k\l. Kodak AX film with no screens (courtesy of Kodak Ltd)

www.iran-mavad.com

ﻣﺮﺟﻊ ﻣﻬﻨﺪﺳﻰ ﻣﻮاد و ﻣﺘﺎﻟﻮرژى# Plate 5

Radiograph of engine manifold. Shrinkage cavities are encircled. Exposure 30 seconds at 10 mA and 80 kV using MX film (courtesy of Kodak Ltd)

www.iran-mavad.com

مرجع مهندسی مواد و متالورژی# Plate 6

Steel casting showing (a) shrinkage porosity and (b) shrinkage cracks. 250 kV; exposure 45 seconds at 5 mA, and with s.f.d. of 1m. 0.25 mm lead filter used (courtesy of Kodak Ltd)

www.iran-mavad.com

ﻣﺮﺟﻊ ﻣﻬﻨﺪﺳﻰ ﻣﻮاد و ﻣﺘﺎﻟﻮرژى# Plate 7

Areas of spongy porosity in a steel casting. Exposure 60 seconds at 5 mA and 200 kV with s.f.d. of 1 m. Industrex AX film with 0.125 mm lead screens used (courtesy of Kodak Ltd)

www.iran-mavad.com

مرجع مهندسی مواد و متالورژی# Plate 8

Radiograph of butt weld in 13 mm thick stainless steel showing entrapped argon pockets and DIN type 62 penetrameter. Exposure 60 seconds at 10 mA and 140 kV with 0.125 mm lead screens (courtesy of Kodak Ltd).

# Plate 9

Radiograph of release mechanism for a Martin Baker aircraft ejector seat showing correctness of the assembly. Exposure 30 seconds at 5 mA and 250 kV using 0.25 mm lead filter with s.f.d. of 1 m. MX film with 0.125 mm lead screens used (courtesy of Kodak Ltd).

www.iran-mavad.com

مرجع مهندسی مواد و متالورژی# RADIOGRAPHY

Cylinders of steel or other dense metals if the diameter does not exceed a value of about 25 mm. For cylinders with larger diameters than these, there are several techniques which may be used. One method would be to make two exposures using a different tube voltage for each. The exposure at the lower tube voltage would give good edge definition and the exposure at the higher tube voltage would give a good radiograph of the central portion of the cylinder. A second technique would be to make two exposures using the same tube voltage with the cylinder rotated through 90° between the first and second exposure. Alternatively, equalising methods can be used in which the outer edges of the cylinder, where the section is thinnest, are built up to present a greater radiographic density. This can be achieved by mounting the cylinder in a close-fitting cradle or by using a liquid absorbing medium, as shown in figure 6.19. In both cases the absorber is in close contact with the cylinder around one-half of the circumference.

|Solid|Absorbing|
|---|---|
|Solid cylinder|liquid|
|cradle|-----|
|Equalisation|Film|

FIGURE 6.19 of radiographic density for examination of solid cylinders: (a) use of solid cradle; (b) use of liquid absorber.

There are fewer problems posed by tubular sections than by solid cylinders, because the total variation in thickness across a diametral plane is much less. However, the maximum effective thickness is now at the edges, rather than at the centre. A method which is frequently used for the inspection of circumferential welds in tubes is to direct the X-ray beam at a slight angle from the normal so that the weld area appears on the radiograph as an ellipse. Plate 3 shows a radiograph of a circumferential weld in a pipe of 63 mm outside diameter. The flaws visible include lack of penetration, excess penetration and inclusions.

# 6.19 Inspection of complex shapes

The inspection of complex shapes often requires multiple exposures from different viewing directions. The selection of each view will depend on the shape of the

www.iran-mavad.com

مرجع مهندسی مواد و متالورژی# NON-DESTRUCTIVE TESTING

Component and also the likely orientation of anticipated flaws. There are certain guidelines which can be followed in the choice of X-ray view and one is that there should not be great variations of material thickness in the view direction. The view should be such that the radiographic image be of a relatively simple shape to aid interpretation, and the view should also be selected to give minimum unsharpness. The radiograph in Plate 4 is of a complex assembly, namely part of a control surface of an aircraft.

# 6.20 Viewing and interpretation of radiographs

A radiograph is valueless unless the developed image can be sensibly interpreted, and for correct interpretation needs a person who possesses a considerable amount of knowledge, skill and experience. The interpreter, therefore, needs to have a thorough knowledge of the principles of radiography and to be fully aware of the capabilities and the limitations of the techniques and equipment. In addition, the interpreter should have knowledge of the components to be inspected and the variables in the manufacturing processes which may give rise to defects. For example, in the inspection of castings, it would be beneficial if the interpreter is aware of the way in which defects such as gas porosity, shrinkage and cold shuts can occur and the most likely areas in the particular casting where they may be found.

The radiographic interpreter is looking for changes in image density in the radiograph. Density changes may be caused by one of three factors, namely a change in the thickness of the test piece, including visible surface indentations or protuberances, internal flaws within the component, and density changes which may be induced by faulty processing, mis-handling or bad film storage conditions, and it is important that the interpreter can assess the nature and cause of each density difference observed.

The conditions in which radiographs are viewed, therefore, are highly important, and the film should be correctly illuminated by means of a purpose-built light source which will give good illumination without glare or dazzle. The radiograph should be viewed in a darkened room so that there will be no light reflections from the surface of the film and the image is seen solely by means of light transmitted through the film. Viewing in poor conditions will cause rapid onset of eye fatigue and so it is also important that the interpreter is in a comfortable position and has no undue distractions. Ultimately, the efficiency of flaw detection is determined by the skill and experience of the interpreter and a highly experienced radiograph interpreter may locate defect indications which could be missed by a less experienced person.

The radiographs shown in Plates 5, 6 and 7 are of various castings showing defects. Plate 5 is a radiograph of a light alloy engine manifold casting, showing a large shrinkage cavity. Plate 6 is a radiograph of a steel casting. Shrinkage has occurred in the thick central section. The casting shown in Plate 7 demonstrates.

www.iran-mavad.com

مرجع مهندسی مواد و متالورژی# RADIOGRAPHY

Several areas of spongy porosity. This is a sand casting in steel with a maximum section thickness of 15 mm and the radiograph was taken at 200 kV with an exposure of 60 seconds at 5 mA with a source-to-film distance of 1 m. Industrex AX film with 0.125 mm lead screens was used.

A radiograph of a defective weld is shown in Plate 8, which shows an argon arc butt weld between two plates of austenitic stainless steel of 13 mm thickness. The defects are mainly gas pockets of entrapped argon.

An example of the use of radiography to check for the correctness of assembly is shown in Plate 9. This radiograph is of the release mechanism for a Martin Baker aircraft ejector seat incorporating a time delay mechanism and aneroid barometer for height release.

# 6.21 The radiation hazard

X-ray and r-radiation can cause damage to body tissue and blood, but any damage caused is not immediately apparent. The effects of any small doses of radiation received over a period of time are cumulative, and so all workers who may be exposed to even small quantities of radiation should have a periodic blood count and medical examination.

Strict regulations cover the use of X-rays and r-rays, and the quantity of radiation that workers may be exposed to. The unit of quantity of X-rays or r-radiation is the roentgen (see section 6.6) which is based on the amount of ionisation caused in a gas by the radiation. The roentgen expresses a radiation quantity in terms of air rather than in terms of radiation absorbed by the human body. The unit which has been adopted for radiation absorbed by the body is the sievert (Sv) which is defined as an energy absorption of 1 joule per kilogramme. Formerly the unit used was the rad (radiation absorbed dose) - 1 Sv = 100 rads. The extent to which a gas is ionised by radiation can be determined by measuring the electrical conductivity of the gas and this principle is used in instruments for the measurement of radioactivity. For all practical purposes the rad, for X-rays and r-rays with photon energies of less than 3 MeV, can be approximately equated with the roentgen.

Medical authorities consider that there is a maximum permissible radiation dose which can be tolerated by the human body, and this dose is stated as being that amount of radiation which, in the light of current knowledge, will not cause appreciable harm to the body over a number of years. The currently accepted dose for classified workers, namely those who are engaged in radiography, is 1 mSv (0.1 rad) for a normal five-day working week. The maximum dosage rate for a year is 50 mSv (5 rads) and the total cumulative dose received by a classified worker should not exceed (180 + 50N) Sv, where N is the number of years by which the worker's age exceeds 18. No person aged less than eighteen should be engaged.

www.iran-mavad.com

مرجع مهندسی مواد و متالورژی# NON-DESTRUCTIVE TESTING

in radiography. It is also considered that persons, other than classified workers, who might work in the general vicinity of radiography activity should not receive more than 15 mSv (1.5 rads) per year and this means that adequate shielding and protection should be provided around X-ray and r-ray installations.

# 6.22 Protection against radiation

The intensity of radiation falls off as the square of the distance from the source, and so distance from the source can be an effective and relatively cheap form of protection. However, a fixed X-ray unit is usually housed in a laboratory and the walls of the laboratory are constructed in such a manner as to afford the necessary shielding. The United Kingdom regulations state that radiation on the outer side of the shielding should not exceed 7.5 µSV (0.75 millirads) per hour or, if only classified radiography workers have access to the area, should not exceed 25 µSV (2.5 millirads) per hour. The walls of an X-ray unit, therefore, are usually lined with a thickness of lead or made to have a high absorption factor using barium concrete. Any glazing will be of thick lead-silicate glass. The X-ray unit controls should be placed outside the shielded room.

There are many cases where the material to be radiographed is too large to be taken into an X-ray laboratory and radiography must be carried out on site, for example, in a workshop or aircraft hanger. In these cases it is distance which will give the necessary protection and a sufficiently large area must be roped off and warning signs posted to keep all personnel outside the danger area. It may be possible for the control panel to be placed sufficiently far away from the X-ray or r-ray source as to be outside the roped-off area. If this is not possible and the control unit has to be close to the source, then the operator must be protected by means of portable lead screening while exposures are made. The criterion is always that a classified worker must not be exposed to radiation at a level in excess of 25 µSV (2.5 millirads) per hour and that the maximum radiation level for any other person must not exceed 7.5 µSV (0.75 millirads) per hour.

# 6.23 Measurement of radiation received by personnel

The extent of radiation which may be received by classified workers in the field of radiography must be monitored and this is best achieved by recording the dosage received on a radiation monitoring film (film badge) or by using a pocket ionisation chamber. The film badge type of radiation dosemeter is based on the principle that the density recorded on the film is directly related to the amount of radiation to which the film has been exposed. This type of dosemeter consists of a small piece of film packed in a light-tight paper envelope and held within a small plastic container which is pinned or clipped to the operator's outer clothing. The film badge is carried by the operator for some pre-determined time and is then processed.

www.iran-mavad.com

مرجع مهندسی مواد و متالورژی# RADIOGRAPHY

The density of the processed film is compared with pieces of film of the same type and batch which have been exposed to known levels of radiation and processed under the same conditions.

Pocket-type ionisation dosemeters are usually of similar size to a pen and are carried in the operator's pocket. They possess a scale and pointer which will indicate the dose received in milli-roentgens. It is a statutory requirement in the United Kingdom that full records be kept of the radiation doses received by classified radiographie workers.

www.iran-mavad.com

مرجع مهندسی مواد و متالورژی# Other Non-destructive Inspection Techniques

# 7.1 Optical inspection probes

Optical inspection probes are a major aid to visual inspection as they permit the operator to see clearly inside pipes, ducts, cavities and other openings to which there is limited access. The basic parts of an inspection probe system are the objective lens head which is inserted into the cavity, the viewing eyepiece, and the illumination system. The development of fibre optical systems has permitted major advances to be made in the design and construction of inspection probes.

Optical inspection probes are of two general types, rigid or flexible, but within both of these categories there are many different sizes and designs available.
