Repository: AdbulrhmanEldeeb/q-a_making

# Markdown File Processor

This project processes Markdown files, extracts and processes their content, and saves the results as JSON files. It is designed to handle large-scale Markdown content efficiently, leveraging modular code structure, logging, and progress tracking.

## Features

- **Markdown Processing**: Extracts and processes content from Markdown files using a custom processing pipeline.
- **Chunking Support**: Splits large text into manageable chunks for better handling.
- **Error Handling**: Automatically retries with rotated API keys in case of rate limits or errors.
- **JSON Output**: Saves processed data as structured JSON files for downstream use.
- **Progress Tracking**: Displays a progress bar to monitor file processing status.
- **Logging**: Provides detailed logs for tracking the progress and diagnosing errors.

## Directory Structure

```plaintext
project/
├── config.py              # Configuration for file paths and other settings
├── logger.py              # Logger setup for consistent logging
├── markdown_processor.py  # Handles Markdown file processing logic
├── utils.py               # Utility functions (e.g., chunking, saving JSON)
├── main.py                # Entry point for the script
├── MARKDOWN_DIR/          # Input directory for Markdown files
└── PROCESSED_DIR/         # Output directory for JSON files
```

### Usage
Place the Markdown files to be processed in the MARKDOWN_DIR.

Run the script:

```bash
python main.py
The processed data will be saved in the PROCESSED_DIR as JSON files.
```



Example
Input Markdown file:

```markdown

# Sample Markdown

This is an example of content to be processed.
```
Output JSON file:


```json
[
    {
        "instruction": "Generate an actionable instruction for processing.",
        "output": "Extract key points from the markdown content."
    }
]
```
Logging
Logs are saved to track processing progress and errors. Configure the logger in logger.py for your requirements.

File: parsed_data/Heat_Treatment-Principals_&_Technology- Sharma-pdf.md (part 1 of 24)
# HEAT TREATMENT

# Principles and Techniques

# Conventional and Tempering Quenching

# Cooling Curves

# Isothermal Transformation

# Tempered to Desired Hardness

# Transformation Diagram

# Tempered Martensite

H TV Rajan CP. Sharma

Ashok SharmaHeat Treatment# Principles and Techniques

# Heat Treatment

# SECOND EDITION

T.V. Rajan, C.P. Sharma and Ashok Sharma

Department of Metallurgical and Materials Engineering

Malaviya National Institute of Technology

Jaipur

New Delhi-110001

2011# HEAT TREATMENT: Principles and Techniques, Second Edition

T.V. Rajan, C.P. Sharma, and Ashok Sharma

© 2011 by PHI Learning Private Limited, New Delhi. All rights reserved. No part of this book may be reproduced in any form, by mimeograph or any other means, without permission in writing from the publisher.

ISBN-978-81-203-4095-4

The export rights of this book are vested solely with the publisher.

Twenty-first Printing (Second Edition)

January, 2011

Published by Asoke K. Ghosh, PHI Learning Private Limited, M-97, Connaught Circus, New Delhi-110001 and Printed by Rajkamal Electric Press, Plot No. 2, Phase IV, HSIDC, Kundli-131028, Sonepat, Haryana.# Contents

# Foreword

xiii

# Preface

xv

# Preface to the First Edition

xvii

# 1. Introduction

1–5

- Heat Treatment Process Variables 3
- Questions 5

# 2. Nature of Metals and Alloys

6–28

- Introduction 6
- 2.1 Crystal Structure 7
- - 2.1.1 Cubic Crystal Structure 7
- 2.1.2 Hexagonal Close Packed Crystal Structure 8

2.2 Properties of Metals and Alloys—Role of Heat Treatment 8
- 2.3 Nature of Alloys 9
- - 2.3.1 When Two Metals show Complete Solid Solubility 12
- 2.3.2 When Two Metals have no Solid Solubility in Each Other 12
- 2.3.3 When Two Metals are Soluble to Limited Extent in Solid State 13

2.4 Phase Diagrams 13
- - 2.4.1 Isomorphous System 14
- 2.4.2 Eutectic System 14
- 2.4.3 Eutectoid System 16
- 2.4.4 Peritectic System 16
- 2.4.5 Phase Diagram Showing the Presence of Intermetallic Compounds 16

2.5 Metallography 17
- - 2.5.1 Macroexamination 17
- 2.5.2 Microexamination 19

2.6 Metallurgical Microscope 20
- 2.7 Electron Microscope 23
- 2.8 Imperfections in Metal Crystals 24
- - 2.8.1 Point Defects 24
- 2.8.2 Line Defects 26
- 2.8.3 Surface Defects 27
- 2.8.4 Volume Defects 28

2.9 Significance of Imperfections in Heat Treatment 28
- Questions 28# 3. Iron-Cementite Phase Diagram

Introduction

3.1 Allotropic Changes in Iron

3.2 Transformation Temperatures: Notation

3.3 Recalescence

3.4 Iron-cementite Phase Diagram

3.4.1 Steels

3.4.2 Cast Irons

3.4.3 Lever Rule

3.4.4 Iron-Graphite Phase Diagram

3.4.5 Effect of Alloying Elements on the Fe-FeC Phase Diagram

3.5 Classification of Steels

Questions

# 4. Principles of Heat Treatment of Steels

Introduction

4.1 Formation of Austenite on Heating

4.1.1 Kinetics of Formation of Austenite

4.2 Austenitic Grain Size

4.3 Determination of Austenitic Grain Size

4.4 Importance of Austenitic Grain Size

4.5 Decomposition of Austenite

4.6 Time-Temperature Transformation Curves

4.6.1 Effect of Alloying Elements on TTT Diagram

4.6.2 Continuous Cooling Transformation

4.7 Pearlitic Transformation

4.7.1 Mechanism of Transformation

4.7.2 Kinetics of Transformation

4.7.3 Effect of Alloying Elements on Transformation

4.7.4 Interlamellar Spacing

4.8 Bainitic Transformation

4.8.1 Mechanism of Bainitic Transformation

4.8.2 Bainitic Structures

4.9 Martensitic Transformation

4.9.1 Mechanism of Transformation

4.9.2 Kinetics of Transformation

4.9.3 M-Mf Temperaturess

4.9.4 Effect of Applied Stress on Transformation

4.9.5 Athermal and Isothermal Martensites

4.9.6 Reversibility of Transformation

4.9.7 Habit Planes

4.9.8 Bain Distortion Model

4.9.9 Hardness of Martensite

4.10 Retained Austenite

Questions# Contents

vii

# 5. Heat Treatment Processes for Steels

86–107

Introduction 86

# 5.1 Stress Relieving

86

# 5.2 Annealing

87

# 5.2.1 Full Annealing

88

# 5.2.2 Isothermal Annealing

89

# 5.2.3 Diffusion Annealing

90

# 5.2.4 Partial Annealing

90

# 5.2.5 Recrystallization Annealing

91

# 5.2.6 Process Annealing

91

# 5.3 Spheroidizing

92

# 5.4 Normalizing

94

# 5.4.1 Normalizing Versus Annealing

95

# 5.5 Hardening

95

# 5.5.1 Factors Affecting Hardening Process

97

# 5.5.2 Hardening Methods

98

# 5.6 Tempering

100

# 5.6.1 Structural Changes during Tempering

100

# 5.6.2 Effect of Alloying Elements on Tempering

101

# 5.6.3 Temper Brittleness

102

# 5.6.4 Temper Colours

103

# 5.7 Austempering

104

# 5.8 Martempering

105

# 5.9 Sub-zero treatment

105

# 5.10 Patenting

106

# Questions

107

# 6. Hardenability

108–122

Introduction 108

# 6.1 Significance of Hardenability

109

# 6.2 Relationship of Hardenability with Transformation Rates

109

# 6.3 Determination of Hardenability

111

# 6.3.1 Grossman’s Critical Diameter Method

111

# 6.3.2 Jominy End Quench Test

113

# 6.3.3 Estimation of Hardenability from Chemical Composition

117

# 6.3.4 Fracture Test

118

# 6.4 Factors Influencing Hardenability

118

# 6.4.1 Effect of Austenite Grain Size

118

# 6.4.2 Effect of Carbon Content on Hardenability

119

# 6.4.3 Effect of Alloying Elements

119

# Questions

122

# 7. Quenchants

123–129

Introduction 123

# 7.1 Removal of Heat during Quenching

123

# 7.2 Characteristics of Quenchants

124# Contents

# 7.3 Quenching Media

125

# 7.3.1 Water

125

# 7.3.2 Aqueous Solutions

126

# 7.3.3 Oil

127

# 7.3.4 Air

128

# 7.3.5 Gases

128

# 7.3.6 Salt Baths

128

# 7.3.7 Synthetic Quenchants

129

# Questions

129

# Chemical Heat Treatment of Steels

130–144

# Introduction

130

# 8.1 Carburizing

130

# 8.1.1 Pack Carburizing

131

# 8.1.2 Liquid Carburizing

132

# 8.1.3 Gas Carburizing

132

# 8.2 Vacuum Carburizing

133

# 8.3 Post-carburizing Heat Treatments

135

# 8.4 Cyaniding and Carbonitriding

137

# 8.4.1 Cyaniding

137

# 8.4.2 Carbonitriding

137

# 8.5 Nitriding

138

# 8.6 Plasma Nitriding (Ion Nitriding)

139

# 8.7 Salt Bath Nitrocarburizing

140

# 8.8 Boronizing

141

# 8.9 Chromizing

142

# 8.10 Toyota Diffusion (TD) Process

143

# Questions

144

# Surface Hardening

145–153

# Introduction

145

# 9.1 Flame Hardening

145

# 9.2 Induction Hardening

146

# 9.3 Electron Beam Hardening

148

# 9.4 Laser Hardening

148

# 9.5 Case Depth Measurements in Steels

151

# 9.5.1 Hardness Method

152

# 9.5.2 Chemical Method

153

# 9.5.3 Macrostructure Method

153

# 9.5.4 Microscopic Method

153

# Questions

153

# Thermomechanical Treatment

154–163

# Introduction

154

# 10.1 Classification

155

# 10.2 Controlled Rolling

156# Contents

# 10.3 Hot-cold Working

156

# 10.4 Ausforming

157

# 10.5 Isoforming

158

# 10.6 Marstraining

158

# 10.7 Cryoforming

159

# 10.8 Preliminary Thermomechanical Treatment

159

# 10.9 Thermomechanical Annealing

160

# 10.10 Thermomechanical Treatment of Non-ferrous Alloys

161

# Questions

163

# 11. Heat Treatment Furnaces and Atmospheres

164–181

# Introduction

164

# 11.1 Heat Treatment Furnaces

164

# 11.2 Classification of Heat Treatment Furnaces

164

# 11.3 Batch Furnaces

166

# 11.4 Continuous Furnaces

169

# 11.5 Salt Bath Furnaces

170

# 11.6 Controlled Atmospheres

171

# 11.6.1 Chemistry of Controlled Atmosphere Processes

172

# 11.6.2 Commercially Available Atmospheres

178

# 11.6.3 Control of Furnace Atmospheres

180

# Questions

180

# 12. Temperature Measurement and Control

182–193

# Introduction

182

# 12.1 Concept of Temperature

182

# 12.2 Measurement of Temperature

183

# 12.3 Thermometers

183

# 12.4 Thermo-couples

185

# 12.4.1 Choice of Thermo-couple Materials

185

# 12.4.2 Thermo-couple Materials

186

# 12.4.3 Temperature Measurement by Thermocouples

188

# 12.4.4 Calibration of Thermo-couples

188

# 12.5 Indirect Methods of Temperature Measurement

189

# 12.5.1 Optional Pyrometer

190

# 12.5.2 Radiation Pyrometer

191

# 12.6 Temperature Control

192

# Questions

193

# 13. Possible Defects, Causes and Remedies in Heat Treatment

194–208

# Introduction

194

# 13.1 Low Hardness and Strength after Hardening

194

# 13.2 Soft Spots

195

# 13.3 Oxidation and Decarburization

196# Contents

# 13.4 Overheating and Burning of Steel

197

# 13.4.1 Detection of Overheating and Burning

198

# 13.4.2 Factors Responsible for Overheating and Burning

199

# 13.5 Quench Cracks

199

# 13.6 Distortion and Warping

200

# 13.6.1 Control of Distortion

201

# 13.6.2 Methods to Reduce Distortion During Main Heat Treatment

202

# 13.6.3 Treatments for Stabilizing Dimensions

204

# Questions

208

# 14. Heat Treatment of Commercial Steels

209–254

# Introduction

209

# 14.1 Plain Carbon Steels

209

# 14.1.1 Low Carbon Steels

209

# 14.1.2 Medium Carbon Steels

211

# 14.1.3 High Carbon Steels

211

# 14.2 Alloy Steels

213

# 14.2.1 Manganese Steels

213

# 14.2.2 Silicon Steels

215

# 14.2.3 Chromium Steels

217

# 14.2.4 Nickel Steels

221

# 14.2.5 Molybdenum Steels

222

# 14.2.6 Chromium-Molybdenum Steels

223

# 14.2.7 Nickel-Molybdenum Steels

224

# 14.2.8 Nickel-Chromium Steels

225

# 14.2.9 Nickel-Chromium-Molybdenum Steels

226

# 14.3 Structural and Tool Steels

230

# 14.3.1 Hot-rolled Steels

230

# 14.3.2 Cold-drawn and Cold-rolled Steels

230

# 14.3.3 Structural Steel Castings

231

# 14.3.4 Water Hardening Tool Steels

233

# 14.3.5 Shock-resisting Tool Steels

233

# 14.3.6 Cold Work Tool Steels

234

# 14.3.7 Hot Work Tool Steels

236

# 14.3.8 High Speed Steels

239

# 14.3.9 Stainless Steels

242

# 14.3.10 Maraging Steels

247

# 14.3.11 Spring Steels

248

# 14.3.12 Valve Steels

249

# 14.3.13 Heat Resisting Steels

250

# Questions

253

# 15. Cast Irons and Their Heat Treatment

255–276

# Introduction

255

# 15.1 Grey Cast Iron

255

# 15.2 White Cast Iron

259# Contents

# 15.3 Malleable Cast Iron

259

# 15.3.1 Malleabilization of White Cast Iron

260

# 15.3.2 Pearlitic Malleable Iron

262

# 15.3.3 Special Malleable Iron

265

# 15.4 Spheroidal Graphite (SG) Iron

265

# 15.5 Alloy Cast Irons

269

# 15.5.1 Ni-Hard Martensitic White Cast Iron

270

# 15.5.2 Ni-Resist Cast Irons

272

# Questions

276

# 16. Heat Treatment of Non-ferrous Metals and Alloys

277–309

# Introduction

277

# 16.1 Aluminium and Its Alloys

277

# 16.1.1 Heat Treatable Aluminium Alloys

279

# 16.1.2 Non-heat Treatable Aluminium Alloys

279

# 16.1.3 Classification of Heat Treatment Processes for Aluminium Alloys

280

# 16.1.4 Heat Treatment of Wrought Aluminium Alloys

286

# 16.1.5 Heat Treatment of Cast Aluminium Alloys

293

# 16.2 Magnesium Alloys

297

# 16.2.1 Types of Heat Treatment

300

# 16.2.2 Heat Treatment of Mg-Al-Zn Alloys

301

# 16.3 Titanium Alloys

302

# 16.3.1 Heat Treatment of Titanium Alloys

304

# 16.4 Copper and Its Alloys

306

# 16.4.1 Heat Treatment of Copper

306

# 16.4.2 Heat Treatment of Brasses

306

# 16.4.3 Heat Treatment of Bronzes

307

# 16.5 Nickel Alloys

307

# 16.5.1 Heat Treatment of Nickel Alloys

307

# Questions

309

# 17. Inspection and Quality Control in Heat Treatment

310–322

# Introduction

310

# 17.1 Inspection

310

# 17.1.1 Steps in Inspection

311

# 17.1.2 Objectives of Inspection

311

# 17.1.3 Manner of Inspection

311

# 17.1.4 Process of Inspection

312

# 17.1.5 Inspection Methods

312

# 17.1.6 Stages of Inspection

313

# 17.1.7 Common Characteristics Inspected

313

# 17.2 Quality

314

# 17.2.1 Factors Controlling Quality

315

# 17.3 Quality Control

316

# 17.3.1 Objectives of Quality Control

316

# 17.3.2 Functions of Quality Control Department

317

# 17.3.3 Advantages of Quality Control

317

# 17.3.4 Quality Control—Everybody’s Business

317# Contents

# 17.4 Statistical Quality Control

318

# 17.5 Quality Control in Heat Treatment

318

# 17.5.1 Product Design

319

# 17.5.2 Heat Treatment Specifications

319

# 17.5.3 Material Selection

319

# 17.5.4 Dimensional Considerations

320

# 17.5.5 Selection of Equipment, Instrument and Auxiliary Accessories

320

# 17.5.6 Heat Treatment Shop Layout

321

# 17.5.7 Heat Treatment Flow Sheet

321

# 17.5.8 Quality of Consumable Items

321

# 17.5.9 Working of Equipment

322

# 17.6 Inspection in Heat Treatment

322

# Questions

322

# 18. Materials Testing

323–341

# Introduction

323

# 18.1 Hardness Test

323

# 18.1.1 Brinell Hardness Test

324

# 18.1.2 Vickers Hardness Test

326

# 18.1.3 Rockwell Hardness Test

326

# 18.2 Tensile Test

328

# 18.3 Impact Test

332

# 18.4 Fatigue Test

334

# 18.5 Creep Test

336

# 18.6 Non-destructive Testing Methods

336

# 18.6.1 Magnetic Particle Inspection

337

# 18.6.2 Liquid Penetration Inspection

338

# 18.6.3 Eddy Current Inspection

338

# 18.6.4 Radiographic Inspection

339

# 18.6.5 Ultrasonic Inspection

339

# Questions

340

# 19. Energy Economy in Heat Treatment

342–346

# Introduction

342

# 19.1 Energy Economy through Change of Material

343

# 19.2 Energy Economy through Heat Treatment Practice

344

# 19.3 Energy Economy through Processing

345

# 19.4 Air Pollution in Heat Treatment

346

# Appendices

347–370

# Bibliography

371–372

# Question Bank

373–381

# Index

383–390# Foreword

Heat treatment originated as an ancient art in man’s attempts to improve the performance of materials in their practical applications. In present day metallurgical practice, heat treatment has come to represent a whole class of techniques—involving thermal, mechanical and chemical treatment—by which the desired properties of structural materials are obtained to suit a variety of applications. In the evolution of heat treatment, much of the empiricism has been eliminated by the progress in the systematic understanding of materials structure and structure-property relationships. Properly designed and implemented, the process of heat treatment results in optimum modifications in the composition and distribution of phases; and corresponding changes in physical, chemical and mechanical properties are thus achieved in substantial measure. To the technologist this means that within the constraints of available resources, he has the capability to considerably extend the service performance of materials. On the other hand, to the materials scientist, heat treatment continues to be a fascinating field, providing opportunities for ingenuity in design with the increasing availability of new techniques.

The book is mainly addressed to engineering undergraduates. The authors, who have drawn from their long years of experience in teaching Metallurgy, should be complimented on the comprehensive coverage they have offered on heat treatment, with emphasis both on the theoretical and practical aspects. The introductory chapters are devoted to physical metallurgy and the general principles of heat treatment. This is followed by discussions on the available range of heat treatment processes, including chemical treatment and thermomechanical treatment, on furnace systems used in heat treatment, and the significance of temperature measurement and control. While a major part of the book is devoted to the heat treatment of steels, there is also a detailed discussion on non-ferrous metals and alloys, including nickel and titanium alloys. The importance of inspection and quality control for ensuring final product quality, and of energy economy in designing processes and systems has been emphasized.

The authors have selected and presented the topics in a coherent and systematic manner, and in this, they have shown commendable awareness and imagination, with the result that this textbook for students of engineering will be equally valuable as a reference for the practising engineer and the technician on the shop floor.

C.V. Sundaram

Director

Indira Gandhi Centre for Atomic Research

Kalpakkam# Preface

Necessary modifications have been carried out in presentation of transformations in iron-cementite phase diagram to make the text more comprehensible and cogent. In view of critical role played by retained austenite in heat treatment of steels, elaborate discussions have been included in this revised edition. Plasma nitriding, salt bath nitrocarburizing, boronizing, chromizing and toyota diffusion processes which are important chemical heat treatment processes for steels have been dealt with in detail. Air pollution that accompanies heat treatment has been covered along with Energy Economy.

Necessary corrections and additions have been carried out wherever necessary based on suggestions received from various quarters from time to time. Number of objective as well as other types of questions have been included at the end covering entire text to enable student to assess his grasp and depth of knowledge in the subject of Heat Treatment.

With these modifications and additions it is hoped that the book will meet the needs of all sections of readers to their satisfaction.

T.V. Rajan

C.P. Sharma

Ashok Sharma

xv# Preface to the First Edition

Metals and alloys develop requisite properties by heat treatment which plays a critical role in achieving appropriate microstructure that imparts the desired characteristics in a given material. Hence, the study of heat treatment is of great significance.

The need for a text covering the fundamental aspects of the theory and practice of heat treatment has been felt since long. This book has been written to fulfil such a need.

A knowledge of Physical Metallurgy is essential for understanding the theory of heat treatment. This aspect is therefore dealt with in the beginning. Iron-carbon phase diagram which is fundamental to heat treatment of steels and cast irons has then been considered in detail. This is followed by a discussion on the principles and processes of heat treatment of steel.

The concept of hardenability, and quenchants and their significance are analyzed subsequently. Surface hardening processes, including latest innovations like laser hardening, have been covered. As thermomechanical treatment has assumed considerable importance in recent times, a chapter is devoted to this aspect. Heat treatment furnaces and atmospheres and temperature measurement and control are also dealt with.

As the knowledge of defects that arise during heat treatment and possible remedies is essential for carrying out the process satisfactorily, a discussion on this aspect has been included.

Similarly, since the practising engineer is specifically interested in heat treatment of commercial steels, this has been given an exhaustive treatment. Also, there is an extensive coverage on the heat treatment of various types of cast irons in view of the growing importance of this class of material.

Progressively, the role of non-ferrous metals and alloys as engineering material is increasing and, therefore, there is an in-depth discussion in the text on the heat treatment of these, with particular reference to aluminium, magnesium, titanium, copper and nickel alloys. The importance of inspection and quality control is discussed in detail, followed by an analysis of the procedures for testing heat treatment components. Finally, the various methods of achieving energy economy during heat treatment have been included.

The Appendices at the end are meant to provide useful information. The Bibliography listing the classical as well as modern texts on heat treatment should benefit those who wish to delve deeper into the subject.

xvii# Preface to the First Edition

The book is intended primarily as a text for the undergraduate and postgraduate students of Metallurgy. Besides, it would be useful for the students of Mechanical, Production and Chemical Engineering, who are required to have a basic knowledge of heat treatment. The needs of students of Diploma and Associate Membership of professional engineering bodies have also been taken care of while choosing the contents. In addition, the practising engineers and technical personnel should find this volume valuable for obtaining the necessary information.

We would consider our efforts fruitful if the text serves the needs of the student and the professional.

T.V. Rajan

C.P. Sharma

Ashok Sharma# 1 Introduction

Most of the engineering properties of metals and alloys are related to their atomic structure, crystal structure and microstructure. Mechanical properties are structure-sensitive in nature and their magnitude depend largely on size, shape and distribution of various microconstituents. Equilibrium microstructure can be predicted for an alloy with the help of an equilibrium diagram. Mechanical properties can be changed by varying the relative proportions of microconstituents. In practice, change in mechanical properties is achieved by a process known as heat treatment. This process consists of heating a metal or alloy to a specific predetermined temperature, holding at this temperature for required time, and finally cooling from this temperature. All these operations are carried out in solid state. Sometimes, it becomes necessary to repeat these operations to impart some characteristics. Therefore, heat treatment may be defined as heating and cooling operation(s) applied to metals and alloys in solid state so as to obtain the desired properties.

Heat treatment of metals is an important operation in the final fabrication process of many engineering components. The object of this process is to make the metal better suited, structurally and physically, for some specific applications. For example, an annealing treatment may be necessary between deep drawing operations particularly when excessive cold working has been carried out.

All metals can be subjected to thermal cycling. But the effect of thermal cycling may differ from one metal to another. For example, heat treatment has significant impact on steels, and their properties may be changed considerably by definite heating and cooling cycles. In contrast, there is hardly any effect of thermal cycling on properties of hot rolled copper.

Heat treatment may be undertaken for the following purposes:

- (i) Improvement in ductility
- (ii) Relieving internal stresses
- (iii) Refinement of grain size
- (iv) Increasing hardness or tensile strength and achieving changes in chemical composition of metal surface as in the case of case-hardening.

Other beneficial effects of heat treatment include improvement in machinability, alteration in magnetic properties, modification of electrical conductivity, improvement in toughness and development of recrystallized structure in cold-worked metal.# 2 Heat Treatment—Principles and Techniques

There are a number of factors of paramount importance which are to be considered when heat treating a metal or alloy. Some of them are the temperature up to which the metal/alloy is heated, the length of time that the metal/alloy is held at the elevated temperature, the rate of cooling, and the atmosphere surrounding the metal/alloy when it is heated.

Any heat treatment process can be represented graphically with temperature and time as coordinates. Figure 1.1 describes a simple heat treatment cycle, whereas Figures 1.2 and 1.3 represent some complex heat treatment cycles.

Figure 1.1 is the simplest possible heat treatment cycle in which the metal/alloy is heated, held at the elevated temperature for some time, and then cooled to room temperature.

Figure 1.2 shows a typical heat treatment cycle suitable for a precipitation hardenable alloy. In this case, the alloy is heated and held at predetermined high temperature. This step is termed as solutionizing. The alloy is then cooled rapidly to room temperature by quenching. The quenched alloy is heated and held at a moderately high temperature above the room temperature, followed by slow cooling. The last step, i.e. heating to and holding at a moderately high temperature is termed as ageing or more specifically as artificial ageing. It is because some precipitation hardenable alloys get hardened even at room temperature. Such alloys are known as natural age hardenable alloys. Duralumins are natural age hardenable alloys.

Figure 1.3 represents a typical heat treatment cycle for carburizing process. The low carbon steel is heated in the temperature range of austenitic region, in contact with some carbonaceous material. It is held at this temperature for some time and then quenched.# Introduction

quenched steel is reheated to a temperature slightly lower than the one employed in the first step. After holding for some time, it is rapidly cooled to room temperature. In the last step, the steel is again heated to about 750°C (which is just above the lower critical temperature), held at this temperature and then quenched. By these three steps, a hard case and tough core are obtained in the carburized steel.

# HEAT TREATMENT PROCESS VARIABLES

Heat treatment temperature, holding time, and rate of heating and cooling are some of the parameters which affect the heat treatment processes, and are commonly referred to as heat treatment process variables. The required magnitude of these variables depend on the chemical composition, size and shape of the object and the final properties desired in the metal/ alloy.

In general, the object to be heat treated is put into a heat treatment furnace at room temperature. This furnace is then heated up to a predecided temperature. The average rate of heating is the total increment in temperature divided by the total time taken. The rate of heating can also be calculated for various stages by considering appropriate ranges of temperature. If the heating is done at a constant rate, the temperature-time relationship is represented by a straight line such as AB of Figure 1.1. In practice, however, the rate of heating is not constant throughout the complete temperature interval. It is higher in the lower temperature range and decreases gradually as the temperature rises. For such a condition, temperature-time relationship is described by a typical curve AB as shown in Figure 1.2.

Although, in general, heating of an object is carried out in a single furnace, there are many instances when more than one furnace is used. For example, if the chemical composition of the alloy to be heat treated is such that either the base metal or alloying elements are prone to oxidation or the alloy exhibits tendency towards grain growth at high temperature, the heat treatment will result in poor yield and unsatisfactory mechanical properties.

In order to minimize the problem of oxidation or grain growth, two heat treatment furnaces are employed. In one furnace, the object is heated to a temperature up to which there is no appreciable oxidation or grain growth. The object is then transferred to the second furnace maintained at heat treatment temperature. This practice reduces the total time of holding near the higher heat treatment temperature and thus the above mentioned problems are reduced. The temperature-time relationship for such a heating cycle is shown in Figure 1.4.

In addition to the mode of heating up to heat treatment temperature, the rate of heating is also of significance. The heating rate depends on the size and shape of the object and the thermal conductivity of the alloy. Fortunately, almost all metallic alloys have good thermal conductivity and thus, in general, this parameter plays only a marginal role. However, for some alloys such as stainless steels, thermal conductivity is an important factor while arriving at the rate of.

Figure 1.4 A complex heat treatment cycle.# 4 Heat Treatment—Principles and Techniques

The larger the size of the object, the lower shall be the rate of heating. It avoids development of internal stresses due to thermal gradient. Secondly, low heating rates ensure homogeneity of the structure and reduce holding time at heat treatment temperature. Complicated shapes, sharp cornered objects, and objects with variable sections are also heated slowly. Some alloys, such as high carbon steels and austenitic stainless steels, are also subjected to slow heating rates. Smaller sized and simple shaped objects can be heated with higher heating rates and homogeneity of the structure can be ensured in such cases by increasing the holding time. Also, for the alloys which are prone to oxidation at high temperatures of heat treatment, faster rates of heating are recommended at high temperature range.

Heat treatment temperature is governed mainly by chemical composition of the alloy, prior heat treatment, if any, and the final properties required. For example, for supercritical heat treatments, steel is heated above the upper critical temperature. This temperature is also known as austenitizing temperature, and can be determined, for carbon steels, by the iron-cementite phase diagram. For carbon steels, this temperature decreases first with increasing carbon content up to eutectoid composition and again rises with increasing carbon content. Theoretically, at this temperature, steel should be fully austenitic with the smallest grain size. With rapid heating, actual austenitizing temperature is raised as compared to the theoretical value obtained from iron-cementite phase diagram, whereas in practice, this temperature is lowered on fast cooling. Hence, during heat treatment practice, temperatures which are slightly higher than the temperature determined from the phase diagram are employed. The austenite formed on heating near (just/slightly above) the equilibrium temperature is inhomogeneous in nature. In the case of alloy steels, some alloying elements or their compounds do not dissolve or diffuse with ease. Such steels require higher heating temperatures for homogenization of austenite. Iron carbide, in general, dissolves readily in gamma-iron as compared to carbides of strong carbide-forming elements.

Once the heat treatment temperature is decided, holding time is generally provided at a rate of 2 to 3 minutes per millimetre of section thickness. For an object with variable section thickness values, the holding time is determined on the basis of the thickest section. As already mentioned, objects which are heated up with high heating rates require longer holding time. Heat treatment temperature and holding time are somewhat related in the sense that an increased heat treatment temperature results in reduction of holding time. Similarly, lowering of heat treatment temperature demands an increase in holding time. High alloy steels and alloys, heavily enriched with alloying elements, are kept for more time at heat treatment temperature than plain carbon steels and thinly enriched alloys. In such cases, holding time may be increased by 25 to 40 percent.

As far as cooling from heat treatment temperature is concerned, the mode of cooling as well as the rate of cooling are governed by those factors which control the heating mode and rate, as already discussed. Heavy sections, complicated shapes, objects with variable section thickness, and highly enriched alloys are cooled slowly. Extremely slow cooling results in the development of a structure as is evident from the equilibrium phase diagram. The size, shape, distribution and relative proportions of microconstituents can be controlled over a wide range by varying the cooling rates. Up to a certain limit, higher cooling rate results in a structure which should exist according to the equilibrium diagram. By increasing the cooling rates beyond this limit, structures that are produced will consist of either non-equilibrium products or the high temperature phase(s) retained by sudden quenching.# Introduction

# QUESTIONS

1. Explain the term heat treatment. How does heat treatment alter the mechanical properties of an alloy?
2. Enumerate the purposes for which heat treatment is employed.
3. Discuss the statement—All metals and alloys cannot be heat treated in order to enhance/ alter mechanical properties.
4. Comment on the statement—Only mechanical properties and not physical properties can be altered by heat treatment.
5. Name various heat treatment process variables. Discuss the significance of holding time at heat treatment temperature.
6. Explain why some steels are heated in stages to heat treatment temperature.
7. Enumerate the precautions that a heat treater should take while heat treating a component of complicated shape having sharp corners and variable section sizes.
8. Draw a typical heat treatment cycle for a precipitation hardenable alloy and explain it.
9. While heat treating alloy steels are generally heated slowly. Why?
10. For identical shape and size, compare the heat treatment schedule for high carbon, medium carbon and low carbon steels.# 2

Before beginning a study of heat treatment of metals and alloys, one should have a clear idea about the nature of metals. One can prepare a list of many items made of metals and alloys of daily life. The list will probably include aluminium pots, rolled sheet of mild steel for making the body of refrigerator, scooter and car, steels for making parts, such as gears, pistons, crank shafts of locomotives, copper wire conductors, agricultural implements made of steel and cast irons, aeroplanes made of aluminium and magnesium alloys, and many others. In spite of knowing so much about metals, it is not an easy task to define a metal accurately. Chemists define metals in terms of acids and bases. The base is metal oxide or hydroxide. When metals react with acid, they liberate one or more atoms of hydrogen from acid. Physicists as well as chemists agree that metals have bright lustre (ability to reflect light), good electrical and thermal conductivity, malleability and ductility. In general all metals show all these properties. At the same time, there are non-metals which show one or more of the above mentioned properties. Besides this, metals among themselves show large variation with respect to these properties. For example, lead at room temperature is very soft while tungsten at room temperature is very hard and brittle.

The basic property associated with metals is high electrical and thermal conductivity. This distinguishes them from non-metallic substances. Amongst commonly used engineering metals the best conductor of electricity is copper. However, silver is the best electrical conducting metal. Lead, on the other hand, has poor conductivity. It has electrical conductivity which is one-twelfth of copper. When we compare the conductivity of non-metals such as diamond with copper, it is observed that conductivity of diamond is 10–9 times that of copper. Such a large difference in conductivity is due to electrons in metals which can move freely in conduction bands. In non-metals, free movement of electrons under the influence of external electrical field does not take place. Thus, it can be concluded that in metals electrons can move freely and permit flow of current under the action of a potential difference.

In general, the words metal and alloy are interchangeable. However, for engineering and scientific work, metals are metallic elements which are almost pure. Each metal has its own characteristics such as atomic weight, atomic volume, atomic number, melting point and density. By chance it may be possible that an alloy may have the same colour, melting point and density as a pure metal. However, X-ray diffraction techniques distinguish them clearly from parent metals. A very simple way of identification is chemical analysis as alloys contain more than one element.# Nature of Metals and Alloys

An alloy may be defined as a combination of two or more elements. The element that is in major quantity should be a metal while the others may be metals, non-metals or combination of both. The resulting material should have metallic characteristics. Brass, bronze and steel are typical examples of alloys.

# 2.1 CRYSTAL STRUCTURE

A discussion of properties of metals and alloys has to start with consideration of the atom itself. However, the interrelations between individual atoms and heat treatment is far fetched. For a sound understanding of the principles of heat treatment, it is sufficient to go up to the level of crystals rather than atoms.

All metals are crystalline in nature, where atoms are arranged in a definite periodic order. When a solid is composed of only one crystal, it is called single crystal. When a solid is composed of several crystals, it is called a polycrystalline material. In fact, the individual crystals get aggregated to form the solid mass of a polycrystalline substance.

The term grain is used to denote a single crystal in polycrystalline aggregate. In general grains do not have perfect outward form.

On the basis of periodic arrangement of atoms, crystals are grouped into seven crystal structure systems. Cubic, tetragonal, orthorhombic, rhombohedral, hexagonal, monoclinic and triclinic are the seven crystal structure systems. Most of the metals and alloys belong to cubic and hexagonal crystal structure systems and hence are being discussed here.

In a crystal structure, the smallest unit is the unit cell which characterizes the specific arrangement and location of atoms. When the unit cell is repeated in three directions, complete arrangement of atoms in crystal becomes apparent.

# 2.1.1 Cubic Crystal Structure

Three types of unit cells with cubic crystal structure are possible: simple cubic (SC) structure, body centred cubic (BCC) structure, and face centred cubic (FCC) structure (Figure 2.1).

Simple Cubic: In this case, atoms are located at all the corners of the unit cell.

Body Centred Cubic Structure: In the BCC structure, 8 atoms are at corners of the unit cell and 1 atom is at the body centre position. Na, Cr, Mo and W are examples of the elements having BCC crystal structure.

Figure 2.1 Unit cells.# 8 Heat Treatment—Principles and Techniques

# Face Centred Cubic Structure

In the FCC structure, 8 atoms are arranged at the 8 corners of the unit cell and 6 atoms at the 6 face centres. Cu, Ag, Au, Al, and Ni are the examples of the FCC elements.

# Hexagonal Close Packed Structure

The arrangement of atoms in the hexagonal close packed (HCP) structure is illustrated in Figure 2.2. Be, Ti, Mg and Zn are some of the examples of metals that solidify into the HCP structure.

Generally, the FCC metals are soft, ductile and easily deformable, while the BCC and HCP metals are comparatively brittle and difficult to deform.

# Table 2.1 Crystal Structures and Lattice Constants of Some Common Metals

|Element|Crystal structure|Lattice constant (Å)|Temperature of measurement of lattice constant (°C)|
|---|---|---|---|
|Aluminium|FCC|4.0490|20|
|Cobalt|FCC|3.552|20|
|Copper|FCC|3.6153|20|
|Gold|FCC|4.0783|20|
|g-iron (extrapolated)|FCC|3.571|20|
|g-iron (908–1403°C)|FCC|3.656|950|
|Lead|FCC|4.9495|20|
|Nickel|FCC|3.5238|20|
|Silver|FCC|4.0856|20|
|-iron|BCC|2.8664|20|
|Molybdenum|BCC|3.1466|20|
|Titanium|BCC|3.33|900|
|Cadmium|HCP|2.9787|20|
|Cobalt|HCP|2.507|20|
|Magnesium|HCP|3.2092|20|
|Zinc|HCP|2.664|—|

Metals occupy a significant position among engineering materials because of their chemical, physical and mechanical properties. Passivity and corrosion resistance are some of the chemical properties. The physical properties include density, electrical conductivity and# Nature of Metals and Alloys
