Repository: AdbulrhmanEldeeb/q-a_making

# Markdown File Processor

This project processes Markdown files, extracts and processes their content, and saves the results as JSON files. It is designed to handle large-scale Markdown content efficiently, leveraging modular code structure, logging, and progress tracking.

## Features

- **Markdown Processing**: Extracts and processes content from Markdown files using a custom processing pipeline.
- **Chunking Support**: Splits large text into manageable chunks for better handling.
- **Error Handling**: Automatically retries with rotated API keys in case of rate limits or errors.
- **JSON Output**: Saves processed data as structured JSON files for downstream use.

File: parsed_data/Principles_and_Prevention_of_Corrosion_by_Denny_A. Jones.md (part 1 of 29)
# Principles and Prevention of CORROSION

# Second Edition

Denny A. Jones

Department of Chemical and Metallurgical Engineering

University of Nevada, Reno

Prentice Hall, Upper Saddle River, NJ 07458# Library of Congress Cataloging-in-Publication Data

Jones, Denny A.

Principles and prevention of corrosion / Denny A. Jones. — 2nd ed.

p. cm.

Includes bibliographical references and index.

ISBN 0 -1 3 -3 5 9 9 9 3 -0

1. Corrosion and anti-corrosives. I. Title.

TA462.J59 1996

620. r 1223—dc20 95-21163

CIP

# Acquisitions editor:

Bill Stenquist

# Production editor:

Rose Kernan

# Copy editor:

Patricia Daly

# Cover designer:

Bruce Kenselaar

# Buyer:

Donna Sullivan

# Editorial assistant:

Meg Weist

© 1996, 1992 by Prentice-Hall, Inc.

Simon & Schuster /A Viacom Company

Upper Saddle River, NJ 07458

All rights reserved. No part of this book may be reproduced, in any form or by any means, without permission in writing from the publisher.

The author and publisher of this book have used their best efforts in preparing this book. These efforts include the development, research, and testing of the theories and programs to determine their effectiveness. The author and publisher make no warranty of any kind, expressed or implied, with regard to these programs or the documentation contained in this book. The author and publisher shall not be liable in any event for incidental or consequential damages in connection with, or arising out of, the furnishing, performance, or use of these programs.

Printed in the United States of America

10 9 8 7 6 5 4

ISBN 0 - 1 3 - 3 5 ^ 3 - 0

Prentice-Hall International (UK) Limited, London

Prentice-Hall of Australia Pty. Limited, Sydney

Prentice-Hall Canada Inc., Toronto

Prentice-Hall Hispanoamericana, S.A., Mexico

Prentice-Hall of India Private Limited, New Delhi

Prentice-Hall of Japan, Inc., Tokyo

Simon & Schuster Asia Pte. Ltd., Singapore

Editora Prentice-Hall do Brasil, Ltda., Rio de Janeiro# Contents

Preface xiii

# 1. The Technology and Evaluation of Corrosion

# 1.1 Introduction

# 1.1.1 Significance of Corrosion

1

# 1.1.2 Purposes

2

# 1.2 Costs of Corrosion

# 1.2.1 Economic

3

# 1.2.2 Human Life and Safety

4

# 1.3 Definitions

# 1.3.1 Corrosion

5

# 1.3.2 Corrosion Science and Engineering

5

# 1.4 Electrochemical Nature of Aqueous Corrosion

# 1.4.1 Electrochemical Reactions

5

# 1.4.2 Polarization

8

# 1.4.3 Passivity

8

# 1.5 Forms of Corrosion

# 1.5.1 Uniform Corrosion

11

# 1.5.2 Galvanic Corrosion

11

# 1.5.3 Crevice Corrosion

14

# 1.5.4 Pitting Corrosion

15

# 1.5.5 Environmentally Induced Cracking

17

# 1.5.6 Hydrogen Damage

19

# 1.5.7 Intergranular Corrosion

19

# 1.5.8 Dealloying and Dezincification

20

# 1.5.9 Erosion-Corrosion and Fretting

21

# 1.6 Corrosion Rate Determination

# 1.6.1 Specimen Preparation

25

# 1.6.2 Specimen Exposure

26

# 1.6.3 Specimen Cleaning

31

# 1.6.4 Corrosion Rate Units and Calculations

# 1.6.5 Planned-Interval Tests

35

# 1.6.6 Electrical-Resistance Probes

36# Contents

# 2. Electrochemical Thermodynamics and Electrode Potential

40

# 2.1 Electrode Potentials

40

# 2.1.1 Free Energy and Electrode Potential

42

# 2.1.2 Electromotive Force or emf Series

43

# 2.1.3 Concentration Effects on Electrode Potential

45

# 2.1.4 Reaction Direction by Free Energy Determination

49

# 2.1.5 Reaction Direction by Inspection

49

# 2.2 Potential/pH (Pourbaix) Diagrams

50

# 2.2.1 Uses and Limitations

50

# 2.2.2 Water and Dissolved Oxygen

50

# 2.2.3 Corroding Metals

52

# 2.2.4 Construction for Aluminum

54

# 2.2.5 Construction for Iron

58

# 2.2.6 Pourbaix Diagrams for Other Metals

60

# 2.3 Experimental Measurements

65

# 2.3.1 Reference Electrodes

65

# 2.3.2 Reversible Cell Potential

68

# 2.3.3 Corrosion Potential

70

# 2.3.4 Instrumentation

71

# 3. Electrochemical Kinetics of Corrosion

75

# 3.1 Introduction

75

# 3.1.1 Faraday’s Law

76

# 3.1.2 Exchange Current Density

77

# 3.2 Electrochemical Polarization

80

# 3.2.1 Activation Polarization

80

# 3.2.2 Concentration Polarization

84

# 3.2.3 Combined Polarization

86

# 3.3 Mixed-Potential Theory

86

# 3.3.1 Corrosion Potential and Current Density

87

# 3.3.2 Effect of Exchange Current Density

88

# 3.3.3 Effect of Added Oxidizer

89

# 3.3.4 Effect of Concentration Polarization

92

# 3.4 Experimental Polarization Curves

93

# 3.4.1 Cathodic Polarization

94

# 3.4.2 Anodic Polarization

96

# 3.5 Instrumentation and Experimental Procedures

98

# 3.5.1 Galvanostatic Circuits

98

# 3.5.2 Charge Transport in Polarization Cells

100# Contents

# 3.5.3

Design of Polarization Cells

# 3.5.4

Ohmic Electrolyte Resistance

# 3.5.5

Rotating Electrodes: Concentration Polarization

# 3.5.6

Electrochemical Impedance Spectroscopy

# Passivity

# 4.1

Description

# 4.1.1

Passive Films

# 4.1.2

Active-Passive Corrosion Behavior

# 4.1.3

Oxidizer-Concentration Effects

# 4.1.4

Solution-Velocity Effects

# 4.1.5

Criterion for Passivation

# 4.2

Experimental Apparatus and Procedures

# 4.2.1

Galvanostatic Anodic Polarization of Active-Passive Alloys

# 4.2.2

Potentiostatic and Potentiodynamic Procedures

# 4.2.3

Variables Affecting Anodic Polarization Curves

# 4.3

Applications of Potentiostatic Anodic Polarization

# 4.3.1

Alloy Evaluation

# 4.3.2

Solution Corrosivity

# 4.3.3

Limitations

# 4.4

Anodic Protection

# 4.4.1

System Description

# 4.4.2

Electrical Equipment

# 4.4.3

Cathodes and Potential Distribution

# 4.4.4

Reference Electrodes

# 4.5

Properties of Passive Films

# 4.5.1

Structure and Composition

# 4.5.2

Growth Kinetics

# 4.5.3

Electron Transfer Reactions

# Polarization Methods to Measure Corrosion Rate

# 5.1

Tafel Extrapolation

# 5.2

Polarization Resistance Method

# 5.2.1

History and Description

# 5.2.2

Theory and Derivations# Contents

# 5.3 Instrumental Methods for Polarization Resistance

149

# 5.3.1 Galvanostatic

150

# 5.3.2 Potentiodynamic

152

# 5.4 Commercial Corrosion-Monitoring Probes

153

# 5.4.1 Three-Electrode Procedures

155

# 5.4.2 Two-Electrode Procedures

155

# 5.5 Errors in Polarization Resistance Measurements

156

# 5.5.1 Ohmic Electrolyte Resistance

157

# 5.5.2 Uncertain Tafel Constants

157

# 5.5.3 Nonlinearity of Polarization Curves

158

# 5.5.4 Competing Redox Reactions

159

# 5.6 Other Methods to Determine Polarization Resistance

161

# 5.6.1 Analysis of Polarization Curve Shape

161

# 5.6.2 Transient Methods

161

# 5.6.3 Electrochemical Impedance Spectroscopy

162

# 6. Galvanic and Concentration Cell Corrosion

168

# 6.1 Engineering Aspects

169

# 6.1.1 Recognition

169

# 6.1.2 Galvanic Series

169

# 6.1.3 Area Effects

171

# 6.1.4 Prevention

172

# 6.2 Fundamental Aspects

173

# 6.2.1 Corroding Metal-Inert Metal Couple

173

# 6.2.2 Effect of Exchange Current Density

174

# 6.2.3 Effect of Surface Area

175

# 6.2.4 Corroding Metal—Corroding Metal Couple

175

# 6.3 Experimental Measurements

177

# 6.3.1 Polarization in Galvanic Couples

177

# 6.3.2 Zero-Resistance Ammeters

179

# 6.3.3 Galvanic Current by Polarization Resistance

181

# 6.4 Determining Rates of Galvanic Corrosion

183

# 6.4.1 Galvanic-Current Diagrams

183

# 6.4.2 Galvanic-Passivation of Titanium

187

# 6.4.3 Current and Potential Distributions

189

# 6.5 Concentration Cells

190

# 6.5.1 Differential-Aeration Cell

191

# 6.5.2 Partial-Immersion Cells—Waterline Corrosion

193

# 6.5.3 Full-Immersion Cells

194# Contents

# Pitting and Crevice Corrosion

199

# 7.1 Examination and Evaluation

200

# 7.1.1 Conditions Causing Pitting and Crevice Corrosion

201

# 7.1.2 Evaluation of Pitting Corrosion

201

# 7.1.3 Evaluation of Crevice Corrosion

204

# 7.1.4 Prevention

208

# 7.2 Mechanism of Pitting Corrosion

209

# 7.2.1 Initiation: Pitting Potential

209

# 7.2.2 Propagation: Protection Potential

214

# 7.3 Mechanism of Crevice Corrosion

221

# 7.3.1 Initiation by Differential Aeration

221

# 7.3.2 Propagation by Chloride Concentration

221

# 7.4 Other Forms of Crevice Corrosion

223

# 7.4.1 Deposit and Gasket Corrosion

223

# 7.4.2 Filiform Corrosion

224

# 7.4.3 Atmospheric Crevice Corrosion

226

# 7.4.4 Denting in Nuclear Steam Generators

227

# 7.5 Pitting Under Localized Deposits

228

# 7.5.1 Copper in Fresh Waters

229

# 7.5.2 Alloy 600 Nuclear Steam Generator Tubes

230

# Environmentally Induced Cracking

235

# 8.1 Characteristics of Stress Corrosion Cracking

236

# 8.1.1 Definition and Description

236

# 8.1.2 Metallurgical Effects

238

# 8.1.3 Electrochemical Effects

239

# 8.2 Characteristics of Corrosion Fatigue Cracking

244

# 8.2.1 Definition and Description

244

# 8.2.2 Comparison with Stress Corrosion Cracking

247

# 8.3 Characteristics of Hydrogen-Induced Cracking

249

# 8.3.1 Definition and Description

249

# 8.3.2 Comparison with Stress Corrosion Cracking

250

# 8.4 Typical Cases of Stress Corrosion Cracking

254

# 8.4.1 Stainless Steel

257

# 8.4.2 Carbon and Low-Alloy Steels

259

# 8.4.3 Nickel Alloys

260

# 8.4.4 Copper Alloys

261

# 8.4.5 Aluminum

262

# 8.4.6 Titanium

262

# 8.5 Methods of Prevention

262

# 8.5.1 Prevention of Stress Corrosion Cracking

262# Contents

# 8.5.2

Prevention of Corrosion Fatigue Cracking 263

# 8.5.3

Prevention of Hydrogen Induced Cracking 263

# 8.6

Testing Methods 263

# 8.6.1

Constant Deformation Tests 264

# 8.6.2

Sustained Load Tests 265

# 8.6.3

Slow Strain Rate Testing 266

# 8.6.4

Corrosion Fatigue Testing 270

# 8.7

Fracture Mechanics Testing 271

# 8.7.1

Introduction and Principles 271

# 8.7.2

Test Methods and Typical Results 275

# 8.8

Proposed Mechanisms of Stress Corrosion Cracking 279

# 8.8.1

Hydrogen Embrittlement 279

# 8.8.2

Adsorption Induced Cleavage 281

# 8.8.3

Atomic Surface Mobility 282

# 8.8.4

Film Rupture 282

# 8.8.5

Film-Induced Cleavage 283

# 8.8.6

Localized Surface Plasticity 284

# 8.8.7

Correlation with Corrosion Fatigue and Hydrogen Induced Cracking 285

# 8.8.8

General Comments 286

# 9.

Effects of Metallurgical Structure on Corrosion 291

# 9.1

Intergranular Corrosion of Austenitic Stainless Steels 292

# 9.1.1

Grain-Boundary Chromium Depletion 292

# 9.1.2

Weld Decay and Knifeline Attack 295

# 9.1.3

Prevention 296

# 9.1.4

Chemical Testing 297

# 9.1.5

Electrochemical Testing 301

# 9.2

Intergranular Corrosion of Other Alloys 304

# 9.2.1

Ferritic and Duplex Stainless Steels 304

# 9.2.2

Nichromium Alloys 306

# 9.2.3

Aluminum Alloys 307

# 9.3

Factors Affecting Weldment Corrosion 309

# 9.3.1

Residual Stresses and Stress Concentrations 312

# 9.3.2

Weld-Metal Composition 314

# 9.3.3

Weldment Metallurgy 316

# 9.4

Weldment Corrosion of Various Alloy Systems 316

# 9.4.1

Austenitic Stainless Steels 316

# 9.4.2

Nickel Alloys 318

# 9.4.3

Ferritic Stainless Steels 319# Contents

# 9.4.4 Duplex Stainless Steels

320

# 9.4.5 Carbon Steels

321

# 9.4.6 Aluminum

322

# 9.5 Dealloying and Dezincification

323

# 9.5.1 Graphitic Corrosion

324

# 9.5.2 Dezincification: Description and Testing

326

# 9.5.3 Prevention of Dezincification

326

# 9.5.4 Mechanism of Dezincification

327

# Corrosion-Related Damage by Hydrogen, Erosion, and Wear

334

# 10.1 Hydrogen Damage

335

# 10.1.1 Sources of Hydrogen

335

# 10.1.2 Hydrogen Embrittlement

335

# 10.1.3 Hydrogen Trapping

337

# 10.1.4 Blistering

338

# 10.1.5 Internal Hydrogen Precipitation

341

# 10.1.6 Hydrogen Attack

341

# 10.1.7 Hydride Formation

341

# 10.1.8 Prevention of Hydrogen Damage

341

# 10.2 Erosion-Corrosion

343

# 10.2.1 Description and Causes

343

# 10.2.2 Prevention

346

# 10.3 Cavitation

348

# 10.3.1 Description and Causes

348

# 10.3.2 Prevention

348

# 10.4 Fretting

350

# 10.4.1 Description and Causes

350

# 10.4.2 Prevention

351

# 10.5 Erosive and Corrosive Wear

351

# 10.5.1 Description and Causes

351

# 10.5.2 Prevention

355

# Corrosion in Selected Corrosive Environments

357

# 11.1 Water and Aqueous Solutions

357

# 11.1.1 Effect of pH

357

# 11.1.2 Dissolved Oxygen and Other Dissolved Gases

359

# 11.1.3 Hardness

361# Contents

# 11.1.4 Elevated Temperature

362

# 11.1.5 Sodium Chloride and Seawater

365

# 11.1.6 Other Dissolved Salts

367

# 11.2 Sulfur-Bearing Solutions

368

# 11.2.1 Sulfides and Hydrogen Sulfide

368

# 11.2.2 Sulfite Liquors

371

# 11.2.3 Polythionic Acids

371

# 11.3 Biologically Influenced Corrosion

372

# 11.3.1 Recognition and Prevention

372

# 11.3.2 Effects of Anaerobic Bacteria on Iron

376

# 11.3.3 Effects of Aerobic Bacteria on Iron

377

# 11.3.4 Biological Corrosion of Stainless Steel

379

# 11.3.5 Biological Corrosion of Other Metals

381

# 11.3.6 Macrofouling Organisms

381

# 11.4 Soils

382

# 11.4.1 Significance

382

# 11.4.2 Soil Corrosivity

384

# 11.4.3 Prevention

385

# 11.5 Concrete

387

# 11.5.1 Corrosive Characteristics

387

# 11.5.2 Prevention

389

# 11.6 Acid Process Streams

390

# 11.6.1 Sulfuric Acid

390

# 11.6.2 Nitric Acid

391

# 11.6.3 Hydrochloric Acid

391

# 11.6.4 Hydrofluoric Acid

393

# 11.6.5 Organic Acids

393

# 11.7 Alkaline Process Streams

394

# 11.7.1 Caustic Hydroxides

394

# 11.7.2 Hypochlorites

395

# 12. Atmospheric Corrosion and Elevated Temperature Oxidation

# 12.1 Atmospheric Corrosion

399

# 12.1.1 Atmospheric Parameters Affecting Corrosion

400

# 12.1.2 Weathering Steels

402

# 12.1.3 Electrochemical Mechanism

405

# 12.1.4 Prevention

407

# 12.2 Oxidation at Elevated Temperature

408

# 12.2.1 Oxidation Reactions

408

# 12.2.2 Thermodynamics of Oxidation

410

# 12.2.3 Oxide Structure

412# Contents

# 12.2.4 Oxide-Film Growth Processes

414

# 12.2.5 Oxide Properties

418

# 12.2.6 Pilling-Bedworth Ratio

418

# 12.3 Oxidation Rate

420

# 12.3.1 Parabolic Rate Law

421

# 12.3.2 Effect of Oxygen Pressure on Parabolic Oxidation

424

# 12.3.3 Linear Rate Law and Breakaway

427

# 12.3.4 Logarithmic Rate Law

429

# 12.4 Alloying

430

# 12.4.1 Effects of Individual Alloying Elements

430

# 12.4.2 Commercial Engineering Alloys

432

# 12.5 Oxidizing Service Environments

433

# 12.5.1 Thermal Cycling

433

# 12.5.2 Sulfur

434

# 12.5.3 Water and Carbon

435

# Cathodic Protection

439

# 13.1 Fundamentals

440

# 13.1.1 Principles and Applications

441

# 13.1.2 Impressed-Current Cathodic Protection

442

# 13.1.3 Sacrificial-Anode Cathodic Protection

444

# 13.1.4 Coatings and Cathodic Protection

447

# 13.1.5 Cathodic Alkalinity

447

# 13.1.6 Controlled-Potential Cathodic Protection

448

# 13.1.7 Comparison with Anodic Protection

449

# 13.2 Design Factors

450

# 13.2.1 Potential Gradients

451

# 13.2.2 Rectifiers

452

# 13.2.3 Current and Potential Distributions on the Protected Structure

454

# 13.2.4 Cathodic Protection Criteria

456

# 13.2.5 Electrochemical Basis for Cathodic Protection Criteria

457

# 13.2.6 Current Requirements

459

# 13.2.7 Impressed-Current Anodes

460

# 13.2.8 Sacrificial Anodes

462

# 13.2.9 Stray-Current Corrosion

464

# 13.3 Monitoring and Design Procedures

465

# 13.3.1 Field-Potential Measurements

465

# 13.3.2 Monitoring in Seawater

466

# 13.3.3 Monitoring in Soil

467

# 13.3.4 Design Procedures

470

# 13.3.5 Computer Design

472# Contents

# 14. Coatings and Inhibitors

477

# 14.1 Liquid-Applied Organic Coatings

478

# 14.1.1 Classification and Uses

478

# 14.1.2 Surface Preparation

485

# 14.1.3 Exposure Testing and Evaluation

486

# 14.1.4 Degradation and Failure Mechanisms

489

# 14.1.5 Electrochemical Testing

492

# 14.2 Thick Nonmetallic Coatings

495

# 14.2.1 Inert Liners

495

# 14.2.2 Porcelain Enamels

497

# 14.2.3 Pipeline Coatings

498

# 14.3 Metallic Coatings

499

# 14.3.1 Hot-Dipped Zinc and Aluminum

499

# 14.3.2 Electroplated Chromium and Other Metals

502

# 14.3.3 Cladding

503

# 14.4 Inhibitors

503

# 14.4.1 Applications

503

# 14.4.2 Electrochemical Behavior

506

# 14.4.3 Fundamentals of Inhibitor Function

506

# 14.4.4 Vapor-Phase Inhibitors

570

# 15. Materials Selection and Design

513

# 15.1 Alloy Selection

514

# 15.1.1 Carbon and Low-Alloy Steels

514

# 15.1.2 Stainless Steels

515

# 15.1.3 Nickel Alloys

518

# 15.1.4 Copper Alloys

519

# 15.1.5 Aluminum Alloys

522

# 15.1.6 Titanium Alloys

524

# 15.1.7 Other Alloys and Materials

524

# 15.2 Designing to Prevent Corrosion

528

# 15.2.1 Importance of Design

528

# 15.2.2 Considerations Affecting Design

531

# 15.2.3 Corrosion-Prevention Measures

532

# 15.3 Economics of Corrosion Prevention

538

# 15.3.1 Significance

538

# 15.3.2 Discounted Cash Flow

540

# 15.3.3 Generalized Equations

546

# 15.3.4 Examples of DCF Calculations

546

# Index

559# The Technology and Evaluation of Corrosion

# 1.1 Introduction

# 1.1.1 Significance of Corrosion

Corrosion intrudes itself into many parts of our lives. The great majority of us have a personal feeling for the definition and importance of corrosion. Far too many have cringed at the emergence of rust holes in the body panels of a relatively new automobile whose loan has not yet been amortized. The outdoor rusting of steel household and garden appliances is a common fact of life. Few homeowners have not borne the expense of a new water heater after the old one started leaking. Expensive repairs to home plumbing systems and the water and sewer utility lines serving our homes are all too common. All have seen the stains on cooking utensils from hot foods or experienced the metallic taste in acid foods stored too long in opened cans. That these effects are caused by “corrosion” is well known.

Furthermore, we are all familiar with many of the measures taken to combat corrosion. Many have spent hundreds of dollars on aftermarket corrosion protection.# Ch. 1 / The Technology and Evaluation of Corrosion

Systems for new automobiles to delay the dreaded rust appearance noted above. Automobile manufacturers have devoted millions of dollars to develop and test the materials and designs that allow guarantees against rust formation in current new-car models. Stainless steel cooking utensils are sold mainly to resist corrosion and maintain a bright, attractive, easy-to-clean surface. Glass-lined hot water heaters have the interior of their steel tanks covered with a porcelain enamel “glass” coating (Section 14.2.2) to forestall corrosion. The shelves of hardware and home supply stores are well stocked with paints and caulking materials to protect steel and other metals against corrosion. Older cast iron and copper plumbing systems are being replaced with plastic which is nominally corrosion resistant. Many readers could add still more examples to the list.

The public is, however, much less aware of many other burdens heaped on society by corrosion. Public and private water companies must not only treat their water routinely for potability and taste, but also for minimum corrosivity toward the company distribution lines and the home plumbing systems which they serve. Even comparatively unaggressive environments can have a devastating effect when combined with other deleterious conditions. The spectacular airline accident in which part of the fuselage tore away during an airline flight in Hawaii was in all probability due to the combined effects of cyclic mechanical stress and atmospheric corrosion in a semitropical environment.1

Electric power generation plants, whether nuclear or fossil fueled, require costly alloys as well as elaborate and expensive treatment systems for cooling water and steam, all to minimize corrosion. The petroleum industry is plagued by corrosion problems. Many wells now contain H2S, which contributes not only acid, H+, but also sulfide, S2-, both of which accelerate corrosion in the high-temperature conditions in deep wells. Oil refineries have a myriad of complex chemicals, often at high temperature, and the constructional alloys and corrosion control systems are correspondingly complex and expensive. The alarming deterioration of concrete bridges, overpasses, and other public structures is accelerated by the corrosion of reinforcing steel within the concrete.

# 1.1.2 Purposes

Airplanes, electric-power generating plants, chemical process and manufacturing plants, concrete structures, and many others—all are designed, operated, and maintained by or under the supervision of engineers. Engineers are consequently responsible for minimizing the costs and risks to the public from corrosion. Yet many engineers, past and present, are woefully ignorant of the causes of corrosion and methods to prevent and minimize its effects. Many university engineering departments have responded by incorporating into their curricula courses devoted to corrosion. The purpose of this book is, first, to provide a textbook for upper-division and first-year graduate engineering courses in corrosion. However, many graduate engineers now actively engaged in corrosion-related problem solving have little training in corrosion due to lack of availability or interest during their formal education. Thus, a second purpose of this book is to provide an introduction and self-study reference for the practicing engineer.# 1.2 Costs of Corrosion

The chemical and metallurgical processes underlying corrosion are treated to assist engineers in innovation and evaluation of prevention programs. In the latter sections of many chapters, current advances in science and engineering are discussed for the benefit of the researcher seeking recent information. But, of course, all aspects of corrosion cannot be covered because of cost and size limitations on a university textbook. More encyclopedic works, already available, are liberally referenced, along with other key articles, to give readers access to more detailed information when needed.

The purpose of this chapter is to provide an overview for the remainder of the book. The reader can obtain a convenient introduction to the subject and follow up in subsequent chapters for more information as desired. The forms of corrosion are described briefly, but details are deferred to later chapters. Exposure testing for evaluation of corrosion resistance is generally applicable and is treated in this chapter to add further background as well as valuable information for reference. Additional testing procedures, including electrochemical methods, are distributed appropriately through the book, avoiding a separate chapter dedicated to corrosion testing and evaluation. The goal is to improve the correlation between the scientific principles of corrosion and the engineering evaluation of corrosion resistance.

# 1.2.1 Economic

The economic costs of corrosion in the United States of America alone have been estimated between $8 billion and $126 billion per year. The most comprehensive study on the economic cost of corrosion in the United States, performed in 1976, estimated an annual cost of $70 billion, while the Department of Commerce has stated that corrosion would cost the United States an estimated $126 billion in 1982. These figures are somewhat misleading because zero corrosion assumed as the baseline is unattainable. Some measures, while reducing corrosion, will cost more than the parts or equipment protected. A perhaps more realistic annual $30 billion has been suggested for the savings that could result if all economically useful measures were taken to prevent or minimize corrosion. Nevertheless, the economic costs of corrosion are obviously enormous.

The figures given above are only the direct economic costs of corrosion. The indirect costs resulting from actual or possible corrosion are more difficult to evaluate but are probably even greater. Some of the more important sources of indirect costs are summarized as follows:

1. Plant Downtime: Parts and labor to replace corroded equipment are often minor compared to the loss of production while the plant is inoperable during repairs. For example, the cost to replace power from a shutdown nuclear power plant can run into millions of dollars per day.
2. Loss of Product: Leaking containers, tanks, and pipelines result in significant losses in product, which have a high cost. These leaks and spills have a correspond...# Ch. 1 / The Technology and Evaluation of Corrosion

ing hazardous effect on the surrounding environment and safety of the populace. Thousands of leaking automotive service station fuel tanks must be repaired or replaced to prevent recurring losses of fuel and contamination of groundwater. The expense is enormous, with an impact on the livelihood of many independent station operators.6

1. Loss of Efficiency: Accumulated corrosion products on heat exchanger tubing and pipelines decrease the efficiency of heat transfer and reduce the pumping capacity, respectively.
2. Contamination: Soluble corrosion products can spoil chemical preparations of soap, dyes, and pharmaceuticals, among others. A major problem in many nuclear power generating plants is the transport of radioactive corrosion products from the reactor core followed by deposition in other parts of the cooling water system, necessitating dangerous and expensive shutdowns to decontaminate. In times past, lead pipes released toxic corrosion products into soft waters for public consumption. Fortunately, lead has long been prohibited from use in this application.
3. Overdesign: In the absence of adequate corrosion rate information, overdesign is required to ensure reasonable service life, resulting in wasted resources, and greater power requirements for moving parts. Engineers sometimes overdesign through ignorance of available information. The needed information may not be available, however. Geologic storage of high-level nuclear waste in deep repositories, mandated by the U.S. Congress, requires containers that will maintain their integrity for 300 to 1000 years.7 Corrosion data in environments resembling the relevant groundwaters in radiation fields at elevated temperature are not available and are currently being generated in extensive test programs. However, extrapolations of such data, gathered in a few years at most, are highly uncertain, and considerable overdesign will almost certainly be included.

Were it not so insidious and ubiquitous, corrosion could be classified collectively as the greatest economic calamity known to humankind. As it is, corrosion is the root cause of many individual economic calamities.

# 1.2.2 Human Life and Safety

Corrosion takes an even more significant toll in human life and safety. Corrosion is never correctly reported as the cause of many fatal accidents, but a few examples can be cited readily. The airline accident in Hawaii has already been mentioned. The well-known bridge collapse at Pt. Pleasant, West Virginia, killed 46 in 1967 and has been attributed to stress corrosion cracking.8 Selective corrosion of a welded liquid gasoline pipeline in Minnesota in 19869 resulted in massive fire damage to an entire town and the loss of two lives. Again in 1986, a steam pipe, suffering the combined effects of corrosion and erosion, burst at a Virginia nuclear power generating plant, severely burning eight nearby workers, four of whom died later.10 These are only a few examples of the many such fatal accidents caused by corrosion.# 1.3 Definitions

# 1.3.1 Corrosion

Corrosion is the destructive result of chemical reaction between a metal or metal alloy and its environment. Metal atoms in nature are present in chemical compounds (i.e., minerals). The same amounts of energy needed to extract metals from their minerals are emitted during the chemical reactions that produce corrosion. Corrosion returns the metal to its combined state in chemical compounds that are similar or even identical to the minerals from which the metals were extracted. Thus, corrosion has been called extractive metallurgy in reverse.3

Many nonmetallic materials, such as ceramics, consist of metals that have their chemical reactivity satisfied by the formation of bonds with other reactive ions, such as oxides and silicates. Thus, such materials are chemically unreactive, and they degrade by physical breakdown at high temperature or by mechanical wear or erosion. Similarly, organic polymers (plastics) are relatively unreactive because they have very stable covalent bonding, primarily between carbon atoms. The degradation of such materials is not defined here as corrosion, and the treatment of such processes is generally beyond the scope of this book. However, the degradation and failure of protective polymer coatings on metals is an important exception that is discussed in Section 14.1.4.

# 1.3.2 Corrosion Science and Engineering

Corrosion science is the study of the chemical and metallurgical processes that occur during corrosion. Corrosion engineering is the design and application of methods to prevent corrosion. Ideally, science should be married to engineering so as to invent new and better methods of prevention and apply existing methods more intelligently and effectively. However, scientists are sometimes devoted to the pursuit of pure knowledge, with little or no perspective on the possible applications of their work. On the other hand, engineers often apply time-honored methods with little or no understanding of the principles behind them. A goal of this book is to encourage further cooperation for the benefit of current and future students in both engineering and science. All are winners as the costs of corrosion to society are reduced.

# 1.4 Electrochemical Nature of Aqueous Corrosion

Nearly all metallic corrosion processes involve transfer of electronic charge in aqueous solutions. Thus, it is necessary to discuss the electrochemical nature of corrosion briefly before continuing with descriptions of the various forms of corrosion in Section 1.5.

# 1.4.1 Electrochemical Reactions

Consider an example of corrosion between zinc and hydrochloric acid represented by the following overall reaction:# Ch. 1 / The Technology and Evaluation of Corrosion

Zn + 2HCl &rarr; ZnCl2 + H2. (1)

Zinc reacts with the acid solution forming soluble zinc chloride and liberating hydrogen bubbles on the surface. Reactions such as this are used for surface cleaning and pickling of many metals and alloys. In ionic form the reaction is

Zn + 2H+ + 2Cl- &rarr; Zn2+ + 2Cl- + H2.

Eliminating Cl- from both sides of the reaction gives

Zn + 2H+ &rarr; Zn2+ + H2. (2)

Thus, the same corrosion reaction would occur in sulfuric acid. Reaction (2) can be separated as follows:

Zn &rarr; Zn2+ + 2e- &nbsp;&nbsp;&nbsp;&nbsp; anodic reaction. (3)

2H+ + 2e- &rarr; H2 &nbsp;&nbsp;&nbsp;&nbsp; cathodic reaction. (4)

Reaction (3), defined as the anodic reaction, is an oxidation in which zinc valence increases from 0 to +2, liberating electrons, e, while (4), defined as the cathodic reaction, is a reduction in which the oxidation state of hydrogen decreases from +1 to 0, consuming electrons.

The composite reaction involving charge transfer or exchange of electrons is shown schematically in Figure 1.1. The metal dissolves by (3) liberating electrons into the bulk of the metal which migrate to the adjoining surface, where they react with H+ in solution to form H2 by (4). The summation of (3) and (4), of course, gives

HCl solution

Metal M

# FIGURE 1.1

Schematic diagram of metal M dissolution, liberating into solution a metal ion M2+ and into the metal electrons, e-, which are consumed by reduction of H+ to H2.# 1.4 / Electrochemical Nature of Aqueous Corrosion

(2). Water is required as the carrier for ions, such as Zn2+ and H+, and is called the electrolyte.

The separation of (2) to give (3) and (4) with exchange of electrons, e-, is artificial unless there is some evidence that electrons are actually involved. When an excess of electrons is supplied to the metal in Figure 1.1, it is always observed that the rate of corrosion, expressed by the anodic reaction (3), is reduced, while the rate of hydrogen evolution reaction (4) is increased. All corrosion reactions in water involve an anodic reaction such as (3); application of a negative potential with attendant excess electrons always decreases the corrosion rate. This is the basis of cathodic protection for the mitigation of corrosion of pipelines, offshore oil drilling structures, and steel hot water tanks, as described in Chapter 13.

Thus, all aqueous corrosion reactions are considered to be electrochemical. Most corrosion reactions do involve water in either the liquid or condensed vapor phases. Even some “dry” corrosion reactions without water involve charge transfer in a solid state electrolyte (Chapter 12) and are considered still to be electrochemical.

For corroding metals, the anodic reaction invariably is of the form:

M —> Mn+ + ne-. (5)

Examples in addition to (3) are:

- Fe —> Fe2+ + 2e-.
- Ni —> Ni2+ + 2e-.
- Al —> Al3+ + 3e-.

Cathodic reduction reactions significant to corrosion are few in number. The simplest and one of the most common is reduction of hydrogen ions (2) in acid solution. Another is reduction of an oxidized ion in solution by a so-called redox reaction; the most important example is reduction of ferric to ferrous ions:

Fe3+ + e- —> Fe2+.

Others, such as:

Sn4+ + 2e- —> Sn2+ are present infrequently and are consequently less important. The reduction of dissolved oxygen is often observed in neutral and acid solutions exposed to ambient air. The respective reduction reactions are:

O2 + 2H2O + 4e- —> 4OH-,

and

O2 + 4H+ + 4e- —> 2H2O.

In the absence of all other reduction reactions, water will be reduced by:

2H2O + 2e- —> H2 + 2OH- which is equivalent to (4), assuming dissociation of water to H+ and OH- and subtracting OH- from both sides of the reaction.# Ch. 1 / The Technology and Evaluation of Corrosion

FIGURE 1.2 Schematic increase in corrosion rate with increasing potential E and anodic polarization ea.

# 1.4.2 Polarization

Electrochemical reactions such as (3) and (4) proceed only at finite rates. If electrons are made available to (4), the potential at the surface becomes more negative, suggesting that excess electrons with their negative charges accumulate at the metal/solution interface waiting for reaction. That is, the reaction is not fast enough to accommodate all the available electrons. This negative potential change is called cathodic polarization. Similarly, a deficiency of electrons in the metal liberated by (3) at the interface produces a positive potential change called anodic polarization. As the deficiency (polarization) becomes greater, the tendency for anodic dissolution becomes greater. Anodic polarization thus represents a driving force for corrosion by the anodic reaction (3). When surface potential measures more positive (Section 2.3), the oxidizing (or corrosive) power of the solution increases because the anodic polarization is greater.

In an aqueous electrolyte solution the surface will reach a steady state potential, Ecorr, which depends on the ability and rate at which electrons can be exchanged by the available cathodic and anodic reactions (Section 3.3.1). As the surface potential increases above Ecorr to E, the anodic reaction rate or corrosion rate generally increases, as shown schematically in Figure 1.2. Anodic polarization is defined as za = E - Econ. Without polarization, the slightest driving force would produce very high rates, and the line in Figure 1.2 would be horizontal with zero slope. Reaction rates and polarization of electrochemical reactions at metal surfaces are discussed in more detail in Chapter 3.

# 1.4.3 Passivity

In many metals, including iron, nickel, chromium, titanium, and cobalt, the corrosion rate decreases above some critical potential Ep, as shown in Figure 1.3. This corrosion resistance above Ep, despite a high driving force for corrosion (i.e., high anodic polarization), is defined as passivity. Below Ep the alloy corrodes at a rela-# 1.5 / Forms of Corrosion

# CORROSION RATE

FIGURE 1.3 Passivity at oxidizing potentials above Ep.

tively high rate. Passive corrosion rates are very low; a reduction of 103 to 106 times below the corrosion rate in the active state is not unusual. Passivity is caused by formation of a thin, protective, hydrated oxide, corrosion-product surface film that acts as a barrier to the anodic dissolution reaction. Depending on the potential, or oxidizing power of the solution, an alloy may exist in the passive state above Ep or in the active state below it. For example, Type 304 stainless steel is passive in aerated but active in deaerated salt water.

Fortunately, the list of active-passive metals includes many used in our most common constructional alloys, which consequently rely on passivity for corrosion resistance. Chromium is a key alloying element forming resistant passive oxide films on the surface. Although it cannot be used alone because of brittleness, chromium enhances passivity when alloyed with other metals, especially iron and nickel in the stainless steels.

Passivity comes not without attendant problems. Because the passive film is thin and often fragile, its breakdown can result in unpredictable localized forms of corrosion, including pitting, corrosion in crevices, and embrittlement by stress corrosion cracking. In Chapter 4, we address passivity in more detail. Much of the rest of this book treats aspects of corrosion that result from losses or breakdown in passivity, beginning with the following sections describing the various forms of corrosion.

# 1.5 Forms of Corrosion

Various forms of corrosion are pictured schematically in Figure 1.4 and listed as follows:

- Uniform Corrosion
- Galvanic Corrosion
- Crevice Corrosion# 10 Ch. t / The Technology and Evaluation of Corrosion

# Hydrogen damage

- Uniform
- Intergranular
- Galvanic
- Active
- Noble
- Crevice
- Dealloying
- Pitting1

# Environmentally Induced Cracking

- Stress-corrosion
- Corrosion fatigue
- Hydrogen-induced cracking

# FIGURE 1.4

Schematic summary of the various forms of corrosion.# 1.5 / Forms of Corrosion

- Pitting Corrosion
- Environmentally Induced Cracking
- Hydrogen Damage
- Intergranular Corrosion
- Dealloying
- Erosion Corrosion

The order of listing is somewhat arbitrary, reflecting the personal preferences of the author in their order of presentation in this book.

Uniform corrosion accounts for the greatest tonnage of metal consumed. Yet the other localized forms of corrosion are more insidious and difficult to predict and control. While localized corrosion may not consume as much material, penetration and failure are often more rapid. Hydrogen damage, more a metallurgical result of, than a form of corrosion, is included because of its importance and frequency.

Each form of corrosion is described briefly in this chapter to introduce the domain of corrosion. The present descriptions are only preliminary; more details are given in later chapters and referenced as necessary. The reader can obtain a convenient introduction to the various forms of corrosion here and pursue more detailed information, including methods of prevention, in subsequent chapters, as desired.

# 1.5.1 Uniform Corrosion

A uniform, regular removal of metal from the surface is the usually expected mode of corrosion. For uniform corrosion, the corrosive environment must have the same access to all parts of the metal surface, and the metal itself must be metallurgically and compositionally uniform. These requirements are not prevalent in operating equipment, and some degree of nonuniformity is tolerated within the definition of uniform corrosion. Figure 1.5 shows uniform corrosion, thinning, and penetration of a carbon steel storage tank for sour (H2S-containing) crude oil after only two years of service.
