Repository: AdbulrhmanEldeeb/q-a_making

# Markdown File Processor

This project processes Markdown files, extracts and processes their content, and saves the results as JSON files. It is designed to handle large-scale Markdown content efficiently, leveraging modular code structure, logging, and progress tracking.

## Features

- **Markdown Processing**: Extracts and processes content from Markdown files using a custom processing pipeline.
- **Chunking Support**: Splits large text into manageable chunks for better handling.
- **Error Handling**: Automatically retries with rotated API keys in case of rate limits or errors.
- **JSON Output**: Saves processed data as structured JSON files for downstream use.

File: parsed_data/Materials_Science_Engineering_Introduction_by_William_Callister.md (part 2 of 62)
|Germanium|Ge|32|72.64|5.32|Dia. cubic|0.122|0.053|4|937|
|Gold|Au|79|196.97|19.32|FCC|0.144|0.137|1|1064|
|Helium|He|2|4.003|—|—|—|—|Inert|272 (at 26 atm)|
|Hydrogen|H|1|1.008|—|—|—|0.154|1|259|
|B|= magnetic flux density (induction) (20.2)|
|Br|= magnetic remanence (20.7)|
|BCC|= body-centered cubic crystal structure (3.4)|
|b|= lattice parameter: unit cell y-axial length (3.7)|
|b|= Burgers vector (4.5)|
|C|= capacitance (18.18)|
|Ci|= concentration (composition) of component i in wt% (4.4)|
|C¿i|= concentration (composition) of component i in at% (4.4)|
|Cy, Cp|= heat capacity at constant volume, pressure (19.2)|
|CPR|= corrosion penetration rate (17.3)|
|CVN|= Charpy V-notch (8.6)|
|%CW|= percent cold work (7.10)|
|c|= lattice parameter: unit cell z-axial length (3.7)|
|c|= velocity of electromagnetic radiation in a vacuum (21.2)|
|D|= diffusion coefficient (5.3)|
|D|= dielectric displacement (18.19)|
|DP|= degree of polymerization (14.5)|
|d|= diameter|
|d|= average grain diameter (7.8)|
|dhkl|= interplanar spacing for planes of Miller indices h, k, and l (3.16)|
|E|= energy (2.5)|
|E|= modulus of elasticity or Young’s modulus (6.3)|
|e|= electric field intensity (18.3)|
|Ef|= Fermi energy (18.5)|
|Eg|= band gap energy (18.6)|
|E(t)|r = relaxation modulus (15.4)|
|%EL|= ductility, in percent elongation (6.6)|
|e|= electric charge per electron|
|e-|= electron (17.2)|
|erf|= Gaussian error function (5.4)|
|exp|= e, the base for natural logarithms|
|F|= force, interatomic or mechanical (2.5, 6.2)|
|f|= Faraday constant (17.2)|
|FCC|= face-centered cubic crystal structure (3.4)|
|G|= shear modulus (6.3)|
|H|= magnetic field strength (20.2)|
|Hc|= magnetic coercivity (20.7)|
|HB|= Brinell hardness (6.10)|
|HCP|= hexagonal close-packed crystal structure (3.4)|
|HK|= Knoop hardness (6.10)|
|HRB, HRF|= Rockwell hardness: B and F scales (6.10)|
|HR15N, HR45W|= superficial Rockwell hardness: 15N and 45W scales (6.10)|
|HV|= Vickers hardness (6.10)|
|h|= Planck’s constant (21.2)|
|(hkl)|= Miller indices for a crystallographic plane (3.10)|# xxii • List of Symbols

|(hkil)|= Miller indices for a crystallographic plane, hexagonal crystals (3.10)|
|---|---|
|I|= electric current (18.2)|
|I|= intensity of electromagnetic radiation (21.3)|
|i|= current density (17.3)|
|iC|= corrosion current density (17.4)|
|J|= diffusion flux (5.3)|
|J|= electric current density (18.3)|
|Kc|= fracture toughness (8.5)|
|KIc|= plane strain fracture toughness for mode I crack surface displacement (8.5)|
|k|= Boltzmann’s constant (4.2)|
|k|= thermal conductivity (19.4)|
|l|= length|
|lc|= critical fiber length (16.4)|
|ln|= natural logarithm|
|log|= logarithm taken to base 10|
|M|= magnetization (20.2)|
|Mn|= polymer number-average molecular weight (14.5)|
|Mw|= polymer weight-average molecular weight (14.5)|
|mol%|= mole percent|
|N|= number of fatigue cycles (8.8)|
|NA|= Avogadro’s number (3.5)|
|Nf|= fatigue life (8.8)|
|n|= principal quantum number (2.3)|
|n|= number of atoms per unit cell (3.5)|
|n|= strain-hardening exponent (6.7)|
|n|= number of electrons in an electrochemical reaction (17.2)|
|n|= number of conducting electrons per cubic meter (18.7)|
|n|= index of refraction (21.5)|
|n¿|= for ceramics, the number of formula units per unit cell (12.2)|
|ni|= intrinsic carrier (electron and hole) concentration (18.10)|
|P|= dielectric polarization (18.19)|
|P–B ratio|= Pilling–Bedworth ratio (17.10)|
|p|= number of holes per cubic meter (18.10)|
|Q|= activation energy|
|Q|= magnitude of charge stored (18.18)|
|R|= atomic radius (3.4)|
|R|= gas constant|
|%RA|= ductility, in percent reduction in area (6.6)|
|r|= interatomic distance (2.5)|
|r|= reaction rate (17.3)|
|rA, rC|= anion and cation ionic radii (12.2)|
|S|= fatigue stress amplitude (8.8)|
|SEM|= scanning electron microscopy or microscope|
|T|= temperature|
|Tc|= Curie temperature (20.6)|
|TC|= superconducting critical temperature (20.12)|
|Tg|= glass transition temperature (13.10, 15.12)|
|Tm|= melting temperature|
|TEM|= transmission electron microscopy or microscope|
|TS|= tensile strength (6.6)|
|t|= time|
|tr|= rupture lifetime (8.12)|
|Ur|= modulus of resilience (6.6)|
|[uyw]|= indices for a crystallographic direction (3.9)|
|[uvtw], [UVW]|= indices for a crystallographic direction, hexagonal crystals (3.9)|
|V|= electrical potential difference (voltage) (17.2, 18.2)|
|VC|= unit cell volume (3.4)|
|VC|= corrosion potential (17.4)|
|VH|= Hall voltage (18.14)|
|Vi|= volume fraction of phase i (9.8)|
|y|= velocity|
|vol%|= volume percent|
|Wi|= mass fraction of phase i (9.8)|
|wt%|= weight percent (4.4)|
|x|= length|
|x|= space coordinate|
|Y|= dimensionless parameter or function in fracture toughness expression (8.5)|
|y|= space coordinate|
|z|= space coordinate|
|a|= lattice parameter: unit cell y–z interaxial angle (3.7)|
|a, b, g|= phase designations|
|al|= linear coefficient of thermal expansion (19.3)|
|b|= lattice parameter: unit cell x–z interaxial angle (3.7)|
|g|= lattice parameter: unit cell x–y interaxial angle (3.7)|
|g|= shear strain (6.2)|
|¢|= precedes the symbol of a parameter to denote finite change|
|P|= engineering strain (6.2)|
|P|= dielectric permittivity (18.18)|# List of Symbols

|Pr|=|dielectric constant or relative permittivity (18.18)|
|---|---|---|
|Ps|=|steady-state creep rate (8.12)|
|PT|=|true strain (6.7)|
|h|=|viscosity (12.10)|
|h|=|overvoltage (17.4)|
|2u|=|Bragg diffraction angle (3.16)|
|uD|=|Debye temperature (19.2)|
|l|=|wavelength of electromagnetic radiation (3.16)|
|m|=|magnetic permeability (20.2)|
|mB|=|Bohr magneton (20.2)|
|mr|=|relative magnetic permeability (20.2)|
|me|=|electron mobility (18.7)|
|mh|=|hole mobility (18.10)|
|n|=|Poisson’s ratio (6.5)|
|n|=|frequency of electromagnetic radiation (21.2)|
|r|=|density (3.5)|
|r|=|electrical resistivity (18.2)|
|rt|=|radius of curvature at the tip of a crack (8.5)|
|s|=|engineering stress, tensile or compressive (6.2)|
|s|=|electrical conductivity (18.3)|
|s*|=|longitudinal strength (composite) (16.5)|
|sc|=|critical stress for crack propagation (8.5)|
|sfs|=|flexural strength (12.9)|
|sm|=|maximum stress (8.5)|
|sm|=|mean stress (8.7)|
|s¿m|=|stress in matrix at composite failure (16.5)|
|sT|=|true stress (6.7)|
|sw|=|safe or working stress (6.12)|
|sy|=|yield strength (6.6)|
|t|=|shear stress (6.2)|
|tc|=|fiber–matrix bond strength/matrix shear yield strength (16.4)|
|tcrss|=|critical resolved shear stress (7.5)|
|xm|=|magnetic susceptibility (20.2)|

# Subscripts

|c|=|composite|
|---|---|---|
|cd|=|discontinuous fibrous composite|
|cl|=|longitudinal direction (aligned fibrous composite)|
|ct|=|transverse direction (aligned fibrous composite)|
|f|=|final|
|f|=|at fracture|
|f|=|fiber|
|i|=|instantaneous|
|m|=|matrix|
|m, max|=|maximum|
|min|=|minimum|
|0|=|original|
|0|=|at equilibrium|
|0|=|in a vacuum|NO_CONTENT_HERE# Chapter 1 Introduction

A familiar item fabricated from three different material types is the beverage container. Beverages are marketed in aluminum (metal) cans (top), glass (ceramic) bottles (center), and plastic (polymer) bottles (bottom).# Learning Objectives

After studying this chapter, you should be able to do the following:

1. List six different property classifications of materials that determine their applicability.
2. Cite the four components that are involved in the design, production, and utilization of materials, and briefly describe the interrelationships between these components.
3. Cite three criteria that are important in the materials selection process.
4.
List the three primary classifications of solid materials, and then cite the distinctive chemical feature of each.
5. Note the four types of advanced materials and, for each, its distinctive feature(s).

Briefly define smart material/system.
Briefly explain the concept of nanotechnology as it applies to materials.

# 1.1 HISTORICAL PERSPECTIVE

Materials are probably more deep seated in our culture than most of us realize. Transportation, housing, clothing, communication, recreation, and food production—virtually every segment of our everyday lives is influenced to one degree or another by materials. Historically, the development and advancement of societies have been intimately tied to the members’ ability to produce and manipulate materials to fill their needs. In fact, early civilizations have been designated by the level of their materials development (Stone Age, Bronze Age, Iron Age).1

The earliest humans had access to only a very limited number of materials, those that occur naturally: stone, wood, clay, skins, and so on. With time, they discovered techniques for producing materials that had properties superior to those of the natural ones; these new materials included pottery and various metals. Furthermore, it was discovered that the properties of a material could be altered by heat treatments and by the addition of other substances. At this point, materials utilization was totally a selection process that involved deciding from a given, rather limited set of materials, the one best suited for an application by virtue of its characteristics. It was not until relatively recent times that scientists came to understand the relationships between the structural elements of materials and their properties. This knowledge, acquired over approximately the past 100 years, has empowered them to fashion, to a large degree, the characteristics of materials. Thus, tens of thousands of different materials have evolved with rather specialized characteristics that meet the needs of our modern and complex society, including metals, plastics, glasses, and fibers.

The development of many technologies that make our existence so comfortable has been intimately associated with the accessibility of suitable materials. An advancement in the understanding of a material type is often the forerunner to the stepwise progression of a technology. For example, automobiles would not have been possible without the availability of inexpensive steel or some other comparable substitute. In the contemporary era, sophisticated electronic devices rely on components that are made from what are called semiconducting materials.

# 1.2 MATERIALS SCIENCE AND ENGINEERING

Sometimes it is useful to subdivide the discipline of materials science and engineering into materials science and materials engineering subdisciplines. Strictly speaking, materials science involves investigating the relationships that exist between the structures and

1The approximate dates for the beginnings of the Stone, Bronze, and Iron ages are 2.5 million bc, 3500 bc, and 1000 bc, respectively.# 1.2 Materials Science and Engineering

properties of materials. In contrast, materials engineering involves, on the basis of these structure–property correlations, designing or engineering the structure of a material to produce a predetermined set of properties.2 From a functional perspective, the role of a materials scientist is to develop or synthesize new materials, whereas a materials engineer is called upon to create new products or systems using existing materials and/or to develop techniques for processing materials. Most graduates in materials programs are trained to be both materials scientists and materials engineers.

Structure is, at this point, a nebulous term that deserves some explanation. In brief, the structure of a material usually relates to the arrangement of its internal components. Subatomic structure involves electrons within the individual atoms and interactions with their nuclei. On an atomic level, structure encompasses the organization of atoms or molecules relative to one another. The next larger structural realm, which contains large groups of atoms that are normally agglomerated together, is termed microscopic, meaning that which is subject to direct observation using some type of microscope. Finally, structural elements that can be viewed with the naked eye are termed macroscopic.

The notion of property deserves elaboration. While in service use, all materials are exposed to external stimuli that evoke some type of response. For example, a specimen subjected to forces experiences deformation, or a polished metal surface reflects light. A property is a material trait in terms of the kind and magnitude of response to a specific imposed stimulus. Generally, definitions of properties are made independent of material shape and size.

Virtually all important properties of solid materials may be grouped into six different categories: mechanical, electrical, thermal, magnetic, optical, and deteriorative. For each, there is a characteristic type of stimulus capable of provoking different responses. Mechanical properties relate deformation to an applied load or force; examples include elastic modulus (stiffness), strength, and toughness. For electrical properties, such as electrical conductivity and dielectric constant, the stimulus is an electric field. The thermal behavior of solids can be represented in terms of heat capacity and thermal conductivity. Magnetic properties demonstrate the response of a material to the application of a magnetic field. For optical properties, the stimulus is electromagnetic or light radiation; index of refraction and reflectivity are representative optical properties. Finally, deteriorative characteristics relate to the chemical reactivity of materials. The chapters that follow discuss properties that fall within each of these six classifications.

In addition to structure and properties, two other important components are involved in the science and engineering of materials—namely, processing and performance. With regard to the relationships of these four components, the structure of a material depends on how it is processed. Furthermore, a material’s performance is a function of its properties. Thus, the interrelationship among processing, structure, properties, and performance is as depicted in the schematic illustration shown in Figure 1.1. Throughout this text, we draw attention to the relationships among these four components in terms of the design, production, and utilization of materials.

We present an example of these processing-structure-properties-performance principles in Figure 1.2, a photograph showing three thin disk specimens placed over some printed matter. It is obvious that the optical properties (i.e., the light transmittance) of each of the three materials are different; the one on the left is transparent (i.e., virtually all of the

Processing
Structure
Properties
Performance

Figure 1.1 The four components of the discipline of materials science and engineering and their interrelationship.

Throughout this text, we draw attention to the relationships between material properties and structural elements.# Chapter 1

# Introduction

Figure 1.2 Three thin disk specimens of regular aluminum oxide that have been placed over a printed page in order to demonstrate their differences in light-transmittance characteristics. The disk on the left is transparent (i.e., virtually all light that is reflected from the page passes through it), whereas the one in the center is translucent (meaning that some of this reflected light is transmitted through the disk). The disk on the right is opaque—that is, none of the light passes through it. These differences in optical properties are a consequence of differences in structure of these materials, which have resulted from the way the materials were processed.

Reflected light passes through it), whereas the disks in the center and on the right are, respectively, translucent and opaque. All of these specimens are of the same material, aluminum oxide, but the leftmost one is what we call a single crystal—that is, has a high degree of perfection—which gives rise to its transparency. The center one is composed of numerous and very small single crystals that are all connected; the boundaries between these small crystals scatter a portion of the light reflected from the printed page, which makes this material optically translucent. Finally, the specimen on the right is composed not only of many small, interconnected crystals, but also of a large number of very small pores or void spaces. These pores also effectively scatter the reflected light and render this material opaque.

Thus, the structures of these three specimens are different in terms of crystal boundaries and pores, which affect the optical transmittance properties. Furthermore, each material was produced using a different processing technique. If optical transmittance is an important parameter relative to the ultimate in-service application, the performance of each material will be different.

# 1.3 WHY STUDY MATERIALS SCIENCE AND ENGINEERING?

Why do we study materials? Many an applied scientist or engineer, whether mechanical, civil, chemical, or electrical, is at one time or another exposed to a design problem involving materials, such as a transmission gear, the superstructure for a building, an oil refinery component, or an integrated circuit chip. Of course, materials scientists and engineers are specialists who are totally involved in the investigation and design of materials.

Many times, a materials problem is one of selecting the right material from the thousands available. The final decision is normally based on several criteria. First, the in-service conditions must be characterized, for these dictate the properties required of the material. On only rare occasions does a material possess the maximum or ideal combination of properties. Thus, it may be necessary to trade one characteristic for another. The classic example involves strength and ductility; normally, a material having a high strength has only a limited ductility. In such cases, a reasonable compromise between two or more properties may be necessary.

A second selection consideration is any deterioration of material properties that may occur during service operation. For example, significant reductions in mechanical strength may result from exposure to elevated temperatures or corrosive environments.# 1.3 Why Study Materials Science and Engineering?

Finally, probably the overriding consideration is that of economics: What will the finished product cost? A material may be found that has the ideal set of properties but is prohibitively expensive. Here again, some compromise is inevitable. The cost of a finished piece also includes any expense incurred during fabrication to produce the desired shape. The more familiar an engineer or scientist is with the various characteristics and structure–property relationships, as well as the processing techniques of materials, the more proficient and confident he or she will be in making judicious materials choices based on these criteria.

# CASE STUDY

# Liberty Ship Failures

The following case study illustrates one role that materials scientists and engineers are called upon to assume in the area of materials performance: analyze mechanical failures, determine their causes, and then propose appropriate measures to guard against future incidents.

The failure of many of the World War II Liberty ships is a well-known and dramatic example of the brittle fracture of steel that was thought to be ductile. Some of the early ships experienced structural damage when cracks developed in their decks and hulls. Three of them catastrophically split in half when cracks formed, grew to critical lengths, and then rapidly propagated completely around the ships’ girths. Figure 1.3 shows one of the ships that fractured the day after it was launched.

Subsequent investigations concluded one or more of the following factors contributed to each failure:

- When some normally ductile metal alloys are cooled to relatively low temperatures, they become susceptible to brittle fracture—that is, they experience a ductile-to-brittle transition upon cooling through a critical range of temperatures.
- These Liberty ships were constructed of steel that experienced a ductile-to-brittle transition.
- The corner of each hatch (i.e., door) was square; these corners acted as points of stress concentration where cracks can form.
- German U-boats were sinking cargo ships faster than they could be replaced using existing construction techniques. Consequently, it became necessary to revolutionize construction methods to build cargo ships faster and in greater numbers. This was accomplished using prefabricated steel sheets that were assembled by welding rather than by the traditional time-consuming riveting.
- Unfortunately, cracks in welded structures may propagate unimpeded for large distances, which can lead to catastrophic failure. However, when structures are riveted, a crack ceases to propagate once it reaches the edge of a steel sheet.
- Weld defects and discontinuities (i.e., sites where cracks can form) were introduced by inexperienced operators.

During World War II, 2,710 Liberty cargo ships were mass-produced by the United States to supply food and materials to the combatants in Europe.

Ductile metals fail after relatively large degrees of permanent deformation; however, very little if any permanent deformation accompanies the fracture of brittle materials. Brittle fractures can occur very suddenly as cracks spread rapidly; crack propagation is normally much slower in ductile materials, and the eventual fracture takes longer. For these reasons, the ductile mode of fracture is usually preferred. Ductile and brittle fractures are discussed in Sections 8.3 and 8.4.

Sections 8.2 through 8.6 discuss various aspects of failure.

This ductile-to-brittle transition phenomenon, as well as techniques that are used to measure and raise the critical temperature range, are discussed in Section 8.6.# Chapter 1

# Introduction

Figure 1.3 The Liberty ship S.S. Schenectady, which, in 1943, failed before leaving the shipyard.
(Reprinted with permission of Earl R. Parker, Brittle Behavior of Engineering Structures, National Academy of Sciences, National Research Council, John Wiley & Sons, New York, 1957.)

Remedial measures taken to correct these problems included the following:

- Lowering the ductile-to-brittle temperature of the steel to an acceptable level by improving steel quality (e.g., reducing sulfur and phosphorus impurity contents).
- Rounding off hatch corners by welding a curved reinforcement strip on each corner.7
- Installing crack-arresting devices such as riveted straps and strong weld seams to stop propagating cracks.

In spite of these failures, the Liberty ship program was considered a success for several reasons, the primary reason being that ships that survived failure were able to supply Allied Forces in the theater of operations and in all likelihood shortened the war. In addition, structural steels were developed with vastly improved resistances to catastrophic brittle fractures. Detailed analyses of these failures advanced the understanding of crack formation and growth, which ultimately evolved into the discipline of fracture mechanics.

7The reader may note that corners of windows and doors for all of today’s marine and aircraft structures are rounded.

# 1.4 CLASSIFICATION OF MATERIALS

Solid materials have been conveniently grouped into three basic categories: metals, ceramics, and polymers, a scheme based primarily on chemical makeup and atomic structure. Most materials fall into one distinct grouping or another. In addition, there are the composites that are engineered combinations of two or more different materials. A brief explanation of these material classifications and representative characteristics is offered next. Another category is advanced materials—those used in high-technology applications, such as semiconductors, biomaterials, smart materials, and nanoengineered materials; these are discussed in Section 1.5.

# Tutorial Video:

What are the Different Classes of Materials?# 1.4 Classification of Materials

# Metals

Metals are composed of one or more metallic elements (e.g., iron, aluminum, copper, titanium, gold, nickel), and often also nonmetallic elements (e.g., carbon, nitrogen, oxygen) in relatively small amounts.8 Atoms in metals and their alloys are arranged in a very orderly manner (as discussed in Chapter 3) and are relatively dense in comparison to the ceramics and polymers (Figure 1.4). With regard to mechanical characteristics, these materials are relatively stiff (Figure 1.5) and strong (Figure 1.6), yet are ductile (i.e., capable of large amounts of deformation without fracture), and are resistant to fracture (Figure 1.7), which accounts for their widespread use in structural applications.

Tutorial Video:

# Metals

Metallic materials have large numbers of nonlocalized electrons—that is, these electrons are not bound to particular atoms. Many properties of metals are directly attributable to these electrons. For example, metals are extremely good conductors of electricity.

# Figures

# Figure 1.4

Bar chart of room-temperature density values for various metals, ceramics, polymers, and composite materials.

|Density (g/cm)|Stiffness [elastic (or Young’s) modulus (in units of gigapascals)]|
|---|---|
|40|Metals|
|20|Platinum|
|10|Silver|
|8|Ceramics|
|6|Copper|
|4|Iron/Steel|
|2|Titanium|
|1.0|ZrO2|
|0.8|AlO3|
|0.6|Polymers|
|0.4|Composites|
|0.2|SiC, Si3N4|
|0.1|Aluminum|

# Figure 1.5

Bar chart of room-temperature stiffness (i.e., elastic modulus) values for various metals, ceramics, polymers, and composite materials.

|Stiffness (gigapascals)|Materials|
|---|---|
|1000|Tungsten|
|100|Iron/Steel|
|10|Titanium|
|1.0|Aluminum|
|0.1|Magnesium|
|0.01|Glass|
|0.001|Concrete|

8 The term metal alloy refers to a metallic substance that is composed of two or more elements.# Chapter 1

# Introduction

# Figure 1.6

Bar chart of room-temperature strength (i.e., tensile strength) values for various metals, ceramics, polymers, and composite materials.

|Metals|Composites|Ceramics|
|---|---|---|
|Steel|CFRC|Si N2|
|Cu, Ti|GFRC|AlO3|
|Aluminum alloys|Polymers|SiC|
|Gold| | |
|Glass| | |
|Nylon| | |
|PS| | |
|PVC| | |
|PE| | |
|PTFE| | |

(Figure 1.8) and heat, and are not transparent to visible light; a polished metal surface has a lustrous appearance. In addition, some of the metals (i.e., Fe, Co, and Ni) have desirable magnetic properties.

Figure 1.9 shows several common and familiar objects that are made of metallic materials. Furthermore, the types and applications of metals and their alloys are discussed in Chapter 11.

# Ceramics

Ceramics are compounds between metallic and nonmetallic elements; they are most frequently oxides, nitrides, and carbides. For example, common ceramic materials include aluminum oxide (or alumina, AlO3), silicon dioxide (or silica, SiO2), silicon carbide (SiC), silicon nitride (SiN), and, in addition, what some refer to as the traditional ceramics—those composed of clay minerals (e.g., porcelain), as well as cement and glass. With regard to mechanical behavior, ceramic materials are relatively stiff and strong—stiffnesses and strengths are comparable to those of the metals (Figures 1.5 and 1.6). In addition, they are typically very hard. Historically, ceramics have exhibited extreme brittleness (lack of ductility) and are highly susceptible to fracture (Figure 1.7). However, newer ceramics are being engineered to have improved resistance to fracture; these materials are used for cookware, cutlery, and

# Figure 1.7

Bar chart of room-temperature resistance to fracture (i.e., fracture toughness) for various metals, ceramics, polymers, and composite materials.

|Metals|Composites|Ceramics|
|---|---|---|
|Steel|CFRC| |
|Titanium alloys|GFRC| |
|Aluminum alloys| | |
| |Polymers| |
|SiN3| | |
|AlO3| | |
|SiC| | |
|Polyethylene| | |
|Wood| | |
|Polyester| | |
|Glass| | |
|Concrete| | |

(Reprinted from Engineering Materials 1: An Introduction to Properties, Applications and Design, third edition, M. F. Ashby and D. R. H. Jones, pages 177 and 178, Copyright 2005, with permission from Elsevier.)# 1.4 Classification of Materials

Bar chart of room-temperature electrical conductivity ranges for metals, ceramics, polymers, and semiconducting materials.

|Electrical Conductivity (in units of reciprocal ohm-meters) (logarithmic scale)| | | | |
|---|---|---|---|---|
|10-4| |Metals| | |
|10-8| |Ceramics| | |
|10-12| | |Polymers| |
|10-16| | | | |
|10-20| | | | |

Even automobile engine parts. Furthermore, ceramic materials are typically insulative to the passage of heat and electricity (i.e., have low electrical conductivities, Figure 1.8) and are more resistant to high temperatures and harsh environments than are metals and polymers. With regard to optical characteristics, ceramics may be transparent, translucent, or opaque (Figure 1.2), and some of the oxide ceramics (e.g., FeO) exhibit magnetic behavior.34

Several common ceramic objects are shown in Figure 1.10. The characteristics, types, and applications of this class of materials are also discussed in Chapters 12 and 13.

# Polymers

Polymers include the familiar plastic and rubber materials. Many of them are organic compounds that are chemically based on carbon, hydrogen, and other nonmetallic elements (i.e., O, N, and Si). Furthermore, they have very large molecular structures, often chainlike in nature, that often have a backbone of carbon atoms. Some common and familiar polymers are polyethylene (PE), nylon, poly(vinyl chloride) (PVC), polycarbonate (PC), polystyrene (PS), and silicone rubber. These materials typically have low densities (Figure 1.4), whereas their mechanical characteristics are generally dissimilar to those of the metallic and ceramic materials—they are not as stiff or strong as these.

Figure 1.9 Familiar objects made of metals and metal alloys (from left to right): silverware (fork and knife), scissors, coins, a gear, a wedding ring, and a nut and bolt.# Chapter 1

# Introduction

Figure 1.10 Common objects made of ceramic materials: scissors, a china teacup, a building brick, a floor tile, and a glass vase.

However, on the basis of their low densities, many times their stiffnesses and strengths on a per-mass basis are comparable to those of the metals and ceramics. In addition, many of the polymers are extremely ductile and pliable (i.e., plastic), which means they are easily formed into complex shapes. In general, they are relatively inert chemically and unreactive in a large number of environments. One major drawback to the polymers is their tendency to soften and/or decompose at modest temperatures, which, in some instances, limits their use. Furthermore, they have low electrical conductivities and are nonmagnetic.

Figure 1.11 Several common objects made of polymeric materials: plastic tableware (spoon, fork, and knife), billiard balls, a bicycle helmet, two dice, a lawn mower wheel (plastic hub and rubber tire), and a plastic milk carton.

Tutorial Video: Chapters 14 and 15 are devoted to discussions of the structures, properties, applications, and processing of polymeric materials.

© William D. Callister, Jr.# 1.4 Classification of Materials

# CASE STUDY

# Carbonated Beverage Containers

One common item that presents some interesting material property requirements is the container for carbonated beverages. The material used for this application must satisfy the following constraints: (1) provide a barrier to the passage of carbon dioxide, which is under pressure in the container; (2) be non-toxic, unreactive with the beverage, and, preferably, recyclable; (3) be relatively strong and capable of surviving a drop from a height of several feet when containing the beverage; (4) be inexpensive, including the cost to fabricate the final shape; (5) if optically transparent, retain its optical clarity; and (6) be capable of being produced in different colors and/or adorned with decorative labels.

All three of the basic material types—metal (aluminum), ceramic (glass), and polymer (polyester plastic)—are used for carbonated beverage containers. All of these materials are nontoxic and unreactive with the beverage. For example, you may have noticed that beverages in aluminum and glass containers retain their carbonization (i.e., “fizz”) for several years, whereas those in two-liter plastic bottles “go flat” within a few months.

# Composites

A composite is composed of two (or more) individual materials that come from the categories previously discussed—metals, ceramics, and polymers. The design goal of a composite is to achieve a combination of properties that is not displayed by any single material and also to incorporate the best characteristics of each of the component materials. A large number of composite types are represented by different combinations of metals, ceramics, and polymers. Furthermore, some naturally occurring materials are composites—for example, wood and bone. However, most of those we consider in our discussions are synthetic (or human-made) composites.

One of the most common and familiar composites is fiberglass, in which small glass fibers are embedded within a polymeric material (normally an epoxy or polyester). The glass fibers are relatively strong and stiff (but also brittle), whereas the polymer is more flexible. Thus, fiberglass is relatively stiff, strong, and flexible. In addition, it has a low density.

Another technologically important material is the carbon fiber–reinforced polymer (CFRP) composite—carbon fibers that are embedded within a polymer. These materials are stiffer and stronger than glass fiber–reinforced materials but more expensive. CFRP composites are used in some aircraft and aerospace applications, as well as in high-tech sporting equipment (e.g., bicycles, golf clubs, tennis rackets, skis/snowboards) and recently in automobile bumpers. The new Boeing 787 fuselage is primarily made from such CFRP composites.

Chapter 16 is devoted to a discussion of these interesting composite materials.

Fiberglass is sometimes also termed a glass fiber–reinforced polymer composite (GFRP).# Chapter 1

# Introduction

# 1.5 ADVANCED MATERIALS

Materials utilized in high-technology (or high-tech) applications are sometimes termed advanced materials. By high technology, we mean a device or product that operates or functions using relatively intricate and sophisticated principles, including electronic equipment (camcorders, CD/DVD players), computers, fiber-optic systems, spacecraft, aircraft, and military rocketry. These advanced materials are typically traditional materials whose properties have been enhanced and also newly developed, high-performance materials. Furthermore, they may be of all material types (e.g., metals, ceramics, polymers) and are normally expensive. Advanced materials include semiconductors, biomaterials, and what we may term materials of the future (i.e., smart materials and nanoengineered materials), which we discuss next. The properties and applications of a number of these advanced materials—for example, materials that are used for lasers, integrated circuits, magnetic information storage, liquid crystal displays (LCDs), and fiber optics—are also discussed in subsequent chapters.

# Semiconductors

Semiconductors have electrical properties that are intermediate between those of electrical conductors (i.e., metals and metal alloys) and insulators (i.e., ceramics and polymers)—see Figure 1.8. Furthermore, the electrical characteristics of these materials are extremely sensitive to the presence of minute concentrations of impurity atoms, for which the concentrations may be controlled over very small spatial regions. Semiconductors have made possible the advent of integrated circuitry that has totally revolutionized the electronics and computer industries (not to mention our lives) over the past three decades.

# Biomaterials

Biomaterials are employed in components implanted into the human body to replace diseased or damaged body parts. These materials must not produce toxic substances and must be compatible with body tissues (i.e., must not cause adverse biological reactions). All of the preceding materials—metals, ceramics, polymers, composites, and semiconductors—may be used as biomaterials.

# Smart Materials

Smart (or intelligent) materials are a group of new and state-of-the-art materials now being developed that will have a significant influence on many of our technologies. The adjective smart implies that these materials are able to sense changes in their environment and then respond to these changes in predetermined manners—traits that are also found in living organisms. In addition, this smart concept is being extended to rather sophisticated systems that consist of both smart and traditional materials.

Components of a smart material (or system) include some type of sensor (which detects an input signal) and an actuator (which performs a responsive and adaptive function). Actuators may be called upon to change shape, position, natural frequency, or mechanical characteristics in response to changes in temperature, electric fields, and/or magnetic fields.

Four types of materials are commonly used for actuators: shape-memory alloys, piezoelectric ceramics, magnetostrictive materials, and electrorheological/magnetorheological fluids. Shape-memory alloys are metals that, after having been deformed, revert to their original shape when temperature is changed (see the Materials of Importance box following Section 10.9). Piezoelectric ceramics expand and contract in response to an applied electric field (or voltage); conversely, they also generate an electric field when their dimensions are altered (see Section 18.25). The behavior of magnetostrictive materials is analogous to that of the piezoelectrics, except that they are responsive to.# 1.5 Advanced Materials

magnetic fields. Also, electrorheological and magnetorheological fluids are liquids that experience dramatic changes in viscosity upon the application of electric and magnetic fields, respectively.

Materials/devices employed as sensors include optical fibers (Section 21.14), piezoelectric materials (including some polymers), and microelectromechanical systems (MEMS; Section 13.9).

For example, one type of smart system is used in helicopters to reduce aerodynamic cockpit noise created by the rotating rotor blades. Piezoelectric sensors inserted into the blades monitor blade stresses and deformations; feedback signals from these sensors are fed into a computer-controlled adaptive device that generates noise-canceling antinoise.

# Nanomaterials

One new material class that has fascinating properties and tremendous technological promise is the nanomaterials, which may be any one of the four basic types—metals, ceramics, polymers, or composites. However, unlike these other materials, they are not distinguished on the basis of their chemistry but rather their size; the nano prefix denotes that the dimensions of these structural entities are on the order of a nanometer (10-9 m)—as a rule, less than 100 nanometers (nm; equivalent to the diameter of approximately 500 atoms).

Prior to the advent of nanomaterials, the general procedure scientists used to understand the chemistry and physics of materials was to begin by studying large and complex structures and then investigate the fundamental building blocks of these structures that are smaller and simpler. This approach is sometimes termed top-down science. However, with the development of scanning probe microscopes (Section 4.10), which permit observation of individual atoms and molecules, it has become possible to design and build new structures from their atomic-level constituents, one atom or molecule at a time (i.e., “materials by design”). This ability to arrange atoms carefully provides opportunities to develop mechanical, electrical, magnetic, and other properties that are not otherwise possible. We call this the bottom-up approach, and the study of the properties of these materials is termed nanotechnology.10
