Repository: AdbulrhmanEldeeb/q-a_making

# Markdown File Processor

This project processes Markdown files, extracts and processes their content, and saves the results as JSON files. It is designed to handle large-scale Markdown content efficiently, leveraging modular code structure, logging, and progress tracking.

## Features

- **Markdown Processing**: Extracts and processes content from Markdown files using a custom processing pipeline.
- **Chunking Support**: Splits large text into manageable chunks for better handling.
- **Error Handling**: Automatically retries with rotated API keys in case of rate limits or errors.
- **JSON Output**: Saves processed data as structured JSON files for downstream use.

File: parsed_data/Principles_and_Prevention_of_Corrosion_by_Denny_A. Jones.md (part 2 of 29)
# Principles and Prevention of CORROSION
Atmospheric corrosion is probably the most prevalent example of uniform corrosion at a visually apparent rate. The other frequently cited example is uniform corrosion of steel in an acid solution. A properly specified alloy must corrode uniformly at a low rate in service. The other localized forms of corrosion are much less predictable and are to be avoided whenever possible. Thus, uniform corrosion is preferred from a technical viewpoint because it is predictable and thus acceptable for design.

# 1.5.2 Galvanic Corrosion

When two dissimilar alloys are coupled in the presence of a corrosive electrolyte, one of them is preferentially corroded while the other is protected from corrosion. Corrosion prevention by galvanic coupling is described in Section 13.1.3. Any two alloys have differing corrosion potentials, as defined in Section 1.4.2.# Ch. 1 / The Technology and Evaluation of Corrosion

FIGURE 1.5 Crude oil storage tank showing uniform penetration from exterior and interior after two years service. (From C. J. Munger, Corrosion Prevention by Protective Coatings, NACE, Houston, p. 176, 1984. Photograph by courtesy of C. G. Munger. Reprinted by permission, National Association of Corrosion Engineers.)

ious useful alloys are listed in order of E cotr in the abbreviated Galvanic Series that appears in Table 1.1. Any alloy will be preferentially corroded when coupled to another alloy with a more positive or noble potential in the Galvanic Series. At the same time, the more noble alloy is protected from corrosion, as discussed in Section 13.1.3. The negative, preferentially corroded alloy in the couple is said to be active in the Galvanic Series.

Although the series in Table 1.1 is specific to aerated seawater, differences with other solutions of moderately high corrosivity are usually minor. It is notable that the stainless steels and nickel may exist in either the passive or active state. Potential reversals and unpredicted galvanic corrosion on either the stainless steel or the other coupled alloy may result if conditions are sufficiently unstable to allow the stainless steel to alternate between the passive and active states.

FIGURE 1.6 shows an example of galvanic corrosion between welded carbon steel and stainless steel. The carbon steel pipe flange is active to the stainless steel pipe, as shown in Table 1.1 and is corroded preferentially near the weld.

Preferential cor-# 1.5 / Forms of Corrosion

Carbon steel flange

Stainless steel pipe

FIGURE 1.6 Galvanic corrosion of a carbon steel pipe flange welded to stainless steel pipe. (Photograph by courtesy of R. A. Yeske, The Institute of Paper Science and Technology)

Corrosion near the junction between dissimilar alloys is characteristic of galvanic corrosion, as shown schematically in Figure 1.4. The corrosion decreases at points farther from the junction due to higher resistance through a longer electrolyte path. The electrolyte conductivity thus confines the current to a small surface area near the junction.

FIGURE 1.7 Corrosion of a steel bolt in an industrial environment resulting from continually wetted area within a crevice. (From D. A. Jones, Forms of Corrosion, Recognition and Prevention, C. P. Dillon, ed., NACE, Houston, pp. 19-43, 1982. Reprinted by permission, National Association of Corrosion Engineers.)# Ch. 1 / The Technology and Evaluation of Corrosion

# 1.5.3 Crevice Corrosion

Corrosion of an alloy is often greater in the small sheltered volume of the crevice created by contact with another material. The second material may be part of a fastener (bolt, rivet, washer) of the same or a different alloy, a deposit of mud, sand, or other insoluble solid, or a nonmetallic gasket or packing. Crevice corrosion seems to be the preferred title for metal-metal crevices. Deposit corrosion and gasket corrosion are terms sometimes used when a nonmetallic material forms a crevice on the metal surface. If the crevice is made up of differing alloys or if the deposit is conductive (e.g., magnetite or graphite), crevice corrosion may be compounded by galvanic effects.

Corrosion within a crevice may be caused in atmospheric exposures by retention of water, while the outer surfaces can drain and dry. Thus, the bolt of Figure 1.7 was heavily corroded within the crevice as compared to the outer surfaces.

Cathodic (noble)platinumgoldgraphitetitaniumsilverzirconiumAISI Type 316, 317 stainless steels (passive)AISI Type 304 stainless steel (passive)AISI Type 430 stainless steel (passive)nickel (passive)copper-nickel (70-30)bronzescopperbrassesnickel (active)naval brasstinleadAISI Type 316, 317 stainless steels (active)AISI Type 304 stainless steel (active)cast ironsteel or ironaluminum alloy 2024cadmiumaluminum alloy 1100zincmagnesium and magnesium alloysAnodic (active)# 1.5 / Forms of Corrosion

FIGURE 1.8 Crevice corrosion of drilled and tapped stainless steel test specimen in 3% NaCI solution at 90°C.

Crevice corrosion of stainless steels in aerated salt solutions is widely known. Corrosion products of Fe, Cr, and Ni, the main components of stainless steel, accumulate in the crevice and form very acid chloride solutions in which corrosion rates are very high. An example of crevice corrosion of stainless steel in hot salt solution is shown in Figure 1.8. The anode is isolated in the crevice with the surrounded passive surfaces acting as the cathode. The mechanisms of initiation and growth of crevice corrosion are discussed further in Section 7.3.

# 1.5.4 Pitting Corrosion

Localized attack in an otherwise resistant surface produces pitting corrosion. The pits may be deep, shallow, or undercut, as shown schematically in Figure 1.4. The stainless steels and nickel alloys with chromium depend on a passive film for corrosion resistance and are especially susceptible to pitting by local breakdown of the film at isolated sites. A deep pit causing wall penetration and leaking is shown in Figure 1.9.

Pitting shares the same mechanism with crevice corrosion in stainless steels. The pit is a self-serving crevice that restricts transport between the bulk solution and the acid chloride pit anode. Pitting and crevice corrosion are discussed further in Chapter 7. Standard exposure and electrochemical testing methods are described, as well as the electrochemical theory behind crevice and pitting corrosion.# Ch. 1 / The Technology and Evaluation of Corrosion

FIGURE 1.9 Pit formed in Type 410 stainless steel:
(a) appearance of pit at the surface, about 50x;

(b) cross section of pit, about 6x.

(From R. J. Franco, Metals Handbook, Vol. 11, Failure Analysis and Prevention, 9th ed., ASM International, Metals Park, OH, p. 628, 1986. Reprinted by permission, ASM International.)# 1.5 / Forms of Corrosion

# 1.5.5 Environmentally Induced Cracking

Brittle fracture of a normally ductile alloy in the presence of an environment that causes minimal uniform corrosion is defined as environmentally induced cracking (EIC). Three related but distinct types of failure are included in EIC: stress corrosion cracking (SCC), corrosion fatigue cracking (CFC), and hydrogen-induced cracking (HIC). The three are described briefly here but more extensively in Chapter 8. Alternative terms for HIC are hydrogen embrittlement, hydrogen-assisted cracking, and hydrogen stress cracking.

Stress corrosion cracking occurs in alloys with a static tensile stress in the presence of specific environmental conditions. Pure metals are comparatively resistant to stress corrosion cracking. A passive surface film under oxidizing conditions must be present, and corrosion rates are consequently quite low. A specific dissolved species is often required. For example, stainless steels are susceptible in hot chlorides, brass in ammonia solutions, and carbon steel in nitrates. Further discussion of critical environments for most of the important constructional alloys appears in Section 8.2 and is summarized in Table 8.1. Figure 1.10 shows an example of stress corrosion cracking in a U-bend test specimen.

Corrosion fatigue cracking occurs under cyclic stresses in a corrosive environment. Susceptibility to and rate of fatigue cracking without corrosion are usually increased in the presence of a corrosive environment. Both alloys and pure metals.

# FIGURE 1.10

Stress corrosion cracking at a U-bend. (From B. J. Moniz, Process Industries Corrosion, B. J. Moniz and W. I. Pollock, eds., NACE, Houston, p. 67, 1986. Reprinted by permission, National Association of Corrosion Engineers.)# Ch. 1 / The Technology and Evaluation of Corrosion

are susceptible, and no specific environment is required. Macroscopic beach marks are often observed where tarnish or corrosion products accumulate during discontinuous propagation of the crack front. However, beach marks may also be caused by differences in microplastic deformation when crack propagation is interrupted, and beach marks may be present with little or no visible corrosion. A good example of beach marks is shown in Figure 1.1.

Hydrogen induced cracking is caused by hydrogen diffusing into the alloy lattice when the hydrogen evolution reaction,

2H+ + 2 e- -> H2,                             (4)

produces atomic hydrogen at the surface during corrosion, electroplating, cleaning and pickling, or cathodic protection. Although stress corrosion cracks often show

# FIGURE 1.11

Beach marks on the fracture surface of a fatigue failure. (From D. J. Wulpi, Understanding How Components Fail, ASM International, Metals Park, OH, p. 144, 1985. Reprinted by permission, ASM International. Photograph by courtesy of D. J. Wulpi, Consultant.)# 1.5 / Forms of Corrosion

More branching, cracks have a very similar appearance otherwise. However, hydrogen induced cracking is accelerated by cathodic polarization, whereas stress corrosion cracking and corrosion fatigue cracking are suppressed.

Hydrogen induced cracking usually predominates over stress corrosion cracking in carbon and low alloy steels, stainless steels, aluminum alloys, and titanium alloys which have been alloyed, heat treated, or cold worked to near maximum strength. Hydrogen induced cracking also contributes to losses of fatigue life in such high strength alloys, which have been studied extensively by aircraft and aerospace manufacturers. Details of characteristics, identification, prevention and mechanism are given in Chapter 8 for all three: stress corrosion cracking, corrosion fatigue cracking, and hydrogen induced cracking.

# 1.5.6 Hydrogen Damage

Hydrogen induced cracking (HIC) and the impairment of ductility by relatively low levels of hydrogen are reversible to some extent if the hydrogen is permitted to escape by baking at elevated temperature. Other effects at higher hydrogen levels are usually irreversible. Hydrogen attack is the reaction of hydrogen with carbides in steel to form methane, resulting in decarburization, voids, and surface blisters. Hydrogen blisters or smaller hydrogen cracks become evident when internal hydrogen-filled voids erupt at the surface. Voids are formed when atomic hydrogen migrates from the surface to internal defects and inclusions, where molecular hydrogen gas can nucleate, generating sufficient internal pressure to deform and rupture the metal locally.

Hydride formation embrittles reactive metals such as titanium, zirconium, magnesium, tantalum, niobium, vanadium, uranium, and thorium. The other hydrogen damage mechanisms described are also possible in these metals.

# 1.5.7 Intergranular Corrosion

Reactive impurities may segregate, or passivating elements such as chromium may be depleted at the grain boundaries. As a result, the grain boundary or adjacent regions are often less corrosion resistant, and preferential corrosion at the grain boundary may be severe enough to drop grains out of the surface. Thus, intergranular corrosion (IGC), sometimes called intergranular attack, is a common problem in many alloy systems.

The best-known form of IGC occurs in austenitic stainless steels when heat treatments deplete the grain boundaries of chromium by metallurgical reaction with carbon. The resultant structure is susceptible or “sensitized” to IGC. In the temperature range 425 to 815°C (800 to 1500°F), chromium carbides (mainly Cr23C6) precipitate at the grain boundaries, depleting the grain boundary and nearby structure of chromium. Below about 10% Cr, these areas lose resistance and are corroded preferentially. An example of intergranular corrosion of sensitized austenitic stainless steel is shown in Figure 1.13.

Sensitization to IGC is a common problem during welding of stainless steels and is discussed fully in Section 9.1. IGC in other alloy systems is also described in Chapter 9.# Ch. 1 / The Technology and Evaluation of Corrosion

FIGURE 1.12 Hydrogen blisters in AISI 1020 carbon steel. (From R. T. Jones, Process Industries Corrosion, B. J. Moniz and W. I. Pollock, eds., NACE, Houston, p. 387, 1986. Reprinted by permission, National Association of Corrosion Engineers.)

# 1.5.8 Dealloying and Dezincification

An alloying element that is active (negative electrochemically) to the major solvent element is likely to be preferentially corroded by dealloying. Selective leaching and parting are alternative terms used occasionally for the same phenomenon. The dealloying of brass, known as dezincification, is a common and frequently cited example. Zinc is strongly active to copper (Table 1.1) and readily leaches out of brass, leaving behind relatively pure porous copper with poor mechanical properties. Uniform or# 1.5 / Forms of Corrosion

FIGURE 1.13: Intergranular corrosion of a sensitized austenitic stainless steel surface viewed by scanning electron microscopy.

Layer dezincification is easily recognizable by the red, copper-colored material visible on the bolt surface in Figure 1.14. The deformed bolt, previously exposed to acidic cooling tower waters, shows a weak, brittle layer of uniform thickness. In plug dezincification the attack is localized and results in penetration and weakening of brass pipe and tubing. Dezincification often occurs under deposits and in other non-visible locations, and failures may be sudden and unpredictable. Copper is the most noble of the major constructional metals, and selective leaching of other more active alloying elements, such as nickel, silicon, and aluminum has also been reported.

The other major example of dealloying, known as graphitic corrosion, is the selective leaching of iron from gray cast iron, leaving behind a weak, porous network of inert graphite that can be scratched with a pen knife (Figure 1.15). Graphitic corrosion has occurred primarily in buried cast iron pipe and becomes evident only after decades of service. When the old graphitized pipe is disturbed, escaping hazardous chemicals can contaminate the surrounding soil or cause fatal explosions and fires.

# 1.5.9 Erosion-Corrosion and Fretting

The combination of a corrosive fluid and high flow velocity results in erosion-corrosion. The same stagnant or slow-flowing fluid will cause a low or modest corrosion rate, but rapid movement of the corrosive fluid physically erodes and removes...# Ch. 1 / The Technology and Evaluation of Corrosion

FIGURE 1.14 Brass bolt (30% Zn) which was bent to show uniform penetration of adezincified layer. (Sample provided by courtesy of S. L Pohlman, Kennecott Corp.)

The protective corrosion product film exposes the reactive alloy beneath, and accelerates corrosion. Sand or suspended slurries enhance erosion and accelerate erosion-corrosion attack. Low-strength alloys that depend on a surface corrosion product layer for corrosion resistance are most susceptible. The attack generally follows the directions of localized flow and turbulence around surface irregularities.

Figure 1.16 shows characteristic horseshoe-shaped pits whose ends follow the downstream flow pattern in copper and brass condenser tubes. Harder alloys (brass and bronze) are more resistant, but the chemical component of the mechanism is evident by the dependence on composition of the flowing corrosive solution. Alloying elements such as aluminum and nickel, which form tighter, more adherent surface films, also improve resistance. Erosion-corrosion is a common problem in steel pipe with flowing steam carrying condensate water droplets. These and other examples are discussed further in Section 10.2.# 1.5 / Forms of Corrosion

FIGURE 1.15 Graphitic corrosion in a gray cast iron water pipe. (From R. Steigerwald, Metals Handbook, Vol. 13, Corrosion, 9th ed., ASM International, Metals Park, OH, p. 132, 1987. Reprinted by permission, ASM International.)

Cavitation is a special case of erosion-corrosion. It occurs where velocity is so high that pressure reductions in the flow are sufficient to nucleate water vapor bubbles, which then implode (collapse) on the surface. The implosions produce extreme pressure bursts that disrupt surface films and even dislodge particles from the metal itself. The attack takes the form of

FIGURE 1.16 Brass condenser tube showing erosion corrosion in salt water. (From C. P. Dillon, Process Industries Corrosion, B. J. Moniz and W. I. Pollock, eds., NACE, Houston, p. 6, 1986. Photograph by courtesy of A. Cohen, Copper Development Association. Reprinted by permission, National Association of Corrosion Engineers.)# Ch. 1 / The Technology and Evaluation of Corrosion

Roughened pits, which may eventually result in penetration, as in Figure 1.17. Cavitation occurs on turbine blades, pump impellers, ship propellers, and in tube and pipe where large pressure changes are present. Although largely mechanical, the chemical and electrochemical contributions are apparent in benefits from selection of corrosion-resistant alloys and control of solution composition.

Fretting is another type of erosion-corrosion, but in the vapor phase. The erosion is provided by repeated small movement, often from vibration, between the corroding metal and another contacting solid under load. The motion abrades surface oxide films off the metal surface, again exposing the reactive metal to increased oxide formation. The effect is compounded by the oxide debris, which acts as an additional abrasive between the contacting surfaces. A fine red rouge of iron oxide particles is produced on steel. Further discussion as well as micrographs of fretting attack and fretted surfaces appear in Section 10.4.

# 1.6 Corrosion Rate Determination

Methods of exposure testing for corrosion measurement are fundamental in corrosion engineering and are introduced in this section. The emphasis is on measure-

|FIGURE 1.17|FIGURE 1.17|
|---|
|Cavitation of the cast iron suction bell from a low pressure water pump.|Cavitation of the cast iron suction bell from a low pressure water pump.|
|From D. N. French, Metals Handbook, Vol. 11, Failure Analysis and Prevention, 9th ed., ASM International, Metals Parks, OH, p. 624, 1986.|Reprinted by permission, ASM International.|# 1.6 / Corrosion Rate Determination

ment of uniform corrosion rates by weight loss of coupon specimens. However, exposure methods to determine localized attack are essentially the same, differing only in the form of the specimen and method of evaluation. It is necessary here to give only general descriptions of exposure procedures, which are detailed in appropriately referenced ASTM standards. Electrochemical methods are mentioned only in context with exposure tests and again are discussed more fully in subsequent chapters.

Corrosion testing can have one or more of the following objectives.21

- Screen available materials (alloys) to determine the best for a specific application.
- Determine probable service life of equipment or a product.
- Evaluate new commercial alloys or processes.
- Assist in the evaluation and development of new corrosion resistant alloys.
- Verify that an alloy lot (shipment) meets quality control specifications before either acceptance or release.
- Evaluate environmental controls and variations (e.g., inhibitors).
- Determine the most economical means for reducing corrosion.
- Study corrosion mechanisms.

Exposure tests may be conducted in the laboratory or in service. Laboratory tests are more flexible, less expensive, and can have any of the foregoing objectives because modifications or interruptions of plant processes are not required. However, it is nearly impossible to simulate plant conditions exactly in the laboratory. Time is usually at a premium, and accelerating factors, such as increased temperature, are often included. Thus, preliminary laboratory tests often require follow-up with plant qualification tests. Laboratory testing often seeks to determine mechanism, frequently using electrochemical methods, and offers the scientist and engineer significant challenges in relating the results to service and plant operation.

# 1.6.1 Specimen Preparation

Specimen coupons are fabricated from sheet or plate stock, which is available for most common constructional alloys. Coupons are usually rectangular but may be round. The cheapest methods of fabrication are by punching, stamping, or shearing, which create cold-worked edges. Punched round coupons are produced very efficiently but create more waste material. Since cold work often has a significant effect on corrosion rate, the edges need to be ground or machined to remove an amount at least equal to the coupon thickness. Each coupon must be legibly, permanently, and uniquely identified, preferably by stamping. However, uncontrolled residual stresses are produced which may be undesirable in environments that cause environmentally induced cracking.

Surface finish of the alloy as placed in service should be reproduced in test coupons whenever possible. However, mill finish may include scale, which would cause nonreproducible effects on small coupons. Surface abrasion with carbide or diamond papers to 120 grit is common and can be produced without specialized equipment, although blasting with sand, steel shot, or glass beads may be less expen# Ch. 1 / The Technology and Evaluation of Corrosion

sive if the necessary equipment is available. Surface milling and electrolytic polishing are also possible for research applications but are more expensive. Abrasion is usually conducted wet on successively finer papers to avoid heating, which could cause metallurgical changes in the coupons. Care must be taken to avoid transferring foreign materials to the surfaces. Clean abrasive paper must be used at each step. Blasting with steel shot leaves iron contamination behind and would not be appropriate for preparing nonferrous alloys.

Examples of round and rectangular coupons with typical surface finish and identification are shown in Figure 1.18. Holes are included for mounting on racks during exposure.

# 1.6.2 Specimen Exposure

Methods and devices to mount coupons for corrosive exposures are limited only by the imagination of the investigator. In the laboratory a container must be selected for the corrosive environment and the racks to hold the coupons. The process piping or vessels serve as the container in plant exposures. Figure 1.19 shows a typical laboratory reactor with facilities to control temperature, aeration and reflux of vapor to prevent loss of solution by evaporation or boiling. A rack is shown to hang the specimens immersed, partially immersed, and in the vapor above the solution. Corrosion is often maximized at the liquid line or in the vapor. A minimum ratio of 100 to 200 liters per square meter of exposed surface area is usually recommended to avoid depletion of corrosive ingredients in solution. The vessel would be an autoclave when

FIGURE 1.18 Corrosion exposure test coupons. (From B. J. Moniz, Process Industries Corrosion, B. J. Moniz and W. I. Pollock, eds., NACE, Houston, p. 69, 1986. Reprinted by permission, National Association of Corrosion Engineers.)# 1.6 / Corrosion Rate Determination

Temperatures and pressures above the atmospheric boiling point are required to simulate conditions in, for example, pressurized boilers and nuclear steam generators. The coupons must be insulated from one another by the holding rack and should have uniform exposure to the environment. Simultaneous exposure of different alloy compositions may cause cross contamination of specimens, which can have significant effects on corrosion rate. Continuous circulation from a larger volume or continuous refreshment with exit to drain may be necessary if small changes in solution composition are critical.

Specimen racks for plant exposures are shown in Figure 1.20. The racks must be fabricated of materials that are resistant to the process flow. Otherwise, holders

# FIGURE 1.19

Flask to conduct immersion tests for coupons. A, entry for temperature sensor; B, resin flask; C, suspended specimens (C-1 vapor, C-2 partial immersion, C-3 complete immersion); D, gas bubbler; E, heating mantle; F, liquid surface; G, extra entry; H, reflux condenser. (From D. O. Sprowls, Metals Handbook, Vol. 13, Corrosion, 9th ed., ASM International, Metals Park, OH, pp. 222-225, 1987. Reprinted by permission, ASM International.)# Ch. 1 / The Technology and Evaluation of Corrosion

FIGURE 1.20 Racks for in-plant exposures of coupons: (a) spool rack, (b) pipeline rack. (From B. J. Moniz, Process Industries Corrosion, B. J. Moniz and W. I. Pollock, eds., NACE, Houston, p. 69, 1986. Reprinted by permission, National Association of Corrosion Engineers.)

and coupons can be (frequently are) lost in the process stream. A retractable coupon holder, shown in Figure 1.21, mounted on a flange behind a gate valve, overcomes the need to interrupt plant flow to install or remove coupons. It may also be convenient to install coupons in a bypass loop which can be isolated from the main flow during installation and removal of coupons.

Figure 1.22 shows racks to hold panel specimens during atmospheric exposures. Specialized laboratory equipment is sometimes used to simulate or accelerate environmental conditions in order to shorten the long exposure times required by atmospheric-simulated service testing. Figure 1.23a shows laboratory alternate immersion apparatus in which aluminum specimens of various types are typically immersed for 10 minutes in salt water, followed by 50 minutes out of solution to complete consecutive 1-hour cycles. Figure 1.23b shows a cabinet in which coated panel specimens are exposed to a fog of neutral or acidic salt spray. Specimen design and evaluation for coating degradation are discussed more fully in Section 14.1.3.

The alternate immersion and salt spray tests are useful to compare the performance of various products under accelerated conditions. Correlation with actual service performance has been difficult because different mechanisms of corrosion are probable in testing and in service.

Uniform corrosion rates are normally calculated from coupon weight loss. Microscopic, visual, and metallographic examinations are usually needed instead of, or in addition to, weight-loss determinations for localized forms of corrosion.# 1.6 / Corrosion Rate Determination

FIGURE 1.21 Retractable coupon holder for in-plant corrosion testing. (From B. J. Moniz, Process Industries Corrosion, B. J. Moniz and VJ. I. Pollock, eds., NACE, Houston, p. 69, 1986. Reprinted by permission, National Association of Corrosion Engineers.)

These are described in later chapters for each localized form of corrosion, when necessary.

After fabrication and surface preparation, coupons are weighed to the nearest 0.1-mg, exposed to the corrosive environment, cleaned of corrosion products, and weighed again to determine weight loss. The exposure time must be adequate to generate sufficient weight loss for accurate measurement. A rule of thumb for mod-

FIGURE 1.22 Test rack for atmospheric exposure of panel specimens. (From K. L. Money, Metals Handbook, Vol. 13, Corrosion, 9th ed., ASM, Metals Park, OH, p. 205, 1987. Photograph by courtesy of LaQue Center for Corrosion Technology, Wrightsville Beach, NC. Test rack located at Kure Beach Atmospheric Test Lots, Kure Beach, NC. Reprinted by permission, ASM International.)# Ch. 1 / The Technology and Evaluation of Corrosion

FIGURE 1.23 Accelerated atmospheric exposure apparatus: (a) alternate immersion tanks, (b) salt spray cabinets.
(From D. O. Sprowls, Metals Handbook, Vol 13, Corrosion, 9th ed., ASM International, Metals Park, OH, pp. 222-225, 1987.
Photographs by courtesy of D. O. Sprowls, Aluminum Company of America, and N. B. Tipton, The Singleton Corp., respectively.
Reprinted by permission, ASM International.)# 1.6 / Corrosion Rate Determination

FIGURE 1.24 Schematic weight loss during coupon cleaning. (From B. J. Moniz, Process Industries Corrosion, B. J. Moniz and W. I. Pollock, eds., NACE, Houston, p. 69, 1986. Reprinted by permission, National Association of Corrosion Engineers.)

erate to low corrosion rates is: exposure hours = 2000/MPY, where MPY is mils (0.001-in.) penetration per year.

# 1.6.3 Specimen Cleaning

Care must be exercised in cleaning and removal of all corrosion products and foreign matter from the surface of exposed coupons before the final weight can be measured. Cleaning may be mechanical, chemical, or often both. The ideal, in which the cleaning operation removes adherent corrosion products and leaves the underlying metal coupon unaffected, is seldom achieved. Instead, gradual loss of the base metal continues during the process after initial rapid removal of corrosion products (Figure 1.24). Extrapolation of the metal loss period, BC, back to the beginning of the cleaning operation at D gives the most accurate final coupon weight. However, if the cleaning operation can be timed to stop at point B, the error will be uniform and small when extrapolation is omitted. Table 1.2 gives a selection of recommended cleaning reagents.

# 1.6.4 Corrosion Rate Units and Calculations

The corrosion rate in mils (1 mil=0.001-in.) penetration per year (MPY) may be calculated from

MPY = 534 W

where W is weight loss in milligrams, D is density in grams per cubic centimeter, A is area in square inches, and T is time in hours. Equation (6) can be derived readily by dimensional analysis. Other units for W, D, A, and T simply change the value of the constant 534, as discussed later in this section. Units of penetration per unit time are most desirable from an engineering standpoint, but weight loss per unit area per|Material| |Chemical| |Time| |Temperature| |
|---|---|---|---|---|---|---|---|
|Aluminum and aluminum alloys|70% HNO3|2 - 3 min| | | |Room| |
|2% CrO3, 5% H3PO4 soln.|10 min|175 - 185°F (79-85°C)| | | | | |
|Copper and copper alloys|15-20% HCl|2 - 3 min| | | |Room| |
|5-10% H2SO4|2 - 3 min| | | | |Room| |
|Lead and lead alloys|1% acetic acid|10 min| | | |Boiling| |
|Iron and steel| | |20% NaOH, 200 g/L zinc dust| |5 min| |Boiling|
| |conc. HCl, 50 g/L, SnCl2 + 20 g/L SbCl3| | | |Until clean|Cold| |

Remarks

- Follow by light scrub
- Used when oxide film resists HNO3 treatment; follow by 70% HNO3 treatment previously described
- Follow by light scrub
- Follow by light scrub
- Follow by light scrub; removes PbO
- 5% ammonium acetate 5 min Hot Follow by light scrub; Removes PbO and/or PbSO4
- or 80 g/L NaOH, 50 g/L mannitol, 0.62 g/L Hydrazine sulfate until clean# Magnesium and magnesium alloys

15% CrO3, 1% AgCrO4 soln.
15 min
Boiling

# Nickel and nickel alloys

|15-20% HCl|Until clean|Room|
|---|---|---|
|10% H2SO4|Until clean|Room|

# Stainless steel

10% HNO3
Until clean
140°F (60°C)
Avoid contamination with chlorides

# Tin and tin alloys

15% Na3PO4
10 min
Boiling
Follow by scrub

# Zinc

|10% NH4Cl|5 min|Room|Follow by light scrub|
|---|---|---|---|
|5% CrO3, 1% AgNO3 soln.|20 s|Boiling| |
|Saturated ammonium acetate|Until clean|Room|Follow by light scrub|
|100 g/L NaCN|15 min|Room| |

aFor a list of other effective chemicals, see Materials Protection, July 1967

bIt is possible for zinc dust as well as the cleaning residue (containing zinc dust) to ignite spontaneously on exposure to air. Proper precautions should be taken in handling and disposing of these materials.

Source: “Laboratory Corrosion Testing of Metals for the Process Industries,” NACE Standard TM-01-69 (1976 Revision). Reprinted by permission, National Association of Corrosion Engineers.# Ch. 1 / The Technology and Evaluation of Corrosion

Unit time, often milligrams per square decimeter per day (mdd), are sometimes used in research. For conversion, 1 mpy = 1.44(mdd)/specific gravity.

The unit MPY continues as the most popular for corrosion rate in the United States, despite increased use of metric units in recent years. The range of practical corrosion rates are expressed conveniently in terms of small whole integers from 0 to 200 mpy for ferrous alloys in a time period (one year) useful for engineering purposes. Conversions to equivalent metric penetration rates are: 1 mpy = 0.0254 mm/yr = 25.4 (im/yr = 2.90 nm/h = 0.805 pm/s, where 1 meter = 103 millimeter (mm), 106 micrometer or micron (|im), 109 nanometer (nm), and 1012 picometer (pm).

Table 1.3 compares mpy with competing metric units. Equivalent mm/yr gives fractional numbers, and jim/yr gives large integers. Desirable small whole integers are produced in terms of nm/h and pm/s, but the time units, hours and seconds, are insignificant from an engineering standpoint.

Metric units of penetration rates will probably see still further use as future generations of engineers become more familiar with metric units and use them more frequently in design specifications. The most promising appear to be mm/yr and jim/yr for high and low corrosion rates, respectively. The proportionality constant, 534, in equation (6) varies depending on the units required for corrosion rate and used for the parameters in the equation.

Freeman and Silverman28 estimate the errors in calculated corrosion rates resulting from uncertainties in measurements of W, A, and T in (6).

**Table 1.3 Comparison of MPY with Equivalent Metric-Rate Expressions**
|Relative Corrosion Resistance8|mpy|mm/yr|(im/yr|nm/h|pm/s|
|---|---|---|---|---|---|
|Outstanding|&lt; 1|&lt; 0.02|&lt; 25|&lt; 2|&lt; 1|
|Excellent|1-5|0.02 - 0.1|25 - 100|2 - 10|1-5|
|Good|5-20|0.1-0.5|100-500|10-50|20-50|
|Fair|20-50|0.5-1|500-1000|50-150|20-50|
|Poor|50-200|1-5|1000-5000|150-500|50-200|
|Unacceptable|200+|5+|5000+|500+|200+|

“Based on typical ferrous and nickel alloys. Rates greater than 5 to 20 mpy are usually excessive for more expensive alloys, while rates above 200 mpy are sometimes acceptable for cheaper materials (e.g., cast iron) of thicker cross section.

Source: M. G. Fontana, Corrosion Engineering, McGraw-Hill, 3rd ed., p. 172, 1986. Reprinted by permission, McGraw-Hill Book Co.# 1.6 Corrosion Rate Determination

# 1.6.5 Planned Interval Tests

Changes in the solution corrosivity and alloy corrodibility (corrosion rate) with time can be determined with a planned interval testing program. From a set of four weight-loss coupons, numbered 1 to 4, the first three are placed simultaneously in the same corrosive environment. Duplicate or more sets may be included as well for statistical validity. Number 1 is removed after exposure of “unit” time, which might be typically one day in a program of several days’ total duration, or longer for lower corrosion rates. Number 2 is removed after exposure of time t. Number 3 is removed after exposure of time t + 1. Number 4 replaces number 2 after the initial interval t and is removed along with number 3 at time t + 1, giving an exposure time of unity for number 4.

The procedure and analysis are summarized in Table 1.4: Ax is the corrosion (weight loss or calculated corrosion rate) obtained from number 1. A1 is the corrosion obtained from number 2. At + 1 is the corrosion obtained from number 3. A2 is the difference in corrosion between numbers 2 and 3. B is the corrosion obtained from number 4. When B = Ax the corrosiveness of the environment is unchanged during the time interval t. When B < Ax corrosiveness has decreased, and when B > Ax it has increased. When A2 = B the alloy corrodibility is unchanged. When A2 < B the corrodibility has decreased, and when A2 > B it has increased. Any combination of environment corrosivity and alloy corrodibility is possible and can be obtained from planned interval testing. Repeating the procedure with varying t will yield more detailed effects of time.

|Specimen|A|No. 1|At|A1|No. 2|A2|No. 3|B|No. 4|
|---|---|---|---|---|---|---|---|---|---|
|0|1|t + 1| | | | | | | |

|Environment Criteria|Corrosiveness|Alloy Criteria|Corrodibility|
|---|---|---|---|
|B = Ax|Unchanged|A2 = B|Unchanged|
|B < Ax|Decreased|A2 < B|Decreased|
|B > Ax|Increased|A2 > B|Increased|# Ch. 1 / The Technology and Evaluation of Corrosion

FIGURE 1.25 Electrical resistance probe for corrosion monitoring. (From S. W. Dean, ASTM STP 908, G. C. Moran and P. Labine, eds., ASTM, Philadelphia, p. 197, 1986. Reprinted by permission, ASTM.)

# 1.6.6 Electrical Resistance Probes

The electrical resistance of any conductor is given by R=pL/A, where p is the resistivity, L is the length, and A is the cross-sectional area of the conductor. As corrosion reduces A, the resultant increase in R of a wire sensing element can be used to monitor corrosion rate. Uniform loss of cross-section is measured by resistance increase instead of weight loss. Corrosion rate over a given interval can be calculated from the slope of resistance versus time. A commercial resistance probe design is shown in Figure 1.25. A temperature sensor is usually included to compensate for resistance variations due to temperature changes.

Resistance probe results can be obtained from liquid, vapor, or mixed environments. The probes are small, easily installed, and can be wired into computerized control stations which give a running calculation of corrosion rate and remaining wall thickness. Alternatively, probe resistance can be measured manually with conventional portable bridge instruments. High conductivity environments such as liquid metals or molten salts allow parallel currents along the length of the sensing element and preclude use of resistance probes. Conductive deposits (e.g., magnetite) accumulating on the probe element during exposure have the same effect. Only uniform corrosion is measurable; pitting or otherwise localized corrosion does not have the necessary proportionate effect on cross-sectional area and probe resistance. As with any instrumental system, installation and maintenance costs are high, and leaks at wall entries are a hazard.

# References

1. Aviat. Week Space Technol., p. 29, July 4, 1988.
2. M. G. Fontana, Corrosion Engineering, 3rd ed., McGraw-Hill, New York, p. 1-5, 1986.# References

1. J. H. Payer, W. K. Boyd, D. B. Dippold, and W. H. Fisher, Mater. Perform., May-Nov. 1980.
2. Mater. Perform., p. 57, Feb. 1983.
3. H. H. Uhlig and R. W. Revie, Corrosion and Corrosion Control, 3rd ed., Wiley, New York, p. 3, 1985.
4. J. Millman, Technol. Rev., Vol. 94, p. 74, Jan./Feb. 1986; Bus. Week, p. 28, Apr. 20, 1987.
5. L. J. Carter, Issues Sci. Technol., p. 46, Winter 1987.
6. J. A. Bennet and H. Mindlin, J. Test. Eval., p. 152, Mar. 1973.
7. R. J. Eiber and G. O. Davis, Investigation of Williams Pipeline Company Mounds View, MN., Pipeline Rupture, Final Report to Transportation Systems Center, U.S. Dept, of Transportation, Battelle-Columbus Lab., Oct. 14, 1987.
8. Pipe Break Causes Deaths at Surry, Nucl. Eng. Int., Vol. 32, p. 4, Feb. 1987.
9. C. J. Munger, Corrosion Prevention by Protective Coatings, NACE, Houston, p. 176, 1984.
10. D. A. Jones, Forms of Corrosion, Recognition and Prevention, C. P. Dillon, ed., NACE, Houston, p. 19-43, 1982.
