Repository: AdbulrhmanEldeeb/q-a_making

# Markdown File Processor

This project processes Markdown files, extracts and processes their content, and saves the results as JSON files. It is designed to handle large-scale Markdown content efficiently, leveraging modular code structure, logging, and progress tracking.

## Features

- **Markdown Processing**: Extracts and processes content from Markdown files using a custom processing pipeline.
- **Chunking Support**: Splits large text into manageable chunks for better handling.
- **Error Handling**: Automatically retries with rotated API keys in case of rate limits or errors.
- **JSON Output**: Saves processed data as structured JSON files for downstream use.

File: parsed_data/Heat_Treatment-Principals_&_Technology- Sharma-pdf.md (part 3 of 24)
# HEAT TREATMENT
Impurities Impurities are foreign atoms which are present in the crystal lattice. Impurity atoms may occupy either interstitial or substitutional position. An interstitial impurity is a small atom which occupies an interstitial void space between atoms at lattice points of the crystal. When a foreign atom substitutes a parent atom in the crystal lattice, a substitutional type of defect is generated. Both interstitial and substitutional impurities create distortions in the lattice.

Line defects are also known as dislocations. Dislocation is the region of localized lattice disturbance between slipped and unslipped regions of a crystal. Due to lattice disturbances, elastic strain fields and stresses are associated with dislocations. Metals deform plastically by the mechanism of slip. Slipping is facilitated in the presence of dislocations. Strain hardening, creep, fatigue and fracture are the mechanical phenomena, in which dislocations play a major role. Dislocations are of two types: edge dislocation and screw dislocation. Figure 2.13(a) shows an edge dislocation in which the burger’s vector lies perpendicular to the dislocation line. A burger circuit is drawn around the dislocation line and the vector required to close the circuit, RS, is known as the burger vector of the dislocation. An edge dislocation moves in the direction of the burger vector (slip direction). It has an extra row of atoms either above or below the slip plane in crystal. When the extra row of atoms is above the slip plane, it is called positive and is denoted by sign . When the extra row of atoms is below the slip plane, it is called negative edge dislocation and is represented by sign . In edge dislocation, the atoms above the edges are in compression and those below are in tension as shown in Figure 2.13(a). An edge dislocation undergoes gliding in crystal and produces a slip step of one atom width at the edge of the crystal.

Figure 2.13(a) Edge dislocation

Figure 2.13(b) Screw dislocation

Figure 2.13 Line defects.

Figure 2.13(b) shows a screw dislocation. Here, the burger vector is parallel to the dislocation line and distortion is of shear type. The distortion follows a helical path, and it may follow right-hand (positive) or left-hand (negative) screw rule. Positive and negative dislocations are shown by clockwise and anticlockwise signs, respectively. Screw dislocation shows cross slip, where it moves from one slip plane to another.

Two dislocations (either edge or screw) of opposite signs, if present on the same plane, attract each other and can annihilate each other.

Dislocations are introduced in a crystal due to growth accidents, thermal stresses, phase transformations and segregation of solute atoms. The dislocation density in annealed crystal# Nature of Metals and Alloys

is about 106 to 1010 mm–3. Perfect crystals, which are totally free from dislocations, are called whiskers and have very high strength.

Grain boundaries, tilt boundaries, twist boundaries, coherent and incoherent precipitate interfaces are categorized under surface defects.

During solidification of metal, nucleation and growth process starts. During this process, crystals nucleate and grow at different points. When the growing surfaces of these two crystals meet, some atoms are caught in the boundary region of two crystals and do not belong to any one of the two crystals. This region of atoms is called grain boundary (see Figure 2.14). At grain boundaries, atomic packing is imperfect. Thickness of the grain boundary can be estimated by field ion microscopy. When the orientation difference between two adjacent crystals is more than 10 to 15°, the boundary is termed as high-angle grain boundary.

# Figure 2.14 Grain boundary.

Tilt boundaries are low-angle grain boundaries, and the orientation difference between two adjacent crystals is less than 10°. This may be regarded as an array of parallel edge dislocations of same sign arranged one below the other.

Twist boundaries are also low-angle grain boundaries but in this case an array of screw dislocations are present instead of edge dislocations.

When the arrangement of atoms on one side of a boundary is a mirror image of that of the other side, twin boundary is formed.

In some instances, crystal structures of the two phases may be similar and the lattice parameters may be nearly equal. In such cases the boundary between the two grains (called an interface) is coherent. There is one-to-one correspondence of atoms at the interface. When such matching does not exist at the interface, the interface is said to be incoherent.# 28 Heat Treatment—Principles and Techniques

# Inclusions and Stacking Faults

Inclusions and stacking faults constitute volume defects. When there is a discrepancy in the packing sequence of the rows of atoms, stacking fault results. For example, for an FCC metal the stacking sequence is of ABC ABC ABC ... . If the sequence changes to ABC AB ABC in practice, then stacking faults (which are usually introduced by deformation of annealed metals and alloys) occur.

A stacking fault occurs when a metal crystal has two adjacent crystallographic planes which do not fit in the normal geometric pattern within the system. Stacking faults may be caused either by slip or some other mechanism.

# The Role of Imperfections in Heat Treatment

The role of imperfections in heat treatment is very important. Imperfections account for crystal growth, diffusion mechanism, annealing and precipitation. Besides this, other metallurgical phenomena, such as oxidation, corrosion, yield strength, creep, fatigue and fracture, are governed by imperfections. Imperfections are not always harmful to metals. Sometimes they are generated to obtain the desired properties. For example, carbon is added in steel as interstitial impurity to improve the mechanical properties, and these properties are further improved by different heat treatment processes.

# Questions

1. Differentiate between metals and non-metals.
2. Define an alloy.
3. What is a solid solution? Give examples of solid solutions.
4. Copper can dissolve any amount of nickel in solid state and vice versa. Justify the above statement with the help of Hume Rothery Rules for the formation of solid solutions.
5. Find out electron-to-atom ratio for the following compositions: AgAl, Cu5Zn, Cu9Al4.3, CuZn, Cu3Sn3.
6. What information do we get from the study of phase diagrams?
7. What is metallography? Discuss the importance of metallography with special reference to heat treatment.
8. What is the role of imperfections in heat treatment?# 3

The alloys of iron are very important for engineering applications. Steel and cast iron are the important alloys of iron with carbon. Besides this, various alloying elements are also added to obtain alloy steels and alloy cast irons with required properties. This chapter deals with the allotropic forms of iron, microstructure, and phase transformations in iron-cementite and iron-graphite system. The effect of alloying elements on the Fe-Fe3C phase diagram is also discussed.

# Allotropy

Allotropy is characterized by changes in crystal structure of iron at a definite transformation temperature. Iron has three allotropic modifications: alpha (α), delta (δ) with body centred cubic structure, and gamma (γ) iron with face centred cubic structure.

To study allotropic modifications, molten iron is allowed to cool slowly in an insulated crucible and the cooling curve is plotted, as shown in Figure 3.1. At temperatures above 1540°C, iron is in liquid form. At 1540°C, iron starts freezing. The temperature remains constant till freezing is completed. After completion of solidification, the temperature of solid iron drops down with uniform rate until a temperature of 1395°C is reached. Between 1540°C and 1395°C, the solid iron is known as delta (δ) iron with a body centred cubic structure. From the cooling curve, it is evident that a phase transformation takes place at 1395°C. Delta iron changes to gamma (γ) iron with face centred cubic structure at this temperature. On further cooling, there is uniform rate of drop of temperature from 1395°C to 910°C, indicating that there is no change in crystal structure in this temperature range. At 910°C, another phase change is indicated, which corresponds to transformation of gamma iron to alpha (α) iron, with a body centred cubic structure. The alpha form of iron is magnetic and stable at all temperatures below 910°C, including room temperature. Beta (β) iron, which is a non-magnetic version of alpha iron, is identical to alpha iron in crystal structure, and exists from 910°C to 768°C. The temperature at which paramagnetic beta iron transforms to ferromagnetic alpha iron is termed as Curie temperature. These changes are reversible. On heating from room temperature to 1400°C, the transformations occur in reverse order.

29# 30 Heat Treatment—Principles and Techniques

# Figure 3.1 Heating and cooling curves for pure iron.

Under normal rates of cooling, actual transformations take place at temperatures which are lower than the equilibrium temperatures indicated above. Similarly, transformations occur at temperatures higher than the equilibrium temperatures while heating is carried out under normal rates. These temperature lags are termed as thermal hysteresis in analogy with the hysteresis that is observed during magnetization and demagnetization cycles.

The following symbols are used for iron and steel:

|Acm|In hypereutectoid steel, the temperature at which the solution of cementite in austenite is completed during heating.|
|---|---|
|Ac1|The temperature at which austenite begins to form during heating.|
|Ac2|The temperature at which the a-iron changes to non-magnetic b-iron. (This is not important for heat treatment studies.)|
|Ac3|The temperature at which transformation of a-iron to austenite is completed during heating.|
|Ac4|The temperature at which austenite transforms to delta ferrite during heating.|
|(Aem, Ae1, Ae3, Ae4)|are the corresponding temperatures of phase changes at equilibrium.|
|Arcm|In hypereutectoid steel, the temperature at which precipitation of cementite starts during cooling.|
|Ar1|The temperature at which transformation of austenite to ferrite or to ferrite plus cementite is completed during cooling.|
|Ar2|The temperature at which non-magnetic (b-iron changes to ferro-magnetic alpha iron (a-ferrite) during cooling.|
|Ar3|The temperature at which austenite begins to transform to ferrite during cooling.|
|Ar4|The temperature at which delta ferrite transforms to austenite during cooling.|
|Ar¢|The temperature at which transformation of austenite to pearlite starts during cooling.|# Iron-Cementite Phase Diagram

The letters indicated above are from French words and have the following meaning:

- A stands for arrêt (i.e. arrest).
- c denotes chauffage (i.e. heating).
- r denotes refroidissement (i.e. cooling).

This is a phenomenon which is observed in iron or steel during transformation of gamma iron on cooling/super cooling. This is revealed by the reglowing of the metal surface due to the sudden increase in the temperature caused by the quick liberation of latent heat of transformation. Decalescence is sudden decrease in the temperature due to reverse phase change in this system.

This is also known as iron-carbon equilibrium diagram. But the term iron-carbon is incorrect in a strict sense because the phase which constitutes the binary phase diagram is cementite, and not carbon or graphite. The term iron-cementite is also not strictly correct because the cementite phase is metastable. In metallurgical practice both the terms, namely, iron-carbon and iron-cementite phase diagrams are used.

In the phase diagram, temperature is plotted against composition. Any point on the diagram therefore represents a definite composition and temperature. The phase diagram indicates the phase(s) present and the phase changes that occur during heating and cooling. The relative amounts of the phases that exist at any temperature can also be estimated with the help of lever rule.

The solubility of carbon varies in different forms of iron. In delta iron, maximum solid solubility of carbon is 0.1 percent. In gamma iron, the maximum solid solubility of carbon is 2.03 percent. Austenite is a solid solution of carbon in face centred cubic iron and solute atoms occupy interstitial positions in this lattice. In α-iron, carbon has a limited solid solubility of about 0.008 percent at room temperature. The maximum solubility of carbon in ferrite is 0.025 percent. The solid solution of carbon in α-iron is known as ferrite. The word “ferrite” is derived from the Latin word “ferrum” which stands for iron.

There are three reactions which occur in iron-cementite phase diagram (see Figure 3.2): (i) peritectic reaction, (ii) eutectic reaction, and (iii) eutectoid reaction. These reactions are now discussed.

# Peritectic Reaction

In the alloy containing 0.15 percent carbon, the initial crystals of δ-solid solution and the whole of liquid phase is completely transformed to form austenite on cooling at 1492°C:

H(austenite) Cooling

LE Heating

# Eutectic Reaction

Alloy with carbon content 4.33 percent (point C); the liquid is transformed into austenite and cementite on cooling at 1147°C. That is:

L Cooling H Fe C

Heating 3# 32 Heat Treatment—Principles and Techniques

|1600|(L + d)|1540|N|B|Liquid phase (L)|D|
|---|---|---|---|---|---|---|
|Ferrite (d)|1500|J|1492 C°|(d+g)|1400|1395 C°|
|1300|L + g|L +|Cementite|°|1200|Austenite (g)|
|1100|E|2.03%°1147 C|C|F|1000G| |
|910 C°|g + Fe C3|+|Ledeburite|900|g|+|
|Ledeburite|(g + Fe C)3|800|Fe C3| | | |
|Ferrite (a)|a g+|723 C°|700|P|S| |
|0.8%|Fe C|Pearlite + Fe C3|Fe C3|600| | |
|500|+|Ledeburite|Ledeburite| | | |
|Pearlite|(Pearlite + Fe C)|(Pearlite + Fe C)3|G|3|400| |
|a + Pearlite|300|Pearlite|0.025|1|2|3|
|4|4.33|5|6|Fe C6.67| | |

Figure 3.2 Iron-cementite phase diagram.

where Fe3C is the compound, known as cementite. It contains 6.67 wt.% carbon. The eutectic of austenite and cementite is known as ledeburite.

# Eutectoid Reaction

In iron-carbon alloy with 0.8 percent carbon (point S), the austenite is transformed into ferrite and cementite by eutectoid reaction on cooling at 723°C. Thus,

⇀aCooling g ↽Heating + FeC3

The eutectoid of ferrite and cementite (Fe3C) is known as pearlite. The ferrite and cementite phases occur as alternate layers.

Depending upon the carbon content and the reactions occurring in the iron-cementite phase diagram, the alloys of iron are broadly divided into two groups: steel and cast iron.

# Steels

There are three major categories of steels. (Carbon in steels may be present up to 2.03 percent, but it rarely exceeds 1.3–1.4 percent.) These are: (i) low carbon steels (carbon up to 0.3 percent), (ii) medium carbon steels (carbon from 0.3 percent to 0.6 percent), and (iii) high carbon steels (carbon more than 0.6 percent).

Steels with carbon content from 0.025 percent (point P) to 0.8 percent (point S) are called hypoeutectoid steels. Steel with a carbon content of 0.8 percent is known as eutectoid steel. Steels with carbon content greater than 0.8 percent are called hypereutectoid steels.# Iron-Cementite Phase Diagram

# Transformations in Hypoeutectoid Steels

There are solid state transformations in these steels. They are the transformation of gamma iron to alpha iron and the decomposition of austenite. Line GS in the phase diagram shows the temperatures where transformation of austenite to ferrite starts. Below this line, ferrite is separated out of the austenite. The critical points that make up line GS are shown by Ar3 (in cooling) and AC3 (in heating). Line ES indicates the variation in the solubility of carbon in austenite with the temperature and, in cooling, corresponds to the temperature at which separation of cementite from austenite starts. Point S is called the eutectoid point and here the degree of freedom is zero. When point S (0.8% C) is reached during cooling, the austenite decomposes to 100 percent lamellar pearlite at 723°C. Pearlite is a eutectoid mixture of two phases: ferrite and cementite. The critical point where austenite decomposes to pearlite is denoted by Ar1 (in cooling) and Ac1 (in heating). The line PQ shows the variation in solubility of carbon in alpha iron with the temperature and, in cooling, corresponds to starting of precipitation of surplus cementite out of ferrite.

The limiting composition for getting pearlite is 0.025 percent carbon. With carbon content less than this amount, no pearlite will be formed. The alloy will contain only ferrite grains.

Steels containing carbon between 0.025 percent to 0.8 percent would contain varying amount of ferrite and pearlite and their relative proportions depend on carbon content. Let us take the case of heating up to austenitic region followed by slow cooling of component X1 containing 0.4 percent carbon.

In the austenitic range, this alloy consists of a uniform interstitial solid solution. Each grain contains 0.4 percent carbon dissolved in the.

Figure 3.3(a) Part of iron-cementite phase diagram showing microstructural changes during the slow cooling of 0.4% carbon steel and steel containing less than 0.025% carbon.# 34 Heat Treatment—Principles and Techniques

Interstitial spaces of the FCC iron lattice structure. Upon slow cooling, nothing happens until the line GS is crossed at temperature T ¢1 where component X1 cuts the GS line. Proeutectoid a-ferrite starts separating out along line GP, and the composition of austenite moves along line GS. Therefore, at temperature T ¢1 ferrite begins to form at the austenite grain boundaries. Since ferrite can dissolve very little amount of carbon, in those areas that are changing to ferrite the carbon must come out of solution before the atoms rearrange themselves to BCC structure. The carbon which comes out of solution is dissolved in the remaining austenite, so that, as cooling progresses and the amount of ferrite increases and the remaining austenite becomes richer in carbon. PS line is the eutectoid-temperature line (723°C) and is the lowest temperature at which FCC iron can exist under equilibrium conditions. Just above the PS line (T2), the microstructure consists of austenite and proeutectoid ferrite. At the eutectoid temperature, the remaining austenite, of the total material which contains 0.8 percent carbon decomposes to pearlite by the eutectoid reaction. Thus,

|Austenite|Cooling|Ferrite|Cementite|
|---|---|---|---|
|(0.8% C)|⇀|+|(0.025% C)|
| |↽| |(6.67% C)|
|Pearlite|Pearlite|Pearlite| |

Only austenite transforms to pearlite at eutectoid temperature. Therefore, when the reaction is complete at temperature T ¢, the microstructure will consist of pearlite and ferrite.2

The eutectoid decomposition of austenite takes place at a constant temperature of 723°C, because at this point the degree of freedom is zero. (F = C – P + l = 2 – 3 + 1 = 0, where F is the degree of freedom, C is the number of components and P is the number of phases.)

Figure 3.3(b) Part of iron-cementite phase diagram showing microstructural changes during the slow cooling of 1.2% carbon steel and 0.8% carbon steel.# Iron-Cementite Phase Diagram

# Transformations in Steel Containing Vessels

Now let us take another steel of composition X2 (see Figure 3.3). In this steel, carbon content is less than 0.025 percent. This alloy begins to transform to at T°C and transformation is completed at T4°C. No change in this structure occurs between T4°C and T5°C. At T5°C, the vertical composition cuts the solvus line PQ. Excess carbon, thus rejected, separates out as Fe3C. Hence, the microstructure is predominantly a (ferrite) a with small amount of Fe3C. If the cooling rate is higher than the equilibrium rate, then enough time is not available for cementite to separate, and the microstructure is 100 percent ferrite. The ferrite is supersaturated as its carbon content is higher than the one according to the solvus line of the equilibrium diagram.

# Transformations in Hypereutectoid Steels

Consider a steel X3, containing 1.2 percent carbon [Figure 3.3(b)]. The phase present in the steel in the austenitic condition is FCC iron with carbon forming interstitial solid solution. The composition is uniform throughout each grain. As the temperature is lowered from T6, phase transformation starts at temperature T7 which is the point of intersection of vertical line at X3 and the line ES. At this temperature, austenite is fully saturated with carbon. As the temperature is lowered below T7 (for example T) solubility of carbon in austenite starts moving along ES. The excess carbon comes out in the form of proeutectoid cementite. This cementite is precipitated primarily along the grain boundaries. This leads to formation of grain boundary network of cementite in the hypereutectoid steel. As the steel attains the eutectoid temperature (A3), eutectoid transformation takes place in the austenite and pearlite is formed. Below A3 (for example, T9) the microstructure consists of pearlite with network of cementite.

# Transformations in Eutectoid Steel

Let us consider a steel containing 0.8 percent carbon [X4 in Figure 3.3(b)]. On cooling at eutectoid point S (723°C), all austenite will transform into 100 percent pearlite. So, the microstructure at room temperature will reveal alternate layers of ferrite and cementite, called pearlite.

Cooling

g &nbsp; &nbsp; &nbsp; &nbsp; &nbsp; &nbsp; &nbsp; &nbsp; a &nbsp; + &nbsp; Fe3C

(0.8% C) &nbsp; &nbsp; &nbsp; 723°C &nbsp; &nbsp; &nbsp; (0.025% C) &nbsp; &nbsp; &nbsp; &nbsp; (6.67% C)

# Microstructures of Steels

Figures 3.4(a), (b) and (c) shows the microstructures of hypoeutectoid, eutectoid, and hypereutectoid steels.

# Cast Irons

Cast irons can be divided into two main groups on the basis of the nature of carbon present in them. They are white cast irons and grey cast irons. In white cast irons, carbon is present in the combined form as cementite and in grey cast irons, it is present in free form as graphite. Under normal conditions, carbon has a tendency to combine with iron to form cementite. However, under very slow rate of cooling, during solidification, carbon atoms get sufficient time to separate out in pure form as graphite. In addition, certain elements promote decomposition of cementite. Their presence helps in the formation of graphite. These elements are called graphitizers. Silicon and nickel are two commonly used graphitizing elements.

Based on the Fe-Fe3C phase diagram, cast irons can be classified into three groups: eutectic, hypoeutectic, and hypereutectic cast irons. Eutectic cast iron contains 4.3 percent carbon.# 36 Heat Treatment—Principles and Techniques

In this case, a structure just below 1147°C consists of proeutectic austenite and ledeburite (eutectic mixture consisting of austenite and cementite). On further cooling in the temperature range 1147°C–723°C, excess carbon comes out as cementite from proeutectic and eutectic austenite. Therefore, at the eutectoid temperature, both eutectic and proeutectic austenite would contain 0.8 percent carbon and would decompose by the eutectoid reaction to pearlite. Hence, the final microstructure would be the same as the high temperature microstructure, except that wherever austenite was present, pearlite would now be present.

# (a) Hypoeutectoid (ferrite + pearlite), ×500

# (b) Eutectoid steel (pearlite), ×1000

Figure 3.4 (contd.)# Iron-Cementite Phase Diagram

# Microstructures of steels

(c) Hypereutectoid steel (pearlite with network of cementite), ×500.

# Transformations in Hypereutectoid Steel

In this case the structure just below 1147°C consists of proeutectic cementite and ledeburite. On further cooling in the temperature range 1147°C–723°C, excess carbon comes out as cementite from the eutectic austenite. Proeutectic cementite will remain as such since it does not undergo any further change on cooling. Austenite from eutectic rejects excess carbon as cementite. At 723°C, the austenite contains 0.8 percent carbon. At 723°C, eutectic austenite transforms into pearlite. Thus, the final microstructure will reveal proeutectic cementite present as plate and transformed eutectic consisting of pearlite plus cementite.

# Transformations in Eutectic Cast Iron

Eutectic cast iron solidifies at 1147°C. In the temperature range 1147°C–723°C the solid alloy consists of ledeburite eutectic, i.e. austenite and cementite. As the temperature decreases, the solubility of carbon in g-iron decreases, as indicated by the cementite line. Consequently, excess carbon is rejected from austenite and comes out in the form of cementite. On further cooling, proeutectoid cementite separates out of the austenite, and at 723°C austenite containing 0.8 percent carbon transforms to pearlite by eutectoid reaction.

The microstructure of eutectic cast iron at room temperature is identical to that at the high temperature structure. However, there is a distinct difference. In place of austenite, the transformed product, namely, pearlite, will be observed. The cementite that separates out on cooling the alloy between 1147°C and 723°C joins the existing cementite. The eutectic structure consisting of austenite and cementite can be visualized as forming alternate layers of the two phases. Therefore, the final structure will be transformed ledeburite.# 38 Heat Treatment—Principles and Techniques

The reactions during transformations in eutectic cast iron, on cooling, are as follows:

|L(liquid)|¾¾®|g|+|Fe3C|
|---|---|---|---|---|
|(4.3% C)|1147°C|(2.03% C)| |(6.67% C)|

Cooling

| | |g|¾¾®|+|Fe3C|
|---|---|---|---|---|---|
|(0.8% C)|723°C|(0.025% C)| |(6.67% C)| |

Figures 3.5(a), (b) and (c) show the microstructures of hypoeutectic, eutectic and hypereutectic cast irons.

# QFRFQ vever2 ule

With the help of this rule, the relative amount of the coexisting phases or microconstituents at a particular temperature can be worked out. We now give four examples of this.

# EXAMPLE 1

The relative amount of ferrite and pearlite in 0.2 percent carbon steel can be found with the help of this rule, as in the following representation.

Here, YX is the lever arm. Fulcrum is at point Z. The fraction of a in the 0.2 percent carbon steel is given by the ratio of the lever arm length on the other side of the fulcrum, i.e. YZ to the total length of the lever arm (XY).

(a) Hypoeutectic cast iron (ledeburite + pearlite + cementite), ×200

Figure 3.5 (contd.)# Iron-Cementite Phase Diagram

# Microstructures of cast irons

(b) Eutectic cast iron (ledeburite), ×100

(c) Hypereutectic cast iron (ledeburite + primary cementite), ×200

|percentB|2|YZ|100|2|0.80.2|100|2|77.4%|
|---|---|---|---|---|---|---|---|---|
|Thus,|XY|0.80.025|percent pearlite2|ZX|2|0.20.025|100|222.6%|
| |XY|0.80.025| | | | | | |# 40 Heat Treatment—Principles and Techniques

# EXAMPLE 2

The relative amount of ferrite and cementite in a steel containing 0.8 percent carbon can be worked out as follows:

| |percent ferrite|2|6.67|0.025|100|288.34%| |
|---|---|---|---|---|---|---|---|
| | |6.67|0.8| | | | |
| |percent cementite|26.67|0.025|0.8|0.025|100|11.66%|

# EXAMPLE 3

The relative amount of proeutectoid cementite and pearlite in a steel containing 1.2% carbon can be calculated as follows:

|percent pearlite|26.67|0.8|100|293.2%|6.67|1.2|
|---|---|---|---|---|---|---|
|percent cementite|26.67|0.8|1.2|0.8|100|26.8%|

# EXAMPLE 4

The relative amount of austenite and liquid in cast iron containing 3.5 percent carbon at eutectic temperature can be estimated as follows:

| |percent proeutectic austenite|24.33|2.0|100|236.1|4.33|3.5|
|---|---|---|---|---|---|---|---|
| |percent ledeburite|2|4.33|2.0|100|263.9| |
| |3.5|2.0| | | | | |

Similarly, for other compositions, the relative amounts of different phases can be calculated.

# Graphitization

The process by which the stable phase, namely graphite, is formed in cast iron (or steel) is known as graphitization. At all temperatures, the following reaction takes place:# Iron-Cementite Phase Diagram

Cooling Fe3C 2 ¾¾® 3Fe + C (graphite). At low temperatures, however, the reaction occurs so slowly that Fe3C remains as such. At higher temperatures, the graphitization of the iron carbide occurs. In the presence of silicon, graphitization becomes faster. Aluminium and nickel, which are also graphitizers, form additional centres for crystallization of graphite flakes. So, the stable phase, graphite, forms either by separating out of the liquid (or solid) solution, or as a result of decomposition of metastable cementite.

Figure 3.6 is an iron-graphite phase diagram. As the liquid alloy (say having 3.2% C) cools to 1153°C, dendrites of austenite phase starts forming in the liquid. At 1153°C the liquid reaches eutectic composition and solidifies as a eutectic mixture of austenite and graphite. This is called primary stage of graphitization. Upon subsequent slow cooling, additional graphite forms from the austenite and eutectoid graphite is formed in the temperature interval from 738°C to 723°C.

# Figure 3.6 Iron-graphite phase diagram.

Separation of secondary graphite from the austenite is called the intermediate stage of graphitization. Formation of eutectoid graphite, as well as the decomposition of eutectoid cementite into graphite and ferrite, is called the secondary stage of graphitization. A major amount of graphite precipitates during the primary stage of graphitization. While during intermediate and secondary stage of graphitization, the additional graphite merely adds to the pre-existing graphite flakes and increases its size. If austenite is supercooled below 723°C, it decomposes with the separation of a ferrite-cementite mixture. The prolonged heating at high temperatures of cast iron containing carbon in combined form also leads to graphitization, i.e.# 42 Heat Treatment—Principles and Techniques

Decomposition of cementite into graphite and ferrite at temperature below 738°C, or into graphite and austenite at higher temperature. Composition and cooling rate are two factors which determine the type of structure formed on cooling of cast iron. Rapid cooling inhibits precipitation of graphite partially or completely and promotes formation of cementite. If liquid cast iron is supercooled below 1147°C, cementite is precipitated. The precipitation of graphite from the liquid phase is possible only at very slow cooling rates, i.e. when the degree of supercooling does not exceed 5°C.

Since a cast iron containing coarse graphite flakes has low strength, various methods are used to improve the graphite distribution. Finer graphite tends to form when the alloy is superheated just before casting. A finer flake size can also be produced by adding inoculants like ferrosilicon and calcium-silicon in very small amounts which promote graphitization.

Graphite nodules, rather than graphite flakes, will form if the molten alloy is treated with magnesium or cerium. This results in formation of spheroidal graphite (SG) cast iron.

The rapid cooling prevents graphitization of cementite in white cast iron, but if the casting is reheated to about 875°C and held there for long time, then graphite is slowly produced in the form of temper carbon. This is called malleable cast iron.

# Effect of Alloying Elements on the Phase Diagram

A study of the effect of alloying elements on the Fe-Fe3C phase diagram is very helpful in understanding the various heat treatment processes of alloy steels. By knowing the behaviour of such elements on the Fe-FeC diagram, it is possible to evolve suitable heat treatment cycles to obtain alloy steels with desired properties. Alloying elements affect the relative stabilities of alpha and gamma iron as also on critical points (A4, A3, and A1) and carbon content. From the point of view of their effect on austenite and ferrite, the alloying elements can be grouped in two classes. They are:

1. Elements which tend to stabilize ferrite. These are called ferrite stabilizers, e.g. Cr, W, Mo, V, and Si.
2. Elements which tend to stabilize austenite. These are called austenite stabilizers. Mn, Ni, Co, and Cu are some elements which fall under this category.

# Ferrite Stabilizers

These elements stabilize ferrite. They are more soluble in alpha-iron than in gamma-iron. Most of these elements have the BCC crystal structure, the same crystal structure as that of alpha-iron. They decrease the amount of carbon present in the gamma-iron, and thus favour formation of larger quantity of carbide in the steel for a given carbon content. These elements reduce the austenite region in the Fe-Fe3C phase diagram by lowering the A4 point and raising the A3 point until the A4 and A3 points meet and form a closed gamma loop.

The austenite phase may not appear in a steel at any temperature when sufficiently large quantities of such elements are added. For example, by adding 12.8 percent or more of chromium, the austenite phase disappears and the d-ferrite and a-ferrite merge to give a continuous ferrite from room temperature up to the melting point. Such steels cannot be heat treated in the conventional way because the austenite phase is not available for solid-solid phase transformation. They can be strengthened only by cold working-annealing cycle.# Iron-Cementite Phase Diagram

However, it is possible to reintroduce austenite phase in such a steel by addition of austenite stabilizers like nickel. For example, addition of 2% Ni to 18% Cr steel makes the steel heat-treatable.

The approximate compositions at which austenite phase altogether disappears due to addition of ferrite stabilizer elements are given in Table 3.1.

|Element|Cr|Si|W|Ti|Mo|V|
|---|---|---|---|---|---|---|
|Composition (wt.% )|12.8|2|6|0.75|4|2|

All the elements except Si listed in Table 3.1 have the BCC structure. Silicon is diamond cubic in structure.

Figure 3.7 Shows the Fe-Cr phase diagram.

eustenite2 tilizers Manganese, nickel, and copper are austenite stabilizing elements. These elements enlarge the austenitic region, make it stable phase even at room temperature, and shift the critical points. The A4 point is shifted upward and the A3 point downwards. As a result, the range of stable austenite is increased. Carbon has also similar effect, as can be observed from the Fe-Fe3C phase diagram. Austenite stabilizers also restrict the separation of carbide. Figure 3.8 shows the Fe-Ni phase diagram. The general trend of effect due to addition of austenite stabilizing elements can be seen from Figure 3.9, which shows the effect of manganese on austenite phase boundaries of the Fe-Fe3C phase diagram. The carbon content of the eutectoid composition is reduced and also the A1 temperature. Thus the austenite phase field is enlarged.

The ferrite stabilizing elements (e.g. chromium), on the other hand, reduce the austenite phase field and may even cause its complete removal. This is shown in Figure 3.10 for chromium. The eutectoid temperature increases while the eutectoid composition shifts to lower carbon content.# 44 Heat Treatment—Principles and Techniques

Figure 3.8 Iron-nickel phase diagram (illustrating stabilization of the austenite phase by nickel).

Figure 3.9 Effect of manganese on austenite phase region.

# Effect on Eutectoid Temperature and Composition

Different alloying elements may influence the eutectoidal transformation in one or more of the following ways: effect on temperature and effect on carbon content of the eutectoid composition.# Iron-Cementite Phase Diagram

# Figure 3.10

Effect of chromium on austenite phase region.

# Figure 3.11

Effect of various alloying elements on the eutectoid temperature and composition.# 46 Heat Treatment—Principles and Techniques

Effect on Temperature Figure 3.11 shows the effect of different alloying elements on eutectoid temperature. Being an austenite stabilizer, nickel lowers eutectoid temperature. Three percent nickel lowers the eutectoid temperature by about 30°C. When chromium, which is a ferrite stabilizer, is added, the eutectoid temperature is raised. Ti and Mo are most effective in this context. Twelve percent chromium raises eutectoidal temperature to about 800°C from 723°C.

Effect on Carbon Content of the Eutectoid Composition Both austenite and ferrite stabilizers lower the carbon content of eutectoid composition. In plain carbon steel, eutectoidal composition corresponds to 0.8 percent carbon.

# 3.5 CLASSIFICATION OF STEELS

In general, steels may be classified into two broad groups: plain carbon steel and alloy steels. Plain carbon steel is that steel in which carbon is the main element which governs the properties of steel. Other elements which are associated in the steel are kept below a certain limit so that they do not influence properties of steel. On the other hand, alloy steels are those steels in which one or more elements are added to impart some peculiar characteristics. In such steels, carbon and alloying elements, contribute towards properties of steels.

Plain carbon steel and alloy steels can be further subdivided on the basis of various factors. Plain carbon steel can be further classified on the basis of carbon content, structure at room temperature at slow cooling, quality and application. It may be recalled that a steel having 0.8 percent carbon is called eutectoid steel and it has a completely pearlitic structure on slow cooling.

Hypoeutectoid steels contain proeutectoid ferrite and pearlite, while hypereutectoid steels contain proeutectoid cementite and pearlite. These divisions are not so precise for many reasons. So, for all practical purposes, these can be classified into low, medium and high carbon steel:

|Low carbon steel|up to 0.3% C|
|---|---|
|Medium carbon steel|from 0.3% C to 0.6% C|
|High carbon steel|from 0.6% C to 2.03% C|

These constitute over 90% of the total steel production and in that the mild steels take the major share. Plain carbon steel may contain several other elements like Al, Mn, Si, P, S, and so on, but their individual contents are below the critical limits above which the properties of steel are significantly affected.

Low carbon steel is easily weldable and has good workability but show poor response to heat treatment. It is mainly used for sheets, strips, structural sections, case hardening, etc.

Medium carbon steel has good strength, toughness and its response to heat treatment is also good. It is mainly used for such applications as gear and connecting rods, laminated springs, and so on.

High carbon steel has good strength and is used as tool steel, prestressed concrete wire, etc.

The quality of any steel, in general, depends on S and P contents, the degree of the oxidation and cleanliness. In the case of plain carbon steel, S and P are main factors which# Iron-Cementite Phase Diagram

Control the quality of steel. A quality steel has S and P contents, each 0.04% max. Steel with content of these elements less than 0.025% is known as high quality steel. Steels having S and P between 0.04 percent and 0.06 percent are known as ordinary quality steels.

Plain carbon steels are used successfully where strength and other requirements are not absolutely essential. At ordinary temperature and in an atmosphere, which are not of a severely corroding nature, the performance of plain carbon steels is quite satisfactory. However, the relatively low hardenability of the plain carbon steels limits the strength that can be attained except in relatively small cross-sections.

Following disadvantages limit the usefulness of plain carbon steels:

- Low hardenability
- Major loss of hardness on tempering
- Low corrosion resistance and oxidation resistance
- Low strength at elevated temperature.
