Repository: AdbulrhmanEldeeb/q-a_making

# Markdown File Processor

This project processes Markdown files, extracts and processes their content, and saves the results as JSON files. It is designed to handle large-scale Markdown content efficiently, leveraging modular code structure, logging, and progress tracking.

## Features

- **Markdown Processing**: Extracts and processes content from Markdown files using a custom processing pipeline.
- **Chunking Support**: Splits large text into manageable chunks for better handling.
- **Error Handling**: Automatically retries with rotated API keys in case of rate limits or errors.
- **JSON Output**: Saves processed data as structured JSON files for downstream use.

File: parsed_data/Materials_Science_Engineering_Introduction_by_William_Callister.md (part 3 of 62)
|Germanium|Ge|32|72.64|5.32|Dia. cubic|0.122|0.053|4|937|
|Gold|Au|79|196.97|19.32|FCC|0.144|0.137|1|1064|
|Helium|He|2|4.003|—|—|—|—|Inert|272 (at 26 atm)|
|Hydrogen|H|1|1.008|—|—|—|0.154|1|259|
Some of the physical and chemical characteristics exhibited by matter may experience dramatic changes as particle size approaches atomic dimensions. For example, materials that are opaque in the macroscopic domain may become transparent on the nanoscale; some solids become liquids, chemically stable materials become combustible, and electrical insulators become conductors. Furthermore, properties may depend on size in this nanoscale domain. Some of these effects are quantum mechanical in origin, whereas others are related to surface phenomena—the proportion of atoms located on surface sites of a particle increases dramatically as its size decreases.

Because of these unique and unusual properties, nanomaterials are finding niches in electronic, biomedical, sporting, energy production, and other industrial applications. Some are discussed in this text, including the following:

- Catalytic converters for automobiles (Materials of Importance box, Chapter 4)
- Nanocarbons—Fullerenes, carbon nanotubes, and graphene (Section 13.9)
- Particles of carbon black as reinforcement for automobile tires (Section 16.2)
- Nanocomposites (Section 16.16)
- Magnetic nanosize grains that are used for hard disk drives (Section 20.11)
- Magnetic particles that store data on magnetic tapes (Section 20.11)

10One legendary and prophetic suggestion as to the possibility of nanoengineered materials was offered by Richard Feynman in his 1959 American Physical Society lecture titled “There’s Plenty of Room at the Bottom.”# Chapter 1

# Introduction

Whenever a new material is developed, its potential for harmful and toxicological interactions with humans and animals must be considered. Small nanoparticles have exceedingly large surface area–to–volume ratios, which can lead to high chemical reactivities. Although the safety of nanomaterials is relatively unexplored, there are concerns that they may be absorbed into the body through the skin, lungs, and digestive tract at relatively high rates, and that some, if present in sufficient concentrations, will pose health risks—such as damage to DNA or promotion of lung cancer.

# 1.6 MODERN MATERIALS’ NEEDS

In spite of the tremendous progress that has been made in the discipline of materials science and engineering within the past few years, technological challenges remain, including the development of even more sophisticated and specialized materials, as well as consideration of the environmental impact of materials production. Some comment is appropriate relative to these issues so as to round out this perspective.

Nuclear energy holds some promise, but the solutions to the many problems that remain necessarily involve materials, such as fuels, containment structures, and facilities for the disposal of radioactive waste.

Significant quantities of energy are involved in transportation. Reducing the weight of transportation vehicles (automobiles, aircraft, trains, etc.), as well as increasing engine operating temperatures, will enhance fuel efficiency. New high-strength, low-density structural materials remain to be developed, as well as materials that have higher-temperature capabilities, for use in engine components.

Furthermore, there is a recognized need to find new and economical sources of energy and to use present resources more efficiently. Materials will undoubtedly play a significant role in these developments. For example, the direct conversion of solar power into electrical energy has been demonstrated. Solar cells employ some rather complex and expensive materials. To ensure a viable technology, materials that are highly efficient in this conversion process yet less costly must be developed.

The hydrogen fuel cell is another very attractive and feasible energy-conversion technology that has the advantage of being nonpolluting. It is just beginning to be implemented in batteries for electronic devices and holds promise as a power plant for automobiles. New materials still need to be developed for more efficient fuel cells and also for better catalysts to be used in the production of hydrogen.

Furthermore, environmental quality depends on our ability to control air and water pollution. Pollution control techniques employ various materials. In addition, materials processing and refinement methods need to be improved so that they produce less environmental degradation—that is, less pollution and less despoilage of the landscape from the mining of raw materials. Also, in some materials manufacturing processes, toxic substances are produced, and the ecological impact of their disposal must be considered.

Many materials that we use are derived from resources that are nonrenewable—that is, not capable of being regenerated, including most polymers, for which the prime raw material is oil, and some metals. These nonrenewable resources are gradually becoming depleted, which necessitates (1) the discovery of additional reserves, (2) the development of new materials having comparable properties with less adverse environmental impact, and/or (3) increased recycling efforts and the development of new recycling technologies. As a consequence of the economics of not only production but also environmental impact and ecological factors, it is becoming increasingly important to consider the “cradle-to-grave” life cycle of materials relative to the overall manufacturing process.

The roles that materials scientists and engineers play relative to these, as well as other environmental and societal issues, are discussed in more detail in Chapter 22.# 1.7 PROCESSING/STRUCTURE/PROPERTIES/PERFORMANCE CORRELATIONS

As mentioned previously (Section 1.2), the science and engineering of materials involves four interrelated components: processing, structure, properties, and performance (Figure 1.1). Inasmuch as the remainder of this text discusses these components for the different material types, it has been decided to direct the reader’s attention to the treatment of individual components for several specific materials. Whereas some of these discussions are found within single chapters, others are spread out over multiple chapters. For the latter, and for each material we have selected, a topic timeline has been created that indicates the locations (by sections) where treatments of the four components are to be found. Figure 1.12 presents topic timelines for the following materials: steels, glass–ceramics, polymer fibers, and silicon semiconductors. In addition, near the end of each chapter with some discussion of processing, structure, properties, and performance of materials.

# STEELS

|Processing|Structure|Properties|Performance|
|---|---|---|---|
|Isothermal transformation diagrams, continuous-cooling transformation diagrams; heat treating for tempered martensite|Crystal structure, polymorphism, development of microstructure, iron–iron carbide alloys|Dislocations, slip systems, solid solutions, mechanical strengthening mechanisms, phase equilibria, the iron–iron carbide phase diagram|Microstructure of various microconstituents, mechanical properties of Fe–C alloys, applications of steel alloys|

# GLASS–CERAMICS

|Processing|Structure|Properties|Performance|
|---|---|---|---|
|Continuous-cooling transformation diagrams, fabrication, heat treatment|Noncrystalline solids, atomic structure of silica glasses, polycrystallinity|Concept of viscosity, mechanical, thermal, optical properties, opacity and translucency in insulators|Applications|

Figure 1.12 Processing/structure/properties/performance topic timelines for (a) steels, (b) glass–ceramics, (c) polymer fibers, and (d) silicon semiconductors.# Chapter 1

# Introduction

# POLYMER FIBERS

- Polymerization, additives
- melting, fiber forming
- Melting temperature
- factors that affect Processing

# Structure

- Electronic structure
- interatomic bonding
- Polymer molecules
- polymer crystals

# Properties

- Melting temperature
- factors that affect Mechanical properties
- factors that affect Degradation
- Applications

# Performance

ch 2 ch 14 ch 15 ch 17

# SILICON SEMICONDUCTORS

- Composition
- specification
- Diffusion
- Integrated circuits

# Structure

- Electronic structure
- interatomic bonding

# Properties

- Electronic band structure
- Electrical properties
- Integrated circuits

# Performance

ch 3 ch 4 ch 5 ch 18

# Figure 1.12 (continued)

properties, and/or performance for at least one of these four materials, a summary is provided in the form of one or more concept maps. A concept map is a diagram that illustrates the relationships among concepts. We represent these relationships by connecting arrows (frequently horizontal); each arrow points (left to right) from one concept to another. The organization of these connections is hierarchical—that is, a concept to the left of an arrow should be mastered before a concept to the right can be understood. For each map, at least one of its concepts is discussed in its chapter; other concepts may be treated in previous and/or later chapters. For example, Figure 1.13 presents a portion of a concept map for the processing of steel alloys that appears in Chapter 10.

# Figure 1.13

Portion of a concept map for the processing of a steel alloy found in Chapter 10.

- Iron–iron carbide phase diagram (Chapter 9)
- Isothermal transformation diagrams (Chapter 10)
- Continuous-cooling transformation diagrams (Chapter 10)
- Heat treatment of steels (Chapter 11)# SUMMARY

# Materials Science

- There are six different property classifications of materials that determine their applicability: mechanical, electrical, thermal, magnetic, optical, and deteriorative.
- One aspect of materials science is the investigation of relationships that exist between the structures and properties of materials. By structure, we mean how some internal component(s) of the material is (are) arranged. In terms of (and with increasing) dimensionality, structural elements include subatomic, atomic, microscopic, and macroscopic.
- With regard to the design, production, and utilization of materials, there are four elements to consider—processing, structure, properties, and performance. The performance of a material depends on its properties, which in turn are a function of its structure(s); furthermore, structure(s) is (are) determined by how the material was processed.
- Three important criteria in materials selection are in-service conditions to which the material will be subjected, any deterioration of material properties during operation, and economics or cost of the fabricated piece.

# Classification of Materials

- On the basis of chemistry and atomic structure, materials are classified into three general categories: metals (metallic elements), ceramics (compounds between metallic and nonmetallic elements), and polymers (compounds composed of carbon, hydrogen, and other nonmetallic elements). In addition, composites are composed of at least two different material types.

# Advanced Materials

- Another materials category is the advanced materials that are used in high-tech applications, including semiconductors (having electrical conductivities intermediate between those of conductors and insulators), biomaterials (which must be compatible with body tissues), smart materials (those that sense and respond to changes in their environments in predetermined manners), and nanomaterials (those that have structural features on the order of a nanometer, some of which may be designed on the atomic/molecular level).

# REFERENCES

- Ashby, M. F., and D. R. H. Jones, Engineering Materials 1: An Introduction to Their Properties, Applications, and Design, 4th edition, Butterworth-Heinemann, Oxford, England, 2012.
- Ashby, M. F., and D. R. H. Jones, Engineering Materials 2: An Introduction to Microstructures and Processing, 4th edition, Butterworth-Heinemann, Oxford, England, 2012.
- Ashby, M., H. Shercliff, and D. Cebon, Materials Engineering, Science, Processing and Design, Butterworth-Heinemann, Oxford, England, 2007.
- Askeland, D. R., P. P. Fulay, and W. J. Wright, The Science and Engineering of Materials, 6th edition, Cengage Learning, Stamford, CT, 2011.
- Baillie, C., and L. Vanasupa, Navigating the Materials World, Academic Press, San Diego, CA, 2003.
- Douglas, E. P., Introduction to Materials Science and Engineering: A Guided Inquiry, Pearson Education, Upper Saddle River, NJ, 2014.
- Fischer, T., Materials Science for Engineering Students, Academic Press, San Diego, CA, 2009.
- Jacobs, J. A., and T. F. Kilduff, Engineering Materials Technology, 5th edition, Prentice Hall PTR, Paramus, NJ, 2005.
- McMahon, C. J., Jr., Structural Materials, Merion Books, Philadelphia, PA, 2004.
- Murray, G. T., C. V. White, and W. Weise, Introduction to Engineering Materials, 2nd edition, CRC Press, Boca Raton, FL, 2007.
- Schaffer, J. P., A. Saxena, S. D. Antolovich, T. H. Sanders, Jr., and S. B. Warner, The Science and Design of Engineering Materials, 2nd edition, McGraw-Hill, New York, NY, 1999.
- Shackelford, J. F., Introduction to Materials Science for Engineers, 7th edition, Prentice Hall PTR, Paramus, NJ, 2009.
- Smith, W. F., and J. Hashemi, Foundations of Materials Science and Engineering, 5th edition, McGraw-Hill, New York, NY, 2010.
- Van Vlack, L. H., Elements of Materials Science and Engineering, 6th edition, Addison-Wesley Longman, Boston, MA, 1989.
- White, M. A., Physical Properties of Materials, 2nd edition, CRC Press, Boca Raton, FL, 2012.# Chapter 1 / Introduction

# QUESTIONS

Problem available (at instructor’s discretion) in WileyPLUS

# 1.1

Select one or more of the following modern items or devices and conduct an Internet search in order to determine what specific material(s) is (are) used and what specific properties this (these) material(s) possess(es) in order for the device/item to function properly. Finally, write a short essay in which you report your findings.

- Cell phone/digital camera batteries
- Cell phone displays
- Solar cells
- Wind turbine blades
- Fuel cells
- Automobile engine blocks (other than cast iron)
- Automobile bodies (other than steel alloys)
- Space telescope mirrors
- Military body armor
- Sports equipment

# 1.2

List three items (in addition to those shown in Figure 1.9) made from metals or their alloys. For each item, note the specific metal or alloy used and at least one characteristic that makes it the material of choice.

# 1.3

List three items (in addition to those shown in Figure 1.10) made from ceramic materials. For each item, note the specific ceramic used and at least one characteristic that makes it the material of choice.

# 1.4

List three items (in addition to those shown in Figure 1.11) made from polymeric materials. For each item, note the specific polymer used and at least one characteristic that makes it the material of choice.

# 1.5

Classify each of the following materials as to whether it is a metal, ceramic, or polymer. Justify each choice:

- (a) brass;
- (b) magnesium oxide (MgO);
- (c) Plexiglas®;
- (d) polychloroprene;
- (e) boron carbide (BC);
- (f) cast iron.# Chapter 2

# Atomic Structure and Interatomic Bonding

Courtesy Jeffrey Karp, Robert Langer and Alex Galakatos

The photograph at the bottom of this page is of a gecko.

Geckos, harmless tropical lizards, are extremely fascinating and extraordinary animals. They have very sticky feet (one of which is shown in the third photograph) that cling to virtually any surface. This characteristic makes it possible for them to run rapidly up vertical walls and along the undersides of horizontal surfaces. In fact, a gecko can support its body mass with a single toe! The secret to this remarkable ability is the presence of an extremely large number of microscopically small hairs on each of their toe pads. When these hairs come in contact with a surface, weak forces of attraction (i.e., van der Waals forces) are established between hair molecules and molecules on the surface. The fact that these hairs are so small and so numerous explains why the gecko grips surfaces so tightly. To release its grip, the gecko simply curls up its toes and peels the hairs away from the surface.

Using their knowledge of this mechanism of adhesion, scientists have developed several ultrastrong synthetic adhesives, one of which is an adhesive tape (shown in the second photograph) that is an especially promising tool for use in surgical procedures as a replacement for sutures and staples to close wounds and incisions. This material retains its adhesive nature in wet environments, is biodegradable, and does not release toxic substances as it dissolves during the healing process. Microscopic features of this adhesive tape are shown in the top photograph.# WHY STUDY Atomic Structure and Interatomic Bonding?

An important reason to have an understanding of interatomic bonding in solids is that in some instances, the type of bond allows us to explain a material’s properties. For example, consider carbon, which may exist as both graphite and diamond. Whereas graphite is relatively soft and has a “greasy” feel to it, diamond is one of the hardest known materials in nature. In addition, the electrical properties of diamond and graphite are dissimilar: diamond is a poor conductor of electricity, but graphite is a reasonably good conductor. These disparities in properties are directly attributable to a type of interatomic bonding found in graphite that does not exist in diamond (see Section 12.4).

# Learning Objectives

After studying this chapter, you should be able to do the following:

1. Name the two atomic models cited, and note the differences between them.
2. Describe the important quantum-mechanical principle that relates to electron energies.
3.
Schematically plot attractive, repulsive, and net energies versus interatomic separation for two atoms or ions.
4. Note on this plot the equilibrium separation and the bonding energy.

Briefly describe ionic, covalent, metallic, hydrogen, and van der Waals bonds.
Note which materials exhibit each of these bonding types.

# 2.1 INTRODUCTION

Some of the important properties of solid materials depend on geometric atomic arrangements and also the interactions that exist among constituent atoms or molecules. This chapter, by way of preparation for subsequent discussions, considers several fundamental and important concepts—namely, atomic structure, electron configurations in atoms and the periodic table, and the various types of primary and secondary interatomic bonds that hold together the atoms that compose a solid. These topics are reviewed briefly, under the assumption that some of the material is familiar to the reader.

# Atomic Structure

# 2.2 FUNDAMENTAL CONCEPTS

Each atom consists of a very small nucleus composed of protons and neutrons and is encircled by moving electrons.1 Both electrons and protons are electrically charged, the charge magnitude being 1.602 × 10-19C, which is negative in sign for electrons and positive for protons; neutrons are electrically neutral. Masses for these subatomic particles are extremely small; protons and neutrons have approximately the same mass, 1.67 × 10-27 kg, which is significantly larger than that of an electron, 9.11 × 10-31 kg.

Each chemical element is characterized by the number of protons in the nucleus, or the atomic number (Z).2 For an electrically neutral or complete atom, the atomic number also equals the number of electrons. This atomic number ranges in integral units from 1 for hydrogen to 92 for uranium, the highest of the naturally occurring elements.

The atomic mass (A) of a specific atom may be expressed as the sum of the masses of protons and neutrons within the nucleus. Although the number of protons is the same for

1 Protons, neutrons, and electrons are composed of other subatomic particles such as quarks, neutrinos, and bosons.

2 However, this discussion is concerned only with protons, neutrons, and electrons.

Terms appearing in boldface type are defined in the Glossary, which follows Appendix E.# 2.2 Fundamental Concepts

All atoms of a given element, the number of neutrons (N) may be variable. Thus atoms of some elements have two or more different atomic masses, which are called isotopes. The atomic weight of an element corresponds to the weighted average of the atomic masses of the atom’s naturally occurring isotopes.3 The atomic mass unit (amu) may be used to compute atomic weight. A scale has been established whereby 1 amu is defined as 1/12 of the atomic mass of the most common isotope of carbon, carbon 12 (12C) (A12 = 12.00000). Within this scheme, the masses of protons and neutrons are slightly greater than unity, and the atomic weight of an element or the molecular weight of a compound may be specified on the basis of amu per atom (molecule) or mass per mole of material. In one mole of a substance, there are 6.022 × 1023 (Avogadro’s number) atoms or molecules. These two atomic weight schemes are related through the following equation:

1 amu/atom (or molecule) = 1 g/mol

For example, the atomic weight of iron is 55.85 amu/atom, or 55.85 g/mol. Sometimes use of amu per atom or molecule is convenient; on other occasions, grams (or kilograms) per mole is preferred. The latter is used in this book.

# EXAMPLE PROBLEM 2.1

# Average Atomic Weight Computation for Cerium

Cerium has four naturally occurring isotopes: 0.185% of 136Ce, with an atomic weight of 135.907 amu; 0.251% of 138Ce, with an atomic weight of 137.906 amu; 88.450% of 140Ce, with an atomic weight of 139.905 amu; and 11.114% of 142Ce, with an atomic weight of 141.909 amu. Calculate the average atomic weight of Ce.

# Solution

The average atomic weight of a hypothetical element M, AM, is computed by adding fraction-of-occurrence—atomic weight products for all its isotopes; that is,

AM = Σ(fiM AiM)

In this expression, fiM is the fraction-of-occurrence of isotope i for element M (i.e., the percentage-of-occurrence divided by 100), and AiM is the atomic weight of the isotope.

For cerium, Equation 2.2 takes the form

ACe = f136Ce A136Ce + f138Ce A138Ce + f140Ce A140Ce + f142Ce A142Ce

Incorporating values provided in the problem statement for the several parameters leads to

ACe = (0.185%)(135.907 amu) + (0.251%)(137.906 amu) + (88.450%)(139.905 amu) + (11.114%)(141.909 amu)

= (0.00185)(135.907 amu) + (0.00251)(137.906 amu) + (0.8845)(139.905 amu) + (0.11114)(141.909 amu)

= 140.115 amu

3The term atomic mass is really more accurate than atomic weight inasmuch as, in this context, we are dealing with masses and not weights. However, atomic weight is, by convention, the preferred terminology and is used throughout this book. The reader should note that it is not necessary to divide molecular weight by the gravitational constant.# Chapter 2 / Atomic Structure and Interatomic Bonding

# Concept Check 2.1

Why are the atomic weights of the elements generally not integers? Cite two reasons.

[The answer may be found at www.wiley.com/college/callister (Student Companion Site).

# 2.3 ELECTRONS IN ATOMS

# quantum mechanics

# Bohr atomic model

# wave-mechanical model

# Atomic Models

During the latter part of the nineteenth century, it was realized that many phenomena involving electrons in solids could not be explained in terms of classical mechanics. What followed was the establishment of a set of principles and laws that govern systems of atomic and subatomic entities that came to be known as quantum mechanics. An understanding of the behavior of electrons in atoms and crystalline solids necessarily involves the discussion of quantum-mechanical concepts. However, a detailed exploration of these principles is beyond the scope of this text, and only a very superficial and simplified treatment is given.

One early outgrowth of quantum mechanics was the simplified Bohr atomic model, in which electrons are assumed to revolve around the atomic nucleus in discrete orbitals, and the position of any particular electron is more or less well defined in terms of its orbital. This model of the atom is represented in Figure 2.1.

Another important quantum-mechanical principle stipulates that the energies of electrons are quantized—that is, electrons are permitted to have only specific values of energy. An electron may change energy, but in doing so, it must make a quantum jump either to an allowed higher energy (with absorption of energy) or to a lower energy (with emission of energy). Often, it is convenient to think of these allowed electron energies as being associated with energy levels or states. These states do not vary continuously with energy—that is, adjacent states are separated by finite energies. For example, allowed states for the Bohr hydrogen atom are represented in Figure 2.2a. These energies are taken to be negative, whereas the zero reference is the unbound or free electron. Of course, the single electron associated with the hydrogen atom fills only one of these states.

Thus, the Bohr model represents an early attempt to describe electrons in atoms, in terms of both position (electron orbitals) and energy (quantized energy levels).

This Bohr model was eventually found to have some significant limitations because of its inability to explain several phenomena involving electrons. A resolution was reached with a wave-mechanical model, in which the electron is considered to exhibit both wave-like and particle-like characteristics. With this model, an electron is no longer treated as a particle moving in a discrete orbital; rather, position is considered to be the probability of an electron’s being at various locations around the nucleus. In other words, position is described by a probability distribution or electron cloud. Figure 2.3 compares Bohr and

Figure 2.1 Schematic representation of the Bohr atom.

Orbital electron Nucleus# 2.3 Electrons in Atoms

Figure 2.2 (a) The first three electron energy states for the Bohr hydrogen atom.

(b) Electron energy states for the first three shells of the wave-mechanical hydrogen atom.

(Adapted from W. G. Moffatt, G. W. Pearsall, and J. Wulff, The Structure and Properties of Materials, Vol. I, Structure, p. 10. Copyright © 1964 by John Wiley & Sons, New York.)

|Energy (eV)|n = 1|1s|
|---|---|---|
|-13.6|n = 2|2s|
|-3.4|n = 2|2p|
|-1.5|n = 3|3s|
| |n = 3|3p|
| |n = 3|3d|
| |n = 4|4s|
| |n = 4|4p|
| |n = 4|4d|
| |n = 4|4f|

# Quantum Numbers

In wave mechanics, every electron in an atom is characterized by four parameters called quantum numbers. The size, shape, and spatial orientation of an electron’s probability density (or orbital) are specified by three of these quantum numbers. Furthermore, Bohr energy levels separate into electron subshells, and quantum numbers dictate the number of states within each subshell. Shells are specified by a principal quantum number n, which may take on integral values beginning with unity; sometimes these shells are designated by the letters K, L, M, N, O, and so on, which correspond, respectively, to n = 1, 2, 3, 4, 5, . . . , as indicated in Table 2.1. Note also that this quantum.

# Table 2.1 Summary of the Relationships among the Quantum Numbers n, l, ml and Numbers of Orbitals and Electrons

|Value of n|Value of l|Values of ml|Subshell|Number of Orbitals|Number of Electrons|
|---|---|---|---|---|---|
|1|0|0|1s|1|2|
|2|0|0|2s|1|2|
|2|1|1, 0, -1|2p|3|6|
|3|0|0|3s|1|2|
|3|1|1, 0, -1|3p|3|6|
|3|2|2, 1, 0, -1, -2|3d|5|10|
|4|0|0|4s|1|2|
|4|1|1, 0, -1|4p|3|6|
|4|2|2, 1, 0, -1, -2|4d|5|10|
|4|3|3, 2, 1, 0, -1, -2, -3|4f|7|14|

Source: From J. E. Brady and F. Senese, Chemistry: Matter and Its Changes, 4th edition. Reprinted with permission of John Wiley & Sons, Inc.# Chapter 2 / Atomic Structure and Interatomic Bonding

# Figure 2.3

Comparison of the (a) Bohr and (b) wave-mechanical atom models in terms of electron distribution. (Adapted from Z. D. Jastrzebski, The Nature and Properties of Engineering Materials, 3rd edition, p. 4. Copyright © 1987 by John Wiley & Sons, New York. Reprinted by permission of John Wiley & Sons, Inc.)

| |0|1.0|
|---|---|---|
|Distance from nucleus|Orbital electron|Nucleus|
|Probability|(a)|(b)|

The quantum number is also associated with the Bohr model. This quantum number is related to the size of an electron’s orbital (or its average distance from the nucleus).

The second (or azimuthal) quantum number, l, designates the subshell. Values of l are restricted by the magnitude of n and can take on integer values that range from l = 0 to l = (n - 1). Each subshell is denoted by a lowercase letter—an s, p, d, or f—related to l values as follows:

|Value of l|Letter Designation|
|---|---|
|0|s|
|1|p|
|2|d|
|3|f|

Furthermore, electron orbital shapes depend on l. For example, s orbitals are spherical and centered on the nucleus (Figure 2.4). There are three orbitals for a p subshell (as explained next); each has a nodal surface in the shape of a dumbbell (Figure 2.5). Axes for these three orbitals are mutually perpendicular to one another like those of an x-y-z coordinate system; thus, it is convenient to label these orbitals px, py, and pz (see Figure 2.5). Orbital configurations for d subshells are more complex and are not discussed here.

# Figure 2.4

Spherical shape of an s electron orbital.# 2.3 Electrons in Atoms

Orientations and shapes of (a) px, (b) py, and (c) pz electron orbitals.

The number of electron orbitals for each subshell is determined by the third (or magnetic) quantum number, ml; ml can take on integer values between -l and +l, including 0. When l = 0, ml can only have a value of 0 because -0 and +0 are the same. This corresponds to an s subshell, which can have only one orbital. Furthermore, for l = 1, ml can take on values of -1, 0, and +1, and three p orbitals are possible. Similarly, it can be shown that d subshells have five orbitals, and f subshells have seven. In the absence of an external magnetic field, all orbitals within each subshell are identical in energy. However, when a magnetic field is applied, these subshell states split, with each orbital assuming a slightly different energy. Table 2.1 presents a summary of the values and relationships among the n, l, and ml quantum numbers.

Associated with each electron is a spin moment, which must be oriented either up or down. Related to this spin moment is the fourth quantum number, ms, for which two values are possible: +1/2 (for spin up) and -1/2 (for spin down).

Thus, the Bohr model was further refined by wave mechanics, in which the introduction of three new quantum numbers gives rise to electron subshells within each shell. A comparison of these two models on this basis is illustrated, for the hydrogen atom, in Figures 2.2a and 2.2b.

Schematic representation of the relative energies of the electrons for the various shells and subshells.

(From K. M. Ralls, T. H. Courtney, and J. Wulff, Introduction to Materials Science and Engineering, p. 22. Copyright © 1976 by John Wiley & Sons, New York. Reprinted by permission of John Wiley & Sons, Inc.)

Principal quantum number, n
1
2
3
4
5
6
7# Chapter 2 / Atomic Structure and Interatomic Bonding

Figure 2.7 Schematic representation of the filled and lowest unfilled energy states for a sodium atom.

It is worth noting. First, the smaller the principal quantum number, the lower the energy level; for example, the energy of a 1s state is less than that of a 2s state, which in turn is lower than that of the 3s. Second, within each shell, the energy of a subshell level increases with the value of the l quantum number. For example, the energy of a 3d state is greater than that of a 3p, which is larger than 3s. Finally, there may be overlap in energy of a state in one shell with states in an adjacent shell, which is especially true of d and f states; for example, the energy of a 3d state is generally greater than that of a 4s.

# Electron Configurations

The preceding discussion has dealt primarily with electron states—values of energy that are permitted for electrons. To determine the manner in which these states are filled with electrons, we use the Pauli exclusion principle, another quantum-mechanical principle, which stipulates that each electron state can hold no more than two electrons that must have opposite spins. Thus, s, p, d, and f subshells may each accommodate, respectively, a total of 2, 6, 10, and 14 electrons; the right column of Table 2.1 notes the maximum number of electrons that may occupy each orbital for the first four shells.

Of course, not all possible states in an atom are filled with electrons. For most atoms, the electrons fill up the lowest possible energy states in the electron shells and subshells, two electrons (having opposite spins) per state. The energy structure for a sodium atom is represented schematically in Figure 2.7. When all the electrons occupy the lowest possible energies in accord with the foregoing restrictions, an atom is said to be in its ground state. However, electron transitions to higher energy states are possible, as discussed in Chapters 18 and 21. The electron configuration or structure of an atom represents the manner in which these states are occupied. In the conventional notation, the number of electrons in each subshell is indicated by a superscript after the shell–subshell designation. For example, the electron configurations for hydrogen, helium, and sodium are, respectively, 1s1, 1s2, and 1s22s22p63s1. Electron configurations for some of the more common elements are listed in Table 2.2.

At this point, comments regarding these electron configurations are necessary. First, the valence electrons are those that occupy the outermost shell. These electrons are extremely important; as will be seen, they participate in the bonding between atoms to form atomic and molecular aggregates. Furthermore, many of the physical and chemical properties of solids are based on these valence electrons.

In addition, some atoms have what are termed stable electron configurations—that is, the states within the outermost or valence electron shell are completely filled. Normally, this corresponds to the occupation of just the s and p states for the outermost shell by a total of eight electrons, as in neon, argon, and krypton; one exception is helium, which contains only two 1s electrons. These elements (Ne, Ar, Kr, and He) are# 2.3 Electrons in Atoms

# Table 2.2

|Element|Symbol|Atomic Number|Expected Electron Configuration|
|---|---|---|---|
|Hydrogen|H|1|1s1|
|Helium|He|2|1s2|
|Lithium|Li|3|1s22s1|
|Beryllium|Be|4|1s22s2|
|Boron|B|5|1s22s22p1|
|Carbon|C|6|1s22s22p2|
|Nitrogen|N|7|1s22s22p3|
|Oxygen|O|8|1s22s22p4|
|Fluorine|F|9|1s22s22p5|
|Neon|Ne|10|1s22s22p6|
|Sodium|Na|11|1s22s22p63s1|
|Magnesium|Mg|12|1s22s22p63s2|
|Aluminum|Al|13|1s22s22p63s23p1|
|Silicon|Si|14|1s22s22p63s23p2|
|Phosphorus|P|15|1s22s22p63s23p3|
|Sulfur|S|16|1s22s22p63s23p4|
|Chlorine|Cl|17|1s22s22p63s23p5|
|Argon|Ar|18|1s22s22p63s23p6|
|Potassium|K|19|1s22s22p63s23p64s1|
|Calcium|Ca|20|1s22s22p63s23p64s2|
|Scandium|Sc|21|1s22s22p63s23p63d14s2|
|Titanium|Ti|22|1s22s22p63s23p63d24s2|
|Vanadium|V|23|1s22s22p63s23p63d34s2|
|Chromium|Cr|24|1s22s22p63s23p63d54s1|
|Manganese|Mn|25|1s22s22p63s23p63d54s2|
|Iron|Fe|26|1s22s22p63s23p63d64s2|
|Cobalt|Co|27|1s22s22p63s23p63d74s2|
|Nickel|Ni|28|1s22s22p63s23p63d84s2|
|Copper|Cu|29|1s22s22p63s23p63d104s1|
|Zinc|Zn|30|1s22s22p63s23p63d104s2|
|Gallium|Ga|31|1s22s22p63s23p63d104s24p1|
|Germanium|Ge|32|1s22s22p63s23p63d104s24p2|
|Arsenic|As|33|1s22s22p63s23p63d104s24p3|
|Selenium|Se|34|1s22s22p63s23p63d104s24p4|
|Bromine|Br|35|1s22s22p63s23p63d104s24p5|
|Krypton|Kr|36|1s22s22p63s23p63d104s24p6|

aWhen some elements covalently bond, they form sp hybrid bonds. This is especially true for C, Si, and Ge.# Chapter 2

# Atomic Structure and Interatomic Bonding

the inert, or noble, gases, which are virtually unreactive chemically. Some atoms of the
elements that have unfilled valence shells assume stable electron configurations by gain-
ing or losing electrons to form charged ions or by sharing electrons with other atoms.
This is the basis for some chemical reactions and also for atomic bonding in solids, as
explained in Section 2.6.

# Concept Check 2.2

Give electron configurations for the Fe3+ and S2- ions.

[The answer may be found at www.wiley.com/college/callister (Student Companion Site).]

# 2.4 THE PERIODIC TABLE

All the elements have been classified according to electron configuration in the periodic
table (Figure 2.8). Here, the elements are situated, with increasing atomic number, in
seven horizontal rows called periods. The arrangement is such that all elements arrayed
in a given column or group have similar valence electron structures, as well as chemical
and physical properties. These properties change gradually, moving horizontally across
each period and vertically down each column.

The elements positioned in Group 0, the rightmost group, are the inert gases, which
have filled electron shells and stable electron configurations. Group VIIA and VIA ele-
ments are one and two electrons deficient, respectively, from having stable structures.
The Group VIIA elements (F, Cl, Br, I, and At) are sometimes termed the halogens.

|IA| | |Key| | | | | | | | | | | | |0| |
|---|---|---|---|---|---|---|---|---|---|---|---|---|---|---|---|---|---|
|1|29 Atomic number| | | | | | |Nonmetal|2| | | | | | | | |
|H| | |Cu|Symbol| | | | | | | | | | | |He| |
|1.0080|IIA| |63.55| | | | | | | | | | | | | | |
|3|4| | | |Atomic weight| | | | | | | | | | | | |
|Li|Be| | | | | | |Intermediate| | | | | | | | | |
|6.941|9.0122| | | | | | | | | | | | | | | | |
| | | | | | | | | | | |11|12| | | | | |
|Na|Mg| | | | | |VIII| | | | | | | | | | |
|22.990|24.305|IIIB|IVB| | | | | | | | | | | | | | |
|19|20|21|22|23|24|25|26|27|28|29|30|31|32|33|34|35|36|
|K|Ca|Sc|Ti|V|Cr|Mn|Fe|Co|Ni|Cu|Zn|Ga|Ge|As|Se|Br|Kr|
|39.098|40.08|44.956|47.87|50.942|51.996|54.938|55.845|58.933|58.69|63.55|65.41|69.72|72.64|74.922|78.96|79.904|83.80|
|37|38|39|40|41|42|43|44|45|46|47|48|49|50|51|52|53|54|
|Rb|Sr|Y|Zr|Nb|Mo|Tc|Ru|Rh|Pd|Ag|Cd|In|Sn|Sb|Te|I|Xe|
|85.47|87.62|88.91|91.22|92.91|95.94|(98)|101.07|102.91|106.4|107.87|112.41|114.82|118.71|121.76|127.60|126.90|131.30|
|55|56|Rare|72|73|74|75|76|77|78|79|80|81|82|83|84|85|86|
|Cs|Ba|earth|Hf|Ta|W|Re|Os|Ir|Pt|Au|Hg|Tl|Pb|Bi|Po|At|Rn|
|132.91|137.33|series|178.49|180.95|183.84|186.2|190.23|192.2|195.08|196.97|200.59|204.38|207.19|208.98|(209)|(210)|(222)|
|87|88|Acti-|104|105|106|107|108|109|110| | | | | | | | |
|Fr|Ra|nide|Rf|Db|Sg|Bh|Hs|Mt|Ds| | | | | | | | |
|(223)|(226)|series|(261)|(262)|(266)|(264)|(277)|(268)|(281)| | | | | | | | |

Figure 2.8 The periodic table of the elements. The numbers in parentheses are the atomic weights of the most stable or common isotopes.# 2.4 The Periodic Table

The alkali and the alkaline earth metals (Li, Na, K, Be, Mg, Ca, etc.) are labeled as Groups IA and IIA, having, respectively, one and two electrons in excess of stable structures. The elements in the three long periods, Groups IIIB through IIB, are termed the transition metals, which have partially filled d electron states and in some cases one or two electrons in the next higher energy shell. Groups IIIA, IVA, and VA (B, Si, Ge, As, etc.) display characteristics that are intermediate between the metals and nonmetals by virtue of their valence electron structures.
