Repository: AdbulrhmanEldeeb/q-a_making

# Markdown File Processor

This project processes Markdown files, extracts and processes their content, and saves the results as JSON files. It is designed to handle large-scale Markdown content efficiently, leveraging modular code structure, logging, and progress tracking.

## Features

- **Markdown Processing**: Extracts and processes content from Markdown files using a custom processing pipeline.
- **Chunking Support**: Splits large text into manageable chunks for better handling.
- **Error Handling**: Automatically retries with rotated API keys in case of rate limits or errors.
- **JSON Output**: Saves processed data as structured JSON files for downstream use.

File: parsed_data/Heat_Treatment-Principals_&_Technology- Sharma-pdf.md (part 4 of 24)
# HEAT TREATMENT
The most common and practical method of overcoming the deficiencies of the plain carbon steel is to employ alloy steels.

Alloy steels are those in which one or more elements are added to steel for enhancing further the prominent characteristics of the plain carbon steels or to ensure specific properties. These added elements are known as alloying elements. Based on their four features, alloy steels can be classified as follows:

1. Classification on the basis of the amount of alloying element:
- Low alloy steel in which the total alloying content is less than about 5 percent.
- Medium alloy steel in which the total alloying content is in the range of 5–10 percent.
- High alloy steels in which the total alloying content is above 10 percent.
2. Classification on the basis of composition: Depending on the alloying elements, alloy steels are classified into nickel steels, chromium steels, Cr-Ni steel and Cr-Ni-Mo steels. They are classified according to the presence of various alloying elements.
3. Classification on the basis of structure: Various structures such as martensite, austenite, or bainite constitute steels. Accordingly, they are called martensitic steel, austenitic steel, and so on.
4. Classification on the basis of application; Corrosion resistant steel, heat resistant steel, magnetic steel, tool steel, electrical steel, etc.

Alloying elements are added with a view to impart a number of desirable properties in steels. Some of these properties are:

1. To increase hardenability, resistance to softening on tempering, resistance to corrosion and oxidation, and to increase resistance to abrasion;
2. To improve high temperature properties;
3. To achieve the desired constituents (e.g. stabilization of austenite at room temperature) and higher elastic ratio and endurance strength.

Alloy steels, however, are normally costly. They require more careful handling during manufacturing, heat treatment and mechanical working. Alloy steels have greater tendency for retention of austenite. The retained austenite decomposes at a later stage, leading to dimensional changes and introduction of internal stresses. Certain grades of alloy steels are also prone to temper brittleness.# Heat Treatment—Principles and Techniques

# QUESTIONS

1. How are the critical temperatures in steel designated? What is the critical range?
2. Draw Fe-Fe3C phase diagram and label the phase fields. Discuss in brief the different reactions that take place in this system.
3. Explain the cooling sequence of a 0.6% “carbon” steel from liquid state to room temperature in detail.
4. Compute the following:
1. Percent pearlite and cementite in a steel containing 1.2% carbon.
2. Percent austenite and ledeburite in cast iron containing 3.5% carbon.
3. Percent ferrite and cementite in a steel containing 0.8% carbon.
5. Discuss in brief the effect of alloying elements on Fe-Fe3C phase diagram.# Principles of Treatment of Steels

As already mentioned, the properties of steel are related to its structural make-up. The desired levels of mechanical properties can be obtained by altering the size, shape and distribution of various constituents. This is achieved in practice by the process of heat treatment. In general, the structural make-up of any steel consists of transformed product(s) from austenite. Depending on various parameters, transformed products from austenite may be pearlite, bainite or martensite. Not only the presence of these phases microconstituents but also the morphology of these products is of significance in deciding the resultant properties. Therefore, it is very important, before proceeding for a heat treatment process, to know about the nature of austenite and its subsequent transformation behaviour. In fact, such a study is essential in order to learn the theory of heat treatment practice. The following sections deal with various aspects of heat treatment theory.

# Formation of Austenite

Formation of austenite is a preliminary step for any heat treatment process. Austenite is formed on heating an aggregate of ferrite and pearlite, ferrite and cementite or cementite and pearlite, depending on whether the steel is of hypoeutectoid, eutectoid or hypereutectoid type, respectively. Formation of austenite in eutectoid steel differs from that of hypoeutectoid and hypereutectoid steels in the sense that in the former case it occurs at a particular temperature (Ac1) whereas for the latter it takes place over a range of temperature (see Figure 4.1).

Let us consider the formation of austenite from a mixture of ferrite-cementite in a eutectoid steel. Normally, this mixture in eutectoid steel occurs as pearlite. Figure 4.2 shows the microstructure of lamellar pearlite which consists of alternate lamellae of ferrite and cementite. The orientation of these layers varies for different grains. These layers are in direct contact with each other. The intermetallic compound cementite has 6.67 weight percent carbon, whereas ferrite is almost pure iron, free of carbon. Though a carbon gradient exists, the structure is thermodynamically stable at room temperature and above. This is so because carbon diffusion rates are practically insignificant up to 200°C. As the temperature increases to higher values, but below eutectoid temperature, carbon atoms have a tendency to diffuse into ferrite.# 50 Heat Treatment—Principles and Techniques

The rate of this diffusion is extremely slow and for all practical purposes, it has no perceptible effect. Maximum content of carbon in ferrite is about 0.025 percent at eutectoid temperature. Below this temperature, it is still less and decreases to a value of about 0.008 percent at room temperature. On heating to eutectoid temperature, BCC iron (α-Fe) lattice changes to FCC iron (γ-Fe) lattice. The maximum solubility of carbon in FCC iron is about 2 percent. Therefore, at this temperature, regions around the cementite layer will be enriched with carbon because of diffusion. The maximum diffusion of carbon atoms will take place from the cementite at the ferrite-cementite interface. As sufficient number of interfaces are available, austenite nuclei will be formed at the interfaces. By gradual dissolution of carbon of cementite into gamma iron, primary austenitic grains are formed. These primary austenitic grains dissolve the surrounding ferrite and austenitic grains grow at the expense of ferrite.

Figure 4.1 Temperature ranges for the formation of austenite on heating for steels.

Figure 4.2 Microstructure showing lamellar nature of pearlite (×1200).

These processes, i.e. the formation of primary austenitic grains and their growth by dissolving ferrite, continue till all ferrite and cementite dissolve to form austenite. The growth# Principles of Heat Treatment of Steels

# 51

Figure 4.3 Steps associated with transformation of pearlite to austenite.

The rate of austenite is higher than the rate of dissolution of the cementite into austenite because austenitic grain growth takes place because of the transformation of alpha iron to gamma iron and diffusion of carbon atoms from austenite to ferrite. This explains the experimentally observed fact that dissolving of ferrite is completed before that of cementite. The austenite thus formed at eutectoid temperature is not homogeneous. The carbon concentration is higher in these regions which are adjacent to the original cementite lamellae than those which are adjacent to the ferrite mass. Chemically homogeneous austenitic grains are obtained by holding steel above the eutectoid temperature. The holding time should be sufficient so that carbon atoms may diffuse and result in uniform distribution of carbon atoms. Figure 4.4 is a pictorial representation of the statement.

Figure 4.4 Effect of temperature and time on the austenite formed from pearlite in 0.3% carbon steel.

Transformation to austenite on heating hypoeutectoid and hypereutectoid steels is somewhat different from the above condition because of the presence of proeutectoid ferrite and proeutectoid cementite, respectively, along with pearlite. Transformation of proeutectoid ferrite and pearlite, in the case of hypoeutectoid steels, can be understood with the help of the# 52 Heat Treatment—Principles and Techniques

Fe-Cementite phase diagram. On very slow heating, austenite nuclei are formed just above the eutectoid temperature. More nuclei will form with increase in temperature. Therefore, at first the austenitic grains will grow by the growth of initially formed austenitic grains and then by the growth of newly formed austenite nuclei. The process will continue till the upper critical temperature (A3) is reached. The austenite present at this temperature will be non-homogeneous due to the presence of embedded cementite particles within the austenitic grains. For hypoeutectoid steels, growth of primary austenitic grains take place at the expense of proeutectoid ferrite. Further, austenite nuclei are also possibly formed at grain boundaries of ferritic grains. In hypoeutectoid steels, cementite dissolves into the ferrite which in turn transforms into austenite. In the case of hypereutectoid steels, the transformation proceeds in a similar way with the difference that austenitic grains grow by dissolving proeutectoid cementite.

Theoretically, though pearlite must transform to austenite completely at eutectoid temperature, it does not happen so in practice. Complete dissolution of cementite of pearlite into austenite takes place over a range of temperatures. On parallel lines, it has been experimentally observed that dissolution of proeutectoid ferrite or proeutectoid cementite is not completed at A3 or Acm respectively. It, therefore, becomes essential to heat eutectoid, hypoeutectoid and hypereutectoid steels above A1, A3 and Acm, respectively, in order to get homogeneous austenite.

In practice, it is not possible to heat a steel with equilibrium rate of heating. The formation of austenite on heating always occurs at a temperature higher than that predicted by the Fe-Cementite phase diagram. Heating of steel to austenitizing temperature is the first and foremost step of almost all heat treatment processes. Also, the grain size of austenite at heat treatment temperature largely controls the resultant mechanical properties after heat treatment. Therefore, the study of kinetics of formation of austenite is of great importance.

A simple approach to the study the kinetics of austenite formation is to heat a number of steel samples to different temperatures above the eutectoid temperature. The size of samples is restricted so that they may attain the required temperature in a very short period. Heating is done by immersing samples in constant temperature baths. A number of samples are immersed in a constant temperature bath and are taken out one by one after a definite interval of time, followed by immediate quenching which will result in the formation of martensite from transformed austenite. The amount of martensite formed will depend on the amount of transformed austenite which in turn will depend on the temperature at which the steel sample has been heated and the holding time at that temperature. As already mentioned, the temperature in this case will be above the eutectoid temperature. Thus, the percentage of transformed austenite with time for a given temperature can be known. The same sequence of operation is employed for different temperatures. The results of such a process are shown in Figure 4.5.

It can be easily concluded that the lower the transformation temperature, the more is the time required to complete the transformation. The results of Figure 4.5 can be reproduced with the help of the temperature-time diagram (Figure 4.6). The percentage of the transformed austenite on heating can also be determined by various other methods. Any property which# Principles of Heat Treatment of Steels

# 53

Figure 4.5 Transformation of pearlite to austenite as a function of time at different temperatures.

Figure 4.6 Effect of temperature on the time required for completion of transformation of pearlite to austenite.

Changes with the formation of austenite, and/or with martensite formed by quenching of transformed austenite, can be utilized for this purpose. Some examples are change in hardness value, volume, magnetic property and internal stresses.

One important limitation of Figure 4.6 is that it does not reveal the effect of superheating on the kinetics of transformation. In fact, under practical conditions of heating, transformation occurs at a temperature above the eutectoid temperature, and not at eutectoid temperature. It will be useful to remember that equilibrium temperatures are raised on heating and lowered on cooling.

Figure 4.7 shows the relationship between transformation temperature and transformation time.

An analysis of Figure 4.7 leads to the following conclusions:

1. Transformation is completed in a short period at high transformation temperature.
2. For higher heating rates, transformation will start at higher temperature, whereas for slower heating rate, transformation will start at lower temperature.
3. For any given practical rate of heating, the formation of austenite will occur over a range of temperature, and not at a constant temperature.
4. For the formation of austenite at a constant temperature, the heating rate should be extremely slow, and the two curved lines will converge to a single point located at eutectoid temperature line.# 54 Heat Treatment—Principles and Techniques

Figure 4.7 Effect of temperature on the time required for start and completion of transformation of pearlite to austenite.

The end of the transformation curve does not reveal any information about the nature (homogeneity) of austenite. The curved line only ensures that all the pearlite has been transformed into austenite. In order to attain a homogeneous austenite, the steel has to be heated to still higher temperatures. Here it is important to emphasize on the austenite transformation temperature. There should not be any confusion regarding it on the basis of Figures 4.6 and 4.7. Austenite is formed as soon as the eutectoid temperature is attained. Firm curved lines of Figure 4.7 only represent the fact that, for a given temperature, most of the pearlite will be transformed into austenite within the time interval between the two curved lines.

The process of austenite formation on heating proceeds by nucleation and growth reaction. Therefore, the factors which can vary either the rate of nucleation or the rate of growth or both will change the kinetics of austenite formation. Two such parameters are transformation temperature and holding time at transformation temperature. The effect of these parameters has already been described in this section. In addition, there are some other factors which control the kinetic of transformation. We now discuss some of these factors.

As already mentioned, the austenite nuclei are formed at the interface of ferrite and cementite as soon as the eutectoid temperature is reached. Therefore, the kinetics of austenitic transformation is governed, to a great extent, by the nature of the pearlite. The number of possible austenite nuclei will increase with the increase in the interfacial area. The interfacial area can be increased in two ways: by increasing the cementite contents, and by decreasing the interlamellar spacing. The former condition, i.e. increase in cementite contents, can be met with by increasing the carbon contents. This is the reason why high carbon steels austenitize more rapidly than low carbon steels. The closer the ferrite-cementite lamellae, the higher will be the rate of nucleation. Also, the carbon atoms have to diffuse for smaller distances in order to enrich low carbon regions. Therefore, the rate of growth of primary austenitic grains will also be higher in this case. This explains why pearlitic structure with less interlamellar spacing is transformed faster to austenite. The kinetics of austenitic transformation for coarse pearlitic structure is slow for the reason given above. The kinetics of austenitic transformation from granular pearlite is slower than that of lamellar pearlite for same reasons. The kinetics of transformation will further decrease with increase in the size of globular cementite particles. Quenched structure will also transform to austenite more rapidly than the granular pearlitic structure.# Principles of Heat Treatment of Steels

The foregoing discussion was in relation to carbon steels. For alloy steels, the kinetics, in addition to the nature of pearlitic structure, is also dependent on the nature of alloying element(s). Kinetics of formation of austenite is slowed down in the presence of carbide forming elements. This is so because alloy carbides dissolve in the austenite with greater difficulty than iron carbide.

Nuclei of austenite are formed as soon as a steel is heated to eutectoid temperature. These nuclei grow into primary austenitic grains. The process of nucleation and growth takes place simultaneously and continues till all the ferrite and cementite transform to austenite. At the end of the transformation, only austenitic grains are present in the structure. The size of these austenitic grains is referred to as original grain size. In practice, a steel is heated above the critical temperature to ensure the homogeneity of austenite. This heating above the critical temperature results in considerable growth of original austenitic grains. The grain size of austenite thus obtained is known as the actual grain size of austenite. The actual austenitic grain size is therefore dependent on the temperature to which steel has been heated up and holding time at this temperature. Until and unless specified, the grain size of steel, in general, means actual austenitic grain size and the same convention has been followed in this text. In fact, many properties of steel are dependent on actual austenitic grain size or simply grain size of steel. Tensile strength, yield strength, toughness, hardenability and machinability can be altered considerably by varying the grain size of steel.

Depending on the tendency of steel to grain growth, steels can be classified into two broad groups: inherently fine grained steels, and inherently coarse grained steels. Inherently fine grained steel resists the growth of austenitic grains with increasing temperature. The kinetics of austenitic grain growth is very slow and the steel remains fine grained even at temperatures as high as 1000°C or 1050°C. On the other hand, grains of inherently coarse grained steel grow abruptly (see Figure 4.8) with increasing temperature, and so a steel with coarse grains is obtained. Apparently, there is some mechanism which checks the austenitic grain growth in inherently fine grained steels and it is absent in inherently coarse grained steels. The terms inherently fine grained steels and inherently coarse grained steels do not essentially mean that the former will always possess finer grains than the latter. On heating above a particular temperature which essentially depends on chemical composition and deoxidation practice, it is possible to get coarser grains in inherently fine grained steel as compared to inherently coarse grained steels. This is possible only when the mechanism, which has been effective below this temperature, is no more effective above this temperature.

It is now understood that it is the presence of ultramicroscopic particles of oxides, carbides and nitrides which prevent grain growth. These particles are refractory in nature, i.e. they can withstand high temperatures and are generally present at grain boundaries of austenite. Therefore, they act as barriers to the growth of austenitic grains. This explains the experimentally observed fact that steels which are either deoxidized with aluminium or treated with boron, titanium and vanadium, i.e. carbide and nitride forming elements, are the inherently fine grained variety. Intensive grain coarsening of inherently fine grained steels above a particular temperature is due to the dissolution of ultrafine particles of carbides, oxides and# 56 Heat Treatment—Principles and Techniques

Figure 4.8 Comparison of austenitic grain growth characteristics of inherently fine grained and coarse grained eutectoid steel.

nitrides in the matrix (austenite). After dissolution, no particles are left to offer resistance to grain growth.

Due to the limited effect of temperature on the austenitic grain growth, inherently fine grained steels can be hot worked at higher temperatures or can be heated to higher temperatures for heat treatment purpose without any danger of grain coarsening.

The most popular and widely accepted method for designating the austenitic grain size has been developed by the American Society of Testing Materials. In this designation system, grain size is expressed by grain size index, N. It is given by the relation n = 2N–1 where n is the average number of grains per square inch at 100 × magnification. The grain size index is estimated by comparing the grain structure of the given specimen with the chart showing standard grain size structures. Some such ASTM charts are shown in Figure 4.9. As the grain size index number increases, grain size becomes fine.

**Table 4.1 ASTM Grain Size**
|ASTM No. (Grain size index)|Mean number of grains/in2 at 100 ×|Grains/mm2|
|---|---|---|
|1|1|16|
|2|2|32|
|3|4|64|
|4|8|128|
|5|16|256|
|6|32|512|
|7|64|1,024|
|8|128|2,048|
|9|256|4,096|
|10|512|8,200|# Principles of Heat Treatment of Steels

57

1234
5678
Figure 4.9 ASTM charts for grain size.# 58 Heat Treatment—Principles and Techniques

According to the modified ASTM standard, the ASTM grain size number (G) is related to the number of grains per mm2(na) at 1× by the equation:

G = –2.9542 + 1.4427 ln na

The measurement of austenitic grain size is now becoming a regular practice. The difference in the properties of two steels having the same chemical composition and subjected to similar heat treatment can be explained on the basis of austenitic grain size. Since austenite is generally not the stable phase at room temperature, methods have been developed to reveal prior austenitic grain boundaries. Revelation of austenitic grain boundaries is based on two distinctly different techniques, one involving change in chemical composition and the other in which change in chemical composition does not take place.

When austenitic grain boundaries are revealed either by carburization or by oxidation, there is change in chemical composition. Carburization method is applicable to only those steels which can be case carburized. The principle involved in this method is the production of hypereutectoid case and cooling it in such a way that excess cementite forms a network around the austenitic grains. The method consists of carburizing steel at 925°C for 8 hours, followed by slow cooling in the furnace itself. The steel remains packed in the carburization medium during cooling. The process is also referred to as the McQuaid-Ehn method. Longer carburizing period and slow cooling up to room temperature, involved in this process, result in the precipitation of carbides at the grain boundaries. This precipitation of carbides at grain boundaries facilitates the estimation of the grain size. Oxidation method is employed for plain carbon and low alloy steels. The steel is oxidized under oxidizing atmosphere at an elevated austenitizing temperature. This is followed by quenching, resulting in the oxidation of austenitic grain boundaries which are clearly revealed at room temperature by etching.

The methods which do not involve change in chemical composition consist of heat treating steel. In these methods, either network of ferrite or cementite or of transformed product is formed at austenitic grain boundaries. Hypoeutectoid and hypereutectoid steels consist of pearlite and ferrite or pearlite and cementite, respectively. On slow cooling, depending on the carbon content, either ferrite or cementite will be formed as proeutectoid constituent. Separation of the proeutectoid constituent generally takes place at austenitic grain boundaries. Under a specific set of favourable conditions, rejected ferrite or cementite may form a complete or almost complete network around the austenitic grains. On further cooling to eutectoid temperature, the austenite will transform to pearlite.

Eutectoid steel has no excess constituents to be rejected. However, under specific conditions, a network of fine nodules of pearlite around the austenitic grains can be developed. This network can be preserved and the remaining austenite can be transformed into martensite by quenching. Now, prior austenitic grain boundaries can be easily revealed by etching with a suitable etchant. In the etched structure, light martensite and dark pearlite are clearly differentiated.

Etching contrast method is generally employed for fully hardened, or hardened and slightly tempered steels consisting of martensite or tempered martensite, respectively. The method# Principles of Heat Treatment of Steels

consists of etching the specimen prepared for metallography by specific etchant which, in general, is a solution of 5 ml hydrochloric acid, 1 gm picric acid and 100 ml ethyl or methyl alcohol. This etchant develops an excellent contrast between differently oriented martensitic grains, thus enabling establishment of prior austenitic grain boundaries.

With the knowledge of grain size, it is possible to predict the response of steel to heat treatment and behaviour during working or under various stress conditions to which it may be subjected during service. We now discuss the effect of grain size on various properties of steel.

# Effect of Grain Size on Properties of Steel

The dependence of yield stress on grain size is expressed by the well known Hall-Petch equation:

σH = σi + KyD-1/2

where σH is the yield stress, σi the frictional stress opposing motion of a dislocation, Ky the extent to which dislocations are piled up at barriers, and D is the average grain diameter. Therefore, the finer the grain size, the higher will be the yield stress. In fact, grain refinement is the only commercially available conventional technique which improves strength and ductility at the same time. The relationship between yield stress and grain size has been used extensively in the development of high strength low alloy (HSLA) steels.

Grain size has a marked influence on the impact transition temperature. An increase in grain size raises the impact transition temperature, and thus makes the steel more prone to failure by brittle fracture. The effect of grain size on the impact transition temperature is more pronounced in the case of low carbon steels.

It is not possible to derive a mathematical relationship between creep strength and grain size since change in grain size for creep study, i.e. high temperature strength, is always accompanied by other changes. However, in general, a coarse grained steel has better creep strength above the equicohesive temperature. Below this temperature, fine grained steels exhibit superior creep strength. It has been observed that cast steels have improved creep strength over forged steels. The basic coarse grain size of cast steel is believed to be responsible for this. Similar reasoning is given for better creep strength of silicon deoxidized steels as compared to aluminium deoxidized steels.

Fatigue strength, similar to creep strength, does not exhibit any basic relationship with grain size. However, fine grained steels have higher fatigue strength as compared to coarse grained steels. This is true provided the temperature of the test piece is not so high that creep is a predominant phenomenon.

Coarse grained steel has better hardenability than fine grained steel. The reason for this is that coarse grained steel has fewer grain boundaries. Grain boundaries are the region where the rate of diffusion is high. Consequently, formation of pearlite, which is a diffusion controlled process, starts at grain boundaries. With smaller grain boundary area in coarse grained steels, preferential formation of martensite from austenite takes place on cooling. It will further be relevant to note that pearlite formation proceeds by nucleation and growth mechanism. Austenitic grain boundaries act as nucleation sites for pearlite formation.# 60 Heat Treatment—Principles and Techniques

Coarse grained steels have better machinability than fine grained steels. Coarse grained steel has reduced toughness, which is understood to be the source of providing small discontinuous chips during machining.

Austenite is a solid solution of carbon in gamma (FCC) iron. In the case of alloy steels, austenite may also have other elements dissolved in it in addition to carbon. As mentioned in Section 4.1, single-phase austenite is stable above the A3, A1 and Acm temperatures for hypoeutectoid, eutectoid and hypereutectoid steels, respectively. Below the A1 temperature, the mixture of ferrite and cementite is thermodynamically stable. On cooling a eutectoid steel below eutectoid temperature, austenite will decompose to an aggregate of ferrite and cementite.

The transformation of austenite on cooling is a complex process in the sense that compositional as well as configurational changes are involved. Carbon present in the austenite adjusts itself in such a way that at one end it leaves behind an almost carbon-free phase (ferrite) and on the other it combines with iron to form cementite. Similarly, large scale redistribution of alloying elements takes place when the solubility of the element is restricted in alpha iron, and/or there is a strong tendency for the element to form carbide(s). Also, the crystal structure of gamma iron will change to that of alpha iron.

The process of austenitic decomposition becomes more and more complicated for hypoeutectoid and hypereutectoid steel as proeutectoid ferrite and proeutectoid cementite separate out in these two types of steel, respectively, before eutectoid decomposition of austenite. The process of decomposition of austenite to a ferrite-cementite aggregate is essentially a diffusion controlled process and proceeds by nucleation and growth mechanism. Therefore, any factor, which is able to vary either the rate of nucleation/the rate of growth or both, is also able to change the nature of ferrite-cementite mixture.

Some of these factors are: nature of austenite under consideration, the temperature of transformation and the presence of alloying elements. The more the homogeneity of austenite, the better is the probability of getting a lamellar structure. A heterogeneous austenite may result in the transformation of austenite to spheroidized structure. With lowering of the transformation temperature, a harder and finer aggregate of ferrite and cementite results.

Diffusion is a time and temperature controlled process. The rate of diffusion decreases with decreasing transformation temperature. At considerably low transformation temperature, the rate of diffusion decreases to such a level that austenite transforms by a diffusionless process. Cooling rate after the completion of austenitic transformation is of no metallurgical significance. Rapid cooling after completion of transformation will simply decrease the overall time.

It can be concluded on the basis of the foregoing discussion that supercooled austenite transforms either to a mixture of ferrite and cementite or to a product formed by diffusionless process. This product is known as martensite. Martensite possesses the same chemical composition as that of parent austenite but has a different crystal structure. This structure is body centred tetragonal (BCT) in contrast to face centred cubic (FCC) crystal structure of austenite. Martensite is a hard and brittle phase with entirely different properties than the other constituents commonly found in steels. It has been discussed in detail in Section 4.9.

Ferrite-cementite mixture produced by the decomposition of austenite by diffusion process can be divided into two broad classes: pearlite and bainite. Pearlite is formed by the nucleation of# Principles of Heat Treatment of Steels

Cementite and ferrite plates and therefore the resultant structure is lamellar in nature which can be easily seen with the help of an optical microscope. The alternate plates of ferrite and cementite can be resolved at levels of magnification obtainable in optical microscopes. The mechanism of formation of bainite differs from that of pearlite and the structure is accicular, and not lamellar, in nature. Bainite is generally formed within an intermediate temperature range. The upper limit of range coincides with the minimum temperature of pearlite formation and the lower limit approaches the temperature at which formation of martensite starts. In majority of steels, the temperature range of formation of bainite overlaps the corresponding ranges for other products. Only in a few alloy steels, a clear-cut delineation between pearlitic, bainitic and martensitic temperature ranges exists. An important feature that distinguishes pearlitic and bainitic transformation is that the former involves diffusion of both iron and carbon atoms during transformation whereas the latter involves only diffusion of carbon atoms. Austenite to pearlite and bainite transformations have been dealt with in detail in Sections 4.7 and 4.8, respectively.

The temperature of transformation controls the nature of decomposed product (of austenite) which in turn decides the resultant properties of steel. Therefore, the study of transformation temperature effect on the nature of decomposed product is of much importance. The kinetics of austenitic transformation can be studied best at a constant temperature rather than by continuous cooling. The constant temperature transformation is also referred to as isothermal transformation which is studied by the following experiment. A number of small samples are taken from the steel under consideration. These samples are heated to predetermined austenitizing temperature and are held at this temperature for a sufficiently long period so as to obtain a homogeneous austenite. These austenitized samples are transferred quickly to another bath maintained at a constant temperature below eutectoid temperature, selected for the study of kinetics of transformation. These samples are taken out one by one from the subcritical temperature bath after different time intervals and are quenched immediately. The quenching of samples results in the formation of martensite from the untransformed austenite. By this technique, the amount of transformed austenite can be determined as a function of time at constant temperature. The amount of transformed austenite will increase by allowing samples to remain in constant temperature bath for longer time. After a particular time, all the austenite will transform to an aggregate to ferrite and cementite at a given temperature.

Figure 4.10 shows the effect of time on the amount of transformed austenite for a given transformation temperature T. It is clear from the figure that the transformation of austenite does not start immediately on quenching austenitized sample to a constant temperature bath. Transformation of austenite to ferrite-cementite mixture occurs after a definite time (equals to t1 of Figure 4.10). This time during which transformation does not proceed is known as incubation period. The magnitude of incubation period provides a qualitative idea about the relative stability of supercooled austenite. Smaller incubation period corresponds to lesser stability of austenite.

Figure 4.10 has one important limitation, i.e. it only correlates the amount of transformed austenite with transformation time for a constant temperature. Both time and temperature of austenitic transformation have significant impact on the nature and morphology of transformed.# 62 Heat Treatment—Principles and Techniques

product. Thus, a diagram which can include all the three parameters, i.e. time, temperature and transformation, will be of great importance, specially to the heat treaters. Such a diagram is known as time temperature transformation (TTT) diagram. This diagram is also popularly known as isothermal transformation (IT) diagram or the C-curve. In fact, the TTT curve is an extension of isothermal transformation of austenite diagram (see Figure 4.10).

For the construction of the TTT curve for a steel, a large number of small samples of the steel (say, eutectoid steel) are procured. These samples are treated in a way similar to that already mentioned for the study of isothermal transformation of austenite. The only difference now is that the same process is repeated a number of times at varying transformation temperatures instead of a single temperature. The results are shown in Figure 4.11. The amount of transformed austenite at various time periods for different transformation temperatures can be known in this way. The temperature T1 is greater than T2, T3, T4, T5,..., and is near to the eutectoid temperature. It can be analyzed from Figure 4.11 that the higher the transformation temperature, the more is the incubation period and time required for completion of the transformation. Incubation period and transformation time decrease with the lowering of transformation temperature. However, after a particular temperature (corresponding to T4 of Figure 4.11), the decreasing trend is reversed and both incubation period and transformation time increase again with further lowering of transformation temperature. The minimum that is observed in the incubation period can be explained as follows. With decrease in the isothermal transformation temperature, the austenite becomes more unstable. The driving force for the austenite to pearlite transformation increases. Accordingly, the rate of nucleation increases. However, with decrease in transformation temperature, the rate of diffusion, which is an exponential function of temperature, decreases.

Figure 4.11 Isothermal transformation of austenite to pearlite at different temperatures.# Principles of Heat Treatment of Steels

Transformation rate depends on the overall effect of the rate of nucleation and rate of diffusion. The temperature at which the incubation time is minimum (T4 in the above case) is the one below which the increase in nucleation rate by decrease in temperature is more than offset by decrease in the diffusion rate as a result of decrease in temperature. Consequently, any further decrease in temperature increases the incubation time. These aspects will be considered in detail in Section 4.7.2.

As already stated, below a particular transformation temperature, the rate of diffusion becomes practically insignificant and if transformation temperature is lowered below this limit, a diffusionless product, namely, martensite, will be formed. Formation of martensite takes place instantaneously at a particular transformation temperature.

From the result of Figure 4.11, another diagram (i.e. Figure 4.12) can be constructed with time and temperature as abscissa and ordinate, respectively. Figure 4.13 shows the TTT diagram for a eutectoid steel.

# Figure 4.12

TTT diagram for transformation of austenite for steel.

|T1| |A1|
|---|---|---|
|T2|Pearlite| |
|o|C|T3|
|T4| | |
|T5| | |
|T6|Bainite| |

Temperature, MS

Beginning of transformation

End of transformation

Time
