Repository: AdbulrhmanEldeeb/q-a_making

# Markdown File Processor

This project processes Markdown files, extracts and processes their content, and saves the results as JSON files. It is designed to handle large-scale Markdown content efficiently, leveraging modular code structure, logging, and progress tracking.

## Features

- **Markdown Processing**: Extracts and processes content from Markdown files using a custom processing pipeline.
- **Chunking Support**: Splits large text into manageable chunks for better handling.
- **Error Handling**: Automatically retries with rotated API keys in case of rate limits or errors.
- **JSON Output**: Saves processed data as structured JSON files for downstream use.

File: parsed_data/Physical_Metallurgy_by_Peter_Haasen.md (part 4 of 58)
# Metallurgy
[1990], BAKER and CASTLE [1994]). Sample preparation is not critical as long as clean surfaces are produced. This is possible by sputtering off any adsorbed layers and other contaminants inside the UHV chamber or by fracturing the sample in the specimen chamber. An extension is angular distribution Auger microscopy (ADAM) in which the angles at which the Auger electrons leave the surface are measured and analysed to produce images providing information on the structure of thin films, single crystals and monolayers (FRANK and HUBBARD [1993]). Applications of scanning Auger electron microscopy in physical metallurgy, microelectronics and corrosion are manifold, particularly in combination with Auger electron spectroscopy (AES) which is discussed in detail in Chapter 13 (see also P6). The following case studies have been reviewed by BAKER and CASTLE [1994]: pit formation at inclusions in steel and pit propagation laterally under the passivating oxide film (BAKER [1993]), embrittlement by segregation (SEAH [1975]), in-situ fracture of spray-formed aluminium alloys (BAKER and TSAKIROPOULOS [1993]), wetting during vacuum brazing of a gold-nickel alloy (BROOKER et al. [1984]), among others. With some of the present problems relating to difficulties in imaging insulating materials or rough surfaces solved, SAM will increase its potential for materials characterization owing to its sensitivity for chemical composition, good lateral and extremely high depth resolution.

# 5.5. X-ray microscopy, topography and fluorescence

The concept of X-ray microscopy was developed early, at the beginning of this century (see reviews by COSSLETT and N1~0~’ [1960], DUKE and MICHETTE or [1990]). The lack of sufficiently intense sources was overcome by the development of microfocus X-ray sources and plasma sources, and, particularly, by the availability of synchrotron sources (FEDER et al. [1977], ASH [1980], DUKE [1981], KOCH [1983], MICHETTE [1990], BUCKLEY and RARBACK [1990]). Amplitude and phase contrast can be used for imaging (see, for example, RUDOLPH et al. [1990]). Scanning X-ray microscopes (BUCKLEY and RARBACK [1990]), devices for integration of the low-intensity projected or reflected X-rays by means of special TV cameras, microchannel plates or image intensifiers (CHENG et al. [1990]) and holographic techniques for three-dimensional imaging (HOWELLS et al. [1990]) have been developed. Owing to the high absorption of X-rays in crystalline materials, applications of soft X-ray microscopy have been more or less limited to biological objects (for details and references see, for example, DUKE and MICHETTE [1990]).

X-ray topography is a useful technique to study defects in single crystals such as dislocations, twins and stacking faults, subgrain boundaries, interfacial defects and strains, domain structures and other substructural entities (TANNER [1976], HOCHE and BRW R [1980], PANGBORN [1992]). The penetration depth of 5 µm and a lateral resolution of > 1 µm restricts application to relatively perfect crystals (defect density < 10”/cm²) but owing to its high selectivity for different types of defects and their location (subgrain boundaries, stacking faults, structure of ferromagnetic domains, dislocations) X-ray topography has become a standard technique for monitoring crystal quality, especially in the semiconductor industry. Imaging uses a Bragg reflection, the intensity of which varies with local variations of orientation, lattice parameter and.

References: p. 1016.# H.E. h e r

# Ch.10. 56

structural factor. It is not possible to magnify the image directly, owing to the lack of X-ray lenses. High-resolution film and photographic magnification has been widely used, typical exposure times ranging from 10 min to 2 h with a 1 kW X-ray source. More recently, digital image storage and accumulation have become available, providing better resolution and higher speed. X-ray topography has been applied mainly in the following principal areas of research (WEISSMAN al. et [1984], PANGBORN[1992]): development and quality control of electronic devices, kinetics of transformation, crystallisation and crystal growth, and deformation and fracture. Classical studies are the investigation of the internal magnetic structure of nontransparent ferromagnetic crystals (BOWMAN and Boom [1971]), and the investigation of damage due to ion implantation (TANNER [1976], DE NODESMITS [1981]). Of particular interest are in-situ dynamic studies and like the movement of dislocations in a silicon single crystal under external stress (CHANG et al. [1982]), the evolution of the plastic zone during crack propagation in a silicon crystal (MICHOT and GEORGE [1982]), and recrystallisation of deformed aluminium (GASTALDI and JOURDAN [1984]). With portable X-ray generators, advanced detection systems and computer analysis of results, X-ray topography is also useful in nondestructive evaluation of deformation states, microscopic flaws and cracks in parts outside the laboratory (PANGBORN [1992]).

Finally, fluorescence microscopy must be mentioned. If a fluorescing substance is irradiated by photons (X-rays or light of short wavelength, usually ultraviolet), some of the energy is re-emitted as light of longer wavelength which is typical for the substance. This effect is called fluorescence and is used in mineralogy for identification purposes and, after suitable staining with fluorescent substances, in biology (ROST [1981] and AXELROD al. et [1983]). Extremely small amounts of fluorescent nonmetallic phases can be detected. However, since very few phases in metallic alloys are fluorescent, this technique is rarely used for materials characterization.

# 5.6. Imaging by other types of spectroscopic information

There is a very large number of spectroscopic techniques in which photons, electrons or ions interact with surface near regions of the sample and some kind of radiation is analysed (see 0 6). In addition to the microscopic techniques discussed up to now, there are presently a few more using the signals reflected or emitted from the surface to form images. Examples are nuclear magnetic resonance (NMR) microscopy (PETTEGREW [1990], MALLARD [1993], WACHTMAN [1993]) presently only used in biomedical applications, or imaging in secondary ion mass spectroscopy (SIMS). No doubt several other microscopic techniques will be developed in the future. It will be interesting to see to what extent these techniques will be useful in physical metallurgy.

# 6. Topochemical techniques and surface spectroscopy

Surface analytical methods have become available to materials researchers for nearly three decades. Two of the techniques which have become most popular, ESCA (electron spectroscopy for chemical analysis) and AES (Auger electron spectroscopy) were# Ch. 10, 46 Surface microscopy

described in the late sixties (SIEGBAHN et al. [19671], HARRIS [19681). The number of additional spectroscopic techniques for chemical analysis increases at an even higher rate than that of microscopies and often combinations of topochemical and imaging methods are realized in a single instrument. Excellent reviews and books are available which present the progress and state of the art of the fundamentals and the applications of photon, electron and ion probes as well as electric field probes (for example CARLSON [1975], CZANDERNA [1975], IBACH [1977], MCINTYRE [1978], BROMMER et al. [1980], METALSHANDBUOK [1986], FISCHMEISTER [1988], SIBILIA [1988], WALLS [1992], RIV [1990], BRIGGS and SEAH [1990, 1992], LIFSHIN [1990, 1994], ASM HANDBOOK [1992], CAHN and LIFSHIN [1993], among many others). Some of the techniques based on these physical principles are of special interest to materials scientists and engineers while others are used only occasionally. No attempt will be made here to give a full coverage of these methods. Rather, a recent overview by ORTNER and WILHARN [1991] based on an earlier compilation by GRASSWBAWER [1989] is used here to present the relevant information on the large variety of methods in a systematic way (Tables 4 to 6). For references, the reader is referred to the books and reviews mentioned above. In addition, reviews on the application of surface analysis in materials science and technology, for example that by FISCHMEISTER [1988], and the relevant chapters in the encyclopedia edited by CAHN and LIFSHIN [1993] and in Volumes 2A and 2B of Materials Science and Technology edited by Lmm [1992] and [1994], respectively, should be consulted. Combining the most effective techniques for characterizing the chemical and structural properties of materials (see fig. 15) will result in deeper insights into the nature of materials as well as improvements in the development of processing and properties of products needed for modern technologies.

|-| | | | |AAS, OES, XRF, MS|
|---|---|---|---|---|---|
| | |Bulk composition| |Bulk analysis|Activation analysis|
| | |Distribution of elements| |In-situ microanalysis|EPMA, SEM, TEMP (EDS, EELS)|
| |and phases|Surface and interface analysis|XPS, AES, RBS, ISS| | |
|-|SIMS, LAMMS| | | | |
| | | |I|XRD, TEM, THEFD| |
|Geometric Structure|Structure analysis| | | |IR, Raman, NMR|
|-|EXAFS, NEXAFS, STM, AFM| | | | |
|Electronic structure|Electronic structure analysis|UPS, XPS, STM| | | |
|-|X-ray valence band spectroscopy| | | | |

References: p. 1016.# Table 4

# Ion probe techniques (from ORTNER and WILHARM [1991]).

|Technique|Lateral Resolution|Depth|Process|Information content|
|---|---|---|---|---|
|SIMS (Secondary ion mass spectroscopy)|(a) Static 50 & 1000 nm|1-5 AL (atomic layers)|Sputtering with Ar+, O+, Ga+|Surface studies in catalysis, gas-surface reactions, polymer analysis, only method with trace and ultratrace detection power at high lateral and depth resolution (detection limit from ppt to high ppb-levels)|
| |(b) Dynamic 50 nm (with Cs+)|1 u nm (with O+)|Double focusing (mass spectrometry) with M/AM between 1000 and 10000|High resolution and high density depth profile possible, Imaging resolution 1 µm, Three-dimensional distribution analysis|
|LRI-SIMS (Laser resonance ionization SIMS)|1000 nm|1-5 AL|Very complex instrumentation, single element at a time method; selective ionization of one atomic species in sputtered atom cloud by double or triple photon absorption. TOP MS (time-of-flight mass spectrometer)|Very high detection sensitivity at ppb- and sub-ppb-levels, e.g. 2 ppb 56Fe in Si with consumption of 0.8 AL = 40 Fe atoms sputtered!|
|LNRI-SIMS (Laser non-resonant ionization SIMS)|1 O nm|1-5 AL|Multiphoton ionization with intense pulsed UV-laser beam (2 x 109 W cm-2) in sputtered atom cloud|As SIMS, but with detection limit presently still in pg/g-range|
|SNMS (Sputtered neutrals mass spectrometry)|1000 nm|1-5 AL|Secondary ionization of sputtered particles in HF-plasma above sample surface|As SIMS, but with detection limit presently still in pg/g-range|
|GDMS (Glow discharge mass spectrometry)|[mml]|10-100 nm|Ar-glow discharge for sputtering. Ionization in negative glow region|Advantages more on bulk-ultratrace analysis side than on topochemical analysis side, Detection limit in the ppt to ppb range for pin samples only!|# Resolution

# Technique

|GDOES|lmml|(Glow discharge optical emission spectrometry)|
|---|---|---|
|RBS (HEIS)|Imml|(Rutherford back-scattering spectroscopy, or high energy ion scattering spectroscopy)|
|MElS|Lmml|(Medium energy ion scattering spectroscopy)|
|ISS (LEIS)|Imml|(Ion scattering spectroscopy, or low energy ion scattering spectroscopy)|
|ERD|lmml|(Elastic recoil detection)|

# Process

|Depth|Information content|
|---|---|
|10-100 nm|As for GDMS, but with detection of atomic emission in UVNIS-range. Detection limit in 1 ppm range. Routine method for layer characterization in metallurgy.|
|2-3 nm|Techniques based on scattering a or 'He*-scattering E,:1-2 MeV. Qualitative and quantitative elemental analysis; depth profiling by deconvolution of measured energy distribution with energy loss functions possible, however, generally poorer depth resolution than SIMS, but non-destructive depth profiling! Additional structural information by channeling and blocking phenomena: study of formation of epitaxial films.|
|0.34-4.4 nm|200-600 keV. Same as above.|
|First monolayer analysis|500-600 eV He', Ne'. Same as above. Adsorption results.|
|First monolayer up to some pm|Elastic recoil detection of forward scattered light target atoms by bombardment with typically 3 MeV 4He+' up to 30 MeV Si+||Technique|Lateral Resolution|Depth|Process|Information content|
|---|---|---|---|---|
|EPMA (EPXMA)|5-50 keV, diameter 1-100 nm|1-5 µm|Primary electron-beam excites characteristic X-rays in flat, polished samples. With conventional detectors the elements Na-U, with windowless proportional flow counters the elements B to U can be detected.|Quantitative topochemical analysis: WDS (wavelength dispersive spectroscopy): 10-100; Pplp (energy dispersive spectroscopy): EDS 100-5000. Optimized for quantitative X-ray analysis after correction for absorption and enhancement (computer programmes) by use of standards possible with an accuracy of - 1% rel., standardless with an accuracy of 3-10% rel. as a function of composition.|
|EELS (Electron energy loss Spectrometry)|Resolution same as for X-ray nano-analysis|Detection limit - 3-5% accuracy: - 10-20% relative|In connection with transmission electron microscope.|Qualitative and semiqualitative information of elemental composition. Position and structure of absorption edges of valence band or near valence band core levels contain bonding information. Imaging possible by beam scanning (STEM) or stigmatic electron spectrometer. Fine structure evaluation in combination with high spectral resolution (0.1 eV at 100 keV) allows to gain stoichiometric information for extremely small domains. Sensitive detection of structural changes in nano domains possible by study of position and width of plasmon peaks.|
|UREELS (High resolution electron energy loss spectrometry)|Poor (mm to cm)|Monolayers|Monoenergetic beam focussed onto the surface of a solid, measurement of reflected electrons.|Useful for studies of adsorbates on solid surfaces (surface coverage with adsorbates, information on bonding geometry, studies of catalytic phenomena, thin film characterization). 'b o electron spectrometers necessary (one for monochromatization of primary electron beam, typical Eo=500 meV, and one for energy analysis of reflected electrons).|# Resolution

|Technique|Lateral|Depth|Process|Information content|
|---|---|---|---|---|
|AES (Auger electron spectrometry)|1-10 keV|0.5-5 nm|UHV of 10-10 mbar mandatory|Measurement of kinetic energy of emitted Auger electrons, micro surface analysis (elemental identification, quantitative elemental analysis, direct compound identification by evaluation of chemical shifts and line shapes possible, depth profiling in combination with Ar+-sputtering)|
|In situ sample preparation: fracturing, annealing, thin film deposition|In situ sample preparation: fracturing, annealing, thin film deposition|In situ sample preparation: fracturing, annealing, thin film deposition|In situ sample preparation: fracturing, annealing, thin film deposition|In situ sample preparation: fracturing, annealing, thin film deposition|
|Relative detection limit depends on beam diameter and current density, e.g., 10-20 mass% at 100 nm and 1 nA, 1-2 mass% at 1 µm and 1 nA or 100 nm and 100 nA, or 0.1-0.2 mass% at 1 µm and 100 nA|Relative detection limit depends on beam diameter and current density, e.g., 10-20 mass% at 100 nm and 1 nA, 1-2 mass% at 1 µm and 1 nA or 100 nm and 100 nA, or 0.1-0.2 mass% at 1 µm and 100 nA|Relative detection limit depends on beam diameter and current density, e.g., 10-20 mass% at 100 nm and 1 nA, 1-2 mass% at 1 µm and 1 nA or 100 nm and 100 nA, or 0.1-0.2 mass% at 1 µm and 100 nA|Relative detection limit depends on beam diameter and current density, e.g., 10-20 mass% at 100 nm and 1 nA, 1-2 mass% at 1 µm and 1 nA or 100 nm and 100 nA, or 0.1-0.2 mass% at 1 µm and 100 nA|Relative detection limit depends on beam diameter and current density, e.g., 10-20 mass% at 100 nm and 1 nA, 1-2 mass% at 1 µm and 1 nA or 100 nm and 100 nA, or 0.1-0.2 mass% at 1 µm and 100 nA|
|Imaging resolution 200 nm|Imaging resolution 200 nm|Imaging resolution 200 nm|Imaging resolution 200 nm|Imaging resolution 200 nm|
|THEED (Transmission high energy electron diffraction)|A = 0.01 nm at 150 eV|0.1 nm at 15 keV|Electron diffraction (coherent interference effects)|TEM monocrystalline specimens, ring patterns for diffraction patterns (point patterns for polycrystalline specimens, swipe formed patterns for large grained or textured specimens, and diffuse circular halos for amorphous materials)|
|Minimum phase size for structure analysis of precipitates: - 20 nm|Minimum phase size for structure analysis of precipitates: - 20 nm|Minimum phase size for structure analysis of precipitates: - 20 nm|Minimum phase size for structure analysis of precipitates: - 20 nm|Minimum phase size for structure analysis of precipitates: - 20 nm|
|LEED (Low energy electron diffraction)|1-5 keV|Poor|Diffraction at solid surfaces|LEED patterns reveal the periodicity of atoms of the surface and the overall symmetry, but not the individual atomic position (periodicity is needed for reflection)|
|RHEED (Reflected high energy electron diffraction)|&gt; 10 keV|Poor|Thin films|Useful for determination of crystalline order of the surface of a single crystal or study of adsorption and segregation processes on surfaces or overlayers|
|XNA (X-ray nano-analysis)|5-30 nm at beam diameter 3 nm|Sample thickness 100-20 nm|In connection with TEM|Important for the identification of precipitates at small grain boundaries or interfaces and for sub-µm phases and inclusions|
|Absolute detection limit: g|Absolute detection limit: g|Absolute detection limit: g|Absolute detection limit: g|Absolute detection limit: g|
|Elemental distribution imaging: lateral resolution ca. 1 nm (signal enhancement by digital image)|Elemental distribution imaging: lateral resolution ca. 1 nm (signal enhancement by digital image)|Elemental distribution imaging: lateral resolution ca. 1 nm (signal enhancement by digital image)|Elemental distribution imaging: lateral resolution ca. 1 nm (signal enhancement by digital image)|Elemental distribution imaging: lateral resolution ca. 1 nm (signal enhancement by digital image)|
|Principal disadvantages are low collection yields (10-6 to 10-4) and low X-ray yield for light elements (6, C, N, O...)|Principal disadvantages are low collection yields (10-6 to 10-4) and low X-ray yield for light elements (6, C, N, O...)|Principal disadvantages are low collection yields (10-6 to 10-4) and low X-ray yield for light elements (6, C, N, O...)|Principal disadvantages are low collection yields (10-6 to 10-4) and low X-ray yield for light elements (6, C, N, O...)|Principal disadvantages are low collection yields (10-6 to 10-4) and low X-ray yield for light elements (6, C, N, O...)|# Table 6

# Photon probe techniques (rm ORTNERfo and W I L H A R ~[IWl]).

|Technique|Lateral Resolution|Depth|Process|Information content|
|---|---|---|---|---|
|LRMA (aRamanLw microanalysis)|0.1 µm|inelastic photon scattering (Stokes and anti-Stokes)|Molecular and structural microprobe; complementary info to IR about functional group vibrations, evaluation of polarization effects| |
|SERS (Surface enhanced Raman Spectroscopy)|0.1 µm|As above|As above, but enhancement up to 106, limited to Ag, Cu, Au substrates| |
|NIR-FI-RS (Near infrared Fourier transform Raman)|0.1 µm|As above, but near IR|As above, but less fluorescent interferences| |
|FT-IR-M (Fourier transform infrared microscopy)|1-10 µm|IR-absorption with interferometric recording or spectrum|IR (0.75-1000 µm) absorption by excitation of vibrational and rotational states; Molecular and functional group information| |
|ATR-LR-S (Attenuated total reflection infrared spectrometry)|1-10 µm|Internal IR-reflection|As above: SA of polymers, catalysis, electrochemical reactions. By use of polarized light: information on orientation of adsorbates on surfaces| |
|IRRAS (Infrared reflectance absorption spectrometry)|1-10 µm|Angle resolved IR-reflectance measurements|Determination of complex optical properties and identification of ch adsorbed species| |
|X-ray EXAFS (Extended absorption fine structure spectroscopy)|Absorption of monochromatic X-rays (synchrotron radiation), several keV|"Local atomic structure probe"|Measurement of atomic distances between absorbing atom and neighbors (range 0.6 nm)| |
|SEXAPS (Surface EX-)|0.2 µm|1 nm|As above, but up to 1 keV|Accurate determinations of bond lengths of adsorbate; surface molecular studies. The polarization of synchrotron radiation allows to probe atomic distances in specific directions|
|NEXAFS (Near edge X-ray absorption spectroscopy)|ca. 20 µm|As above, but keV|Determination of valence states of very reactive species, not measurable by IR; studies of crystal growth, nucleation, formation of interfaces| |# Technique

# ESCA

Electron spectronietry for chemical analysis

# XPS

(X-ray photoelectron spectroscopy)

# UPS

(Ultraviolet photoelectron spectroscopy)

# ARUPS

(Angle resolved ultraviolet photoelectron spectroscopy)

# LAMMS

(Laser micromass spectroscopy)

# Resolution

|Lateral|Depth|Process|Information content|
|---|---|---|---|
|100 µm (crystal focusing)|Typically 5-10 atomic layers|Absorption of monochromatic X-rays and measurement of the kinetic energy of ejected photo-electrons|Qualitative and quantitative elemental analysis of surfaces (Z> 1: sensitivity limit a.0.1 mass% but 0.01 monolayers! plus information on chemical bonding (by chemical shifts of binding energies) and binding energies. Depth profiles with sputtering installation possible. Imaging resolution < 10 µm|
|In the order of mm|Several atomic layers|Absorption of monochromatic UV-radiation and measurement of the kinetic energy of ejected photoelectrons. (Excitation with noble gas discharge lamps or synchrotron radiation)|Study of electronic structures (of the valence band of solids or of bonding electrons in gas molecules (even vibrational excited states can be resolved). Extremely good vacuum (pS 10-8 mbar) necessary. Study of chemisorption phenomena, adsorption, desorption (esp. with respect to catalysis)|
|In the order of mm|Single first mono-layers|Same as for UPS. Structural sensitivity enhancement by use of polarized radiation|Measurement of valence band emission spectra for "density of state"-calculations: very weak adsorption phenomena, e.g. of noble gases. Variation of detector angles allows to exploit directional effects in photoelectron emission|
|NTLD: 1 - 2 µm|Several monolayers|Non-thermal laser desorption (NTLD s 107 W/cm2)|Molecular information from adsorbed or chemisorbed species or from surface contaminants|
|TVLE 1-2 µm|In the order of pin|Thermal volume laser evaporation (TVLE 2 It? W/cm2)|Microanalysis for elements, some bonding and molecular information from fragmentation patterns. Detection limit in the order of 1-10 pg/g|# H.E. Exner

# Ch. 10, § 7

# 7. Quantitative interpretation of microstructural geometry

Quantitative methods for characterizing the geometry of microstructures are an important means for understanding the relationship between production parameters and behaviour of technical materials in application as well as for providing the experimental basis for theoretical studies of microstructural genesis and its effect on mechanical and physical properties. The important elements of quantitative microstructural analysis (also termed quantitative metallography) are image analysis, i.e., the quantification of features visible in metallographic cross-sections or transmission images; stereology, i.e., estimation of three-dimensional geometry from two-dimensional image data; and the interpretation of the three-dimensional parameters.

Generally, more than one single geometric aspect is of relevance in characterizing the microstructural geometry of multiphase materials, and a combination of parameters will be needed to give a full description. Such combinations have been proposed for studying the evolution of microstructure or for empirical correlations with mechanical properties. A large number of techniques have been developed and employed for characterizing microstructural geometry. Table 7 shows an overview over important analysis methods. This section aims to give a short introduction to techniques of image analysis and stereology, focusing on applications to problems relevant in materials science.

# 7.1. Image analysis

Simple comparison of microstructure with standard test charts is extensively used in quality control of materials (for example, ASTM standards for determination of grain size or of slag inclusions). The accuracy of these comparison methods is rather limited compared with counting techniques (EXNER [1969b, 1994] and E m and HOUGARDY [1988]). These semiquantitative methods should not be used for research work and will not be discussed any further here.

When scanning an image for collecting data, counting with point and line grids, measurements along straight lines, or area measurements can be used. Each of these strategies has its merits, according to the purpose of the investigation (parameters to be determined) and available instrumentation (manual, semi-automatic or fully automatic).

The manual acquisition of image data is carried out directly at the microscope, using inserts in the ocular or ground plates with arrays of points or lines, or with micrographs and suitable grids or rulers (GAHM [1971], EXNER and HOUGARDY [1988] or Ex [1994]). Figure 16a shows a typical point grid superimposed over the microstructure of a two-phase material. The number of points falling within the black phase and the number of intersections between the outer circle and the perimeter lines of the black phase are counted (yielding, as discussed below, estimates for volume fraction of the black phase and its area of interface with the white phase). Figure 16b shows linear analysis of the grain size in a single-phase material. A number of fields must be evaluated in this way in order to get statistically significant numbers. Simple electronic counters and step stages are useful means to speed up these counting procedures. More complex data (size distribution and elongation of planar features) can be determined by

References: p. 1016.# Qum

Fig. 16. Qpical grid-, line- and graticule-counting procedures in manual image analysis:
(a) point-counting for volume fraction analysis (circles can be used for interface density measurement, see text);
(b) line-counting for determination of mean linear grain size of a single-phase material (numbers on the right margin show number of grain boundaries intersected);
(c) graticule-counting for size distribution measurements (area of circles and ellipses of varying aspect ratio increase by a factor of two in each higher class).# H. E. Exner

# Ch. 10, $7

# Table 7

Techniques for the geometric characterization of three-dimensional microstructures and two-dimensional images (“fingerprinting”).

|3D Description|2D Description|
|---|---|
|I. Stereology|1. Image comparison|
|Global parameters (volume-, surface- and line densities, orientation)|Standard charts, graticules|
|Distributions (size, shape)| |
|2. Stereometry|2. Simple geometric parameters|
|Nonplanar surfaces (fracture surfaces, deep etched interfaces)|Perimeter, area, shape factor, size and shape distribution|
|Transparent materials (3D microscopy, TEM foils)| |
|3. Serial sectioning|3. Mathematical morphology|
|Topological parameters (number density, genus)|Manipulation of digital images (opening, closing, skeletonizing)|
|Shape and arrangement|Morphological parameters|
|4. Model structures (simple shapes like spheres, cubes)|4. Complex special techniques|
|Regular lattices, statistical arrangements|Fourier analysis (periodicity)|
|5. Computer generated structures (dendritic patterns, fractal structures etc.)|5. Geometric abstraction|
|Point processes and mosaics|Circles, hexagon, planar lattices (analytical modelling)|
| |Poisson point process, Voronoi mosaic (computer modelling)|

Simple graticules, an example of which is shown in fig. 16c. Manual methods for microstructural analysis have been reviewed in detail by FISCHMEISTER [1965, 1981], GAHN [1971], EXNER [1972a, 1994], UNDERWOOD [1985] or EXNER and HOUGAKDY [1988]. Exact procedures for practical assessment of the most important stereological parameters: (volume fraction, interface density, size and distance, orientation, elongation, proximity and contiguity, see below) have been worked out recently by a committee of the German Society for Materials including estimates of experimental accuracy (EXNER [1993]).

The first step towards automation was realized in lineal scanners which were popular during the sixties and seventies (EXNER [1972a] and GAHM [1975]). More recently, semi-automatic instruments have been provided with digitizers as input device to a calculator or computer (see, for example, HILLJE and REDMANN [1976], EXNER [1978b] and EXNER and HOUGARDY [1988]). Digitizers are tablets by which the exact coordinates of points touched with a special pencil are registered at a high rate (up to 104 per second) with high precision (0.1 mm). The operator indicates the intersections of the scanning line.# a.10, §7 Surface microscopy

with the perimeter or outlines the perimeters of the microstructural features using his ability to differentiate between features of different kind (composition, structure) on the basis of grey or colour shading and of shape. Thus, the operator keeps steady track of what is measured and is able to exclude artefacts by simple judgement. Modem instruments compute all relevant microstructural parameters from these data (see, for example, RUSS [1995]). Disadvantages are the high time-expenditure and concentration required, in addition to some danger of introducing human bias. Nevertheless, this type of instruments is often the best choice for practical work due to their reliability and versatility. Fully automatic instruments are available with a wide efficiency range (FISCHMEISTER [1981] and EXN and HOUGARDY [1988]). Most of them use videocamera (CCD) type scanning modules with electronic phase detection. Simple low-price instruments allow determination of a limited number of parameters for high-contrast situations. High priced instruments, usually modular devices with fast hardware modules or, more recently, flexible software modules and full grey-level image-storage with up to 1024 x 1024 picture-point lateral resolution and 256 steps of grey-level resolution combine high speed, versatility and convenience for any type of automatic image data acquisition. Scaling, shading correction, scanning-table steering and focussing are all carried out automatically, and all kinds of image manipulation (filtering, edge contrast enhancement, halo correction, etc. and image modification techniques based on mathematical morphology the principles of which are outlined in § 7.3 below, etc.) can be implemented if required.

Figure 17a shows the grey-level histogram and fig. 17b demonstrates the effect of a special filter (pseudoplast filter) on the appearance of a light micrograph of a three-phase alloy. Phase discrimination (either by dedicated hardware modules or by software algorithms), parameter selection and evaluation, statistical treatments and many other routines can be activated by push-button commands or by a simple computer program designed individually for any specific problem. As an example, fig. 17c shows the appearance of a microstructural evaluation on the monitor or screen of an automatic image analyzer. "Interactive" devices - usually using a mouse or a light-pen to be used on the display monitor - allow the operator to use his judgment for excluding artefacts or adding missing details (e.g., parts of a grain-boundary network).

In principle, any image forming instrument can be used as input device; only light microscopes and scanning electron microscopes have been used in on-line configurations. Transmission electron micrographs and other printed images have been evaluated only occasionally for solving problems in materials science and technology. Software for automatic image analysis is now offered with most highly computerized scanning instruments mentioned in this chapter, particularly with energy dispersive X-ray analysers (electron microprobe). The combination of image analysis and energy-dispersive X-ray analysis was used for determining geometric parameters and composition of individual particles simultaneously (EKELUND and HERTZMANN 1981).

Instrumentation for image analysis has developed rapidly over the past two decades (for historical and recent reviews see FISCHMEISTER [1965], GAHM [1971], EX= [1972a], HOUGARDY [1976], FISCHMEISTER [1981], E m and HOUGARDY [1988], or EXNER [1994]) and is still advancing at a rapid rate. In this context, the dramatic

References: p. 1016.# Ch. 10, 57

# Fig. 17. Typical procedures of television-equipped fully automatic image analyzers:

- (a) Microscopic image of a three-phase copper-cadmium alloy with superimposed grey-level distribution;
- (b) Pseudoplast filter producing a plastic appearance by showing gradient variation only;
- (c) Size-distribution analysis of nonmetallic inclusions in a dirty steel with superimposed counting flags indicating proper detection and area distribution histogram.

Developments in digital image processing must be mentioned, which not only are useful for quantitative image analysis but also for contrast enhancement and image restoration (Russ [1990], J m [1993] or TALBOT [1994]). The state of the art has now reached a level which allows only minor improvements with respect to practical applications.# Ch. 10, § 7 Sugace microscopy

Though recent developments (e.g., processing of real colours and grey levels) may widen the scope to the treatment of even more complex problems in image analysis, the present rapid decrease of price levels at a given performance is certainly the best reason for a much more general utilisation of automatic image analysers.

# 7.2. Planar characteristics and stereology

Image analysis yields a number of geometric characteristics describing the geometry of planar images of cross-sections or thin-film projections, the most important of which are listed in table 7. They usually can be qualitatively interpreted in terms of the three-dimensional microstructures from which they originate. Quantitative three-dimensional characteristics are obtained by a body of mathematical methods based on integral geometry and statistics which is called stereology. There is an enormous number of original papers and formulae spread over the scientific literature of fields as far apart as mathematics, geology, materials science and biology. Useful monographs and standard textbooks (DE HOFF and RHINES [1968], UNDERWOOD [1970], SALTYKOV [1974], WEIBEL [1979, 1980], RHINES [1986], Russ [1986, 1990, 1992], EXNER and HOUGARDY [1988] or COSTER and CHERMANT [1989]) review the literature and should be consulted whenever a quantitative evaluation of spatial microstructures is attempted, in order to avoid misinterpretations and redundant derivations. A few of the more important aspects of microstructural geometry (table 8), their experimental evaluation from surface images and some applications in physical metallurgy are discussed in the following sections.

Standard nomenclature for the stereological terms as outlined in the classical textbooks by DE HOFF and RHINES [1968], UNDERWOOD [1970] and WEIBEL [1980], see also EXNER [1994] and as standardized by the International Society for Stereology (EXNER [1987]) is used in the following and is recommended for general use.

# 7.2.1. Volume-fraction analysis

Simple plausibility proofs as well as sophisticated mathematical treatments show that, for a homogeneously dispersed phase, area fraction, lineal fraction and point fraction are statistically unbiased estimates for the volume fraction, i.e., in standard nomenclature (UNDERWOOD [1970], WEIBEL [1980] and EXNER and HOUGAKUY [1988]):

Vf = Af = Lf = Pf. (4)

The experimental error of this estimate decreases with an increasing number of points counted or lines and areas measured and, at a 5% level of error probability, for point-counting using a wide-spaced regular point grid, is approximately (HILLIARD [1976]):

where P is the total number of points of the test grid. A more stringent evaluation of errors includes the variation of area fractions between different test fields (NICHOLSON [1978]).

Volume fraction has been the parameter most frequently used in quality control of

References: p. 1016.# Ch.10, 57

# Table 8

# Some important geometric characteristics of planar images and three-dimensional microstructural features

|Planar characteristic|Example|
|---|---|
|Area fraction, A|Particle intersects|
|Line density, LA|Intersect perimeters|
|Point density, PA|Triple points in interreflected grain-boundary network|
|Corresponding three-dimensional characteristic|Microsstructural example|
|*Volume fraction, Vv|Amounts of phases in multi-phase material|
|'Surface fraction, Sv|Grain-boundary or phase-interface area|
|'Line density, &*|Length of dislocation lines or grain-boundary triple lines|
|Number density, N|Number of intersected particles|
|Distribution by area|Intersect area|
|Distribution by number|Number of spherical particles as a function of diameter|
|Distribution by length|Chord length|
|Distribution by volume|Number of grains as a function of volume|
|Mean Size|Mean intersect area or mean linear intercept|
|*Mean linear size L|Mean linear grain size|
|Mean volume, V|Mean particle volume|
|Distances|Nearest-neighbour distance|
|*Mean linear distance D|Surface-to-surface distance of particles in one direction|
|Nearest-neighbor distance|Distance of particles in dispersion-hardened materials|
|Shape characteristics|Adperimeter ratio|
|Length/width ratio|Shape changes of particles or ports in processing|
|Planar curvature|Local and mean curvature|
|*Mean curvature|Curvature of pore-solid interfaces|
|Arrangement in plane|Random, angular, clustered|
|Arrangement in space|Clustering of grains in high-stal closed loops in the|
|Connectivity|Number of pore space of a sintered material|
|"Contiguity|Amount of surface shared with other grains of the same phase in a multiphase material|
|Orientation|Preferred orientation of intersection lines|
|*Orientation of grain boundaries and interfaces|Anisotropy of pore-hold interface, grain boundary area in rolled sheets or drawn wires|

' Three-dimensional parameters marked with an asterisk can be calculated from data obtained with planar images without any assumptions but randomness of sampling. All other three-dimensional characteristics are restricted to model geometries, to known shapes or known size distribution or both, or can only be assessed by three-dimensional measurements (stereometry, serial sectioning or chemical disintegration).

Subscript A indicates that quantity is per unit area.
