Repository: AdbulrhmanEldeeb/q-a_making

# Markdown File Processor

This project processes Markdown files, extracts and processes their content, and saves the results as JSON files. It is designed to handle large-scale Markdown content efficiently, leveraging modular code structure, logging, and progress tracking.

## Features

- **Markdown Processing**: Extracts and processes content from Markdown files using a custom processing pipeline.
- **Chunking Support**: Splits large text into manageable chunks for better handling.
- **Error Handling**: Automatically retries with rotated API keys in case of rate limits or errors.
- **JSON Output**: Saves processed data as structured JSON files for downstream use.

File: parsed_data/Principles_and_Prevention_of_Corrosion_by_Denny_A. Jones.md (part 4 of 29)
# Principles and Prevention of CORROSION
The complete Pourbaix diagram2 for aluminum is given in Figure 2.5a, assuming an activity of 10-6 g-equiv/L for all dissolved ions. This activity level is frequently but arbitrarily selected2 and depends on the preferences of the user. The stability boundaries for water are superimposed from Figure 2.4. It can be concluded that the cathodic reduction reaction during corrosion in the absence of dissolved oxygen will be evolution of hydrogen by reaction (4) in acid solutions or the equivalent reaction {a} in neutral or alkaline solutions. The anodic oxidation reaction will be {1} in acid solutions, {2} in nearly neutral solutions, and {3} in alkaline solutions. The actual surface potentials will fall somewhere between the half-cell electrode potentials for the anodic and cathodic reactions, where anodic oxidation of Al metal is possible (discussed more fully in Chapter 3). Thus, oxidation or corrosion is favored in most natural conditions, although reaction rates cannot be predicted from the Pourbaix diagram. By moving the potential into the range of immunity, corrosion can be made thermodynamically impossible with cathodic protection (Chapter 13).

# 2.2.5 Construction for Iron

Iron is the basis for the primary constructional alloy system, steel. It can exist in two oxidation states, +2 or +3, which complicate the Pourbaix diagram. The appropriate reactions and corresponding forms of the Nemst equation are:2

FIGURE 2.9 Effect of pH on corrosion rate of aluminum, a, acetic acid; b, hydrochloric acid; c, hydrofluoric acid; d, nitric acid; e, phosphoric acid; f, sulfuric acid; g, ammonium hydroxide; h, sodium carbonate; i, sodium disilicate; j, sodium hydroxide. (From J. E. Hatch, ed., Aluminum: Properties and Physical Metallurgy, ASM International, Metals Park, OH, p. 295, 1984. Reprinted by permission, ASM)# 2.2 / Potential/pH (Pourbaix) Diagrams

Fe = Fe2+ + 2e- {1}

Fe/Fe2+ = -0.440 + 0.0295 log (Fe2+)

Fe + 2H2O = Fe(OH)2 + 2H+ + 2e- {2}

Fe/Fe(OH)2 = -0.0470 - 0.0591 pH

Fe + 2H2O = HFeO2- + 3H+ + 2e- {3}

Fe/HFeO2- = 0.493 - 0.0886 pH + 0.0295 log (HFeO2-)

Fe2+ + 2H2O = Fe(OH)2 + 2H+ {4}

pH = 6.65 - 0.5 log (Fe2+)

Fe(OH)2 = HFeO2- + H+ {5}

pH = 14.30 + log (HFeO2-)

Fe2+ + 3H2O = Fe(OH)3 + 3H+ + e- {6}

Fe(OH)3 = 1.057 - 0.1773 pH - 0.0591 log (Fe2+)

Fe3+ + 3H2O = Fe(OH)3 + 3H+ {7}

pH = 1.613 - (1/3) log (Fe3+)

HFeO2- + H2O = Fe(OH)3 + 2e- {8}

FeO2-/Fe(OH)3 = -0.810 - 0.0591 log (HFeO2-)

Fe(OH)2 + H2O = Fe(OH)3 + H+ + e- {9}

Fe(OH)2/Fe(OH)3 = 0.271 - 0.0591 pH

# FIGURE 2.10

Pourbaix diagram for iron. (From M. Pourbaix, Atlas of Electrochemical Equilibria in Aqueous Solutions, NACE, Houston, 1974. Reprinted by permission, National Association of Corrosion Engineers.)# Ch. 2 / Thermodynamics and Electrode Potential

The Nemst equations for the various reactions are plotted in Figure 2.10 and labeled in the same numerical sequence as above. Lines are included for dissolved ion activities of both 1 and 10-6 g-equiv/L. Again, it is apparent that the lower dissolved ion activities result in compressed fields of stability for the precipitated oxide phases. However, the dissolved ion, HFeO2-, is stable only in a narrow potential range at very high pH, and iron is relatively resistant to alkaline solutions, as compared to aluminum.

The simplified Pourbaix diagram for iron with predictions of corrosion susceptibility is shown in Figure 2.5b, assuming dissolved ion activities of 10-6. It is notable that the difference between the stability line for water and iron decreases significantly as pH increases. Thus, the corrosion rate drops also, although the actual rate cannot be predicted from the diagram. In nearly neutral solutions with dissolved oxygen, the potential is lifted into the passive region where a protective surface film is formed. However, below about pH 7, the film is not stable, and dissolved oxygen increases the corrosion rate. The complete and more complex Pourbaix diagrams for both aluminum and iron can be found in the collection by Pourbaix2 and are reprinted in the next section.

# 2.2.6 Pourbaix Diagrams for Other Metals

Representative Pourbaix diagrams are assembled for some important pure metals in Figures 2.11a to 2.11h for easy reference. The shaded areas of Figure 2.11 show stability of soluble dissolution products where the metal is subject to corrosion. Unshaded areas show either thermodynamic immunity or corrosion resistance due to the stability of an oxide film. The labels 0, -2, -4, and -6 give the log of soluble ion activity for each indicated line.

Diagrams in Figure 2.11 for (a) aluminum and (b) iron are repeated for more detail and for easy comparison with others in the figure. Zirconium (c) is similar to aluminum with areas of corrosion in alkaline and acid solutions, but the area of oxide stability is much wider for zirconium, which is known for its high corrosion resistance. Nickel (d) with multiple oxidation states is similar to iron. However, the horizontal lines for anodic dissolution in acid solutions are significantly more noble for nickel, expanding the area of nickel stability. The kinetics of anodic dissolution are also intrinsically slower for nickel than iron (Section 15.1.3), contributing to the generally better corrosion resistance of nickel.

Copper (Figure 2.11e) is an example of a so-called noble metal in which the oxidation reactions occur at potentials noble to the line for hydrogen reduction {a}. Thus, copper cannot be oxidized by H+ or water; it is thermodynamically resistant to corrosion. Chromium, on the other hand, shows corrosion resistance by passivity (Chapter 4) due to the presence of a resistant, protective oxidized surface film that is stable into areas of lower pH. Chromium is unsuitable as the basis for alloys because of brittleness, but it confers passivity and corrosion resistance as an alloying element in other metals, especially iron and nickel.

Titanium (g) is thermodynamically reactive, but is nevertheless very corrosion resistant because of a highly resistant passive film that is stable at all pHs in oxidizing potentials. It corrodes only at low pH in solutions without oxidizers. Tantalum (h) is even more resistant; the passive oxide film is stable at all pHs and potentials.

Engineering applications of alloys of these and other metals are discussed in more detail in Section 15.1.# 2.2 / Potential/pH (Pourbaix) Diagram

FIGURE 2.11 Representative Pourbaix diagrams for pure metals of interest for their corrosion resistance. Shaded areas indicate corrosion susceptibility. Labels 0, -2, -4, and -6 are the log of soluble ion activity for the indicated lines. (From M. Pourbaix, Atlas of Electrochemical Equilibria in Aqueous Solutions, NACE, Houston, 1974. Reprinted by permission, National Association of Corrosion Engineers.)      62    Ch. 2 / Thermodynamics and Electrode Potential
(c) Zirconium# 2.2 / Potential/pH (Pourbaix) Diagrams

(e) Copper

(f) Chromium# Ch. 2 / Thermodynamics and Electrode Potential

# (g) Titanium# 2.3 Experimental Measurements

Measurement of cell potential, E, is necessary to determine the driving force or free-energy change, AG, in an electrochemical cell from equation (1). Any electrochemical cell consists of two half-cells, as shown schematically in Figures 2.2 and 2.3. By making one of the half-cells a known or reference half-cell, we are able to isolate the second for measurement and study. The reference half-cell is commonly called the reference electrode, and the potential of the second, or unknown, half-cell is called the electrode potential, measured with respect to the particular reference electrode in the cell. Several reference electrodes in common use are described in the following section. Some physical features are included, but more details of construction may be found elsewhere.5

# 2.3.1 Reference Electrodes

The schematic construction of the hydrogen reference electrode is shown in Figure 2.12. A platinum foil specimen is suspended in a sulfuric acid solution of unit activity H+, which is bubbled with purified hydrogen to remove dissolved oxygen and establish the standard state for H2 gas at 1 atm pressure. The hydrogen electrode is

FIGURE 2.12 Standard hydrogen reference electrode, schematic.# Ch. 2 / Thermodynamics and Electrode Potential

connected to another half-cell through a solution bridge which contains a porous glass barrier to permit charge transfer and potential measurement but not mass transfer of the acid solution in the electrode.

The half-cell electrode potential, ept3+/pt, for platinum dissolution from Table 2.1 is +1.2 V noble to Platinum can be dissolved only at very high potential, far above the redox potential for reaction (4) at 0 V. Thus, platinum will not dissolve to contaminate the solution and serves only as a catalyst for reaction (4), which establishes the potential on the surface. The ease and speed at which the half-cell electrode potential is assumed on platinum is related to the kinetics of the reaction (4) on the surface, as discussed in Section 3.1. The kinetics are improved by a porous “platinized” layer of platinum electroplated on the surface (Section 3.1.2).

The hydrogen half-cell reaction has been defined as having an electrode potential, eH/H+ = 0, for all reactants and products at standard state. This standard hydrogen electrode (SHE) has been called the primary reference because it establishes the reference or zero point on the electrochemical scale by definition. All others are secondary reference electrodes; some of the more popular are listed in Table 2.26 with the corresponding half-cell reactions and half-cell electrode potentials on the SHE scale. Although SHE provides the zero point for the electrochemical potential scale, one of the listed secondary reference electrodes is used in the great majority of experimental measurements.

Electrode potentials may be reported directly in terms of the secondary reference, or a value may be calculated in terms of the SHE. Conversion of potential from one reference electrode scale to another is a simple arithmetic problem, but produces some confusion nevertheless. The difficulties may be minimized by examination of the potential scale in Table 2.2. For example, an electrode which measures -0.341 V vs. SCE would measure only -0.1 V vs. SHE; another, which measures -0.300 V vs. Cu/CuSO4, would measure +0.018 vs. SHE.

The saturated calomel electrode (SCE) is the most popular secondary electrode for common laboratory use. It consists of mercurous chloride, Hg2Cl2, mixed in a mercury paste on a pool of liquid mercury in contact with a saturated KCl solution. Electrical con-

**Table 2.2 Potential Values for Common Secondary Reference Electrodes. Standard Hydrogen Electrode included for reference.**
|Name|Half-Cell Reaction|Potential V vs. SHE|
|---|---|---|
|Mercury-Mercurous Sulfate|HgSO4 + 2e- = Hg + SO42-|- +0.615|
|Copper-Copper Sulfate|CuSO4 + 2e- = Cu + SO42-|- +0.318|
|Saturated Calomel|Hg2Cl2 + 2e- = 2Hg + 2Cl-|- +0.241|
|Silver-Silver Chloride|AgCl + e- = Ag + Cl-|- +0.222|
|Standard Hydrogen|2H+ + 2e- = H2|- +0.000|# 2.3 / Experimental Measurements

Tact is made via an inert platinum wire immersed in the mercury. Two types of construction are shown in Figure 2.13. Design (a) is usually fabricated in the laboratory. However, it is more common to purchase commercial electrodes patterned after design (b).

For the calomel half-cell reaction,

Hg2Cl2 + 2e- = 2Hg + 2Cl-,

the Nernst equation is

ecal = 0.268 - 0.059 log (CF).

The electrode potential, esce = 0.241 V, for SCE is somewhat lower than the standard potential for the half-cell reaction (e°al = 0.268 V) because at saturation the chloride activity (Cl-) is greater than unity. SCE is most convenient for corrosion purposes because the chloride activity can readily be controlled at a constant level by maintaining saturation in KCl. In more precise electrochemical studies, calomel electrodes with lower Cl- activity have a lower temperature coefficient of variation.

The silver-silver chloride electrode is prepared by electrolytically oxidizing a silver surface to AgCl in hydrochloric acid. The silver surface may be provided by silver wire or an electroplated silver coating on platinum wire. The design may be sim-

# FIGURE 2.13

Two designs for the calomel reference electrode: (a) laboratory construction; (b) commercial construction.# Ch. 2 / Thermodynamics and Electrode Potential

ilar to either of those shown in Figure 2.13 with the wire sealed into Pyrex tubing and the exposed chloridized silver surface immersed in the required chloride solution. The half-cell reaction is

AgCl + e- &rarr; Ag + Cl-

and the Nemst equation gives the electrode potential

eAg/AgCl = 0.222 - 0.059 log (Cl-).

It is apparent that the electrode potential for the Ag/AgCl electrode is dependent on (Cl-) as for the calomel electrode. When CF is provided by hydrochloric acid, (CP) = (H+), and -log(Cr) in equation (22) can be replaced by pH:

eAg/AgCl = 0.222 + 0.059 pH.

Thus, the half-cell electrode potential can be monitored by pH of the electrode solution. Alternatively, the electrode solution may be of KCl, as in the calomel electrode. The temperature coefficient has been well characterized for the Ag/AgCl electrode, and it finds frequent use in elevated temperature applications.

The mercury-mercurous sulfate electrode is a chemical analog of the calomel (mercury-mercurous chloride) electrode, finding use when possible contamination of the cell by chloride is undesirable. Electrode construction is identical to that in Figure 2.13, with HgSO4 substituted for Hg2Cl2. The half-cell reaction is

HgSO4 + 2e- &rarr; Hg + SO42-,

and the electrode potential is predicted by

eHg/HgSO4 = 0.615 - 0.0295 log (SO42-).

The electrode potential is 0.615 V versus SHE when immersed in a solution of unit SO42- activity.

The copper-saturated copper sulfate electrode is commonly used in field measurements to measure potentials on buried metal structures where rugged and simple construction is favored over higher precision. One design (Figure 2.148) consists of a copper rod immersed in a saturated CuSO4 solution with electrolytic contact to the cell through a porous wooden plug. The half-cell reaction is

Cu2+ + 2e- &rarr; Cu,

and the electrode potential is given by

eCu2+ = 0.342 + 0.0295 log (Cu2+).

Corrections for activity of Cu2+ at saturation place the electrode potential at 0.318 V versus SHE, or approximately 0.30 V for practical field purposes.

# 2.3.2 Reversible Cell Potential

Figure 2.159 shows a typical cell composed of reversible half-cells of zinc in zinc chloride solution of (Zn2+) = 1 and platinum in a hydrogen-saturated sulfuric acid solution of unit activity. The experimentally measured cell potential is given by# 2.3 / Experimental Measurements

FIGURE 2.14 Copper-copper sulfate reference electrode.

^cell “ e Zn2+/Zn + e H+/H2 + e Zn/Cu + e Cu/Pt + ej-

The standard half-cell electrode potentials, eZn2+/Zn and eH+/H2
, have been discussed in previous sections of this chapter. The last three terms are small contributions included to some extent in all cell potential measurements. Contact potentials, eZn/Cu and eCu/Pt, arise from the energy required to move an electron from one metal lattice to another. They are universally quite small and often opposite in sign, canceling one another in the cell potential measurement. Nevertheless, half-cell electrode potentials, as listed in Table 2.1, invariably include some arguably small component of contact potential.

A liquid junction potential, ej, is generated across the interface between two solutions of differing composition and/or concentration. The source of ej is the ion mobility, which differs across a solution interface depending on ion type and concentration. For example, between 0.001 N and 0.01 N HCl solutions is about 39 mV10 because the H+ ion migrates into the dilute solution more rapidly than the Cl-. However, ej between 0.001 N and 0.01 N KCl solutions is only about 1 mV because the mobilities of K+ and Cl- are nearly equal. The advantage of using KCl solutions in calomel and Ag/AgCl secondary reference electrodes becomes apparent. The ej across the liquid junction of a calomel or Ag/AgCl reference electrode is composed of contributions from the internal dissolved KCl and all dissolved species in the external electrolyte solution. However, the ej is minimized because the charge transfer across the junction is dominated by the relatively mobile KCl, especially when the reference electrode solution is saturated in KCl.10

Liquid junction potentials must be carefully removed from reversible cell potentials which are used to derive thermodynamic quantities. However, in polarization# 2.3.3 Corrosion Potential

The surface potential of a corroding metal, M, is measured with a voltmeter, V, with respect to a secondary reference electrode REF in the simple cell shown in Figure 2.16. Using zinc as an example of M in an acid solution, both reactions occur on the Zn surface simultaneously:

Zn = Zn2+ + 2e- &nbsp;&nbsp;&nbsp;&nbsp; eZn/Zn2+ &nbsp;&nbsp;&nbsp;&nbsp; (anodic) &nbsp;&nbsp;&nbsp;&nbsp; (3)

2H+ + 2e- = H2 &nbsp;&nbsp;&nbsp;&nbsp; eH/H+ &nbsp;&nbsp;&nbsp;&nbsp; (cathodic) &nbsp;&nbsp;&nbsp;&nbsp; (4)

The cell potential measured in Figure 2.16 is a so-called mixed or corrosion potential, Ecorr, which falls between the half-cell electrode potentials, for eZn/Zn2+ and eM. It must be emphasized that Ecorr is not for a half-cell reaction but for a combination of two or more half-cell reactions which are drawn away (polarized) from their equilibrium potential values to Ecorr. The exact value of Ecorr depends on the kinetics of the various half-cell reactions, as discussed in Chapter 3.

Electrometer

FIGURE 2.15 Typical schematic cell for measurement of reversible cell potential, showing contact potentials, eCu and ePi, liquid junction potential, ev and half-cell potentials, eZn/Zn2+ and eH+/H2 (From L. L. Shreir, Corrosion, Vol. I, Metal/Environment Reactions, Vol. II, Corrosion Control, 2nd ed., Newnes-Butterworths, Sevenoaks, Kent, England, p. 9:72, 1976. Reprinted by permission, Butterworths Ltd.)# 2.3 / Experimental Measurements

FIGURE 2.16 Simple cell for measurement of corrosion potential.

# 2.3.4 Instrumentation

Measurement of cell potential requires instrumentation of high internal resistance to prevent passage of currents which can change the potential of the electrodes. For example, according to Ohm’s law (E = IR), a voltmeter of 10,0000 resistance would allow passage of 100 µA when measuring a cell potential of 1 V in Figure

FIGURE 2.17 Schematic cell showing a potentiometer and electrometer to measure corrosion potential.# 2.16. Currents of this magnitude will easily polarize (change the potential of) both corroding electrodes and reference electrodes. Electrometers with internal resistances up to 1014 Ω are used effectively in electrochemical potential measurements. Digital electrometers have sufficient sensitivity to &lt; 0.1 mV, but analog electrometers with conventional analog meters give visual indications of potential change more conveniently with time.

A useful combination is a potentiometer connected in series with an analog electrometer, as shown schematically in Figure 2.17. A potentiometer consists of batteries with a voltage divider network to provide constant potential adjustable within &lt; 0.1 mV from 0 to 1.6 V. The potentiometer is set up so that its potential output opposes that of the cell in Figure 2.16. The electrometer then serves as a high-resistance null detector which can be conveniently used to follow small potential changes in polarization studies (Chapters 3 and 5).

As a final precautionary note, all potential measurements—whether of half-cell, e, or corrosion potential, Ecorr, values—tell us little about corrosion rates. Chapter 3 discusses mixed potential theory, which allows prediction of corrosion rates from fundamental principles.

# References

1. M. G. Fontana, Corrosion Engineering, 3rd ed., McGraw-Hill, New York, p. 459, 1978.
2. M. Pourbaix, Atlas of Electrochemical Equilibria in Aqueous Solutions, NACE, Houston, 1974.
3. L. L. Shreir, Corrosion, Vol. I, Metal/Environment Reactions, Vol. II, Corrosion Control, 2nd ed., Newnes-Butterworths, Sevenoaks, Kent, England, p. 1:57, 1976.
4. J. E. Hatch, ed., Aluminum: Properties and Physical Metallurgy, ASM-International, Metals Park, OH, p. 295, 1984.
5. D. J. G. Ives and G. J. Janz, Reference Electrodes: Theory and Practice, Academic Press, New York, p. 198-213, 1961.
6. L. L. Shrier, Corrosion, Vol. I, Metal/Environment Reactions, Vol. II, Corrosion Control, 2nd ed., Newnes-Butterworths, Sevenoaks, Kent, England, p. 21:29, 1976.
7. E. C. Potter, Electrochemistry, Cleaver-Hume, London, p. 111, 1961.
8. E. C. Potter, Electrochemistry, Cleaver-Hume, London, p. 122, 1961.
9. L. L. Shreir, Corrosion, Vol. I, Metal/Environment Reactions, Vol. II, Corrosion Control, 2nd ed., Newnes-Butterworths, Sevenoaks, Kent, England, p. 9:72, 1976.
10. E. C. Potter, Electrochemistry, Cleaver-Hume, London, p. 97, 1961.

# Exercises

1. Calculate the free energy change from cell potential for the net reaction in the cell of Figure 2.2. How does your answer compare with free energy determined calorimetrically?
2. Calculate the value of 2.303RT/F at 40°C.# Exercises 73

# 2-3.

Assuming standard states for all reactants and products, determine the spontaneous direction of the following reactions by calculating the cell potential:

- a. Cu + 2HCl = CuCl2 + H2
- b. Fe + 2HCl = FeCl2 + H2 + 2Ag
- c. 2AgNO3 + Fe = Fe(NO3)2
- d. Ag + FeCl3 = FeCl2 + AgCl
- e. 2Al + 3ZnSO4 = Al2(SO4)3 + 3Zn

# 2-4.

Repeat Problem 2-3 using the method of inspection described in Section 2.1.5.

# 2-5.

Write the electrochemical half-cell reactions for oxidation and reduction during uniform corrosion in the following:

- a. aluminum in air-free sulfuric acid
- b. iron in air-free acid ferric sulfate solution
- c. carbon steel in aerated seawater
- d. zinc-tin alloy in an oxygen saturated solution of cupric chloride, stannic chloride, and hydrochloric acid
- e. copper in deaerated seawater.

# 2-6.

Copper immersed in concentrated pure hydrochloric acid is observed to corrode rapidly with evolution of gas bubbles. Is this contrary to the results of Problem 2-3a? Calculate a cell potential to prove your answer, making any necessary assumptions.

# 2-7.

Iron in an NaCl solution, pH=1, shows a potential of +0.2 volts vs. SHE. What are the possible anodic and cathodic reactions, assuming that the Pourbaix diagram of Figure 2.4 is applicable?

# 2-8.

A student suggests that two possible reactions for Problem 2.7 are:

Cl2 + 2 e- = 2Cl- and Na = Na+ + e-.

Do you agree with either or both? If so, what assumptions must you make?

# 2-9.

Construct the potential-pH diagram for zinc using the following reactions and assuming the activity of all dissolved substances is 10-6. Assume any other reactions necessary to complete the diagram using the diagram for aluminum, Figure 2.11a, as a guide.

- (1) Zn = Zn2+ + 2e-, e° = -0.763 V
- (2) Zn + H2O = ZnO + 2H+ + 2e-, e° = -0.439 V
- (3) Zn + 2H2O = ZnO22- + 4H+ + 2e-, e° = +0.441 V

# 2-10.

Using the Pourbaix diagram for nickel, Figure 2.11d, give the anodic and cathodic reactions on Ni in water for the following conditions, assuming activity of 10-6 for all soluble species:

- a. deaerated pH 2
- b. deaerated pH 10
- c. aerated pH 2
- d. aerated pH 10# Ch. 2 / Thermodynamics and Electrode Potential

# 2-11.

Write the electrochemical half-cell reaction and the corresponding Nernst equation for each of the lines separating the following phases in Figure 2.11 (g):

- a. Ti and TiO
- b. TiO and Ti2O3
- c. Ti2+ and Ti2O3

# 2-12.

A buried stainless steel nuclear waste storage tank contains significant amounts of dissolved radioactive Cr3+, Al3+, Fe3+, and Ni2+ at pH 2. It is proposed to neutralize this acid tank solution to pH 7 in the tank with concentrated NaOH. The neutralized solution will then be pumped out of the tank for transport to other facilities for further processing. Explain the advantages and disadvantages of the neutralization step using the appropriate Pourbaix diagrams. On the basis of your evaluation, would you recommend neutralization?

# 2-13.

(a) From solubility data for KCl, calculate the potential of SCE vs. SHE. Compare your result with that given in Table 2.2.

(b) Calculate the potential of the calomel electrode in a 0.1 N KCl electrolyte and compare with SCE in (a).

# 2-14.

A technician measured the potential of steel pipe with an analog multimeter in soil vs. a Cu/CuSO4 electrode as -0.5615 volts. Do you think his/her measurements are accurate? Explain briefly.

# 2-15.

A corrosion potential of -0.229 V versus SCE was measured for a corroding alloy. What is the potential versus SHE? Ag/AgCl (saturated)? Cu/saturated CuSO4?# Electrochemical Kinetics of Corrosion

# 3.1 Introduction

Corrosion is thermodynamically possible for most environmental conditions. Thus, it is of primary importance to know how fast corrosion occurs. Fortunately, most alloys corrode only slowly in many environments. As new technology demands higher temperature, pressure, velocity, and concentration in aircraft, automobiles, energy generation, and manufacturing, corrosion rates are forced to higher levels. Chemical kinetics is a study of the rates of such reactions. Corrosion in aqueous systems is governed primarily by electrochemical reactions, as discussed in Section 2.1.1. An understanding of the fundamental laws of electrochemical reaction kinetics is thus essential to develop more corrosion-resistant alloys and to improve methods of protection against corrosion.

This chapter generally follows the treatment of Stem and Geary1 and later Fontana and Greene2, who organized the principles into a sound pedagogical framework. Only general corrosion is of concern in this chapter. The various forms of localized nonuniform corrosion, described briefly in Chapter 1 and summarized in# Ch. 3 / Electrochemical Kinetics of Corrosion

Figure 1.4, will be described more thoroughly in subsequent chapters, using the electrochemical principles outlined in this chapter.

# 3.1.1 Faraday’s Law

Electrochemical reactions either produce or consume electrons. Thus, the rate of electron flow to or from a reacting interface is a measure of reaction rate. Electron flow is conveniently measured as current, I, in amperes, where 1-ampere is equal to 1-coulomb of charge (6.2 x 1018 electrons) per second. The proportionality between I and mass reacted, m, in an electrochemical reaction is given by Faraday’s Law:

m = —~,Ita (1)

where F is Faraday’s constant (96,500 coulombs/equivalent), n the number of equivalents exchanged, a the atomic weight; ,and t the time. Using the anodic reaction for zinc from Section 2.1.1 as an example:

Zn = Zn2+ + 2e− (2)

Two equivalents are transferred for each atomic weight reacted. Thus, n = 2, and n is, in effect, the number of electrons transferred or the oxidation number changed during the reaction. Dividing equation (1) through by t and the surface area, A, yields the corrosion rate, r:

r = TA = < (3)

where i, defined as current density, equals I/A. Equation (3) shows a proportionality between mass loss per unit area per unit time (e.g., mg/dm2/day) and current density (e.g., µA/cm2). The proportionality constant includes a/nF and any conversion factors for units. Current density rather than current is proportional to corrosion rate because the same current concentrated into a smaller, surface area results in a larger corrosion rate. Corrosion rate is inversely proportional to area for the same dissolving current.

Current density can be routinely and precisely measured to values as low as 10−9 A/cm2 up to several A/cm2. Thus, electrochemical measurements are very sensitive and convenient tools for the study of corrosion in the laboratory and the field.

Units of penetration per unit time result from dividing equation (3) by the density, D, of the alloy. For corrosion rate in mils (0.001 in.) per year (mpy), equation (3) becomes:

r = 0.129 — (in mpy)ai nD (4)

for units of i, µA/cm2, and D, g/cm3. The proportionality constant, 0.129, becomes 0.00327 and 3.27 for mm/yr and µm/yr, respectively. The equivalence for iron between a current density of 1 µA/cm2 and mpy is# 3.1 / Introduction

1 fiA / cm2 = 0.129 —(2)(7.68) = 0.46 mpy.

A list of penetration rates equivalent to 1 /iA/cm2 appears in Table 3.1 for a number of pure metals and alloys.

Calculation of correspondence between penetration rate and current density for an alloy requires a determination of the equivalent weight, a/n, in equations (3) and (4) for the alloy. This alloy equivalent weight is a weighted average of a/n for the major alloying elements in any given alloy. The recommended procedure for calculation of equivalent weight sums the fractional number of equivalents of all alloying elements to determine the total number of equivalents, NEQ, which result from dissolving unit mass of the alloy. That is,

where fi, ni, and ai are mass fraction, electrons exchanged, and atomic weight, respectively, of the ith alloying element. Equivalent weight, EW, is then the reciprocal of NEQ, i.e., EW = 1/NEQ.

Calculation of equivalent weight for Type 304 stainless steel is given in the following example, assuming the following parameters for the alloy:

- Cr: 19%, n = 3;
- Ni: 9.25%, n = 2;
- Fe: 71.75%, n = 2.

All other minor elements below 1% are neglected. From equation (5),

Equivalent weight for Type 304 stainless steel is then the reciprocal of 0.03981 or 25.12, which is entered in Table 3.1 along with values for a number of other commercial alloys.

# 3.1.2 Exchange Current Density

Consider the reaction for oxidation/reduction of hydrogen:

2H+ + 2e- —> H2.

At the standard half-cell or redox potential, EH+/H2, this reaction is in the equilibrium state, where the forward rate (left to right), rf, is equal to the reverse rate (right to left), rr. From equation (3),

where i0 is the exchange current density equivalent to the reversible rate at equilibrium. Whereas free-energy or half-cell electrode potential is the fundamental thermodynamic parameter...# Ch. 3 / Electrochemical Kinetics of Corrosion

|Metal/Alloy|Element/Oxidation State|Density (g/cm3)|Equivalent Weight|Penetration Rate Equiv to 1 µA/cm2|
|---|---|---|---|---|
|Pure metals|Iron|7.87|27.92|0.46|
| |Nichol|8.90|29.36|0.43|
| |Copper|8.96|31.77|0.46|
| |Aluminum|2.70|8.99|0.43|
| |Lead|11.34|103.59|1.12|
| |Zinc|7.13|32.69|0.59|
| |Tin|7.3|59.34|1.05|
| |Titanium|4.51|23.95|0.69|
| |Zirconium|6.5|22.80|0.75|
|Aluminum alloys|AA1100|2.71|8.99|0.43|
| |AA2024|2.77|9.42|0.44|
| |AA3004|2.72|9.07|0.43|
| |AA5052|2.68|9.05|0.44|
| |AA6070|2.71|8.98|0.43|
| |AA6061|2.70|9.01|0.43|
| |AA7072|2.72|9.06|0.43|
| |AA7075|2.80|9.55|0.44|
|Copper alloys|CDA110|8.96|31.77|0.46|
| |CDA260|8.39|32.04|0.49|
| |CDA280|8.39|32.11|0.49|
| |CDA444|8.52|32.00|0.48|
| |CDA687|8.33|30.29|0.47|
| |CDA608|8.16|27.76|0.44|
| |CDA510|8.86|31.66|0.46|
| |CDA524|8.86|31.55|0.46|
| |CDA655|8.52|28.51|0.43|
| |CDA706|8.94|31.55|0.46|
| |CDA715|8.94|30.98|0.45|
| |CDA752|8.94|31.46|0.45|
|Stainless steels|304|7.9|25.12|0.41|
| |321|7.9|25.13|0.41|# 3.1 / Introduction

**TABLE 3.1 (Cont.)**
|Element/ Oxidation State|Density (g/cm3)|Equivalent Weight|Penetration Rate Equivalent to 1 /xA/cm2 (mpy)|
|---|---|---|---|
|309 Fe/2,Cr/3 Ni/2|7.9|24.62|0.41|
|316 Fe/2,Cr/3 Ni/2,Mo/3|8.0|25.50|0.41|
|430 Fe/2,Cr/3|7.7|25.30|0.42|
|446 Fe/2,Cr/3|7.6|24.22|0.41|
|20Cb3 Fe/2,Cr/3 Mo/3,Cu/1|7.97|23.98|0.39|
|Nickel alloys| | | |
|200 Ni/2|8.89|29.36|0.43|
|400 Ni/2,Cu/2|8.84|30.12|0.44|
|600 Ni/2,Fe/2 Cr/3|8.51|26.41|0.40|
|825 Ni/2,Fe/2 Cr/3,Mo/3 Cu/1|8.14|25.52|0.40|
|B Ni/2,Mo/3 Fe/2|9.22|30.05|0.42|
|C-276 Ni/2,Fe/2 Cr/3,Mo/3 W/4|8.89|27.09|0.39|
|G Ni/2,Fe/2 Cr/3,Mo/3 Cu/1,Nb/4 Mn/2|8.27|25.46|0.40|

Source: Adapted from Proposed Standard, ASTM G 0 1 .ll, with permission, ASTM, Philadelphia.

modynamic parameter characteristic of an electrochemical reaction (Section 2.1.1), i0 is the analogous fundamental kinetic parameter. Neither free energy (electrode potential) nor ia can be calculated from first principles; both must be determined experimentally. Exchange current density is affected foremost by the nature of the surface on which it occurs. Figure 3.14 shows the half-cell electrode potential for the hydrogen reaction (6) plotted versus i0. Two facts must be emphasized from this figure. First, the surface on which the reaction occurs has no effect on the electrode potential. Second, the i0, in contrast, is strongly affected by the surface. That is, ΔG, the thermodynamic energy change is not affected by surface, but the reaction kinetics, as measured by i0, are highly sensitive to surface properties.

The exchange current density for reaction (6) on mercury is only 10-12 A/cm2 but is nine orders of magnitude higher on platinum at 10-3 A/cm2. In fact, platinum is widely known as a catalyst because most reactions occur very rapidly on platinum surfaces, while the platinum itself is unreactive (Section 2.1.2). Exchange current# 3 / Electrochemical Kinetics of Corrosion

0.3 r

|(Hg)|(Fe)|(Pt)|Pt| | | | | | |
|---|---|---|---|---|---|---|---|---|---|
|0.0| | | | | | | | | |
|LU|■0.3|§|10-16|10-12|10-10|10-8|10-6|10-|10-|

FIGURE 3.1 Effect of reaction surface on electrode potential and exchange current density for the hydrogen reaction. (From M. G. Fontana, Corrosion Engineering, 3rd ed., McGraw-Hill, New York, p. 457, 1986. Reprinted by permission, McGraw-Hill Book Company.)

Density is calculated on the basis of apparent geometric surface area. The “platinized” platinum electrode, with a porous electroplated platinum coating, has a greater actual surface area for the same apparent geometric surface area and, consequently, has a somewhat higher measured i0. Exchange current density for the hydrogen reaction (6) on iron and all other common conducting surfaces falls between the extremes for mercury and platinum. Table 3.2 in Section 3.4.2 lists i0’s for various half-cell reactions on a number of surfaces, together with other polarization parameters described in the following section.

# 3.2 Electrochemical Polarization

Polarization, η, is the potential change, E - e, from the equilibrium half-cell electrode potential, e, caused by a net surface reaction rate for the half-cell reaction. For cathodic polarization, ηc, electrons are supplied to the surface, and a buildup in the metal due to the slow reaction rate causes the surface potential, E, to become negative to e. Hence, ηc is negative by definition. For anodic polarization, electrons are removed from the metal, a deficiency results in a positive potential change due to the slow liberation of electrons by the surface reaction, and ηa must be positive. Polarization is classified into two types—activation and concentration; both are discussed in the sections that follow.

# 3.2.1 Activation Polarization

When some step in the half-cell reaction controls the rate of charge (electron) flow, the reaction is said to be under activation or charge-transfer control, and activation polarization results. Hydrogen evolution by

2H+ + 2e- → H2, (6)# 3.2 / Electrochemical Polarization

at a metal surface occurs, for example, in three major steps. First, H+ reacts with an electron from the metal,

H+ + e- —&gt; Hads, (8)

to form an adsorbed hydrogen atom, Hads, at the surface. Two of these adsorbed atoms must react in the second step to form the hydrogen molecule,

Hads + Hads —&gt; H2. (9)

A third step requires sufficient molecules to combine and nucleate a hydrogen bubble on the surface. Any one of the steps can control the rate of reaction (6) and cause activation polarization.

The relationship between activation polarization or overpotential, η, and the rate of the reaction represented by current density, ia or ic, is

ηa = &alpha; log10 ia (10a)

for anodic polarization, and

ηc = &beta; log10 ic (10b)

for cathodic polarization. Overpotential is a term used frequently for polarization. For anodic overpotential, ηa is positive, and &alpha; must also be positive, as a consequence. Similarly, for cathodic polarization, &beta; is negative because ηc is negative. &alpha; and &beta; are known as the Tafel constants for the half-cell reaction. The anodic, ia, and cathodic, ic, current densities flow in opposite directions. The Tafel relationships described by equations (10) have universally been observed by experiment for activation polarization. The experimental work leading to equations (10) is discussed in Section 3.5.

Inspection of equations (10) indicates that a plot of overpotential, ηfact, versus log i is linear for both anodic and cathodic polarization, as shown in Figure 3.2. The slopes are given by the Tafel constants, which are assumed as ± 0.1 V per decade of current. For zero η, either of equations (10) reduces to i = i0. Below the reversible half-cell electrode potential, the reduction or forward reaction,

2H+ + 2e- —&gt; H2, (6)

is favored, while above the same potential, the oxidation or reverse reaction,

H2 —&gt; 2H+ + 2e-,

is favored. The rate, as measured by ia or ic, increases by one order of magnitude for an overpotential change of +0.1 V for anodic polarization and -0.1 V for cathodic polarization, respectively, using the assumed values of &beta;. The absolute values of the Tafel constants usually range from 0.03 to 0.2 V and may not be equal for anodic and cathodic reactions, as assumed in Figure 3.2. However, +0.1 and -0.1 V are reasonable estimates for &alpha; and &beta; respectively, for many purposes.

The theoretical derivation of the Tafel relationships (10), expressed graphically in Figure 3.2, is as follows. Taking reaction (6) as an example, the half-cell electrode# Ch. 3 / Electrochemical Kinetics of Corrosion

FIGURE 3.2 Activation overpotential showing Tafel behavior.

potential, <?h+/h 2> is established when the reaction is at equilibrium. The rate of discharge of H+ (forward) exactly balances the rate of ionization of H2 (reverse). The presence of overpotential suggests the presence of energy barriers (activation energies), ΔGf and ΔG*, corresponding to the forward and reverse reactions, respectively, as shown schematically in Figure 3.3. The activation energy difference is related to half-cell electrode potential by the expression introduced in Section 2.1.1:

ΔGf* - ΔG* = ΔGH+ = -nFeΔH/ΔH+/H2 + 2-

The Maxwell distribution law gives the energy distribution of reacting species and leads to expressions for forward, rf, and reverse, rr reaction rates as a function of the respective activation energies:

rf = Kf exp(ΔG/RT)

and

rr = Kr exp(ΔGr/RT)

where Kf and Kr are the reaction rate constants for the forward and reverse reactions, respectively. At equilibrium,

rf = rr = nFi0

Thus

i0 = Kf exp(-ΔGf*/RT) = Kr exp(-ΔGr*/RT),

which clearly demonstrates that exchange current density is a function of the activation energies.# 3.2 / Electrochemical Polarization

REACTION COORDINATE OR INCREASING DISTANCE FROM ELECTRODE

FIGURE 3.3 Activation energy model for activation overpotential. Equilibrium state (--------- ); polarized state (--------- - )
