Repository: AdbulrhmanEldeeb/q-a_making

# Markdown File Processor

This project processes Markdown files, extracts and processes their content, and saves the results as JSON files. It is designed to handle large-scale Markdown content efficiently, leveraging modular code structure, logging, and progress tracking.

## Features

- **Markdown Processing**: Extracts and processes content from Markdown files using a custom processing pipeline.
- **Chunking Support**: Splits large text into manageable chunks for better handling.
- **Error Handling**: Automatically retries with rotated API keys in case of rate limits or errors.
- **JSON Output**: Saves processed data as structured JSON files for downstream use.

File: parsed_data/Heat_Treatment-Principals_&_Technology- Sharma-pdf.md (part 5 of 24)
# HEAT TREATMENT
Figures 4.14 and 4.15 represent the TTT diagrams for hypoeutectoid and hypereutectoid steels, respectively. A common feature of these TTT diagrams is that proeutectoid phase (ferrite for hypoeutectoid and cementite for hypereutectoid steels) separates out in upper temperature region. For hypoeutectoid steels, ferrite starts separating out from the austenite as soon as austenite is cooled below the upper critical temperature (A3). The amount of proeutectoid ferrite decreases as austenite is undercooled more and more below the upper critical temperature. After a certain degree of undercooling, austenite will transform directly to pearlite. On further cooling, there will be no surplus ferrite.

Similarly, cementite is separated out in hypereutectoid steels from austenite on cooling below the upper critical temperature (Acm). The amount of cementite decreases with increased degree of supercooling and finally reduces to zero when austenite is cooled below a particular temperature.# 64  Heat Treatment—Principles and Techniques

# Figure 4.13 TTT diagram for eutectoid steel.

| |800|A + F| |
|---|---|---|---|
| |700|A1| |
| |600|A| |
| |500|A + F + P|F + P|
| |400|A| |
|Temperature, °C|300| | |
| |200| | |
| |100| | |
| |0| | |
| |0.5| | |
| |1| | |
| |10| | |
| |102| | |
| |103| | |
| |104| | |

# Figure 4.14 TTT diagram for hypoeutectoid steel.# Principles of Heat Treatment of Steels

# Figure 4.15 TTT diagram for hypereutectoid steel.

Almost all alloying elements, except cobalt, decrease both the tendency for and the rate of decomposition of austenite. The reason for this is obvious for austenite stabilizing elements. Ferrite stabilizers do the same job by forming carbides. Alloy carbides are more stable than cementite, and hence they retard the diffusion of carbon which in turn decrease the rate of decomposition of austenite. Strong carbide formers have more pronounced effect on the retardation of austenite decomposition than the weak carbide formers. Since pearlitic transformation involves diffusion of both carbon and metallic atoms (see Section 4.7), the effect of alloying elements is much more pronounced in pearlitic region. The effect is less pronounced in bainitic region as bainitic transformation (see Section 4.8) involves diffusion of carbon atoms only.

The TTT diagrams for alloy steels can broadly be classified into four types as shown in Figure 4.16. The first type of TTT diagram [Figure 4.16(a)] is similar to that of carbon steel. There is practically no difference in the pattern of austenite decomposition in the presence of non-carbide forming elements. However, in the presence of carbide forming elements, supercooled austenite decomposes to a mixture of ferrite and carbides rather than to an aggregate of ferrite and cementite.

The second type of TTT diagram [Figure 4.16(b)] differs from the remaining TTT diagrams as it consists of two minima with respect to the stability of austenite. The upper bay (at higher temperature) corresponds to the transformation of austenite to pearlite, whereas the lower bay corresponds to the transformation of austenite to bainite. Very few steels exhibit such a TTT diagram. The two types of TTT diagrams discussed above are, in general, observed for low alloy steels.

The third type of TTT diagram [Figure 4.16(c)] is peculiar in the sense that bainitic region is not present. This implies that bainite cannot be formed in such steels. Such a TTT diagram is obtained, in general, for high alloy steels, specially those in which the start of martensitic.# 66 Heat Treatment—Principles and Techniques

Figure 4.16 Various types of TTT diagrams for alloy steels.

Transformation temperature has been shifted to sub-zero region. In such steels, stable austenitic structure is obtained at room temperature.

The fourth type of TTT diagram does not exhibit pearlitic bay. Here, under normal cooling conditions, either bainite or martensite is formed.

The TTT diagrams have gained great importance from heat treater's point of view. This is due to the simple reason that these diagrams are extremely useful as they give information about# Principles of Heat Treatment of Steels

The hardening response of steels and the nature of transformed products of austenite at varying degrees of supercooling. These diagrams have been of great practical importance to some special heat treatment processes such as austempering (see Section 5.7) and isothermal annealing (Section 5.2.2).

In practice, however, transformation during heat treatment occurs by continuous cooling, and not isothermally. Thus, TTT diagrams have limited applications. For most of the heat treatment processes, these diagrams are useful only qualitatively, and not quantitatively. A diagram, which can correlate transformation, temperature and time during continuous cooling, will be of real value to heat treaters.

Continuous cooling transformation (CCT) diagrams can be obtained by a technique which is similar to that for TTT diagrams except that, in the case of CCT diagrams, points of start and end of austenitic transformation are recorded on continuous cooling. For the construction of CCT diagram for a eutectoid steel, a large number of small samples are heated above the lower critical temperature (A1) to get a completely austenitic structure. From this temperature, specimens are cooled at a constant cooling rate, and points corresponding to start and finish of pearlite are determined. By repeating the same process at various cooling rates, different sets of start and end points for pearlitic transformation are obtained. On joining start and end points, two curves, similar to those in TTT curves, corresponding to start and end of transformation, are obtained. Thus, a CCT diagram is obtained. The CCT diagram for eutectoid steel is shown in Figure 4.17.

# Figure 4.17 CCT diagram for eutectoid steel.# 68 Heat Treatment—Principles and Techniques

Pearlite is an eutectoid mixture of two phases, namely, ferrite and cementite. The microstructure of pearlite is shown in Figure 4.2. It consists of alternate layers of ferrite and cementite. It is an important constituent of steel and is present in almost all the steels which have been slowly cooled. The mechanical properties of annealed or normalized hypoeutectoid steels mainly depend on this constituent. Pearlite is formed by cooling austenite of eutectoid composition just below the lower critical temperature. The pearlite, thus formed, consists of about 88 percent ferrite and 12 percent cementite. It is important to point out at this stage that in spite of the lamellar structure, ferrite is a continuous phase.

One of the most interesting features of austenite to pearlite transformation is that the transformation product (pearlite) consists of two entirely different phases. One phase, i.e. ferrite, has very low carbon content and for all practical purposes, it can be considered almost pure iron, whereas the second phase, i.e. cementite (Fe3C), is an intermetallic compound of iron with 6.67 wt.% carbon. Such a transformation is possible only by the redistribution of carbon atoms of austenite on cooling. The redistribution takes place by diffusion of carbon atoms. Thus, the pearlitic transformation is essentially a diffusion controlled phenomenon and proceeds by nucleation and growth mechanism.

Another aspect to be considered in this context is: Which one of the two phases (ferrite and cementite) nucleates first? The nucleus which is formed first is referred to as active nucleus for pearlitic transformation, provided it is present in the transformed product and has lattice orientation relationship with parent austenite. It has not been possible till date to specify with certainty as to which one of the two phases nucleates first. Also, there is no theory which can explain all the characteristics associated with pearlitic transformation such as lamellar nature, temperature dependence of interlamellar spacing and of kinetics of transformation and, finally, the effect of alloying elements on interlamellar spacing and on kinetics of transformation. However, it is a well established fact that active nuclei for austenite to bainite transformation are ferrite crystals. Active nuclei for pearlitic transformation are generally taken to be cementite platelets. This assumption can offer an explanation for the lamellar nature of pearlite. An orientation relationship between cementite and austenite has also been found, which confirms that cementite platelets are active nuclei for pearlitic transformation.

# RFUFI wehnism2 of2 rnsformtion

The most widely accepted mechanism of pearlite formation is due to Mehl and his coworkers. According to them, the active nucleus for austenite to pearlite transformation is cementite. Some of the reasons in favour of their proposal are based on the following observations:

- (i) Orientation relation between pearlitic ferrite and parent austenite is different from that of proeutectoid ferrite and parent austenite. Therefore, ferrite cannot be active nucleus. This is in contrast to bainitic transformation where ferrite has an orientation relation with parent austenite.
- (ii) Formation of pearlite is affected by the presence of undissolved cementite particles whereas the presence of ferrite does not exhibit any such effect.
- (iii) Proeutectoid cementite as well as pearlitic cementite platelets are, in general, parallel to a high index (or low atomic density) plane of austenite.# Principles of Heat Treatment of Steels

Many doubts have been raised about Mehl’s hypothesis. The assertion that cementite is an active nucleus for the transformation was challenged. According to Smith’s generalized hypothesis, “pearlitic ferrite as well as pearlitic cementite can have any orientation relationships with the parent austenite except for those which allow the formation of interfaces which are partially coherent with the parent austenite”. Both cementite and ferrite can be active nucleus and, consequently, formation of pearlite can be initiated by either of the two. In general, ferrite will form first in hypoeutectoid steels and will then nucleate pearlite, whereas cementite will form first in hypereutectoid steels and then nucleate pearlite.

The most popular model for the formation of pearlite has been proposed by F.C. Hull and R.F. Mehl. This model explains the lamellar nature of pearlite. Figure 4.18 shows the mode of formation of pearlite colony from austenite. According to the Hull-Mehl model, the cementite platelet is nucleated first at the austenitic grain boundaries. The diffusion of carbon atoms from the austenite surrounding the cementite platelet takes place, and thus the cementite platelet grows. The carbon diffusion results in lowering of carbon in austenite and, consequently, austenite transforms to ferrite. The transformation of austenite to ferrite takes place only when the carbon content of austenite reaches some minimum critical value. Thus, ferrite nucleates at the interface of cementite and adjacent austenite and grows along the surface of the cementite plate. Since ferrite is almost carbon-free phase, the growth of ferrite is accompanied by the rejection of carbon. In this process of ferrite growth, the austenite adjacent to ferrite is enriched with carbon. The enrichment of austenite continues till a new platelet of cementite nucleates. Growth of this cementite platelet lowers the carbon content of the adjacent austenite and again ferrite is nucleated. Such a sequence of formation of cementite and ferrite continues, resulting in a lamellar structure.

# Figure 4.18 Successive stages in formation of pearlite from austenite.

New colonies of pearlite are also formed at the interfaces between the already formed colonies and the adjacent parent austenite. These colonies also grow in the same manner as already discussed. In this way, a pearlite colony grows by simultaneous edge-wise and side-wise growth by repeated nucleation. This process of nucleation of new colonies and growth of existing ones continues till the complete austenitic grain is consumed and converted into a pearlite nodule which is generally spherical in shape as pearlitic colonies are formed with almost equal growth rates along and perpendicular to the lamellae directions. During growth, a pearlitic colony may meet an adjacent pearlitic colony (colonies), and a common boundary.# 70 Heat Treatment—Principles and Techniques

results. Prior to formation of such a boundary, the growth rate for pearlitic colonies is constant and so the colonies are almost of the same size. Some parent austenite remains in between pearlite nodules which may grow by consuming such an austenite. With this final stage of pearlite growth, austenite to pearlite transformation is completed.

At a lower critical temperature, the free energy of austenite is equal to the free energy of pearlite. Therefore, at this temperature, transformation of pearlite from austenite will be completed in infinite time. In other words, the austenite to pearlite transformation rate will be zero for all practical purposes at this temperature. It is therefore essential to undercool the austenite below the equilibrium (A1) temperature. Below the lower critical temperature, the free energy of pearlite is lower than that of austenite and so the pearlite is thermodynamically stable. The lower the free energy of pearlite, the more is the stability of the pearlite. Free energy of pearlite will be less at lower temperatures, and hence the stability of pearlite can be increased by increasing the degree of supercooling or, in other words, by lowering the transformation temperature. This means that the rate of austenite to pearlite transformation increases with lowering of transformation temperature.

The decomposition of austenite to pearlite proceeds by the redistribution of carbon atoms of austenite into ferrite and cementite, and is essentially a diffusion controlled process. The rate of diffusion of carbon atoms decreases exponentially with decreasing temperature. This implies that lower transformation temperature retards the rate of transformation. There may be a transformation temperature for which the diffusion rate for carbon atoms may be too small to result in the diffusion controlled transformation. In general, for all practical purposes, the rate of carbon diffusion is negligible below 200°C. This means that undercooling affects the rate of transformation in two ways: On the one hand, increased degree of undercooling increases the transformation rate by providing a greater difference in free energies of austenite and pearlite (curve b of Figure 4.19). On the other hand, increased degree of undercooling reduces the transformation rate by lowering the rate of carbon diffusion (curve a of Figure 4.19). The combined effect is shown as curve c in Figure 4.19.

The austenite to pearlite transformation is completed by nucleation and growth mechanism. The rate of transformation is governed by both the rate of nucleation (N) and the rate of growth (G), which are in turn controlled by transformation temperature. The rate of nucleation is expressed as total numbers of nuclei appearing per unit time in a unit volume of untransformed austenite.

Figure 4.19 Effect of temperature on rate of transformation of austenite.# Principles of Heat Treatment of Steels

rate of nucleation and the rate of growth are zero at eutectoid temperature. They also tend to be zero below 200°C, as shown in Figure 4.20.

# Figure 4.20

Effect of degree of undercooling on the rates of nucleation and growth.

# Effect of Alloying Elements on Transformation

Transformation of austenite to pearlite in alloy steels is more complicated than in carbon steels. Almost all alloying elements, whether ferrite stabilizers or austenite stabilizers, except cobalt, lower both the rate of nucleation and the rate of growth. As compared to carbon, alloying elements diffuse very slowly.

Carbon and alloying elements partition to ferrite and carbide phases on decomposition of austenite. The partitioning approaches equilibrium value at higher transformation temperatures, say, in the vicinity of eutectoid temperature. As transformation temperature decreases, the amount of carbon and alloying elements present in ferrite and carbide phases deviate from equilibrium partitioning. Stable carbides, in general, possess higher metal to carbon ratio. As the diffusion rate for metallic atom is much slower than carbon atom, the formation of stable carbides during pearlitic transformation will be feasible only at higher transformation temperatures.

# Interlamellar Spacing

Interlamellar spacing of pearlite is of great significance as it affects the mechanical properties of steel. Interlamellar spacing is a function of transformation temperature alone, provided all other parameters are kept constant. This implies that interlamellar spacing can be assigned a definite value for a given transformation temperature. The lower the transformation temperature, the smaller is the interlamellar spacing. The smaller the interlamellar spacing, the stronger is the steel. Interlamellar spacing is less for both hypoeutectoid and hypereutectoid steels than# 72 Heat Treatment—Principles and Techniques

for eutectoid steel. Alloying elements, except cobalt, increase the interlamellar spacing. The simple reason for this is that alloy steels transform at higher temperatures. This, in turn, increases interlamellar spacing.

One of the interesting features of interlamellar spacing is that it is structure-insensitive in nature, i.e. it does not depend on austenitic grain size and the degree of homogeneity of the austenite.

The term bainite refers to a mixture of ferrite and carbide. This ferrite-carbide mixture has a basic difference with respect to pearlite. It is not lamellar in nature. Also, the distribution of carbides is on finer scale. Hence, higher magnifications than those required for resolution of pearlite are required in order to resolve the bainite which is formed within a specific temperature range. The upper limit of the range is just below the minimum temperature for pearlitic transformation which, in general, is below the nose of the TTT curve for a given steel. The lower limit of the temperature range is above the Ms temperature, i.e. above the temperature at which martensite formation starts. For a eutectoid steel, bainite forms from the undercooled austenite in the temperature range of 200–500°C. Transformation of austenite to bainite occurs only below a definite temperature, known as Bs temperature. Only a few alloy steels exhibit the presence of sharp Bs temperature. For such steels, two separate bays, one each for pearlites and bainite, exist. Austenite can be transformed into bainite either isothermally or by continuous cooling in such a case. Figure 4.21 shows the TTT curve for an alloy steel having separate pearlitic and bainitic bays. However, for carbon steels and most of the alloy steels, pearlitic and bainitic bays overlap, and austenite transforms to pearlite or martensite, depending on the cooling rate. In such steels, bainite cannot be produced by continuous cooling. It can be formed by cooling austenite at a sufficiently high rate so that its transformation to pearlite is suppressed. The austenite is then held in the bainitic range (see Section 5.7). Austenite to bainite transformation completes at a definite temperature designated as Bf, the end temperature of bainitic transformation. Figure 4.21 illustrates the isothermal transformation to bainite.

The presence of incubation period for bainitic transformation implies that the transformation is diffusion controlled. However, formation of bainite starts at a temperature at which the diffusion of iron atoms is very slow (almost zero for all practical purposes), but the diffusion of carbon atoms is very important. No significant diffusion of metallic atoms (alloying elements) is possible at this temperature. This means that, in addition to diffusion, some other mechanism is also involved in bainitic transformation. It has been observed that the formation of bainite is always accompanied by surface distortion. This implies that shear processes are also involved in bainitic transformation. Thus, the bainitic transformation is complex by nature as both diffusion controlled and diffusionless (shear) processes are involved. It exhibits features common to both types of transformations. When austenite is undercooled below the Bs temperature, carbon atoms redistribute in the austenite by diffusion. This redistribution leads to the formation of regions with varying carbon concentrations in austenite. Some of these# Principles of Heat Treatment of Steels

Regions are enriched in carbon whereas others are depleted in carbon. Such a difference in carbon concentration will result in the development of stresses. The Ms (the start of martensitic transformation) temperature for austenitic regions with low carbon content lies in between the Bs and Bf temperatures. Here, low carbon austenitic regions transform to martensite (ferrite) by diffusionless (shear) process. It is important to note here that low carbon austenite, which transforms to ferrite by shear process, is itself produced by diffusion process. A portion of the carbon enriched austenitic regions does not transform on cooling from holding temperature to room temperature. Such a portion may transform partially to martensite. Thus, a characteristic feature of bainitic transformation is that it is never completed. A structure consisting of bainite and martensite or bainite and retained austenite is obtained. Precipitation of carbides may occur from the carbon enriched austenitic regions, depending on the degree of saturation. The carbon depleted austenitic regions thus obtained by the precipitation of carbides now transform to ferrite by shear mechanism. Such a condition is favourable in the upper region of the intermediate transformation temperature range. As ferrite has very low solubility for carbon, the transformed ferrite will be supersaturated with carbon. The degree of supersaturation increases with decrease in transformation temperature. As carbon diffusion is intensive in the bainitic transformation region, carbon may precipitate out from the supersaturated ferrite. This happens when the bainitic transformation proceeds in the lower region of the transformation range. Thus, in spite of the fact that mechanism of transformation for bainite is same over the entire temperature (Bs–B) range, various bainitic structures can be obtained within the bainitic temperature range, depending on the transformation temperature.

# RFVFP finiti2 trutures

The two typical structures of bainite are referred to as upper and lower bainites. The upper bainite is feathery, whereas the lower bainite is accicular in appearance. Figures 4.22 and 4.23 show the microstructures of upper and lower bainite, respectively. The names upper and lower bainites signify that the former is formed in the upper region and the latter in the lower region of the bainitic transformation temperature range. The microstructure of upper bainite consists of lath-shaped ferrite with precipitated carbides parallel to the needle axis. This structure differs considerably from that of lower bainite which consists of ferrite plates within which carbides have been precipitated at an angle to the major axis of the plate. The sequence of formation of upper and lower bainites is shown in Figures 4.24 and 4.25, respectively.# 74 Heat Treatment—Principles and Techniques

Figure 4.22 Microstructure of upper bainite (×500).

Figure 4.23 Microstructure of lower bainite (×500).

Both upper and lower bainites are nucleated by ferrite, i.e. ferrite is an active nucleus for both. This ferrite is formed by the transformation of low carbon austenitic regions to ferrite as discussed in Section 4.8.1. This ferrite is coherent with the parent austenite. The ferrite thus nucleated grows into bainitic plate on cooling to and holding at a temperature in the bainitic region. The bainite plate so formed is surrounded by austenite which is enriched in carbon. The diffusion of carbon is significant in bainitic transformation temperature range, and specially in the upper region of the range. Carbon diffusion takes place in the carbon enriched austenite.# Principles of Heat Treatment of Steels

# Figure 4.24 Stages in formation of upper bainite.

# Figure 4.25 Stages in formation of lower bainite.

surrounding the bainitic plate, giving rise to the formation of cementite (carbide) at the austenite-bainite interface. The formation of cementite results in the depletion of carbon from the austenite. Low carbon austenitic region thus obtained transforms to ferrite by the shear mechanism. In this way, the growth of the existing bainitic plates and nucleation of new bainitic plates proceed simultaneously. Therefore, the diffusion of carbon in carbon enriched austenite surrounding the bainitic plate is the most important (controlling) step in the formation of upper bainite. The transformation temperature has an important effect on the morphology of upper bainite. This change in the morphology of upper bainite is due to the sympathetic nucleation of ferrite laths. These laths are in intimate contact with each other. The formation of upper bainite is accompanied by multiple surface relief. It confirms that the upper bainite is formed by sympathetic nucleation. A number of lattice orientation relationships have been found between ferrite and precipitated cementite in the upper bainite. Majority of these relationships match with those existing in the tempered martensite.

The lower bainite differs from the upper bainite with respect to the transformation temperature. The lower bainite is formed at the transformation temperature which lies within the lower region of the bainitic transformation temperature range. In contrast to the upper bainite, the diffusion of carbon in supersaturated ferrite (formed from low carbon austenite by shear mechanism) is the controlling step in the formation of lower bainite. Carbides are precipitated from supersaturated ferrite in the case of lower bainite. The nature of the precipitated carbide, in addition to being dependent on chemical composition of steel, is also a function of transformation temperature and transformation time. A lattice orientation# 76 Heat Treatment—Principles and Techniques

Relationship has also been observed between the bainitic ferrite and cementite in the lower bainite. This means that bainitic cementite has been precipitated out from the ferrite, and not from the austenite. The same fact has been confirmed by the presence of epsilon carbide in some alloy steels. Epsilon carbide cannot be precipitated from austenite. This is the reason why in lower bainite, carbides are formed at a definite angle to the major axis (generally growth direction) of the bainitic plate.

The transformation temperatures for the austenite to pearlite and to bainite are such that diffusion of carbon is quite intense. The diffusion rate of carbon decreases with the lowering of temperature, and at about 200°C, the diffusion rate of carbon becomes negligible. Austenite, when undercooled below this temperature (200°C), transforms to a product known as martensite. This transformation differs from that of pearlitic and bainitic transformations as no diffusion is involved. During transformation, gamma iron changes to alpha iron. As no diffusion of carbon and other metallic atoms can take place at such a low transformation temperature, the chemical composition of alpha iron will be the same as that of gamma iron. As solubility of carbon is more in gamma iron than in alpha iron, the alpha iron thus formed becomes supersaturated. Accordingly, martensite is defined as a supersaturated interstitial solid solution of carbon in alpha iron. Carbon atoms are present at the octahedral interstices. Martensite does not have simple body centred cubic crystal structure, it has body centred tetragonal structure. The tetragonality of martensite is essentially due to the presence of carbon.

Figure 4.26 shows the relationship between carbon content of martensite and tetragonality (c/a ratio) of the martensite.

# Figure 4.26 Effect of carbon contents on tetragonality of martensite.

Martensite is formed by quenching austenite. On quenching, the rate of diffusion is lowered to such an extent that no phase transformation dependent on diffusion can take place. Hence, basically, martensitic transformation is a diffusionless transformation. It is a displaceable transformation that takes place by cooperative movement of a large number of neighbouring atoms. Each atom moves over a distance which is less than one interatomic distance. In this process, the atoms maintain their neighbourhood undisturbed. A large driving force is required for the reaction to take place. The driving force is provided by free energy change accompanying the transformation. The magnitude of the driving force increases with decrease in the temperature of transformation. This is achieved by quenching operation. Although the displacement of individual atoms is less than one interatomic distance, the total displacement...# Principles of Heat Treatment of Steels

increases as one moves away from the interphase boundary. Such build-up of displacements finally results in macroscopic slip. The slip can be observed as relief structure on the surface of martensite.

# RFWFP uinetis2 of2 rnsformtion

The transformation of undercooled austenite to martensite starts at a definite temperature, Ms, and proceeds over a range of temperatures. The amount of martensite depends on the transformation temperature, as shown in Figure 4.27. More austenite is transformed into martensite by lowering the transformation temperature. The increased amount of martensite is due to the formation of new platelets of martensite, and not due to the growth of existing platelets of martensite. More and more austenite transforms to martensite on lowering the temperature, below Ms temperature until a temperature is reached at which transformation comes to an end. It is difficult to say that all the austenite has transformed to martensite at this temperature. Some amount of austenite remains untransformed. This temperature, denoted by Mf is referred to as the end temperature for martensitic transformation. Cooling of steel below Mf temperature does not result in any further transformation, and the quantity of martensite, already formed up to Mf temperature, remains unchanged. Though the amount of martensite is dependent on the transformation temperature, the velocity of the transformation is, in general, independent of transformation temperature and is extremely fast. Each platelet of martensite is formed approximately in a fraction of a microsecond, and a fraction of a millisecond is sufficient for the completion of the transformation.

| |RA, %|RA, %|
|---|---|---|
|100| | |
|80| | |
|60| | |
|40|Martensite, %| |
|20|s|RA (Retained austenite)|
|0| |Temperature|

Figure 4.27 Effect of temperature on transformation of austenite to martensite.

The martensitic transformation is independent of holding time. Exceptions to this are a few alloy steels which transform to martensite isothermally. For a given transformation temperature, a portion of undercooled austenite transforms to martensite at a very rapid rate, almost instantaneously. After this transformation, there is, in general, no further transformation at this temperature, irrespective of the length of holding time.# 78 Heat Treatment—Principles and Techniques

Martensitic transformation starts at Ms temperature and ends at Ms temperature. The Ms temperature is a definite temperature for a given steel. This temperature depends on the chemical composition of steel. The relationship between Ms temperature and the chemical composition is as shown in the following equation:

Ms (°C) = 561 – 474(%C) – 33(%Mn) – 17(%Ni) – 17(%Cr) – 21(%Mo) (4.1)

Almost all alloying elements, except cobalt and aluminium, lower the Ms temperature (see Figure 4.28). It is clear from equation (4.1) that carbon has a most profound effect on Ms temperature. The higher the carbon content of steel, the lower is the Ms temperature. The effect of carbon on Ms temperature is shown in Figure 4.29.

The Ms temperature can neither be raised nor lowered by varying cooling rates. Austenitizing temperature to which the steel is heated prior to the transformation affects the Ms temperature. It affects both the chemical composition of the austenite and the austenitic grain size. The higher the austenitizing temperature, the greater is the probability of dissolution of carbides in the austenite. This increased carbon content decreases the Ms temperature. On the other hand, increase in austenitizing temperature results in a bigger austenitic grain size which in turn raises the Ms temperature. Thus, there are two opposing effects of change in austenitizing temperature on Ms. Depending on the predominance of the effect of one or the other, there is either an increase or a decrease in the Ms temperature due to rise in austenitizing temperature.

The temperature at which martensitic transformation ends, i.e. Mf, in contrast to the Ms temperature, is dependent on the cooling rate and can therefore be varied by changing the cooling conditions.

Figure 4.28 Effect of alloying elements on Ms temperature of a steel containing 1% carbon.

Figure 4.29 Effect of carbon content on Ms and Mf temperatures of steel.# Principles of Heat Treatment of Steels

cooling rate. Slower cooling rates result in considerable lowering of Ms temperature. This is the reason why in most TTT diagrams, the Mf temperature is not indicated. It cannot be measured precisely as reaction rates are too slow in its vicinity. Just as in the case of Ms temperature, the Mf temperature is also lowered with increased carbon content of steel, as shown in Figure 4.29.

# Effect of Applied Stress on Transformation

The kinetics of martensitic transformation is markedly influenced by the introduction of external or internal stresses. The Ms temperature may be lowered or raised by the application of stresses. If applied stress favours the formation of martensitic plates by lowering the driving force for the reaction, the Ms temperature is raised. If applied stress checks the formation of martensitic plates, it will result in the lowering of Ms temperature. However, in general, application of stress does not result in lowering of Ms temperature. This is so because a number of habit planes (Section 4.9.7) on which formation of martensitic plates can take place, exist. Therefore, the applied stress will favour one or the other martensitic plate.

Plastic deformation of the matrix results in the formation of martensite at a temperature above the Ms temperature. The maximum temperature at which martensite can be formed by plastic deformation is denoted by M. The amount of martensite formed by plastic deformation is a function of transformation temperature. For a given plastic deformation, the amount of martensite formed increases as temperature is lowered from Md to Ms.

# Athermal and Isothermal Martensites

One of the distinguishing features of martensitic transformation is that the transformation proceeds on continuous cooling below the Ms temperature. Transformation stops as soon as cooling is interrupted, i.e. steel is held at a constant temperature between the Ms and Mf temperatures. Transformation will now proceed only on further cooling. Martensite thus formed is known as athermal martensite. Athermal transformation occurs in almost all carbon steels.

It is now well established that martensite can also form isothermally. In general, the amount of isothermally transformed martensite has been observed to be low. Extra low carbon-iron base alloys and high alloy steels can be transformed into martensite isothermally. Steels suitable for isothermal transformation, in general, possess low transformation temperatures. At lower transformation temperatures, transformation continues for long periods. However, the amount of martensite decreases with the decrease in transformation temperature and only a part of austenite transforms to martensite. Thus, a considerable amount of austenite is retained. This retained austenite may be transformed into martensite on reaching room temperature.

# Types of Martensite

Depending on the morphology (shape) of martensite phase, two types of martensite, namely, lath martensite and plate martensite are observed in steels. In lath martensite, martensite is present in strip form. The maximum length of the strip is limited to the distance between the grain boundary of the austenitic grain. Thickness of the strip usually lies in between 0.10 and 0.20 mm. Several parallel packets of laths are present within an austenitic grain. Laths are characterized by high dislocation density and low angle grain boundaries between them. Lath martensite is more frequently formed in low and medium carbon steels or low/medium carbon grades of low alloy steels having alloy contents on lower side.# 80 Heat Treatment—Principles and Techniques

Plate martensite is formed in high carbon steels and high alloy steels. Plate martensite is popularly known as lenticular martensite because of its lens type shape. The length of initially formed martensite plate, similar to lath martensite, extends between grain boundary of the austenite grain. The plates which are formed later extend from grain boundary of the austenite grain and boundary of existing plates.

# RFWFT eversiility2 of2 rnsformtion

Martensitic transformation is reversible. Martensite can be reverted to austenite on heating above the Ms temperature. The essential condition for the reversibility of martensite is that there should not be any change in chemical composition of martensite during heating. Only a few iron base alloys containing carbon as an impurity fulfil this requirement. Most of the steels do not satisfy this condition. The reason for this is that martensite in steels is supersaturated solid solution of carbon in alpha iron, and it decomposes at a very rapid rate on heating.

# RFWFU rit2 lnes

Martensitic transformation is characterized by a well established relationship between the orientation of parent austenite and the transformed martensite. Habit planes are those planes of the parent austenitic lattice on which martensitic plates are formed and which lie parallel to the physical plane of the martensitic plate. A habit plane is not distorted by the martensitic transformation, though along it shear displacement takes place during transformation. The habit planes for low, medium and high carbon steels are (1 1 1), (2 2 5) and (2 5 9), respectively.

# RFWFV fin2 histortion2 wodel

Martensite has body centred tetragonal (BCT) structure with a maximum (c/a) ratio of 1.08. A body centred tetragonal lattice can be obtained from face centred cubic lattice, as shown in Figure 4.30. This body centred tetragonal lattice will have a (c/a) ratio equal to 1.40. The (c/a) ratio is 1.00 for body centred cubic lattice. This means that the body centred tetragonal lattice of martensite is closer to the body centred cubic lattice.

E.C. Bain observed that a body centred cubic lattice can be obtained from face centred cubic structure by a simple mechanical process consisting of compression parallel to the c-axis and expansion along the remaining two axes. Application of the Bain distortion model results in the conversion of face centred cubic lattice to body centred cubic lattice with minimum possible movements of atoms.
