Repository: AdbulrhmanEldeeb/q-a_making

# Markdown File Processor

This project processes Markdown files, extracts and processes their content, and saves the results as JSON files. It is designed to handle large-scale Markdown content efficiently, leveraging modular code structure, logging, and progress tracking.

## Features

- **Markdown Processing**: Extracts and processes content from Markdown files using a custom processing pipeline.
- **Chunking Support**: Splits large text into manageable chunks for better handling.
- **Error Handling**: Automatically retries with rotated API keys in case of rate limits or errors.
- **JSON Output**: Saves processed data as structured JSON files for downstream use.

File: parsed_data/Materials_Science_Engineering_Introduction_by_William_Callister.md (part 5 of 62)
|Germanium|Ge|32|72.64|5.32|Dia. cubic|0.122|0.053|4|937|
|Gold|Au|79|196.97|19.32|FCC|0.144|0.137|1|1064|
|Helium|He|2|4.003|—|—|—|—|Inert|272 (at 26 atm)|
|Hydrogen|H|1|1.008|—|—|—|0.154|1|259|
|2.11|ER = Bn/r|Repulsive energy between two atoms|33|
|2.13|FA = 4πP0r²(Z1e)(Z2e)|Force of attraction between two isolated ions|35|
|2.16|%IC = 51 - exp[-(0.25)(XA - XB)²] * 100|Percent ionic character|43|

# List of Symbols

|Symbol|Meaning|
|---|---|
|A, B, n|Material constants|
|E|Potential energy between two atoms/ions|
|EA|Attractive energy between two atoms/ions|
|ER|Repulsive energy between two atoms/ions|
|e|Electronic charge|
|P0|Permittivity of a vacuum|
|F|Force between two atoms/ions|
|r|Separation distance between two atoms/ions|
|XA|Electronegativity value of the more electronegative element for compound BA|
|XB|Electronegativity value of the more electropositive element for compound BA|
|Z1, Z2|Valence values for ions 1 and 2|# Processing/Structure/Properties/Performance Summary

In this chapter, we noted that the electron configuration of an atom influences the type of bonds that it forms with other atoms. Bonding type also affects other structural elements of the material: for silicon, its electron band structure (Chapter 18); for polymeric materials (i.e., fibers), their molecular structures (Chapter 14). These relationships are represented in the following concept maps.

# Silicon

Electron configuration

Covalent bonding

Intrinsic electron band structure

Semiconductors

(Structure)

1s22s22p3s23p2

(Chapter 2)

(Chapter 18)

# Polymer Fibers

Electron configurations:

C, H

Covalent bonding

Polymer molecules

(Structure)

(Chapter 2)

(Chapter 14)

1s22s22p2

# Important Terms and Concepts

- atomic mass unit (amu)
- atomic number (Z)
- atomic weight (A)
- bonding energy
- coulombic force
- covalent bond
- dipole (electric)
- electron configuration
- electronegative
- electron state
- electropositive
- ground state
- hydrogen bond
- ionic bond
- isotope
- metallic bond
- mole
- Pauli exclusion principle
- periodic table
- primary bond
- quantum mechanics
- quantum number
- secondary bond
- valence electron
- van der Waals bond
- wave-mechanical model

# REFERENCES

Most of the material in this chapter is covered in college-level chemistry textbooks. Two are listed here as references.

- Jespersen, N. D, J. E. Brady, and A. Hyslop, *Chemistry: Matter and Its Changes*, 6th edition, Wiley, Hoboken, NJ, 2012.
- Ebbing, D. D., S. D. Gammon, and R. O. Ragsdale, *Essentials of General Chemistry*, 2nd edition, Cengage Learning, Boston, MA, 2006.

Note: In each chapter, most of the terms listed in the Important Terms and Concepts section are defined in the Glossary, which follows Appendix E. The other terms are important enough to warrant treatment in a full section of the text and can be found in the Contents or the Index.# Chapter 2

# Atomic Structure and Interatomic Bonding

# QUESTIONS AND PROBLEMS

Problem available (at instructor’s discretion) in WileyPLUS

# Fundamental Concepts

# The Periodic Table

1. With regard to electron configuration, what do all the elements in Group IIA of the periodic table have in common?
2. Silicon has 28Si, with an atomic weight of 27.9769 three naturally occurring isotopes: 92.23% of 28Si, with an atomic weight of 28.9765 amu; 4.68% of 29Si, with an atomic weight of 29.9738 amu. On the basis of these data, confirm that the average atomic weight of Si is 28.0854 amu.
3. Zinc has five naturally occurring isotopes: 48.63% of 64Zn, with an atomic weight of 63.929 amu; 27.90% of 66Zn, with an atomic weight of 65.926 amu; 4.10% of 67Zn, with an atomic weight of 66.927 amu; 18.75% of 68Zn, with an atomic weight of 67.925 amu; and 0.62% of 70Zn, with an atomic weight of 69.925 amu. Calculate the average atomic weight of Zn.
4. Indium has two naturally occurring isotopes: 113In, with an atomic weight of 112.904 amu; and 115In, with an atomic weight of 114.904 amu. If the average atomic weight for In is 114.818 amu, calculate the fraction-of-occurrences of these two isotopes.
5. (a) How many grams are there in one amu of a material? (b) Mole, in the context of this book, is taken in units of gram-mole. On this basis, how many atoms are there in a pound-mole of a substance?
6. (a) Cite two important quantum-mechanical concepts associated with the Bohr model of the atom. (b) Cite two important additional refinements that resulted from the wave-mechanical atomic model.
7. Relative to electrons and electron states, what does each of the four quantum numbers specify?
8. For the K shell, the four quantum numbers for each of the two electrons in the 1s state, in the order of n, l, m, are 1002 and 1. Write the four quantum numbers for all of the electrons in the L and M shells, and note which correspond to the s, p, and d subshells.
9. Give the electron configurations for the following ions: P5, P3, Sn4, Se2, I, and Ni2.
10. The K Potassium iodide (KI) exhibits predominantly ionic bonding. The I ions have electron structures that are identical to which two inert gases?

# Bonding Forces and Energies

Calculate the force of attraction between a Ca2+ and an O2- ion whose centers are separated by a distance of 1.25 nm.
The atomic radii of Mg2+ and F- ions are 0.072 and 0.133 nm, respectively. (a) Calculate the force of attraction between these two ions at their equilibrium interionic separation (i.e., when the ions just touch one another). (b) What is the force of repulsion at this same separation distance?
The force of attraction between a divalent cation and a divalent anion is 1.67 × 10^8 N. If the ionic radius of the cation is 0.080 nm, what is the anion radius?
The net potential energy between two adjacent ions, EN, may be represented by the sum of Equations 2.9 and 2.11; that is, EN = -A/r + B/r^n (2.17). Calculate the bonding energy E0 in terms of the parameters A, B, and n using the following procedure:# Questions and Problems

# 2.19

For an Na—Cl ion pair, attractive and repulsive energies EA and ER, respectively, depend on the distance between the ions r, according to

|EA|=|-1.436|r-1|
|---|---|---|---|
|ER|=|7.32 × 10-6|r8|

For these expressions, the energies are expressed in electron volts per Na—Cl pair, and r is the distance in nanometers. The net energy EN is just the sum of the preceding two expressions.

1. Superimpose on a single plot EN, ER, and EA versus r up to 1.0 nm.
2. On the basis of this plot, determine (i) the equilibrium spacing r0 between the Na and Cl ions, and (ii) the magnitude of the bonding energy E0 between the two ions.
3. Mathematically determine the r0 and E0 values using the solutions to Problem 2.18, and compare these with the graphical results from part (b).

# 2.20

Consider a hypothetical X—Y ion pair for which the equilibrium interionic spacing and bonding energy values are 0.38 nm and 5.37 eV, respectively. If it is known that n in Equation 2.17 has a value of 8, using the results of Problem 2.18, determine explicit expressions for attractive and repulsive energies EA and ER of Equations 2.9 and 2.11.

# 2.21

The net potential energy EN between two adjacent ions is sometimes represented by the expression

EN = -C/rb + D exp(-r) (2.18)

in which r is the interionic separation and C, D, and r are constants whose values depend on the specific material.

1. Derive an expression for the bonding energy E0 in terms of the equilibrium interionic separation r0 and the constants D and r using the following procedure:
2. 1. Differentiate EN with respect to r, and set the resulting expression equal to zero.
2. Solve for C in terms of D, r, and r0.
3. Determine the expression for E0 by substitution for C in Equation 2.18.

Derive another expression for E0 in terms of r0, C, and r using a procedure analogous to the one outlined in part (a).

# Primary Interatomic Bonds

# 2.22

1. Briefly cite the main differences among ionic, covalent, and metallic bonding.
2. State the Pauli exclusion principle.

# 2.23

Make a plot of bonding energy versus melting temperature for the metals listed in Table 2.3. Using this plot, approximate the bonding energy for molybdenum, which has a melting temperature of 2617°C.

# Secondary Bonding or van der Waals Bonding

# 2.24

Explain why hydrogen fluoride (HF) has a higher boiling temperature than hydrogen chloride (HCl) (19.4°C vs. 85°C), even though HF has a lower molecular weight.

# Mixed Bonding

# 2.25

Compute %IC of the interatomic bond for each of the following compounds: MgO, GaP, CsF, CdS, and FeO.

# 2.26

1. Calculate %IC of the interatomic bonds for the intermetallic compound Al6Mn.
2. On the basis of this result, what type of interatomic bonding would you expect to be found in Al6Mn?

# Bonding Type–Material Classification Correlations

# 2.27

What type(s) of bonding would be expected for each of the following materials: solid xenon, calcium fluoride (CaF2), bronze, cadmium telluride (CdTe), rubber, and tungsten?

# Spreadsheet Problems

# 2.1SS

Generate a spreadsheet that allows the user to input values of A, B, and n (Equation 2.17) and then does the following:

1. Plots on a graph of potential energy versus interatomic separation for two atoms/ions, curves for attractive (EA), repulsive (ER), and net (EN) energies.
2. Determines the equilibrium spacing (r0) and the bonding energy (E0).# Chapter 2

# Atomic Structure and Interatomic Bonding

# 2.2SS

Generate a spreadsheet that computes %IC of a bond between atoms of two elements, once the user has input values for the elements’ electronegativities.

# FUNDAMENTALS OF ENGINEERING QUESTIONS AND PROBLEMS

# 2.1FE

The chemical composition of the repeat unit for nylon 6,6 is given by the formula C12H22N2O.2 Atomic weights for the constituent elements are AC 12, AH 1, AN 14, and AO 16. According to this chemical formula (for nylon 6,6), the percentage (by weight) of carbon in nylon 6,6 is most nearly

- (A) 31.6%
- (B) 4.3%
- (C) 14.2%
- (D) 63.7%

# 2.2FE

Which of the following electron configurations is for an inert gas?

- (A) 1s2 2s2p33s3p6
- (B) 1s2 2s2p32
- (C) 1s2 2s2p33s3p64s12
- (D) 1s22s2p33s3p3d4s2

# 2.3FE

What type(s) of bonding would be expected for brass (a copper–zinc alloy)?

- (A) Ionic bonding
- (B) Metallic bonding
- (C) Covalent bonding with some van der Waals bonding
- (D) van der Waals bonding

# 2.4FE

What type(s) of bonding would be expected for rubber?

- (A) Ionic bonding
- (B) Metallic bonding
- (C) Covalent bonding with some van der Waals bonding
- (D) van der Waals bonding# Chapter 3

# The Structure of Crystalline Solids

# (a) X-ray diffraction photograph

Diffraction photograph [or Laue photograph (Section 3.16)] for a single crystal of magnesium.

# (b) Schematic diagram

Illustrating how the spots (i.e., the diffraction pattern) in (a) are produced. The lead screen blocks out all beams generated from the x-ray source, except for a narrow beam traveling in a single direction. This incident beam is diffracted by individual crystallographic planes in the single crystal (having different orientations), which gives rise to the various diffracted beams that impinge on the photographic plate.

Intersections of these beams with the plate appear as spots when the film is developed. The large spot in the center of (a) is from the incident beam, which is parallel to a [0001] crystallographic direction. It should be noted that the hexagonal symmetry of magnesium’s hexagonal close-packed crystal structure [shown in (c)] is indicated by the diffraction spot pattern that was generated.

# (c) Photograph of a single crystal of magnesium

That was cleaved (or split) along a (0001) plane—the flat surface is a (0001) plane. Also, the direction perpendicular to this plane is a [0001] direction.

# (d) Photograph of a mag wheel

A lightweight automobile wheel made of magnesium.

[Figure (b) from J. E. Brady and F. Senese, Chemistry: Matter and Its Changes, 4th edition. Copyright © 2004 by John Wiley & Sons, Hoboken, NJ. Reprinted by permission of John Wiley & Sons, Inc.]# WHY STUDY The Structure of Crystalline Solids?

The properties of some materials are directly related to their crystal structures. For example, pure and undeformed magnesium and beryllium, having one crystal structure, are much more brittle (i.e., fracture at lower degrees of deformation) than are pure and undeformed metals such as gold and silver that have yet another crystal structure (see Section 7.4). Furthermore, significant property differences exist between crystalline and noncrystalline materials having the same composition. For example, noncrystalline ceramics and polymers normally are optically transparent; the same materials in crystalline (or semicrystalline) form tend to be opaque or, at best, translucent.

# Learning Objectives

After studying this chapter, you should be able to do the following:

1. Describe the difference in atomic/molecular structure between crystalline and noncrystalline materials.
2. Draw unit cells for face-centered cubic, body-centered cubic, and hexagonal close-packed crystal structures.
3. Derive the relationships between unit cell edge length and atomic radius for face-centered cubic and body-centered cubic crystal structures.
4. Compute the densities for metals having face-centered cubic and body-centered cubic crystal structures given their unit cell dimensions.
5. Given three direction index integers, sketch the direction corresponding to these indices within a unit cell.
6. Specify the Miller indices for a plane that has been drawn within a unit cell.
7. Describe how face-centered cubic and hexagonal close-packed crystal structures may be generated by the stacking of close-packed planes of atoms.
8. Distinguish between single crystals and polycrystalline materials.
9. Define isotropy and anisotropy with respect to material properties.

# 3.1 INTRODUCTION

Chapter 2 was concerned primarily with the various types of atomic bonding, which are determined by the electron structures of the individual atoms. The present discussion is devoted to the next level of the structure of materials, specifically, to some of the arrangements that may be assumed by atoms in the solid state. Within this framework, concepts of crystallinity and noncrystallinity are introduced. For crystalline solids, the notion of crystal structure is presented, specified in terms of a unit cell. The three common crystal structures found in metals are then detailed, along with the scheme by which crystallographic points, directions, and planes are expressed. Single crystals, polycrystalline materials, and noncrystalline materials are considered. Another section of this chapter briefly describes how crystal structures are determined experimentally using x-ray diffraction techniques.

# Crystal Structures

# 3.2 FUNDAMENTAL CONCEPTS

Solid materials may be classified according to the regularity with which atoms or ions are arranged with respect to one another. A crystalline material is one in which the atoms are situated in a repeating or periodic array over large atomic distances—that is, long-range order exists, such that upon solidification, the atoms will position themselves.# 3.3 UNIT CELLS

The atomic order in crystalline solids indicates that small groups of atoms form a repetitive pattern. Thus, in describing crystal structures, it is often convenient to subdivide the structure into small repeat entities called unit cells. Unit cells for most crystal structures are parallelepipeds or prisms having three sets of parallel faces; one is drawn within the aggregate of spheres (Figure 3.1c), which in this case happens to be a cube. A unit cell is

Figure 3.1 For the face-centered cubic crystal structure, (a) a hard-sphere unit cell representation, (b) a reduced-sphere unit cell, and (c) an aggregate of many atoms. [Figure (c) adapted from W. G. Moffatt, G. W. Pearsall, and J. Wulff, The Structure and Properties of Materials, Vol. I, Structure, p. 51. Copyright © 1964 by John Wiley & Sons, New York.]

in a repetitive three-dimensional pattern, in which each atom is bonded to its nearest-neighbor atoms. All metals, many ceramic materials, and certain polymers form crystalline structures under normal solidification conditions. For those that do not crystallize, this long-range atomic order is absent; these noncrystalline or amorphous materials are discussed briefly at the end of this chapter.

Some of the properties of crystalline solids depend on the crystal structure of the material, the manner in which atoms, ions, or molecules are spatially arranged. There is an extremely large number of different crystal structures all having long-range atomic order; these vary from relatively simple structures for metals to exceedingly complex ones, as displayed by some of the ceramic and polymeric materials. The present discussion deals with several common metallic crystal structures. Chapters 12 and 14 are devoted to crystal structures for ceramics and polymers, respectively.

When crystalline structures are described, atoms (or ions) are thought of as being solid spheres having well-defined diameters. This is termed the atomic hard-sphere model in which spheres representing nearest-neighbor atoms touch one another. An example of the hard-sphere model for the atomic arrangement found in some of the common elemental metals is displayed in Figure 3.1c. In this particular case all the atoms are identical. Sometimes the term lattice is used in the context of crystal structures; in this sense lattice means a three-dimensional array of points coinciding with atom positions (or sphere centers).# Chapter 3

# The Structure of Crystalline Solids

chosen to represent the symmetry of the crystal structure, wherein all the atom positions in the crystal may be generated by translations of the unit cell integral distances along each of its edges. Thus, the unit cell is the basic structural unit or building block of the crystal structure and defines the crystal structure by virtue of its geometry and the atom positions within. Convenience usually dictates that parallelepiped corners coincide with centers of the hard-sphere atoms. Furthermore, more than a single unit cell may be chosen for a particular crystal structure; however, we generally use the unit cell having the highest level of geometrical symmetry.

# 3.4 METALLIC CRYSTAL STRUCTURES

The atomic bonding in this group of materials is metallic and thus nondirectional in nature. Consequently, there are minimal restrictions as to the number and position of nearest-neighbor atoms; this leads to relatively large numbers of nearest neighbors and dense atomic packings for most metallic crystal structures. Also, for metals, when we use the hard-sphere model for the crystal structure, each sphere represents an ion core. Table 3.1 presents the atomic radii for a number of metals. Three relatively simple crystal structures are found for most of the common metals: face-centered cubic, body-centered cubic, and hexagonal close-packed.

# The Face-Centered Cubic Crystal Structure

The crystal structure found for many metals has a unit cell of cubic geometry, with atoms located at each of the corners and the centers of all the cube faces. It is aptly called the face-centered cubic (FCC) crystal structure. Some of the familiar metals having this crystal structure are copper, aluminum, silver, and gold (see also Table 3.1). Figure 3.1a shows a hard-sphere model for the FCC unit cell, whereas in Figure 3.1b the atom centers are represented by small circles to provide a better perspective on atom positions. The aggregate of atoms in Figure 3.1c represents a section of crystal consisting of many FCC unit cells. These spheres or ion cores touch one another across a face diagonal; the cube edge length a and the atomic radius R are related through

# Unit cell edge length for face-centered cubic

a = 2R1/2 (3.1)

This result is obtained in Example Problem 3.1.

**Table 3.1: Atomic Radii and Crystal Structures for 16 Metals**
|Metal|Crystal Structure|Atomic Radius (nm)|Metal|Crystal Structure|Atomic Radius (nm)|
|---|---|---|---|---|---|
|Aluminum|FCC|0.1431|Molybdenum|BCC|0.1363|
|Cadmium|HCP|0.1490|Nickel|FCC|0.1246|
|Chromium|BCC|0.1249|Platinum|FCC|0.1387|
|Cobalt|HCP|0.1253|Silver|FCC|0.1445|
|Copper|FCC|0.1278|Tantalum|BCC|0.1430|
|Gold|FCC|0.1442|Titanium (a)|HCP|0.1445|
|Iron (a)|BCC|0.1241|Tungsten|BCC|0.1371|
|Lead|FCC|0.1750|Zinc|HCP|0.1332|

aFCC  face-centered cubic; HCP  hexagonal close-packed; BCC  body-centered cubic.

bA nanometer (nm) equals 10-9 m; to convert from nanometers to angstrom units (Å), multiply the nanometer value by 10.# 3.4 Metallic Crystal Structures

On occasion, we need to determine the number of atoms associated with each unit cell. Depending on an atom’s location, it may be considered to be shared with adjacent unit cells—that is, only some fraction of the atom is assigned to a specific cell. For example, for cubic unit cells, an atom completely within the interior “belongs” to that unit cell, one at a cell face is shared with one other cell, and an atom residing at a corner is shared among eight. The number of atoms per unit cell, N, can be computed using the following formula:

N = Ni + Nf + Nc
2 8 (3.2)

where

- Ni = the number of interior atoms
- Nf = the number of face atoms
- Nc = the number of corner atoms

For the FCC crystal structure, there are eight corner atoms (Nc = 8), six face atoms (Nf = 6), and no interior atoms (Ni = 0). Thus, from Equation 3.2,

N = 0 + 6 + 8 = 4

or a total of four whole atoms may be assigned to a given unit cell. This is depicted in Figure 3.1a, where only sphere portions are represented within the confines of the cube. The cell is composed of the volume of the cube that is generated from the centers of the corner atoms, as shown in the figure.

Corner and face positions are really equivalent—that is, translation of the cube corner from an original corner atom to the center of a face atom will not alter the cell structure.

# Coordination Number

Two other important characteristics of a crystal structure are the coordination number and the atomic packing factor (APF). For metals, each atom has the same number of nearest-neighbor or touching atoms, which is the coordination number. For face-centered cubics, the coordination number is 12. This may be confirmed by examination of Figure 3.1a; the front face atom has four corner nearest-neighbor atoms surrounding it, four face atoms that are in contact from behind, and four other equivalent face atoms residing in the next unit cell to the front (not shown).

# Definition of Atomic Packing Factor

The APF is the sum of the sphere volumes of all atoms within a unit cell (assuming the atomic hard-sphere model) divided by the unit cell volume—that is,

APF = volume of atoms in a unit cell
total unit cell volume (3.3)

For the FCC structure, the atomic packing factor is 0.74, which is the maximum packing possible for spheres all having the same diameter. Computation of this APF is also included as an example problem. Metals typically have relatively large atomic packing factors to maximize the shielding provided by the free electron cloud.

# The Body-Centered Cubic Crystal Structure

Another common metallic crystal structure also has a cubic unit cell with atoms located at all eight corners and a single atom at the cube center. This is called a body-centered cubic (BCC) crystal structure. A collection of spheres depicting this crystal structure is shown in Figure 3.2c, whereas Figures 3.2a and 3.2b are diagrams of BCC unit cells with the atoms represented by hard-sphere and reduced-sphere models, respectively.# Chapter 3

# The Structure of Crystalline Solids

For the body-centered cubic crystal structure, (a) a hard-sphere unit cell representation, (b) a reduced-sphere unit cell, and (c) an aggregate of many atoms. [Figure (c) from W. G. Moffatt, G. W. Pearsall, and J. Wulff, The Structure and Properties of Materials, Vol. I, Structure, p. 51. Copyright © 1964 by John Wiley & Sons, New York.]

and corner atoms touch one another along cube diagonals, and unit cell length a and atomic radius R are related through

|Unit cell edge length|4R|
|---|---|
|for body-centered|a = 4R (3.4)|
|cubic| |

Chromium, iron, tungsten, and several other metals listed in Table 3.1 exhibit a BCC structure.

Each BCC unit cell has eight corner atoms and a single center atom, which is wholly contained within its cell; therefore, from Equation 3.2, the number of atoms per BCC unit cell is

|N|=|Ni + Nc + Nf|
|---|---|---|
| |=|1 + 0 + 8|
| |=|2|

The coordination number for the BCC crystal structure is 8; each center atom has as nearest neighbors its eight corner atoms. Because the coordination number is less for BCC than for FCC, the atomic packing factor is also lower for BCC—0.68 versus 0.74.

It is also possible to have a unit cell that consists of atoms situated only at the corners of a cube. This is called the simple cubic (SC) crystal structure; hard-sphere and reduced-sphere models are shown, respectively, in Figures 3.3a and 3.3b. None of the metallic elements have this crystal structure because of its relatively low atomic packing factor (see Concept Check 3.1). The only simple-cubic element is polonium, which is considered to be a metalloid (or semi-metal).

# The Hexagonal Close-Packed Crystal Structure

Not all metals have unit cells with cubic symmetry; the final common metallic crystal structure to be discussed has a unit cell that is hexagonal. Figure 3.4a shows a reduced-hexagonal close-packed (HCP) unit cell for this structure, which is termed hexagonal close-packed (HCP); an assemblage of several HCP unit cells is presented in Figure 3.4b.

1 Alternatively, the unit cell for HCP may be specified in terms of the parallelepiped defined by the atoms labeled A through H in Figure 3.4a. Thus, the atom denoted J lies within the unit cell interior.# 3.4 Metallic Crystal Structures

Figure 3.3 For the simple cubic crystal structure, (a) a hard-sphere unit cell, and (b) a reduced-sphere unit cell.

The faces of the unit cell consist of six atoms that form regular hexagons and surround a single atom in the center. Another plane that provides three additional atoms to the unit cell is situated between the top and bottom planes. The atoms in this midplane have as nearest neighbors atoms in both of the adjacent two planes.

# Crystal Systems and Unit Cells for Metals

In order to compute the number of atoms per unit cell for the HCP crystal structure, Equation 3.2 is modified to read as follows:

N = Ni + 2 + 6 (3.5)

That is, one-sixth of each corner atom is assigned to a unit cell (instead of 8 as with the cubic structure). Because for HCP there are 6 corner atoms in each of the top and bottom faces (for a total of 12 corner atoms), 2 face center atoms (one from each of the top and bottom faces), and 3 midplane interior atoms, the value of N for HCP is found, using Equation 3.5, to be:

N = 3 + 2 + 12 = 6

Thus, 6 atoms are assigned to each unit cell.

Figure 3.4 For the hexagonal close-packed crystal structure, (a) a reduced-sphere unit cell (a and c represent the short and long edge lengths, respectively), and (b) an aggregate of many atoms.

[Figure (b) from W. G. Moffatt, G. W. Pearsall, and J. Wulff, The Structure and Properties of Materials, Vol. I, Structure, p. 51. Copyright © 1964 by John Wiley & Sons, New York.]# Chapter 3

# The Structure of Crystalline Solids

If a and c represent, respectively, the short and long unit cell dimensions of Figure 3.4a, the c/a ratio should be 1.633; however, for some HCP metals, this ratio deviates from the ideal value.

The coordination number and the atomic packing factor for the HCP crystal structure are the same as for FCC: 12 and 0.74, respectively. The HCP metals include cadmium, magnesium, titanium, and zinc; some of these are listed in Table 3.1.

# EXAMPLE PROBLEM 3.1

# Determination of FCC Unit Cell Volume

Tutorial Video

Calculate the volume of an FCC unit cell in terms of the atomic radius R.

# Solution

In the FCC unit cell illustrated, the atoms touch one another across a face-diagonal, the length of which is 4R. Because the unit cell is a cube, its volume is a3, where a is the cell edge length. From the right triangle on the face,

or, solving for a,

The FCC unit cell volume VC may be computed from

# EXAMPLE PROBLEM 3.2

# Computation of the Atomic Packing Factor for FCC

Tutorial Video

Show that the atomic packing factor for the FCC crystal structure is 0.74.

# Solution

The APF is defined as the fraction of solid sphere volume in a unit cell, or

Both the total atom and unit cell volumes may be calculated in terms of the atomic radius R. The volume for a sphere is 4/3πR3, and because there are four atoms per FCC unit cell, the total FCC atom (or sphere) volume is

From Example Problem 3.1, the total unit cell volume is

Therefore, the atomic packing factor is# 3.4 Metallic Crystal Structures

# Concept Check 3.1

(a) What is the coordination number for the simple-cubic crystal structure?

(b) Calculate the atomic packing factor for simple cubic.

[The answer may be found at www.wiley.com/college/callister (Student Companion Site).

# EXAMPLE PROBLEM 3.3

# Determination of HCP Unit Cell Volume

(a) Calculate the volume of an HCP unit cell in terms of its a and c lattice parameters.

(b) Now provide an expression for this volume in terms of the atomic radius, R, and the c lattice parameter.

# Solution

(a) We use the adjacent reduced-sphere HCP unit cell to solve this problem. Now, the unit cell volume is just the product of the base area times the cell height, c. This base area is just three times the area of the parallelepiped ACDE shown below. (This parallelepiped is also labeled in the above unit cell.)

The area of ACDE is just the length of CD times the height BC. But CD is just a, and BC is equal to:

BC = a cos(30) = a/2

Thus, the base area is just:

AREA = (3)(CD)(BC) = (3)(a)(a/2) = 3a²/2

Again, the unit cell volume VC is just the product of the AREA and c; thus,

VC = AREA(c) = (3a²/2)(c) = 3a²c/2 (3.7a)

(b) For this portion of the problem, all we need do is realize that the lattice parameter a is related to the atomic radius R as:

a = 2R

Now making this substitution for a in Equation 3.7a gives:

VC = 3(2R)²c/2 = 6R²c/2 (3.7b)# Chapter 3 / The Structure of Crystalline Solids

# 3.5 DENSITY COMPUTATIONS

A knowledge of the crystal structure of a metallic solid permits computation of its theoretical density ρ through the relationship

Theoretical density ρ = nA / (VCNA) (3.8)

where

- n = number of atoms associated with each unit cell
- A = atomic weight
- VC = volume of the unit cell
- NA = Avogadro's number (6.022 × 1023 atoms/mol)

# EXAMPLE PROBLEM 3.4

# Theoretical Density Computation for Copper

Copper has an atomic radius of 0.128 nm, an FCC crystal structure, and an atomic weight of 63.5 g/mol. Compute its theoretical density, and compare the answer with its measured density.

# Solution

Equation 3.8 is employed in the solution of this problem. Because the crystal structure is FCC, n, the number of atoms per unit cell, is 4. Furthermore, the atomic weight ACu is given as 63.5 g/mol. The unit cell volume VC for FCC was determined in Example Problem 3.1 as 16R3 / 12, where R, the atomic radius, is 0.128 nm.

Substitution for the various parameters into Equation 3.8 yields

ρ = (nACu) / (VCNA) = [16 / 12 (1.28 × 10-8 cm) / unit cell] (4 atoms/unit cell)(63.5 g/mol)(6.022 × 1023 atoms/mol)

ρ = 8.89 g/cm3

The literature value for the density of copper is 8.94 g/cm3, which is in very close agreement with the foregoing result.

# 3.6 POLYMORPHISM AND ALLOTROPY

Some metals, as well as nonmetals, may have more than one crystal structure, a phenomenon known as polymorphism. When found in elemental solids, the condition is often termed allotropy. The prevailing crystal structure depends on both the temperature and the external pressure. One familiar example is found in carbon: graphite is the stable polymorph at ambient conditions, whereas diamond is formed at extremely high pressures. Also, pure iron has a BCC crystal structure at room temperature, which changes to FCC iron at 912°C (1674°F). Most often a modification of the density and other physical properties accompanies a polymorphic transformation.# 3.6 Polymorphism and Allotropy

# MATERIAL OF IMPORTANCE

# Tin (Its Allotropic Transformation)

Another common metal that experiences an allotropic change is tin. White (or β) tin, having a body-centered tetragonal crystal structure at room temperature, transforms, at 13.2°C (55.8°F), to gray (or α) tin, which has a crystal structure similar to that of diamond (i.e., the diamond cubic crystal structure); this transformation is represented schematically as follows:

The rate at which this change takes place is extremely slow; however, the lower the temperature (below 13.2°C) the faster the rate. Accompanying this white-to-gray-tin transformation is an increase in volume (27%), and, accordingly, a decrease in density (from 7.30 g/cm3 to 5.77 g/cm3). Consequently, this volume expansion results in the disintegration of the white tin metal into a coarse powder of the gray allotrope. For normal subambient temperatures, there is no need to worry about this disintegration process for tin products because of the very slow rate at which the transformation occurs.

This white-to-gray tin transition produced some rather dramatic results in 1850 in Russia. The winter that year was particularly cold, and record low temperatures persisted for extended periods of time. The uniforms of some Russian soldiers had tin buttons, many of which crumbled because of these extreme cold conditions, as did also many of the tin church organ pipes. This problem came to be known as the tin disease.

Specimen of white tin (left). Another specimen disintegrated upon transforming to gray tin (right) after it was cooled to and held at a temperature below 13.2°C for an extended period of time.

(Photograph courtesy of Professor Bill Plumbridge, Department of Materials Engineering, The Open University, Milton Keynes, England.)# 3.7 CRYSTAL SYSTEMS

# Crystal Systems and Unit Cells for Metals

Because there are many different possible crystal structures, it is sometimes convenient to divide them into groups according to unit cell configurations and/or atomic arrangements. One such scheme is based on the unit cell geometry, that is, the shape of the appropriate unit cell parallelepiped without regard to the atomic positions in the cell. Within this framework, an xyz coordinate system is established with its origin at one of the unit cell corners; each of the x, y, and z axes coincides with one of the three parallelepiped edges that extend from this corner, as illustrated in Figure 3.5. The unit cell geometry is completely defined in terms of six parameters: the three edge lengths a, b, and c, and the three interaxial angles α, β, and γ. These are indicated in Figure 3.5, and are sometimes termed the lattice parameters of a crystal structure.

On this basis there are seven different possible combinations of a, b, and c and α, β, and γ, each of which represents a distinct crystal system. These seven crystal systems are cubic, tetragonal, hexagonal, orthorhombic, rhombohedral, monoclinic, and triclinic. The lattice parameter relationships and unit cell sketches for each are represented in Table 3.2. The cubic system, for which a = b = c and α = β = γ = 90°, has the greatest degree of symmetry. The least symmetry is displayed by the triclinic system, because a ≠ b ≠ c and α ≠ β ≠ γ.

From the discussion of metallic crystal structures, it should be apparent that both FCC and BCC structures belong to the cubic crystal system, whereas HCP falls within the hexagonal system. The conventional hexagonal unit cell really consists of three parallelepipeds situated as shown in Table 3.2.

# Concept Check 3.2

What is the difference between crystal structure and crystal system? [The answer may be found at www.wiley.com/college/callister (Student Companion Site).]

It is important to note that many of the principles and concepts addressed in previous discussions in this chapter also apply to crystalline ceramic and polymeric systems (Chapters 12 and 14). For example, crystal structures are most often described in terms of unit cells, which are normally more complex than those for FCC, BCC, and HCP. In addition, for these other systems, we are often interested in determining atomic packing factors and densities, using modified forms of Equations 3.3 and 3.8. Furthermore, according to unit cell geometry, crystal structures of these other material types are grouped within the seven crystal systems.

Figure 3.5 A unit cell with x, y, and z coordinate axes, showing axial lengths (a, b, and c) and interaxial angles (α, β, and γ).# 3.7 Crystal Systems

|Crystal System|Axial Relationships|Interaxial Angles|Unit Cell Geometry|
|---|---|---|---|
|Cubic|a = b = c|a = b = g = 90|a a a|
|Hexagonal|a = b, c|a = b = 90, g = 120|c a a a|
|Tetragonal|a = b, c|a = b = g = 90|c a a|
|Rhombohedral (Trigonal)|a = b = c|a = b = g ≠ 90|a a a|
|Orthorhombic|a ≠ b ≠ c|a = b = g = 90|c a b|
|Monoclinic|a ≠ b ≠ c|a = g = 90, b|c a b|
|Triclinic|a ≠ b ≠ c|a ≠ b ≠ g ≠ 90|c a b|# Chapter 3

# The Structure of Crystalline Solids

# Crystallographic Points, Directions, and Planes

When dealing with crystalline materials, it often becomes necessary to specify a particular point within a unit cell, a crystallographic direction, or some crystallographic plane of atoms. Labeling conventions have been established in which three numbers or indices are used to designate point locations, directions, and planes. The basis for determining index values is the unit cell, with a right-handed coordinate system consisting of three (x, y, and z) axes situated at one of the corners and coinciding with the unit cell edges, as shown in Figure 3.5. For some crystal systems—namely, hexagonal, rhombohedral, monoclinic, and triclinic—the three axes are not mutually perpendicular, as in the familiar Cartesian coordinate scheme.

# 3.8 POINT COORDINATES

Sometimes it is necessary to specify a lattice position within a unit cell. This is possible using three point coordinate indices: q, r, and s. These indices are fractional multiples of a, b, and c unit cell edge lengths—that is, q is some fractional length of a along the x axis, r is some fractional length of b along the y axis, and similarly for s; or

qa = lattice position referenced to the x axis (3.9a)

rb = lattice position referenced to the y axis (3.9b)

sc = lattice position referenced to the z axis (3.9c)

To illustrate, consider the unit cell in Figure 3.6, the x-y-z coordinate system with its origin located at a unit cell corner, and the lattice site located at point P. Note how the location of P is related to the products of its q, r, and s coordinate indices and the unit cell edge lengths.

# Figure 3.6

The manner in which the q, r, and s coordinates at point P within the unit cell are determined. The q coordinate (which is a fraction) corresponds to the distance qa along the x axis, where a is the unit cell edge length. The respective r and s coordinates for the y and z axes are determined similarly.

3We have chosen not to separate the q, r, and s indices by commas or any other punctuation marks (which is the normal convention).# 3.8 Point Coordinates

# EXAMPLE PROBLEM 3.5

Location of Point Having Specified Coordinates

For the unit cell shown in the accompanying sketch (a), locate the point having coordinates 1 1 2 1.

Solution

From sketch (a), edge lengths for this unit cell are as follows: a = 0.48 nm, b = 0.46 nm, and c = 0.40 nm. Furthermore, in light of the preceding discussion, the three point coordinates are r = 1, s = 1, and t = 1. We use Equations 3.9a through 3.9c to determine lattice positions for this point as follows:

|lattice position referenced to the x axis|q = (1)a = (1)(0.48 nm) = 0.12 nm|
