Repository: AdbulrhmanEldeeb/q-a_making

# Markdown File Processor

This project processes Markdown files, extracts and processes their content, and saves the results as JSON files. It is designed to handle large-scale Markdown content efficiently, leveraging modular code structure, logging, and progress tracking.

## Features

- **Markdown Processing**: Extracts and processes content from Markdown files using a custom processing pipeline.
- **Chunking Support**: Splits large text into manageable chunks for better handling.
- **Error Handling**: Automatically retries with rotated API keys in case of rate limits or errors.
- **JSON Output**: Saves processed data as structured JSON files for downstream use.

File: parsed_data/Principles_and_Prevention_of_Corrosion_by_Denny_A. Jones.md (part 5 of 29)
# Principles and Prevention of CORROSION
When a cathodic overpotential, r/c, is applied to the electrode, the discharge reaction rate is reduced and that of the ionization is increased. This is accomplished by decreasing the activation energy for the discharge reaction by an amount, anFrjc, and increasing that for the ionization reaction by an amount, (1- a)nFr\c, as indicated by the dashed line in Figure 3.3. The factors a and (1 -a) are the fractions of 7)c taken by the discharge and ionization (forward and reverse) reactions, respectively. The cathodic discharge reaction rate in terms of current density becomes

ic = Kr exp AG,* anFr\c

RT

and the anodic ionization reaction rate becomes

ia = Kr exp AGf* + (1 - a)n F rjc

RT

The net applied current is then

anFric i0 exp - (1 - a)n F r]c

4pp,c 4 i a ^0 CXp RT

RT

For an applied anodic current favoring ionization to H+,# Ch. 3 / Electrochemical Kinetics of Corrosion

app,a eXp LRT "anFt]a ' - i0 e- (l- cc)n F ria ~J RT J (12) where a is now the fraction of T taken by the anodic ionization reaction. For high *ja values of rjc* (11) simplifies to

app,c Ic Ic 0 ex p anFricRT which is identical to

= Pc log *in (10b) with j8c* = 2.3RT/<mF; and (12) becomes

n*A<sub,a = Pa log — (10a) for high values of *ra. For a = 0.5, ficor* (5a is 0.12 V, near the assumed value of 0.1 V used for the approximate calculations in this book.

# 3.2.2 Concentration Polarization

At high rates, cathodic reduction reactions deplete the adjacent solution of the dissolved species being reduced. The concentration profile of H+, for example, is shown schematically in Figure 3.4. CB is the H+ concentration of the uniform bulk solution, and S is the thickness of the concentration gradient in solution. The half-cell electrode potential *+2* of the depleted surface is given by the Nemst equation (Section?H/H 2.1.3) as a function of H+ concentration or activity (H+),

# FIGURE 3.4

Concentration of H+ in solution near a surface controlled by concentration polarization.# 3.2 / Electrochemical Polarization

'H*IH2 " H + / H ,+2 .3 RT ,log --------(H )

It is apparent that the half-cell electrode potential, e, decreases as (H+) is depleted at the surface. This decrease (potential change) is concentration polarization, ηconc, which is given as a function of current density by

ηc = 2.3 RT log 1 - iL

nF

A plot of this equation in Figure 3.5a shows that ηconc is low until a limiting current density, iL, is approached. iL is the measure of a maximum reaction rate that cannot be exceeded because of a limited diffusion rate of H+ in solution.

The limiting current density, iL, can be calculated from

iL = DznFCn

(13)

where n and F were defined in (1), and Dz is the diffusivity of the reacting species, z (H+ in this example). Thus, iL is increased by higher solution concentration, CB, higher temperature, which increases Dz; and higher solution agitation, which decreases St, as shown in Figure 3.5b. For corrosion, concentration polarization is significant primarily for cathodic reduction processes. Concentration polarization for anodic oxidation during corrosion can usually be ignored because an unlimited supply of metal atoms is available at the interface. Some concentration polarization of the anodic reaction is possible at very high corrosion rates or during intentional anodic dissolution by impressed currents (e.g., electrochemical machining or electrorefining), when rates are limited by transport of soluble oxidation products away from the surface.

Increasing velocity

Increasing temperature

Increasing concentration

log

(b)

# FIGURE 3.5

Cathodic concentration polarization: (a) plotted versus reaction rate or current density; (b) effect of solution conditions.# Ch. 3 / Electrochemical Kinetics of Corrosion

# 3.2.3 Combined Polarization

Total cathodic polarization, *rjTc*, is the sum of activation and concentration polarization:

*% c* ^?act,c ^?con c’

which can be expanded to

*nt . c = PJo g — + —2 .3RTfllic* \ - ljL (14)

Because concentration polarization is usually absent for anodic polarization of metal dissolution reactions, there remains

*T!a = Pa lOg~ •h* (15)

Equation (15) is essentially identical to (10a) but is renumbered here for easy reference together with (14).

# 3.3 Mixed Potential Theory

Four parameters, *fic, (3a, i0, and iL*, can be used in equations (14) and (15) to describe virtually all electrochemical corrosion systems. Measurements of their values are desirable, but even estimates for each feasible half-cell reaction in various combinations allow predictions and explanations of many effects observed experimentally.

The principle of charge conservation is required to apply equations (14) and (15) to any number of half-cell reactions occurring simultaneously on a conducting surface. The total rate of oxidation must equal the total rate of reduction. That is, the sum of anodic oxidation currents must equal the sum of cathodic reduction currents. This must be true to avoid accumulating charge in the electrode.

The anodic reaction for metal corrosion is of the general form

*M —> M"+ + ne“.*

Cathodic reactions are few in number (Section 1.4.1) and may be summarized as follows:

1. Evolution of H2 from acid or neutral solutions,
2. *2H+ + 2e“ —> H2 (acid solutions)* (6)

*2H2O + 2e~ —> H2 + 2OH~ (neutral and alkaline solutions)* (17)

Reduction of dissolved oxygen in acid or neutral solutions,
3. *O2 + 4H+ + 4e“ —> 2H2O (acid solutions)* (18)

*O2 + 2H2O + 4e" —> 4OH” (neutral and alkaline solutions)* (19)

Reduction of a dissolved oxidizer in a redox reaction such as,# 3.3 / Mixed Potential Theory

The application of (14) and (15) to some of these reactions is illustrated by the examples that follow.

# 3.3.1 Corrosion Potential and Current Density

When a metal such as zinc is corroding in an acid solution, both the anodic,

Zn &rarr; Zn2+ + 2e-, (2)

and cathodic,

2H+ + 2e- &rarr; H2, (6)

half-cell reactions occur simultaneously on the surface. Each has its own half-cell electrode potential and exchange current density, as shown in Figure 3.6. However, the two half-cell electrode potentials eZn/Zn2+ and eH+ cannot coexist separately on an electrically conductive surface. Each must polarize or change potential to a common intermediate value, Ecorr, which is called the corrosion potential. Ecorr is referred to as a mixed potential since it is a combination or mixture of the half-cell electrode potentials for reactions (2) and (6). Hydrogen is sometimes referred to as an oxidizer because it serves to “oxidize” the metal to dissolved cations by its reduction in the cathodic reaction (6).

As reactions (2) and (6) polarize on the same surface, the half-cell electrode potentials change respectively, according to

= f t i o g ^ (15)

and

CURRENT DENSITY (A/cm2)

# FIGURE 3.6

Anodic and cathodic half-cell reactions present simultaneously on a corroding zinc surface.# Ch. 3 / Electrochemical Kinetics of Corrosion

# CURRENT DENSITY (A/cm2)

FIGURE 3.7 Polarization of anodic and cathodic half-cell reactions for zinc in acid solution to give a mixed potential, Ecorr, and a corrosion rate (current density), icorr. (From M. G. Fontana, Corrosion Engineering, 3rd ed., McGraw-Hill, New York, p. 457, 1986. Reprinted by permission, McGraw-Hill Book Company.)

Vc = Pc log—,lo (10b)

until they become equal at Econ, as shown in Figure 3.7. Equation (10b) is identical to equation (14), assuming for the moment that concentration polarization is absent. The relationships (15) and (10b) for the activation polarization of reactions (2) and (6) are again (Figure 3.2) linear on the semilog plot of Figure 3.7. Uniform average values of ja and jC are estimated at ± 0.1 V in this example and others to follow. At Ecoir the rates of the anodic (2) and cathodic (6) reactions are equal. The rate of anodic dissolution, ia, is identical to the corrosion rate, i'corr, in terms of current density, and

~ la ~ icorr at Econ, as indicated in Figure 3.7.

# 3.3.2 Effect of Exchange Current Density

The exchange current density of each half-cell reaction often outweighs the thermodynamic driving force in determining the rate of the reaction. For example, the mixed potential description of iron corrosion in an acid (Figure 3.8) is similar in appearance to that of zinc (Figure 3.7). Because the half-cell electrode potential, EFe/Fe2+, for the anodic reaction for iron, Fe —&gt; Fe2+ + 2e-, is equal to about -0.44 V versus the standard hydrogen electrode, SHE, the corrosion rate would be expected# 3.3 / Mixed Potential Theory

CURRENT DENSITY (A/cm2)

FIGURE 3.8 Comparison of electrochemical parameters for iron and zinc in acid solution, demonstrating the importance of i0 on determination of corrosion rates. Dashed lines represent lines from Figure 3.7 superimposed for comparison.

to be much lower than that of zinc, whose half-cell electrode potential is much more active, at -0.76 V (Table 2.1). The polarization diagram for zinc is shown by dashed lines in Figure 3.8, for comparison. The half-cell electrode potential for hydrogen reduction is the same for both at 0.00 versus SHE, and the driving force or difference between the half-cell reaction potentials is much larger for zinc than for iron. However, the corrosion rate of zinc, zCorr,zn, is actually somewhat lower than that of iron, iCir,Fe, because of the low exchange current density for hydrogen reduction on zinc compared to iron and the comparatively low exchange current density for zinc dissolution, as shown in Figure 3.8.

This example illustrates the importance of half-cell reaction kinetics on corrosion rates and demonstrates the error that can result from drawing uninformed conclusions from thermodynamic data (i.e., half-cell electrode potentials).

# 3.3.3 Effect of Added Oxidizer

The driving force for corrosion is increased by the addition of a stronger oxidizer, that is, a redox system with a half-cell electrode potential much more noble than that of any others present. Consider the addition of mixed ferric-ferrous salts to a hypothetical metal, M, corroding in an acid solution. This is a more realistic example of conditions in service where a pure system with only a single redox reaction would be a rarity. Industrial acids are frequently contaminated with ferric-ferrous salts and other cationic impurities added by corrosion or unremoved during processing.# Ch. 3 / Electrochemical Kinetics of Corrosion

Three experimental observations on the corrosion of iron result from adding an oxidizer to an acid solution:

- The corrosion potential, Ecorr, is shifted to more noble (positive) values.
- The corrosion rate is increased.
- The hydrogen evolution rate is reduced.

Analysis by mixed potential theory is complicated by the presence of two oxidizers simultaneously: 2H+ + 2e− —> H2, and the added redox reaction, Fe3+ + e− —> Fe2+, which has a noble half-cell electrode potential of +0.77 V. The system is analyzed again in a similar manner to the examples of Sections 3.3.1 and 3.3.2. The i0 values for each reaction are located at the corresponding half-cell reaction potentials in Figure 3.9, and the Tafel constants (β’s) are estimated at + 0.1 V.

Using the charge conservation principle, the total oxidation and total reduction current densities are determined as a function of potential, and Econ is determined where the two are equal. Beginning at the most noble half-cell electrode potential, EFe3+/Fe2+, and proceeding to more negative (active) potentials, the total reduction current density is equal to that for reduction of Fe3+ to Fe2+ until the half-cell electrode potential for hydrogen reduction, EH2/H+, is reached, where the reduction current density for hydrogen must be added. The total reduction current density then follows the parallel dashed line marked “total reduction” until the half-cell electrode potential for metal oxidation is reached, when another increase is present due to reduction of M+ to M.

Total oxidation is determined in a similar manner, starting with the most active half-cell electrode potential in the system, EM/M. Total oxidation follows the line to more positive potentials for oxidation of M to M+ until EH2/H+ is reached, where a current density for oxidation of H2 to H+ must be included. The total current density for

FIGURE 3.9 Determination of the mixed potential Ecorr for a corroding metal M exposed to acid solution with a second oxidizer, Fe3+/Fe2+, present. (From M. G. Fontana, Corrosion Engineering, 3rd ed., McGraw-Hill, New York, p. 466, 1986. Reprinted by permission, McGraw-Hill Book Company.)# 3.3 / Mixed Potential Theory

oxidation follows the parallel line marked “total oxidation” until <?Fe3Vc2F+ is reached and another addition is included for oxidation of Fe2+ to Fe3+.

The corrosion potential, Ecorr, is defined in Figure 3.9 by the intersection of the total oxidation and total reduction lines where the two are equal, fulfilling the charge conservation principle. Because M —> M+ + e- is the only oxidation reaction present, the total oxidation current density is also the corrosion rate, zcorr. However, both Fe3+ and H+ are being reduced in this system, and the sum of their rates, *Fe3+ —> Fe2+ + *h+ —> h2, is equal to total reduction, which is in turn equal to total oxidation or zcorr. The two reduction rates are defined in Figure 3.9 by the intersection of the horizontal equipotential line at Econ with the polarization curves for the reduction rates of each half-cell reaction.

Examination of Figure 3.10 shows that the theory explains the experimental observations listed earlier in this section. Indeed, the corrosion rate of the metal is increased, the corrosion potential is made more noble, and the hydrogen evolution is decreased by the addition of the oxidizing agent to an acid solution. The reduction of hydrogen evolution has been interpreted sometimes as the result of reaction with the oxidizer. Hydrogen accumulation was thought to act as a barrier to corrosion. The removal of hydrogen would unblock, or depolarize, surface hydrogen and increase the corrosion rate. However, the mixed potential analysis of Figures 3.9 and 3.10 shows that a chemical reaction is unnecessary to explain the experimental observations, which are simply the result of the electrochemical behavior of the various half-cell reactions combined on the surface.

Addition of a strong oxidizer such as Fe3+ is not a guarantee that the corrosion rate is increased. The exchange current density for the oxidizer on the corroding surface must be high enough to justify an increase in corrosion rate. The assumption of a high exchange current density is implicit in Figure 3.9. Consider the alternative in Figure 3.11, where the ia for the oxidizer is assumed to be very low.

FIGURE 3.10 Rates of reduction (iF3+ e → Fe2+ and ih+ → H2) and oxidation (iox) from Figure 3.8 (From M. G. Fontana, Corrosion Engineering, 3rd ed., McGraw-Hill, New York, p. 467, 1986. Reprinted by permission, McGraw-Hill Book Company.)# Ch. 3 / Electrochemical Kinetics of Corrosion

FIGURE 3.11 No effect on corrosion when oxidizer of low i0 is added to an acid solution. (From M. G. Fontana, Corrosion Engineering, 3rd ed., McGraw-Hill, New York, p. 467, 1986. Reprinted by permission, McGraw-Hill Book Company)

The rate (current density) for reduction is not high enough to have a significant effect on the corrosion of the metal. The corrosion potential is unchanged after the oxidizer addition because the current density for reduction of the oxidizer is not sufficiently high to have a measurable effect on the total reduction current and in turn on the corrosion rate.

# 3.3.4 Effect of Concentration Polarization

Concentration polarization is assumed absent in the preceding examples. This is equivalent to assuming that the limiting diffusion currents for all cathodic reduction processes are substantially higher than the graphically derived corrosion current densities. The assumption is invalid in many real situations, especially when the concentration of the oxidizer is relatively low, as shown by a decrease in CBin equation (13). Figure 3.12 shows a plot of equation (14), which is the sum of activation and concentration polarization contributions in the total cathodic polarization. When the reduction current density approaches iL, concentration polarization takes over from activation polarization, and the corrosion rate becomes limited by the diffusion of the oxidizer from the bulk solution. At low cathodic polarization the reduction process is activation controlled, but at high polarization it is diffusion or concentration controlled.

A common example of corrosion controlled by concentration polarization is iron or steel in dilute aerated salt solution (e.g., seawater). The cathodic process is reduction of dissolved oxygen, according to:

02 + 2H2O + 4e- → 4OH- (19)

The maximum solubility of dissolved oxygen in water is relatively low, about 8 ppm at ambient temperature. In quiescent conditions, corrosion is controlled by diffusion of dissolved oxygen to the steel surface. However, if the solution is stirred, increasing iL, a crossover is possible, as shown in Figure 3.13a, when iL becomes greater than the anodic oxidation rate or current density, ia. Corrosion rate, icorr, increases.# 3.4 Experimental Polarization Curves

Mixed potential theory was derived originally5 to explain experimental electrochemical laboratory measurements. For purposes of instruction, the theory is usually presented ahead of the experimental foundation which is given in this section. The student should not come to an incorrect conclusion that experimental results confirm a previously developed theory, when such is not the case.

FIGURE 3.12 Combined polarization: sum of activation, rjact, and concentration, 77oonCi polarization.

with stirring rate (Figure 3.13b) but levels off and becomes independent of stirring rate, when iL > ia, and the reduction reaction becomes activation controlled.

FIGURE 3.13 Effect of stirring during combined polarization: (a) on iL, (b) on ici# Ch. 3 / Electrochemical Kinetics of Corrosion

# 3.4.1 Cathodic Polarization

Assume a system in which anodic and cathodic half-cell reactions are given by reactions (2) and (6), respectively. Let us suppose that an excess of electron flow (a current density, zapp > ic) is applied to this corroding zinc electrode in acid with Ecorr and icorr defined by mixed potential theory (Figure 3.14a). The excess of electrons

(a) Current density, iapp, applied to corroding electrode of Ecorr and icorr, causing cathodic overvoltage of ec; (b) simulated experimental polarization curves derived from (a).# 3.4 / Experimental Polarization Curves

causes the electrode potential to shift negatively from Econ to E. The negative potential shift, ec = E - Econ, is defined as cathodic overpotential. The term e is used to distinguish between overpotential from a mixed potential, Econ, and similar overpotential, η, from a half-cell electrode potential, e. The excess of electrons suppresses the rate of the anodic reaction (2) from icoir to ia and similarly increases the cathodic reduction reaction (6) from zcorr to ic. To fulfill the principle of charge conservation (i.e., avoid buildup of charge in the electrode), the difference between the increase in the cathodic reduction rate and the decrease in the anodic oxidation rate, prompted by cathodic overpotential, ec, must be equal to the applied current:

^app,c ~ ~ ^a'

Figure 3.14b shows zappc represented by simulated data points ( • ) for various values of ec. At low ec, ic is only slightly higher than ia, and zapp,c is very low. As ec increases, ic increases while ia decreases, both quite rapidly, until ia becomes insignificant compared to ic, and the simulated experimental cathodic polarization curve coincides with the dashed line for the cathodic half-cell overpotential of reaction (6). Thus, the simulated cathodic polarization curve of potential versus log zapp is curved at low overpotential but becomes linear at higher overpotential. The linearity on a semilog plot is termed Tafel behavior, for the German investigator who first reported it. The simulated anodic polarization curve defined by (■) in Figure 3.14b is discussed in Section 3.4.2.

Experimental Tafel behavior defines the cathodic branch of the half-cell reduction reaction. Figure 3.14b shows that extrapolation of the region of Tafel behavior gives the corrosion rate, icon, at Ecoir. Thus, corrosion rates can be measured from polarization data, as discussed further in Section 5.1. If the Tafel line is further extrapolated to *ih+/h2 the exchange current density for the reduction process, z0,h+/h2* can also be obtained.

An experimental cathodic polarization curve for steel in acid solution is shown in Figure 3.15. The linearity, or Tafel behavior, is limited to only about one decade of current density before interferences become apparent at higher current density. These interferences may be caused by near surface depletion of the oxidizer, H+ (concentration polarization), or ohmic gradients in the solution (Section 3.5.4). Higher concentration solutions reduce concentration polarization, increase conductivity, and thereby extend Tafel behavior.

The effects of solution pH in 4% NaCl on cathodic polarization of pure iron are shown in Figure 3.16. At the lowest pH, 1.42, there is about 1.5 decades of Tafel behavior for the hydrogen reduction reaction (6) before concentration polarization begins with an eventual limiting current density of about 7000 µA/cm2. As pH increases (e.g., to 2.91), hydrogen ion activity, (H+), becomes much lower, concentration polarization of reaction (6) begins much sooner, and the limiting current density decreases to about 100 µA/cm2. In the higher pH solutions, under high cathodic polarization, hydrogen evolution by direct reduction of water occurs above the limiting current density for reaction (6):

2H2O + 2e− -> H2 + 2OH−

At the highest pH, 5.26,# Ch. 3 / Electrochemical Kinetics of Corrosion

reduction of H+ is still more limited, and direct reduction of water by reaction (17) predominates, except for the lowest cathodic currents.

# 3.4.2 Anodic Polarization

Polarization in the anodic (positive) direction is analogous to cathodic polarization. Electrons are drawn out of the metal, and the current flows in the opposite direction from cathodic currents above. The deficiency of electrons makes the potential change positive with respect to Econ. The anodic oxidation rate, ia, is increased, while the cathodic reduction rate, ic, is decreased, so that the applied anodic current density is

iapp,a = ia - ic (21)

The simulated anodic polarization curve, derived from Figure 3.14a and shown in Figure 3.14b, is also linear on the semilog plot, in a manner analogous to the cathodic data.

The experimental anodic polarization curves often do not correspond to the idealization of Figure 3.14. The anodic data of Figure 3.15 are generally curved on the semilog plot, and no sensible linearity or value of βa can be found. The reasons for

# FIGURE 3.15

Experimental polarization curves for 1080 steel in deaerated 1 N H2SO₄. pc = -98 mV, βa = 38 mV (derived from cathodic data), icorr = 1180 μA/cm2, (From R. Bandy and D. A. Jones, Corrosion, Vol. 32, p. 126, 1976. Reprinted by permission National Association of Corrosion Engineers.)# 3.4 / Experimental Polarization Curves

APPLIED CURRENT DENSITY (μA /cm2)

FIGURE 3.16 Cathodic polarization of pure iron in deaerated 4% NaCI. (From M. Stern, J. Electrochem. Soc., Vol. 102, p. 609, 1955. Reprinted by permission, The Electrochemical Society.)

The nonlinearity are not well understood, but some speculations seem reasonable. Anodic dissolution of metal is irreversible in dilute corroding solutions. Rapid anodic dissolution can cause unacceptable solution contamination before the anodic polarization curve is complete. The surface may be roughened or otherwise changed as liberated corrosion products accumulate and precipitate or form oxide/hydroxide films on the surface. In weakly or moderately corrosive solutions, the anodic overpotential is often higher than would be expected from cathodic data, probably due to formation of inhibiting surface films.

Anodic polarization data derived from cathodic data9 have sometimes provided a reasonable alternative. The anodic current density, ia, can be calculated from equation (21) in the potential region near Ecorr, where zapp ≈ ic. The extrapolated Tafel line gives ic, and the data points give zapp. Substituting these values into equation (21) gives corresponding values of ia at a number of potentials. The solid data points in Figure 3.15 were derived in this way and give reasonable anodic Tafel behavior.

Anodic and cathodic polarization curves are symmetrical about Ecorr when m = w, as assumed in Figure 3.14. However, for a corroding metal, |βa| and |βc| are seldom equal for the separate and distinct anodic and cathodic half-cell reactions which constitute the mixed potential Ecorr. The inequality is demonstrated typically in Figure 3.15, where |βa| = 38 mV and |βc| = -98 mV. Table 3.2 shows that in general |βa| for anodic dissolution reactions are usually half or less than |βc|.# Ch. 3 / Electrochemical Kinetics of Corrosion

for the cathodic reduction reactions. Table 3.2 lists useful cathodic and anodic polarization data as well as exchange current densities on a number of corroding metals.

# 3.5 Instrumentation and Experimental Procedures

Electrochemical polarization methods may be classified as controlled current (galvanostatic) and controlled potential (potentiostatic). Galvanostatic procedures are relatively simple instrumentally, were the first used historically, and are described initially in this section. Potentiostatic techniques are described in the next chapter on passivity, where they have particular application.

# 3.5.1 Galvanostatic Circuits

Figure 3.17 shows schematic circuitry for galvanostatic or constant-current electrochemical polarization measurements on a specimen or working electrode, WE. A filtered direct current (dc) power supply, PS, supplies current (I) to the working electrode, through a second counter or auxiliary electrode, AUX. The potential of the working electrode is measured with respect to a reference electrode, REF, with a series-connected potentiometer, P, and electrometer null detector, N, as described in Section 2.3.4. The simplest experimental arrangement would place the reference electrode directly in the experimental cell, which is the vessel containing the solu-

# FIGURE 3.17

Schematic circuitry for galvanostatic polarization measurements.# 3.5 /-Instrumentation and Experimental Procedures

The large variable resistor, R, is much greater than the sum of resistances, rc, in the cell. Any small changes of rc during polarization have no effect on the circuit resistance, which is dominated by R. Thus, a constant voltage applied from PS to the constant circuit resistance results in constant current, I, measured by the ammeter, A, in the circuit.

The working electrode is polarized as a cathode when connected to the negative terminal of the power supply, as shown in Figure 3.17. The auxiliary electrode, connected to the positive terminal, is simultaneously polarized as an anode. The working electrode becomes the anode and the auxiliary electrode the cathode when the terminals are reversed. We are usually interested only in the behavior of the working electrode, and the auxiliary electrode serves only to supply polarizing current.

# TABLE 3.2 Electrode Kinetic Parameters, 20-25°C

|Electrode|Solution|# / c m2|(V)|(V)|Reference|
|---|---|---|---|---|---|
|Reaction:|2H+ + 2e- &rarr; H2| | | | |
|Pt|1 iVHCl|1 x 10-2|0.03| |11|
| |0.17V NaOH|0.7 x 10-3|0.11| |11|
|Pd|0.67V HCl|2 x 10-3|0.03| |11|
|Mo|1 iVHCl|1 x 10-5|0.04| |11|
|Au|1 iVHCl|1 x 10-5|0.05| |11|
|Ta|1 iVHCl|1 x 10-4|0.08| |11|
|W|5 iVHCl|1 x 10-4|0.11| |11|
|Ag|0.1 iVHCl|5 x 10-6|0.09| |11|
|Ni|0.1 iVHCl|8 x 10-6|0.31| |11|
| |0.12 iVNaOH|4 x 10-6|0.10| |11|
|Bi|1 iVHCl|1 x 10-6|0.10| |11|
|Nb|1 iVHCl|1 x 10-6|0.10| |11|
|Fe|1 iVHCl|1 x 10-5|0.15| | |
| |0.52 N H2SO4|2 x 10-5|0.11| |12|
| |4% NaCl, pH 1-4|1 x 10-6|0.10| |8|
|Cu|0.1 iVHCl|2 x 10-6|0.12| | |
| |0.15 N NaOH|1 x 10-5|0.12| |11|
|Sb|2 N H2SO4|1 x 10-8|0.10| |11|
|A1|2 N H2SO4|1 x 10-9|0.10| |11|
|Be|1 iVHCl|1 x 10-8|0.12| |11|
|Sn|1 iVHCl|1 x 10-7|0.15| |11|
|Cd|1 iVHCl|1 x 10-6|0.20| |11|
|Zn|1 iVH2SO4|2 x 10-10|0.12| |11|
|Hg|0.1 iVHCl|7 x 10-12|0.12| |11|
| |0.1 iV H2SO4|2 x 10-12|0.12| |11|
| |0.1 N NaOH|3 x 10-14|0.10| |11|
|Pb|0.01-8 iVHCl|2 x 10-12|0.12| |11|# Ch. 3 / Electrochemical Kinetics of Corrosion

# TABLE 3.2 (Cont.)

|Electrode|Solution|i0 (A/cm2)|/Vc|/Va|Reference| |
|---|---|---|---|---|---|---|
|Reaction: 02 + 4H+ + 4e- → 2H2O|Pt|0.1 N H2SO4|9 x 10-11|0.10|11| |
|Reaction: 02 + 2H2O + 4e- → 4OH-|Pt|0.1 N NaOH|4 x 10-12|0.05|n| |
| |Au|0.1 N NaOH|5 x 10-12|0.05|11| |
|Reaction: Cl2 + 2e- → 2Cl-|Pt|1 N HCl|5 x 10-3|0.11|0.13|n|
|Reaction: M → Mn+ + ne-|Fe|0.52 N H2SO4|1 x 10-7| |0.060|12|
| |0.52 N H2SO4|1 x 10-10| |0.039|12| |
| |0.63 N FeSO4|3 x 10-9| |0.060|13| |
| |4% NaCl, pH 1.5| | |0.068|9| |
| |0.3 N H2SO4| | |0.10|14| |
| |0.5 M FeSO4, 0.1 M NaHSO4|3 x 10-10| |0.030|15| |
| |Perchlorate| | |0.030|16| |
|Cu|0.001 N Cu(NO3)2|1 x 10-9| | |11| |

Source: Adapted from H. H. Uhlig and R. W. Revie, Corrosion and Corrosion Control, 3rd ed., Wiley, p. 44, 1985. Reprinted by permission John Wiley and Sons, New York.

However, both electrodes become important in measurements on galvanic corrosion described in Section 6.3.2.

# 3.5.2 Charge Transport in Polarization Cells

Current is carried in an electrolyte solution by charged ions that move by three possible processes: (a) diffusion driven by concentration gradients, (b) electrostatic migration driven by potential gradients, (c) convection produced by physical mixing. In the absence of concentration differences and mixing, negative ions (e.g., GT, SO42-, OH-) are attracted to the positive electrode by (b) where anodic reactions such as (16) liberate electrons into the electrode. The positive electrode where oxidation occurs is called the anode, and the negative ions reacting there are called anions.

The electrons generated at the anode pass through the electrical circuitry by normal electronic conduction. The power supply in Figure 3.17 can be thought of as an electron “pump” that pulls electrons from the anode and pushes them to the negative electrode. Positive ions (e.g., Fe2+, Na+, Ni2+, H+) also are attracted in the electrolyte to the negative electrode, where they react by cathodic reduction reactions which consume the excess electrons. The negative electrode, where cathodic reductions are favored, is thus called the cathode. The positive ions attracted to the cathode are called cations.# 3.5 / Instrumentation and Experimental Procedures

Only those ions that have favorable half-cell electrode potentials can react electrochemically after being attracted to their respective electrodes. For example, Cl- attracted to the anode usually will not be oxidized to chlorine gas because the half cell reaction occurs at very noble potentials below which only Cl- is stable. Similarly, Na metal is unstable below a very active half-cell electrode potential in water. Thus, cathodic reduction of Na+ is thermodynamically impossible in the usual electrolyte conditions. However, Cl- can be oxidized to Cl2 gas at impressed current anodes in seawater cathodic protection systems (Section 13.2.7) where anodic polarization is extremely high.

For the working electrode as an anode, metal dissolution reactions of the type

M &rarr; M+ + ne- (16)

are of interest in corrosion. When the auxiliary electrode is polarized as an anode (working electrode as cathode), M must be selected for the auxiliary electrode with a very noble eM/M+ to prevent anodic dissolution, which would contaminate the electrolyte. Either platinum or carbon is the usual choice, as discussed in the next section. In the absence of anodic dissolution at the auxiliary electrode by reaction (16), other anodic oxidation reactions are possible to liberate electrons. These include oxidation in a redox reaction such as

Fe2+ &rarr; Fe3+ + e- (22)

and oxygen evolution by

4OH- &rarr; 2H2O + O2 + 4e- (23)

Reactions (22) and (23) both must operate at potentials below (e.g., ePt/Pt3+) so that the noble-metal auxiliary electrode is not dissolved.

# 3.5.3 Design of Polarization Cells

Two cell designs are shown in Figure 3.18. The first, shown in (a), is the standardized design approved by ASTM,17 which is available in slight variations from a number of commercial sources. The second, (b), made up from off-the-shelf components,18 requires a minimum of glassblowing and is typical of numerous custom designs that still meet ASTM specifications. Both cells share most of the features described below.

The working electrode is centrally located in the cell with a pair of auxiliary electrodes on either side for better current distribution. If the specimen for the working electrode has minimum dimensions greater than about 6 mm ({uc,l/4} in.), it can be mounted as shown in Figure 3.19. A threaded stainless steel rod is screwed into a drilled and tapped hole in the specimen electrode, and a stainless steel nut and washer combination on the other end of the rod compresses a tapered Teflon gasket between the specimen and the lower end of heavy-wall Pyrex tubing.19 The gasket thereby forms watertight seals with the specimen electrode and the Pyrex tubing, which shields the inner rod from exposure to the corrosive electrolyte in the cell. The assembly exposes only glass, Teflon, and a controlled working electrode surface area with a tight seal resistant to crevice attack.# 102

FIGURE 3.18 Electrochemical polarization cell designs:
(a) commercially available model,
(b) custom design using off-the-shelf components and minimal glass blowing.
(From D. A. Jones and A. J. P. Paul, Hydrometallurgical Reactor Design and Kinetics,
f t G. Bautista, f t J, Wesley, and G. W. Warren, eds., THS-AIME, Warrendale, PA, p. 293, 1987.
Reprinted by permission The Metallurgical Society.)# 3.5 / Instrumentation and Experimental Procedures

Stainless steel threaded rod

Elastomer compression gaskets

Ground glass joint

Heavy wall glass tube

Threaded end

PTFE gasket

Threaded hole

test specimen

Cylindrical

FIGURE 3.19 Stern-Makrides assembly for specimen electrode mounting. (From M. Stern and A. C. Makrides, J. Electrochem. Soc., Vol. 107, p. 782, 1960. Reprinted by permission The Electrochemical Society.)

The reference electrode, REF, is placed outside the cell, and the potential of the working electrode is measured through the Luggin probe and solution bridge with respect to the reference electrode. In both cell designs of Figure 3.18, the Luggin probe is maneuverable and the working electrode is eccentric in the entrance adapter to allow probe tip placement near the working electrode surface. This minimizes ohmic resistance interferences, which are discussed in Section 3.5.4.

Electrode materials that are too thin or brittle have been embedded in epoxy resin for drilling, tapping, and mounting, as in Figure 3.20. Special assemblies have also been designed to accept thin sheet samples. Rod and plate samples have been masked frequently with heat-shrink tubing, tape, and paint, to leave a measured surface area for exposure. Any of these methods may be satisfactory, but care must be used to ensure that masking materials are inert and that crevice corrosion is absent at the masked edges in aggressive environments.

Auxiliary electrodes must be made of materials that are inert to the electrolyte, even under strong anodic polarization. Platinum is often the choice and may be mounted as above if thick rod or plate stock is available. However, the cost has become detrimental in recent years of rising precious metal prices. A less expensive, lower mass/area# 3.5.4 Ohmic Electrolyte Resistance

An ohmic resistance gradient occurs through the electrolyte between working electrode and auxiliary electrode when current, /app, is passed in any polarization cell. The magnitude depends upon the concentration and mobility of dissolved ionic species. Any polarization potential measured between working electrode and reference electrode includes some part, en = /appftn, of the gradient, where RQ is the effective ohmic resistance between the two. £n, the ohmic resistance polarization, is

# Figure 3.20

Epoxy mount for brittle or thin sheet specimens. (From D. A. Jones and A. J. P. Paul, Hydrometallurgical Reactor Design and Kinetics, f t G. Bautista, R. J. Wesley, and G. W. Warren, eds., TMS-AIME, Warrendale, PA, p. 293, 1987. Reprinted by permission The Metallurgical Society.)

The alternative is platinum foil spot-welded to platinum wire which is sealed into Pyrex, as shown in Figure 3.21. Inexpensive graphite rod (available as carbon-arc lamp electrodes) is electrochemically inert, but organic binders often leach out to contaminate the electrolyte. Contamination from this source and other electrochemical reaction products at the auxiliary electrode can be minimized by isolation in a separate compartment, as shown in Figure 3.18b. The graphite electrodes are placed in glass tubes with fritted glass ends that allow current passage but restrict solution transport between the auxiliary electrode compartment and the main cell electrolyte.# 3.5 / Instrumentation and Experimental Procedures

FIGURE 3.21 Platinum foil auxiliary electrode sealed into Pyrex tubing.

undesirable because it masks the other components of overpotential, which are of interest to determine corrosion rate and mechanism. Several methods to compensate or reduce ea are described in the remainder of this section.

The schematic cell in Figure 3.17 and the two cell designs in Figure 3.18 include the Luggin probe and salt bridge to the reference electrode containing an electrolytic path that does not carry any of the polarizing current, /app. The length of the current-carrying electrolyte path between working electrode and reference electrode is reduced to the distance between the working electrode surface and the probe tip. When the probe tip is placed near the working electrode surface, both Ra and eQ are reduced substantially as a result. The probe tip cannot be placed too close without shielding the surface from the applied polarizing current. A distance of about 1 mm is often recommended for usual conductive electrolyte solutions.

A “supporting” electrolyte (i.e., a soluble ionic salt), is sometimes added to increase the solution conductivity and minimize RQ. However, salt additions often have an indeterminate effect on the electrode reactions being studied and may be inadvisable in solutions designed to simulate service conditions. Polarization studies in actual service conditions, such as soil or concrete, also preclude addition of a supporting electrolyte.

£a disappears almost instantaneously when current is interrupted, whereas activation and concentration polarization require substantial time to decay, as shown schematically in Figure 3.22. The measurement of en from the time trace of potential is simple in principle but more complex experimentally. Oscilloscope measurements are often required to monitor the decay of potential. Rather complex circuitry is necessary to ensure that switching speed is greater than decay time of the eQ. High-impedance reference electrodes of the saturated calomel (SCE) type (Section 2.3.1) lead to slow response times or damped oscillations during current interruption measurements. Moran22 reviews literature utilizing current interruption techniques and describes a# Ch. 3 / Electrochemical Kinetics of Corrosion
