Repository: AdbulrhmanEldeeb/q-a_making

# Markdown File Processor

This project processes Markdown files, extracts and processes their content, and saves the results as JSON files. It is designed to handle large-scale Markdown content efficiently, leveraging modular code structure, logging, and progress tracking.

## Features

- **Markdown Processing**: Extracts and processes content from Markdown files using a custom processing pipeline.
- **Chunking Support**: Splits large text into manageable chunks for better handling.
- **Error Handling**: Automatically retries with rotated API keys in case of rate limits or errors.
- **JSON Output**: Saves processed data as structured JSON files for downstream use.

File: parsed_data/Heat_Treatment-Principals_&_Technology- Sharma-pdf.md (part 6 of 24)
# HEAT TREATMENT
Although the Bain distortion model has been widely accepted, as it explains the atomic movement involved in the martensitic transformation, it has several major drawbacks. The model neither involves shear—a characteristic feature of martensitic transformation—nor does it explain the observed orientation relationship and well established existence of habit planes. No undistorted plane is available in the Bain distortion model, and hence it is not possible to explain invariant plane strain associated with martensitic transformation.# Principles of Heat Treatment of Steels

# Figure 4.30

Diagram illustrating Bain distortion model.

In plain carbon steels, the hardness of martensite is essentially due to the presence of carbon. The hardness of martensite increases as carbon contents increase. Figure 4.31 shows the relationship between hardness of martensite and carbon content. It is evident from the figure that some minimum carbon content should be present in order to have a reasonable hardness after martensitic transformation. In order to develop maximum hardness by martensitic transformation for a given carbon content, it is essential that all carbon should be present in austenite, and cooling rate should be sufficiently high to produce martensitic structure.

The reasons for high hardness of martensite are not very clear. Two factors, which may account for it, are internal strains within the alpha iron lattice due to the presence of excess carbon contents, and plastic deformation of parent austenite surrounding the martensitic plate.# 82 Heat Treatment—Principles and Techniques

The hardness of martensite is dependent on chemical composition of steel as chemical composition controls Ms and Mf temperatures. High carbon steels have lower Ms and Mf temperatures than low carbon and medium carbon steels. This is the reason why the amount of retained austenite is more in high carbon steels. The variation in amount of retained austenite with respect to carbon content is shown in Figure 4.32. The amount of retained austenite in high carbon steels is also dependent on the rate of cooling within the martensitic temperature range. The shaded area of Figure 4.32 shows the effect of cooling rate on the amount of retained austenite. With increase in proportion of retained austenite, the hardness decreases since austenite is a soft phase.

As already stated, all alloying elements, except cobalt and aluminium, lower Ms and Mf temperatures and, therefore, more austenite is retained in high alloy steels than in low and medium alloy steels. For most of the low alloy steels, the hardness of martensite is dependent only on carbon. This implies that Figure 4.31 is also valid for low alloy steels. For all practical purposes, the hardness corresponding to the carbon content of low alloy steel can be utilized.

Low carbon steels are similar to high carbon steels since they do not develop fully martensitic structure. However, the reason for this is not the presence of retained austenite. Due to insufficient hardenability of low carbon steel, the structure consists of martensite plus non-martensitic product(s). Therefore, both high carbon and low carbon steels exhibit lower hardness values than those shown by Figure 4.31.

# Figure 4.31

Effect of carbon content of steel on hardness of martensite.

# Figure 4.32

Effect of carbon content of steel on percentage retained austenite in quenched steel.# Principles of Heat Treatment of Steels

The fact that steels with lower Ms temperatures suffer from the presence of retained austenite does not imply that steels with higher Ms temperatures are desirable for the development of better hardness values. Steel with higher Ms temperature is undercooled to a lesser extent and, therefore, considerable amount of heat energy is retained within the steel, which results in self tempering of steel. Self-tempering in turn results in lowering of hardness.

Austenite that is present in the ferrous alloys even after the completion of the heat treatment process is referred to as retained austenite. In simple words, retained austenite is the untransformed austenite. Such a situation is more frequently encountered in hardened steels. Austenite transforms to martensite on rapid cooling (quenching) below Ms temperature but above Mf temperature. As austenite to martensite transformation never goes to completion, some amount of austenite is present in the hardened steel.

Both Ms and Mf temperatures decrease with increase in carbon content (Figure 4.29). Therefore, amount of retained austenite in hardened steels increases with increase in carbon content (Figure 4.32). All alloying elements, except aluminium and cobalt, lower the Ms temperature (Figure 4.28) and hence enhance the amount of retained austenite. Therefore, both high carbon steels and high alloy steels are more prone to the presence of retained austenite. Unfortunately, both high carbon steels and high alloy steels are preferred steels for making, forming and cutting tools, and wear resistant components. These steels are generally hardened from somewhat higher temperatures so that all the carbon and alloy contents are in solid solution in austenite at heat treatment temperature. Such a practice further enhances the amount of retained austenite for two reasons. Firstly, Ms temperature gets lowered as all the carbon and alloying elements are present in austenite and secondly austenite to martensite transformation is hampered by the excess stresses developed in the steel on quenching due to relatively higher heat treatment temperatures.

Retained austenite differs from the original austenite in the sense that it has much higher dislocation density and also many other imperfections. These imperfections can be attributed to the localized deformation of the retained austenite by the surrounding martensitic crystals.

The soft and ductile retained austenite, when present in large proportions, lowers the overall hardness and strength of the steel. Therefore, the very purpose of hardening heat treatment is lost. Properties and reliability of the hardened part further worsen when this retained austenite gets transformed to bainite or martensite due to one or the other reason during service. Such a transformation results in the dimensional changes and even distortion which is highly undesirable in case of precision measuring tools, dies, etc. Being non-magnetic in nature, retained austenite affects the magnetic properties of the steels.

Presence of retained austenite sometimes can be employed for some useful applications by carefully controlling the amount of retained austenite. Non-distorting steels have been developed by carefully controlling the amount of retained austenite so that volume contraction due to formation of austenite from ferrite-carbide aggregate on heating and the volume expansion due to austenite to martensite transformation may balance each other. The excellent dimensional stability shown by these steels is due to the presence of retained austenite. Similarly, steels having retained austenite can be straightened by mechanical working operations.# Heat Treatment—Principles and Techniques

However, presence of retained austenite, in general, is undesirable and thus it should be as low as possible if not completely absent in the steel. Two heat treatment processes are commonly employed for eliminating or reducing the retained austenite content of the steel. One such heat treatment process is ‘sub-zero treatment’. As a result of sub-zero treatment, retained austenite gets transformed to martensite. Sub-zero treatment has been described in detail in Section 5.9. Another heat treatment process is ‘tempering’. During second stage of tempering, also known as medium temperature tempering (refer Section 5.6.1), retained austenite transforms to bainite.

# QUESTIONS

1. For an eutectoid steel, describe the mechanism of formation of austenite on heating.
2. Discuss the effect of following on the kinetics of formation of austenite on heating:

Carbon content
3. Presence of carbide-forming elements
4. Interlamellar spacing of pearlite
5. Prior heat treatment.

Explain the terms—(i) actual grain size of austenite, (ii) inherently fine grained steels, and (iii) grain size index. For an ASTM grain size index of 4, indicate approximate number of grains per square inch/square millimetre.
Describe dependence of mechanical properties of steels on grain size.
Explain the construction of TTT diagram according to the first principle. Why it is called S-curve?
Draw isothermal transformation and continuous cooling diagrams for an eutectoid plain carbon steel and label various phase fields/regions. Of the two, which one is of greater industrial importance and why?
Explain the term active nucleus. Name the active nucleus for (i) pearlitic transformation, and (ii) bainitic transformation. Give reasons in support of your answer.
Explain the term interlamellar spacing of pearlite. Enlist parameters which control the interlamellar spacing of pearlite.
Austenite to bainite transformation is referred to as intermediate transformation. Why? Compare mechanical properties of bainitic structure with those of pearlitic and martensitic structures.
Distinguish between upper and lower bainite. Describe microstructural features and mechanical properties of each.
Describe the mechanism of formation of upper and lower bainite.
Explain why martensite is hard? What is the crystal structure of martensite? Show the positions of carbon atoms in unit cell of martensite.
Calculate the volume change associated with austenite to martensite transformation in one percent carbon steel.# Principles of Heat Treatment of Steels

# 4.14 Write notes on the following:

- (a) Bain distortion model
- (b) Athermal and isothermal martensite
- (c) Lath martensite and plate martensite.

# 4.15 Comment on the following statements:

- (a) Martensitic transformation is reversible
- (b) Amount of retained austenite is high in high carbon steels and high alloy steels
- (c) Martensitic transformation does not proceed to completion.# Heat Treatment Processes for Steels

# INTRODUCTION

The area of application for any metal or alloy is limited by its properties. These properties can be varied within limits by several methods, namely, mechanical working, alloying, grain size control and heat treatment. The importance of heat treatment has been dealt with in Chapter 1. Heat treatment affects mechanical properties either by allotropic transformation or by changing relative solubilities of element(s) in the base metal. The theory of allotropic transformation, generally encountered in ferrous metals, has already been discussed in Chapter 4. Heat treatment practices for commercial steels are discussed in Chapter 14. (The theory and practice of heat treatment for non-ferrous metals and alloys are dealt with in Chapter 16.) Steel is the most important and versatile engineering alloy. It finds numerous applications. Heat treatment plays an important role in such a wide acceptance of steel as an engineering material. Properties of steel can be controlled and varied over a very wide range by heat treatment. Thus, a thorough understanding of heat treatment of steel is very important. In the sections that follow, we discuss various heat treatment processes.

# 5.1 STRESS RELIEVING

As the name suggests, this process is employed to relieve internal stresses. No microstructural changes occur during the process. In this sense, it differs from other subcritical treatments in which structural improvement takes place. Internal stresses are those stresses which can exist within a body in the absence of external forces. These are also known as residual stresses or locked-in stresses. Internal stresses are developed during different operations like solidification of castings, welding, machining, grinding, shot peening, surface hammering, cold working, case hardening, electroplated coatings, precipitation and phase transformation. Internal stresses under certain conditions can have adverse effects. For example, steels with residual stresses under corrosive environment fail by stress-corrosion cracking, whereas, in general, failure by stress-corrosion cracking occurs under the combined action of corrosion and externally applied stresses. These stresses also enhance the tendency of steels towards warpage and dimensional instability. Fatigue strength is reduced considerably when residual tensile stresses are present.# Heat Treatment Processes for Steels

in the steel. The problems associated with internal stresses are more difficult in brittle materials than in ductile materials.

The process of stress relieving consists of heating steel uniformly to a temperature below the lower critical temperature, holding at this temperature for sufficient time, followed by uniform cooling. Uniform cooling is of utmost importance as non-uniform cooling will itself result in the development of internal stresses. Thus the very purpose of stress relieving will be lost. For plain carbon steels and low alloy steels, maximum stress relieving temperature is generally limited to about 600°C. Higher temperatures are employed for high alloy steels. Hardened and tempered steels, if service conditions demand, can be stress relieved by heating up to a temperature which is lower than tempering temperature by 25–30°C. The extent to which stresses can be relieved depend on the temperature employed and holding time.

# 5.2 ANNEALING

Annealing, in general, involves heating to a predetermined temperature, holding at this temperature, and finally cooling at a very slow rate. The temperature, to which steel is heated, and the holding time are determined by various factors such as the chemical composition of steel, size and shape of steel component and final properties desired. Annealing can form either the final treatment or a preparatory step for further treatment. The various purposes of this treatment are to (i) relieve internal stresses developed during solidification, machining, forging, rolling or welding; (ii) improve or restore ductility and toughness; (iii) enhance machinability; (iv) eliminate chemical non-uniformity; (v) refine grain size; and (vi) reduce the gaseous contents in steel.

Annealing treatment can be classified into groups, based on temperature of treatment, phase transformation that takes place during treatment, and the purpose of the treatment. All the groups based on these three criteria are interrelated.

Depending on heat treatment temperature, annealing treatment can be subdivided into three classes, namely, full annealing, partial annealing and subcritical annealing. For full annealing, steel is heated above the upper critical temperature (A) and then cooled very slowly. Partial annealing, also known as incomplete annealing or intercritical annealing, involves heating of steel to a temperature lying between lower critical temperature (A1) and upper critical temperature (A3 or Acm). The steel may be cooled very slowly from the annealing temperature, or it may be cooled in air from a temperature at which or above which all the austenite has been transformed into pearlite. Subcritical annealing, as the name suggests, is a process in which the maximum temperature to which steel is heated is always less than the lower critical temperature (A1). These processes have been represented in Figure 5.1. In subcritical annealing, no phase transformation takes place. Only thermally activated phenomena, such as recovery, recrystallization, grain growth, agglomeration of carbide and softening occur in this process. The rate of cooling from a subcritical temperature is of little significance since practically there is no variation as far as microstructure and final properties are concerned.

On the basis of phase transformation features, annealing can be of two types. The first type or first-order annealing is associated with a peculiar characteristic that heat treatment is performed on the steel with the sole aim of achieving some properties. As such, no specific importance is given to phase transformation accompanying the treatment. In other words, any# 88 Heat Treatment—Principles and Techniques

The change in the characteristics of steel achieved by this type of annealing is not correlated to phase transformation. This is the reason why a wide range of temperature is available for this type of annealing. It can be performed at a wide range of temperatures above or below the critical temperatures. The second type or second-order annealing differs from the first type in the sense that the end results in the former are essentially due to phase transformation which takes place during the treatment. For this reason, the temperature range for this treatment is restricted as compared to the first type. Only temperatures above the upper and lower critical temperatures can be utilized for this type of annealing.

Depending on the specific purpose, annealing is classified into various types, e.g. diffusion annealing, spheroidizing annealing, full annealing and recrystallization annealing. The prefix with the word annealing describes the basic purpose of the type of annealing. Various annealing processes are discussed in the following sections.

# 5.2.1 Full Annealing

The term annealing, until and unless specified, means full annealing. It consists of heating steel to austenitic region, followed by slow cooling. Steel is heated to about 30–50°C above the upper critical temperature (A3) for hypoeutectoid steels. The steel is held at this temperature for predetermined time, followed by cooling at a very slow rate such as cooling in the furnace itself or in a container made of a heat insulating material. Due to such a slow cooling rate, equilibrium structures as predicted by equilibrium diagram are obtained in the steel. The steel is heated above the upper critical temperature in order to get a homogeneous austenitic structure.

Alloy steels, specially those containing strong carbide forming elements, need higher annealing temperatures than plain carbon steels and other alloy steels. The upper limit of holding temperature is generally restricted to Ac3 + 50°C in order to check grain coarsening. Steel will become very soft after this treatment. Since a completely austenitic structure can be obtained by heating eutectoid steel above the lower critical temperature (A1), eutectoid steel is heated 30–50°C above the lower critical temperature for full annealing treatment. This treatment results in a structure consisting of lamellar pearlite. The interlamellar spacing will# Heat Treatment Processes for Steels

depend mainly on the annealing temperature and the cooling rate. This process, in general, is not employed for hypereutectoid steels. The reason for this is that heating above the upper critical temperature Acm followed by slow cooling will result in considerable coarsening of austenitic grains, formation of coarse lamellar pearlite and network of cementite on the grain boundary. Neither coarse pearlite nor cementite network at grain boundaries is desirable. Such a structure has inherent brittleness and poor mechanical properties. The objective of the treatment is to improve ductility, remove internal stresses completely, get enhanced magnetic and electrical properties, and refine the grain structure. The austenitic grain size is minimum just above the upper critical temperature (A3) for hypoeutectoid steels and above the lower critical temperature (A1) for eutectoid steel. This treatment improves the machinability of medium carbon steels to a great extent. Almost all castings, rolled stocks and forgings are subjected to this treatment in order to attain enhanced mechanical properties by refinement of grains and transformation of dendrites to equiaxed grains and elimination of segregated zones. The prolonged heat treatment cycle, involved in this process, makes it quite expensive. This is one of the main drawbacks associated with this process.

# 5.2.2 Isothermal Annealing

In this process, hypoeutectoid steel is heated above the upper critical temperature (A3) and held for some time at this temperature. This is done in order to get a completely austenitic structure and to eliminate any temperature gradient within the steel component. The steel is then cooled rapidly to a temperature less than the lower critical temperature (A1). This temperature is usually chosen between 600°C and 700°C. Fast cooling can be achieved by rapidly transferring steel to another furnace maintained at the desired temperature. The required temperature is one at which supercooled austenite has minimum stability within the pearlitic region. The steel is held at this temperature till all the austenite gets transformed to pearlite. After all the austenite is transformed into lamellar pearlite, steel is cooled in air. In fact, cooling rates from this temperature are immaterial as no further transformation will take place. However, the magnitude of internal stresses developed within the steel will vary with cooling rate. The prefix “isothermal” associated with annealing implies that transformation of austenite takes place at a constant temperature. For all practical purposes, the microstructure is equivalent to that obtained by full annealing. The major advantage of this process over full annealing is that the time required for heat treatment cycle is cut short to a considerable extent. Shorter heat treatment cycle makes the process cheaper than full annealing process. The eutectoid steel is first heated to above A1 temperature, and then it is rapidly cooled to a temperature lower than A1. Steel is held at this temperature till austenite to pearlite transformation is complete. Finally, steel is cooled in air. Hypereutectoid steel is, in general, not subjected to this treatment. The reason for it is the same as discussed for full annealing. Thus, isothermal annealing can be viewed as modified full annealing process. It results in more homogeneous structure as transformation takes place at a constant temperature throughout the steel.

This process not only improves machinability in general, but also results in a better surface finish by machining. The process is of great use for alloy steels as these steels have to be cooled slowly. However, it has one important limitation. It is suitable only for small-sized components. Heavy components cannot be subjected to this treatment because it is not possible to cool them rapidly and uniformly to the holding temperature at which transformation occurs.# 90 Heat Treatment—Principles and Techniques

For this reason, structure will not be homogeneous and mechanical properties will vary across the cross-section. Figure 5.2 represents heat treatment cycle for isothermal annealing.

# Figure 5.2

Heat treatment cycle for isothermal annealing of (a) hypoeutectoid steel and (b) eutectoid steel.

# 5.2.3 Diffusion Annealing

This process, also known as homogenizing annealing, is employed to remove any structural non-uniformity. Dendrites, columnar grains and chemical inhomogeneities are generally observed in the case of ingots, heavy plain carbon steel casting, and high alloy steel castings. These defects promote brittleness and reduce ductility and toughness of steel. In diffusion annealing treatment, steel is heated sufficiently above the upper critical temperature (say, 1000–1200°C), and is held at this temperature for prolonged periods, usually 10–20 hours, followed by slow cooling. Segregated zones are eliminated, and a chemically homogeneous steel is obtained by this treatment as a result of diffusion. Heating to such a high temperature results in considerable coarsening of austenitic grains and heavy scale formation. The coarse austenite thus obtained further transforms to coarse pearlite on cooling, which is not a desirable structure as mechanical properties are impaired.

The coarse grained structure can be refined either by plastic working for ingots or by employing a second heat treatment for castings. Hypoeutectoid and eutectoid steel castings are given full annealing treatment, whereas hypereutectoid steel castings are either normalized or partially annealed for this purpose. Scaling results in loss of metal and, therefore, heating is done in a controlled manner and the temperature is so chosen that holding time is minimized. Higher temperatures, longer holding periods, slow cooling rates, excessive scaling, and necessity for a second heat treatment make this process highly expensive.

# 5.2.4 Partial Annealing

Partial annealing is also referred to as intercritical annealing or incomplete annealing. In this process, steel is heated between the lower critical temperature (A1) and the upper critical temperature (A3 or Acm). It is followed by slow cooling. Generally, hypereutectoid steels are# Heat Treatment Processes for Steels

subjected to this treatment. The resultant microstructure consists of fine pearlite and cementite instead of coarse pearlite and a network of cementite at grain boundaries, as observed in the case of full annealing. The reason for this is that grain refinement takes place at a temperature of about 10 to 30°C above Ac1 for hypereutectoid steels. As low temperatures are involved in this process, it is less expensive than full annealing which involves higher temperatures. Hypoeutectoid steels are also subjected to this treatment in order to improve their machinability. However, all hypoeutectoid steels cannot be given this treatment. Steels with coarse structure of ferrite and pearlite or with widmanstätten structure are not suitable for this treatment. This is so because only partial phase transformation takes place in this process. A considerable amount of ferrite remains untransformed, and only a part of it along with pearlite transforms to austenite. This coarse or acicular untransformed ferrite results in poor mechanical properties.

# 5.2.5 Recrystallization Annealing

Practically all steels, which have been heavily cold worked, are subjected to this treatment. The process consists of heating steel above the recrystallization temperature, holding at this temperature and cooling thereafter. It results in decrease in hardness or strength and increase in ductility. The desired extent of reduction in cross-sectional area is possible with the adoption of cold-work-recrystallization anneal cycle(s). The process is used both as an intermediate operation and as a final treatment. The treatment is very important and is frequently employed in industries manufacturing steel wires, sheets and strips. The final structure, after the treatment, consists of strain-free grains produced at the expense of deformed original grains. The temperature for recrystallization annealing is not fixed, as is the case with other annealing processes such as full annealing or process annealing. Recrystallization temperature, and also recrystallization annealing temperature, depends on chemical composition, amount of prior deformation, holding time and initial grain size. A minimum amount of deformation is essential to cause recrystallization. The amount of deformation should be such that sufficient number of lattice defects are developed in the crystal. These defects initiate the nucleation for the production of new grains. The larger the degree of deformation, the lower is the recrystallization temperature. Recrystallization can be achieved at lower temperatures by increasing the holding time. However, the effect of temperature is more predominant than that of holding time. So, it is always desirable to raise recrystallization temperature instead of increasing holding time. A fine structure can be developed in the steel by deforming it heavily and heating to a temperature just above the recrystallization temperature. High carbon steels and alloy steels require higher recrystallization temperatures. The process may also result in the agglomeration of carbide particles.

# 5.2.6 Process Annealing

In this treatment, steel is heated to a temperature below the lower critical temperature, and is held at this temperature for sufficient time and then cooled. Since it is a subcritical annealing, cooling rate is of little importance. The purpose of this treatment is to reduce hardness and to increase ductility of cold-worked steel so that further working may be carried out easily. It is an intermediate operation and is sometimes referred to as in-process annealing. The process is less expensive than recrystallization annealing. It differs from recrystallization annealing in# 92 Heat Treatment—Principles and Techniques

the sense that complete recrystallization of cold-worked steel may or may not take place in this treatment. Parts which are fabricated by cold forming such as stamping, extrusion, upsetting and drawing are frequently given this treatment as an intermediate step(s). The heating temperatures for various annealing treatments are shown in Figure 5.3.

# 5.3 SPHEROIDIZING

Spheroidizing is a heat treatment process which results in a structure consisting of globules or spheroids of carbide in a matrix of ferrite. In other words, ceroentite of lamellar pearlite in the case of hypoeutectoid and eutectoid steels, and both lamellar and free cementite in the case of hyper-eutectoid steels, coalesce into tiny spheroids. The degree of spheroidization depends on heat treatment temperature and holding time. The process can be completed in short time by increasing the treatment temperature. However, selection of proper temperature is very important. With high spheroidization temperatures, dissolved carbide particles can reappear as lamellae during cooling.

Various methods are available to obtain a spheroidized structure. One such method consists of heating steel to a temperature just below the lower critical temperature, holding at this temperature for prolonged periods, followed by slow cooling. Another method involves heating and cooling steel alternately just above and below the lower critical temperature. Isothermal annealing can also be employed for this purpose in order to save time and energy. It consists of heating of steel to a temperature above the lower critical temperature, followed by slow cooling to a temperature below the lower critical temperature, and holding at this temperature for a period till the shape of all carbide particles changes into spheroids.# Heat Treatment Processes for Steels

The spheroidizing treatment is also carried out by heating steel above the lower critical temperature. This results in a completely spheroidized structure. The extent to which steel is to be heated above the lower critical temperature depends on the chemical composition of steel. Eutectoid steels are heated to about 20–30°C above the lower critical temperature, whereas hypereutectoid steels are heated 30–50°C above the lower critical temperature. Hypereutectoid alloy steels require still higher temperatures. Medium carbon steels can be spheroidized either by heating just above or below the lower critical temperature.

High carbon steels and alloy steels are frequently spheroidized in order to improve machinability and ductility. Low carbon steels are not generally spheroidized. However, the aim is to make these steels suitable for severe deformation in case they are spheroidized. Low carbon steels, on spheroidization, become very soft and gummy (sticky). Spheroidization of these steels does not therefore improve their machinability.

It has been observed that fine lamellar pearlite coalesces more easily than coarse pearlite. Very fine pearlite spheroidizes still more readily. Quenched structures, consisting of fine and well dispersed carbide phase, show greatest spheroidization rates. This means that finely distributed carbide phase is best suited for such a treatment. Cold working of steel, prior to the treatment also helps in accelerating the rate of spheroidization.

In certain cases, a preheat treatment is necessary. For example, a network of carbide at grain boundaries is present in annealed hypereutectoid steel microstructure.

(a) Annealed (with network of cementite), ×800

(b) Spheroidized (with cementite in form of spheroids), ×800

Figure 5.4 Hypereutectoid steel.# 94 Heat Treatment—Principles and Techniques

# 5.4 NORMALIZING

Normalizing is a process of heating steel (Figure 5.5) to about 40–50°C above upper critical temperature (A3 or Acm), holding for proper time, and then cooling in still air or slightly agitated air to room temperature. In special cases, cooling rate can be controlled either by changing air temperature or air volume. After normalizing, the resultant microstructure should be pearlitic. This is particularly important for some alloy steels which are air hardening (martensite forms on air cooling) by nature. For such steels, cooling in air does not lead to normalized structure. Slower cooling rates are required.

Since the temperature involved in this process is more than that for annealing, the homogeneity of austenite increases and it results in better dispersion of ferrite and cementite in the final structure. This dispersion results in enhanced mechanical properties. The grain size is finer in normalized structure than in annealed structure. Grain size of normalized steel is governed by section thickness. As cooling rates differ considerably from case to core, there is variation in grain size of normalized steel over its cross-section. Refinement of grain size is one of the most important objectives of normalizing and it is, to a great extent, practised commercially. Rolled and forged steels, possessing coarse grains, due to high temperatures involved in these operations, are subjected to normalizing treatment for grain refinement.

Another important application of this process is its adoption as post treatment after achieving a homogeneous structure. Generally, heavy castings, including ingots, suffer from chemical inhomogeneity. For its elimination, steel is heated to a temperature which is higher than that recommended for normalizing. The casting is held for sufficient period of time so that chemical homogeneity is achieved by diffusion. It is then followed by air cooling. In fact, cooling rates are not of much importance in this case because the treatment is generally followed by a second cycle of treatment. The aim of the second heat treatment cycle is to refine the coarse grained structure developed to high temperature heat treatment. Refining is done by normalizing steel at lower temperature. Some internal stresses are developed in these heavy castings/ingots because of large section thickness which results in variation in cooling rates from case to core.

Normalized steels are generally stronger and harder than fully annealed steels. Correspondingly, the machinability of steels shows an improvement on normalizing. Steels are soft in annealed condition and tend to stick during machining. By normalizing, an optimum combination of strength and softness is achieved, which results in satisfactory level of machinability in steels. This method of improving machinability is specially applicable to hypoeutectoid steel. It has been observed that carbide gets precipitated at grain boundaries and forms continuous network, particularly in hypereutectoid steel by annealing. Normalizing is a# Heat Treatment Processes for Steels

Very effective process to eliminate this carbide network. Such a network is quite stable, and not eliminated by annealing treatment since there is reprecipitation during cooling. Due to the shorter time available during cooling, this network does not appear in normalized structure. Normalizing treatment is frequently applied to steels in order to achieve any one or more of the objectives, namely, grain refinement, improvement in machinability, and enhanced mechanical properties such as hardness, strength and toughness.

# 5.4.1 Normalizing versus Annealing

Normalized steels are harder than annealed ones. Relatively rapid cooling in the case of normalizing results in higher degree of supercooling. Therefore, austenite decomposes at relatively lower temperatures, resulting in better dispersion of ferrite-carbide aggregate. Also, the amount of pearlite is more. Both of these factors result in higher strength and hardness. So, where these properties are desired, annealing treatment cannot be employed, and normalizing should be done. Prolonged heat treatment time and higher energy consumption make the annealing treatment more expensive than normalizing. Thus, normalizing is the preferred treatment in industries. Cooling rates are not critical for normalizing as in the case of annealing. They can be increased considerably in order to cut short the total time for treatment. The only point to be considered is that cooling should result only in production of equilibrium microconstituents. After a particular temperature is attained, which is well below the lower critical temperature, steel may be quenched. Normalized steel has lower impact transition temperature than annealed steel. This is essentially due to the finer grain size of normalized steel. Annealing improves the machinability of medium carbon steels, whereas normalizing improves machinability of low carbon steels.

# 5.5 HARDENING

Certain applications demand high tensile strength and hardness values so that the components may be successfully used for heavy duty purposes. High tensile strength and hardness values can be obtained by a process known as hardening. Hardening treatment consists of heating to a predetermined temperature, usually known as hardening temperature, holding at that temperature, followed by rapid cooling such as quenching in water, oil or salt baths. The high hardness developed by this process is due to the phase transformation accompanying rapid cooling. The term rapid cooling simply does not mean that cooling rate is higher than that adopted in annealing and normalizing. What it really means is that cooling rate is equal to or more than the upper critical cooling rate. Rapid cooling results in the transformation of austenite at considerably low temperatures into non-equilibrium product. The product of low temperature transformation of austenite is martensite which is a hard microconstituent of steel. The term hardening by quenching is used for this process in order to differentiate it from other hardening processes.

The hardening temperature depends on chemical composition. For plain carbon steels, it depends on carbon content alone. Hypoeutectoid steels are heated to about 30–50°C above the upper critical temperature, whereas eutectoid and hypereutectoid steels are heated to about 30–50°C above the lower critical temperature. Ferrite and pearlite transform to austenite at hardening temperature for hypoeutectoid steels. This austenite transforms to martensite on...# 96 Heat Treatment—Principles and Techniques

rapid quenching from hardening temperature. The presence of martensite accounts for high hardness of quenched steel. If hypoeutectoid steel is heated to a hardening temperature equivalent to that for hypereutectoid steel, the structure will consist of ferrite and austenite. This will transform to ferrite and martensite on quenching. Ferrite, a very soft phase, lowers the hardness of hardened steel considerably. Thus, the very purpose of hardening, i.e. attainment of improved mechanical properties, is lost. This is also known as incomplete hardening, and is not usually employed in practice. The preferred hardening temperature for hypereutectoid steel lies between the lower critical temperature (A1) and the upper critical temperature (Acm).
