Repository: AdbulrhmanEldeeb/q-a_making

# Markdown File Processor

This project processes Markdown files, extracts and processes their content, and saves the results as JSON files. It is designed to handle large-scale Markdown content efficiently, leveraging modular code structure, logging, and progress tracking.

## Features

- **Markdown Processing**: Extracts and processes content from Markdown files using a custom processing pipeline.
- **Chunking Support**: Splits large text into manageable chunks for better handling.
- **Error Handling**: Automatically retries with rotated API keys in case of rate limits or errors.
- **JSON Output**: Saves processed data as structured JSON files for downstream use.

File: parsed_data/Materials_Science_Engineering_Introduction_by_William_Callister.md (part 6 of 62)
|Germanium|Ge|32|72.64|5.32|Dia. cubic|0.122|0.053|4|937|
|Gold|Au|79|196.97|19.32|FCC|0.144|0.137|1|1064|
|Helium|He|2|4.003|—|—|—|—|Inert|272 (at 26 atm)|
|Hydrogen|H|1|1.008|—|—|—|0.154|1|259|
|---|---|
|lattice position referenced to the y axis|r = (1)b = (1)(0.46 nm) = 0.46 nm|
|lattice position referenced to the z axis|s = (1)c = (1)(0.40 nm) = 0.20 nm|

To locate the point having these coordinates within the unit cell, first use the x lattice position and move from the origin (point M) 0.12 nm units along the x axis (to point N), as shown in (b). Similarly, using the y lattice position, proceed 0.46 nm parallel to the y axis, from point N to point O. Finally, move from this position 0.20 nm units parallel to the z axis to point P (per the z lattice position), as noted again in (b). Thus, point P corresponds to the coordinates 1 1 2 1.

# EXAMPLE PROBLEM 3.6

Specification of Point Coordinate Indices

Specify coordinate indices for all numbered points of the unit cell in the illustration on the next page.

Solution

For this unit cell, coordinate points are located at all eight corners with a single point at the center position.# Chapter 3

# The Structure of Crystalline Solids

Point 1 is located at the origin of the coordinate system, and, therefore, its lattice position indices referenced to the x, y, and z axes are 0a, 0b, and 0c, respectively. And from Equations 3.9a through 3.9c,

lattice position referenced to the x axis &nbsp;&nbsp;&nbsp;&nbsp; 0a &nbsp;&nbsp;&nbsp;&nbsp; qa

lattice position referenced to the y axis &nbsp;&nbsp;&nbsp;&nbsp; 0b &nbsp;&nbsp;&nbsp;&nbsp; rb

lattice position referenced to the z axis &nbsp;&nbsp;&nbsp;&nbsp; 0c &nbsp;&nbsp;&nbsp;&nbsp; sc

Solving the above three expressions for values of the q, r, and s indices leads to

q = 0a = 0

r = 0b = 0

s = 0c = 0

Therefore this is the 0 0 0 point.

Because point number 2 lies one unit cell edge length along the x axis, its lattice position indices referenced to the x, y, and z axes are a, 0b, and 0c, and

lattice position index referenced to the x axis &nbsp;&nbsp;&nbsp;&nbsp; a &nbsp;&nbsp;&nbsp;&nbsp; qa

lattice position index referenced to the y axis &nbsp;&nbsp;&nbsp;&nbsp; 0b &nbsp;&nbsp;&nbsp;&nbsp; rb

lattice position index referenced to the z axis &nbsp;&nbsp;&nbsp;&nbsp; 0c &nbsp;&nbsp;&nbsp;&nbsp; sc

Thus we determine values for the q, r, and s indices as follows:

q = 1 &nbsp;&nbsp;&nbsp;&nbsp; r = 0 &nbsp;&nbsp;&nbsp;&nbsp; s = 0

Hence, point 2 is 1 0 0.

This same procedure is carried out for the remaining seven points in the unit cell. Point indices for all nine points are listed in the following table.

|Point Number|q|r|s|
|---|---|---|---|
|1|0|0|0|
|2|1|0|0|
|3|1|1|0|
|4|0|1|0|
|5|1|1|1|
|6|0|0|1|
|7|1|0|1|
|8|1|1|1|
|9|0|1|1|# 3.9 CRYSTALLOGRAPHIC DIRECTIONS

A crystallographic direction is defined as a line directed between two points, or a vector. The following steps are used to determine the three directional indices:

1. A right-handed x-y-z coordinate system is first constructed. As a matter of convenience, its origin may be located at a unit cell corner.
2. The coordinates of two points that lie on the direction vector (referenced to the coordinate system) are determined—for example, for the vector tail, point 1: x1, y1, and z1; whereas for the vector head, point 2: x2, y2, and z2.
3. Tail point coordinates are subtracted from head point components—that is, x2 - x1, y2 - y1, and z2 - z1.
4. These coordinate differences are then normalized in terms of (i.e., divided by) their respective a, b, and c lattice parameters—that is,
|x2 - x1|y2 - y1|z2 - z1|
|---|---|---|
|a|b|c|
5. If necessary, these three numbers are multiplied or divided by a common factor to reduce them to the smallest integer values.
6. The three resulting indices, not separated by commas, are enclosed in square brackets, thus: [uvw]. The u, v, and w integers correspond to the normalized coordinate differences referenced to the x, y, and z axes, respectively.

In summary, the u, v, and w indices may be determined using the following equations:

u = na x2 - a x1 (3.10a)

v = na y2 - b y1 (3.10b)

w = na z2 - c z1 (3.10c)

In these expressions, n is the factor that may be required to reduce u, v, and w to integers. For each of the three axes, there are both positive and negative coordinates. Thus, negative indices are also possible, which are represented by a bar over the appropriate index. For example, the [111] direction has a component in the y direction. Also, changing the signs of all indices produces an antiparallel direction; that is, [111] is directly opposite to [111]. If more than one direction (or plane) is to be specified for a particular crystal structure, it is imperative for maintaining consistency that a positive–negative convention, once established, not be changed.

The [100], [110], and [111] directions are common ones; they are drawn in the unit cell shown in Figure 3.7.

Figure 3.7 The [100], [110], and [111] directions within a unit cell.

[111]

[110]

[100]# Chapter 3

# The Structure of Crystalline Solids

# EXAMPLE PROBLEM 3.7

# Determination of Directional Indices

Determine the indices for the direction shown in the accompanying figure.

# Solution

It is first necessary to take note of the vector tail and head coordinates. From the illustration, tail coordinates are as follows:

|x1 = a|y1 = 0b|z1 = 0c|
|---|---|---|
|x1 = 0b|y1 = 0c = a|z1 = x|

For the head coordinates,

x2 = 0a
y2 = b
z2 = c/2
Now taking point coordinate differences,

x2 - x1 = 0a - a = -ay2 - y1 = b - 0b = bz2 - z1 = c/2 - 0c = c/2
It is now possible to use Equations 3.10a through 3.10c to compute values of u, v, and w. However, because the z2 - z1 difference is a fraction (i.e., c/2), we anticipate that in order to have integer values for the three indices, it is necessary to assign n a value of 2. Thus,

u = n a x2 - x1b = 2a - ab = -2v = n a y2 - y1b = 2a b bb = 2w = n a z2 - z1b = 2a c/2b c = 1
And, finally enclosure of the 2, 2, and 1 indices in brackets leads to [221] as the direction designation.4

This procedure is summarized as follows:

|Head coordinates (x2, y2, z2)|2|0a|b|c/2|
|---|---|---|---|---|
|Tail coordinates (x1, y1, z1)|1|a|0b|0c|
|Coordinate differences| |a|b|c/2|
|Calculated values of u, v, and w|u = 2|v = 2|w = 1| |
|Enclosure| |[221]| | |

4If these u, v, and w values are not integers, it is necessary to choose another value for n.# 3.9 Crystallographic Directions

# EXAMPLE PROBLEM 3.8

Construction of a Specified Crystallographic Direction

Within the following unit cell draw a [110] direction with its tail located at the origin of the coordinate system, point O.

# Solution

This problem is solved by reversing the procedure of the preceding example. For this [110] direction,

u = 1
v = -1
w = 0

Because the tail of the direction vector is positioned at the origin, its coordinates are as follows:

x1 = 0a

y1 = 0b

z1 = 0c

We now want to solve for the coordinates of the vector head—that is, x2, y2, and z2. This is possible using rearranged forms of Equations 3.10a through 3.10c and incorporating the above values for the three direction indices (u, v, and w) and vector tail coordinates. Taking the value of n to be 1 because the three direction indices are all integers leads to:

x2 = ua + x1 = (1)(a) + 0a = a

y2 = vb + y1 = (-1)(b) + 0b = -b

z2 = wc + z1 = (0)(c) + 0c = 0c

The construction process for this direction vector is shown in the following figure.

Because the tail of the vector is positioned at the origin, we start at the point labeled O and then move in a stepwise manner to locate the vector head. Because the x head coordinate (x2) is a, we proceed from point O, a units along the x axis to point Q. From point Q, we move b units parallel to the y axis to point P, because the y head coordinate (y2) is -b. There is no z component to the vector inasmuch as the z head coordinate (z2) is 0c. Finally, the vector corresponding to this [110] direction is constructed by drawing a line from point O to point P, as noted in the illustration.

For some crystal structures, several nonparallel directions with different indices are crystallographically equivalent, meaning that the spacing of atoms along each direction is the same. For example, in cubic crystals, all the directions represented by the following indices are equivalent: [100], [100], [010], [010], [001], and [001]. As a convenience, equivalent directions are grouped together into a family, which is enclosed in angle brackets.# Chapter 3

# The Structure of Crystalline Solids

Figure 3.8 Coordinate axis system for a hexagonal unit cell (Miller–Bravais scheme)

brackets, thus: 100. Furthermore, directions in cubic crystals having the same indices without regard to order or sign—for example, [123] and [213]—are equivalent. This is, in general, not true for other crystal systems. For example, for crystals of tetragonal symmetry, the [100] and [010] directions are equivalent, whereas the [100] and [001] are not.

# Directions in Hexagonal Crystals

A problem arises for crystals having hexagonal symmetry in that some equivalent crystallographic directions do not have the same set of indices. For example, the [111] direction is equivalent to [101] rather than to a direction with indices that are combinations of 1s and 1s. This situation is addressed using a four-axis, or Miller–Bravais, coordinate system, which is shown in Figure 3.8. The three a1, a2, and a3 axes are all contained within a single plane (called the basal plane) and are at 120° angles to one another. The z axis is perpendicular to this basal plane. Directional indices, which are obtained as described earlier, are denoted by four indices, as [u y t w]; by convention, the u, y, and t indices relate to vector coordinate differences referenced to the respective a1, a2, and a3 axes in the basal plane; the fourth index pertains to the z axis.

Conversion from the three-index system to the four-index system as [U V W] → [u y t w] is accomplished using the following formulas:

|u|=|1/3 (2U - V) (3.11a)|
|---|---|---|
|y|=|1/3 (2V - U) (3.11b)|
|t|=|-(u + y) (3.11c)|
|w|=|W (3.11d)|

Here, uppercase U, V, and W indices are associated with the three-index scheme (instead of u, y, and w as previously), whereas lowercase u, y, t, and w correlate with the Miller–Bravais four-index system. For example, using these equations, the [010] direction becomes [1210]. Several directions have been drawn in the hexagonal unit cell of Figure 3.9.

When plotting crystallographic directions for hexagonal crystals it is sometimes more convenient to modify the four-axis coordinate system shown in Figure 3.8 to that of Figure 3.10; here, a grid has been constructed on the basal plane that consists of sets of lines parallel to each of the a1, a2, and a3 axes. The intersections of two sets of parallel...

Reduction to the lowest set of integers may be necessary, as discussed earlier.# 3.9 Crystallographic Directions

For the hexagonal crystal system, the [0001], [1100], and [1120] directions.

Figure 3.9

Ruled-net coordinate axis system for hexagonal unit cells that may be used to plot crystallographic directions.

Figure 3.10

Lines (e.g., those for a2, and a3) lie on and trisect the other axis (i.e., divide a1 into thirds) within the hexagonal unit cell. In addition, the z axis of Figure 3.10 is also apportioned into three equal lengths (at trisection points m and n). This scheme is sometimes referred to as a ruled-net coordinate system.

Construction of a direction specified by four indices is carried out using a procedure similar to the one used for other crystal systems—by the subtraction of vector tail point coordinates from head point coordinates. For the four coordinate axes of Figure 3.10, we use the following designations for head and tail coordinates:

|Axis|Head Coordinate|Tail Coordinate|
|---|---|---|
|a1|a1|a1|
|a2|a2|a2|
|a3|a3|a3|
|z|z|z|

Using this scheme, the u, y, t, and w hexagonal index equivalents of Equations 3.10a through 3.10c are as follows:

u = 3n a1 - ab1 (3.12a)

y = 3n a2 - ab2 (3.12b)

t = 3n a3 - ab3 (3.12c)

w = 3n z - zb (3.12d)

In these expressions, the parameter n is included to facilitate, if necessary, reduction of the u, y, t, and w to integer values.# Chapter 3

# The Structure of Crystalline Solids

# EXAMPLE PROBLEM 3.9

# Conversion and Construction of Directional Indices for a Hexagonal Unit Cell

(a) Convert the [111] direction into the four-index system for hexagonal crystals.

(b) Draw this direction within a ruled-net coordinate system (per Figure 3.10).

(c) Now draw the [111] direction within a hexagonal unit cell that utilizes a three-axis (a1, a2, z) coordinate scheme.

# Solution

(a) This conversion is carried out using Equations 3.11a–3.11d, in which

|U|V|W|
|---|---|---|
|1|1|1|

Thus,

|u|=|1(2U - V) = 1[(2)(1) - 1] = 1|
|---|---|---|
|y|=|1(2V - U) = 1[(2)(1) - 1] = 1|
|t|=|-(u + y) = - (1 + 1) = -2|
|w|=|W = 1|

Multiplication of the preceding indices by 3 reduces them to the lowest set, which yields values for u, y, t, and w of 1, 1, 2, and 3, respectively. Hence, the [111] direction becomes [1123].

(b) The following sketch (a) shows a hexagonal unit cell in which the ruled-net coordinate system has been drawn.

Also, one of the three parallelepipeds that makes up the hexagonal cell is delineated—its corners are labeled with letters o-A-r-B-C-D-E-s, with the origin of the a1-a2-a3-z axis coordinate system located at the corner labeled o. It is within this unit cell that we draw the [1123] direction. For the sake of convenience, let us position the vector tail at the origin of the coordinate system, which means that a1 = a2 = a3 = 0a and z = 0c. Coordinates for# 3.9 Crystallographic Directions

The vector head (a, a, a, and z) may be determined using rearranged forms of Equations 12 3 3.12a–3.12d, taking the value of n to be unity. Thus,

|ua|(1)(a)|a|1|=|3n|+|a1|=|(3)(1)|+|0a|=|3|
|---|---|---|---|---|---|---|---|---|---|---|---|---|---|
|va|(1)(a)|a|2|=|3n|+|a2|=|(3)(1)|+|0a|=|3|
| | |a|=|ta|+|a|=|(-2)(a)|+|0a|=| |-2a|
| | |z|=|wc|+|z|=|(3)(c)|+|0c|=|c| |

In constructing this direction vector, we begin at the origin (point o), and first proceed 3a units along the a1 axis to point p; next, from this point parallel to the a2 axis a units to point q; then parallel to the a3 axis -2a units to point r; and finally we continue parallel to the z axis c units to point s. Thus, the [1123] direction is represented by the vector that is directed from point o to point s, as noted in the sketch.

Of course, it is possible to draw the equivalent [111] direction using a three-coordinate-axis (a1 -a2 -z) technique, as shown in (b). In this case, we modify Equations 3.10a–3.10c to read as follows:

|U|=|na a1|-|ab1|
|---|---|---|---|---|
|V|=|na a2|-|ab2|
|W|=|na z|-|c zb|

Where again, single and double primes for a1, a2, and z denote head and tail coordinates, respectively. When we locate tail coordinates at the origin (i.e., take a1 = a2 = 0a and z = 0c) and make the vector head (i.e., single-primed) coordinates of the above equations dependent parameters (while assuming n = 1), the following result:

|Ua|(1)(a)|a1|=|n|+|a1|=|(1)|+|0a|=|a|
|---|---|---|---|---|---|---|---|---|---|---|---|---|
| |a|=|Va|+|a|=|(1)(a)|+| |0a|=|a|
| |z|=|Wc|+|z|=|(1)(c)|+| |0c|=|c|

To locate the vector head, we begin at the origin (point O), then proceed a units along the a1 axis (to point P), next parallel to the a2 axis a units (to point Q), and finally parallel to the z axis c units (to point R). Hence, the [111] direction is represented by the vector that passes from O to R, as shown.

It may be noted that this [111] direction is identical to [1123] from part (b).

The alternative situation is to determine the indices for a direction that has been drawn within a hexagonal unit cell. For this case, it is convenient to use the a1-a2-z three-coordinate-axis system and then convert these indices into the equivalent set for the four-axis scheme. The following example problem demonstrates this procedure.# Chapter 3 / The Structure of Crystalline Solids

# EXAMPLE PROBLEM 3.10

# Determination of Directional Indices for a Hexagonal Unit Cell

Determine the indices (four-index system) for the direction z shown in the accompanying figure.

# Solution

The first thing we need to do is determine U, V, and W indices for the vector referenced to the three-axis scheme represented in the sketch; this is possible using Equations 3.13a through 3.13c. Because the vector passes through the origin, a1 = a2 = 0a and z = 0c. Furthermore, from the sketch, coordinates for the vector head are as follows:

|a1 = 0a|a2 = -a|z = c|
|---|---|---|
| |2|a|
|a1|a2|z|

Because the denominator in z is 2, we assume that n = 2. Therefore,

U = n a1 - ab = 2a 0a - a 0ab = 0

V = n a2 - ab = 2a - a a - 0ab = -2

W = n z - c zb = 2a c/2 c - 0cb = 1

This direction is represented by enclosing the above indices in brackets—namely, [021]. Now it becomes necessary to convert these indices into an index set referenced to the four-axis scheme. This requires the use of Equations 3.11a–3.11d. For this [021] direction,

U = 0

V = -2

W = 1

and

u = 1(2U3 - V) = 1[(2)(0)3 - (-2)] = 2

y = 1(2V - U) = 1[(2)(-2) - 0] = -4

t = -(u + y) = - a3 2 - 4b = 2

w = W = 1

Multiplication of the preceding indices by 3 reduces them to the lowest set, which yields values for u, y, t, and w of 2, 4, 2, and 3, respectively. Hence, the direction vector shown in the figure is [2423].# 3.10 CRYSTALLOGRAPHIC PLANES

The orientations of planes for a crystal structure are represented in a similar manner. Again, the unit cell is the basis, with the three-axis coordinate system as represented in Figure 3.5. In all but the hexagonal crystal system, crystallographic planes are specified by three Miller indices as (hkl). Any two planes parallel to each other are equivalent and have identical indices. The procedure used to determine the h, k, and l index numbers is as follows:

# Miller indices

1. If the plane passes through the selected origin, either another parallel plane must be constructed within the unit cell by an appropriate translation, or a new origin must be established at the corner of another unit cell.6
2. At this point, the crystallographic plane either intersects or parallels each of the three axes. The coordinate for the intersection of the crystallographic plane with each of the axes is determined (referenced to the origin of the coordinate system). These intercepts for the x, y, and z axes will be designed by A, B, and C, respectively.
3. The reciprocals of these numbers are taken. A plane that parallels an axis is considered to have an infinite intercept and therefore a zero index.
4. The reciprocals of the intercepts are then normalized in terms of (i.e., multiplied by) their respective a, b, and c lattice parameters. That is,

|a|b|c|
|---|---|---|
|A|B|C|
5. If necessary, these three numbers are changed to the set of smallest integers by multiplication or by division by a common factor.7
6. Finally, the integer indices, not separated by commas, are enclosed within parentheses, thus: (hkl). The h, k, and l integers correspond to the normalized intercept reciprocals referenced to the x, y, and z axes, respectively.

In summary, the h, k, and l indices may be determined using the following equations:

h = na (3.14a)

k = nb (3.14b)

l = nc (3.14c)

In these expressions, n is the factor that may be required to reduce h, k, and l to integers. An intercept on the negative side of the origin is indicated by a bar or minus sign positioned over the appropriate index. Furthermore, reversing the directions of all indices specifies another plane parallel to, on the opposite side of, and equidistant from the origin. Several low-index planes are represented in Figure 3.11.

6 When selecting a new origin, the following procedure is suggested:

- If the crystallographic plane that intersects the origin lies in one of the unit cell faces, move the origin one unit cell distance parallel to the axis that intersects this plane.
- If the crystallographic plane that intersects the origin passes through one of the unit cell axes, move the origin one unit cell distance parallel to either of the two other axes.
- For all other cases, move the origin one unit cell distance parallel to any of the three unit cell axes.

7 On occasion, index reduction is not carried out (e.g., for x-ray diffraction studies described in Section 3.16); for example, (002) is not reduced to (001). In addition, for ceramic materials, the ionic arrangement for a reduced-index plane may be different from that for a nonreduced one.# Chapter 3

# The Structure of Crystalline Solids

Figure 3.11: Representations of a series each of the (001), (110), and (111) crystallographic planes.

One interesting and unique characteristic of cubic crystals is that planes and directions having the same indices are perpendicular to one another; however, for other crystal systems there are no simple geometrical relationships between planes and directions having the same indices.

# EXAMPLE PROBLEM 3.11

# Determination of Planar (Miller) Indices

Determine the Miller indices for the plane shown in the accompanying sketch (a).

Sketch showing the (012) Plane.# 3.10 Crystallographic Planes

# Solution

Because the plane passes through the selected origin O, a new origin must be chosen at the corner of an adjacent unit cell. In choosing this new unit cell, we move one unit-cell distance parallel to the y-axis, as shown in sketch (b). Thus x-y-z is the new coordinate axis system having its origin located at O. Because this plane is parallel to the x axis its intercept is a—that is, A = a. Furthermore, from illustration (b), intersections with the y and z axes are as follows:

|B|=|-b|
|---|---|---|
|C|=|c/2|

It is now possible to use Equations 3.14a–3.14c to determine values of h, k, and l. At this point, let us choose a value of 1 for n. Thus,

|h|=|na|=|1a|=|0|
|---|---|---|---|---|---|---|
|A|=|a| | | | |
|k|=|nb|=|1b|=|-1|
|B|=|-b| | | | |
|l|=|nc|=|1c|=|2|
|C|=|c/2| | | | |

And finally, enclosure of the 0, 1, and 2 indices in parentheses leads to (012) as the designation for this direction.8

# This procedure is summarized as follows:

|Intercepts (A, B, C)|x|y|z|
|---|---|---|---|
| |a|b|c/2|
|Calculated values of h, k, and l|h = 0|k = 1|l = 2|
|(Equations 3.14a–3.14c)| | | |
|Enclosure|(012)| | |

# EXAMPLE PROBLEM 3.12

# Construction of a Specified Crystallographic Plane

Construct a (101) plane within the following unit cell.

# Solution

To solve this problem, carry out the procedure used in the preceding example in reverse order. For this (101) direction,

|h|=|1|
|---|---|---|
|k|=|0|
|l|=|1|

8If h, k, and l are not integers, it is necessary to choose another value for n.# Chapter 3

# The Structure of Crystalline Solids

Using these h, k, and l indices, we want to solve for the values of A, B, and C using rearranged forms of Equations 3.14a–3.14c. Taking the value of n to be 1—because these three Miller indices are all integers—leads to the following:

|A|=|h|=|1|=|a|
|---|---|---|---|---|---|---|
|B|=|k|=|0|=|b|
|C|=|l|=|1|=|c|

Thus, this (101) plane intersects the x axis at a (because A = a), it parallels the y axis (because B = b), and intersects the z axis at c. On the unit cell shown next are noted the locations of the intersections for this plane.

The only plane that parallels the y axis and intersects the x and z axes at axial a and c coordinates, respectively, is shown next.

Note that the representation of a crystallographic plane referenced to a unit cell is by lines drawn to indicate intersections of this plane with unit cell faces (or extensions of these faces). The following guides are helpful with representing crystallographic planes:

- If two of the h, k, and l indices are zeros [as with (100)], the plane will parallel one of the unit cell faces (per Figure 3.11a).
- If one of the indices is a zero [as with (110)], the plane will be a parallelogram, having two sides that coincide with opposing unit cell edges (or edges of adjacent unit cells) (per Figure 3.11b).
- If none of the indices is zero [as with (111)], all intersections will pass through unit cell faces (per Figure 3.11c).

# Atomic Arrangements

The atomic arrangement for a crystallographic plane, which is often of interest, depends on the crystal structure. The (110) atomic planes for FCC and BCC crystal structures are represented in Figures 3.12 and 3.13, respectively. Reduced-sphere unit cells are also included. Note that the atomic packing is different for each case. The circles represent atoms lying in the crystallographic planes as would be obtained from a slice taken through the centers of the full-size hard spheres.

A “family” of planes contains all planes that are crystallographically equivalent—that is, having the same atomic packing; a family is designated by indices enclosed in braces—such as {100}. For example, in cubic crystals, the (111), (1 1 1), (111), (1 1 1), (111), (1 1 1), (111), and (111) planes all belong to the 111 family. However, for tetragonal# 3.10 Crystallographic Planes

Figure 3.12 (a) Reduced-sphere FCC unit cell with the (110) plane. (b) Atomic packing of an FCC (110) plane. Corresponding atom positions from (a) are indicated.

In crystal structures, the 100 family contains only the (100), (100), (010), and (010) planes because the (001) and (001) planes are not crystallographically equivalent. Also, in the cubic system only, planes having the same indices, irrespective of order and sign, are equivalent. For example, both (123) and (312) belong to the 123 family.

# Hexagonal Crystals

For crystals having hexagonal symmetry, it is desirable that equivalent planes have the same indices; as with directions, this is accomplished by the Miller–Bravais system shown in Figure 3.8. This convention leads to the four-index (hkil) scheme, which is favored in most instances because it more clearly identifies the orientation of a plane in a hexagonal crystal. There is some redundancy in that i is determined by the sum of h and k through

i = -(h + k) (3.15)

Otherwise, the three h, k, and l indices are identical for both indexing systems. We determine these indices in a manner analogous to that used for other crystal systems as described previously—that is, taking normalized reciprocals of axial intercepts, as described in the following example problem.

Figure 3.14 presents several of the common planes that are found for crystals having hexagonal symmetry.

Figure 3.13 (a) Reduced-sphere BCC unit cell with the (110) plane. (b) Atomic packing of a BCC (110) plane. Corresponding atom positions from (a) are indicated.# Chapter 3 / The Structure of Crystalline Solids

Figure 3.14 For the hexagonal crystal system, the (0001), (1011), and (1010) planes.

# EXAMPLE PROBLEM 3.13

Determination of the Miller–Bravais Indices for a Plane within a Hexagonal Unit Cell

Determine the Miller–Bravais indices for the plane shown in the hexagonal unit cell.

Solution

These indices may be determined in the same manner that was used for the x-y-z coordinate situation and described in Example Problem 3.11. However, in this case the a1, a2, and z axes are used and correlate, respectively, with the x, y, and z axes of the previous discussion.

If we again take A, B, and C to represent intercepts on the respective a1, a2, and z axes, normalized intercept reciprocals may be written as:

A = a, B = -a, C = c

Now, because the three intercepts noted on the above unit cell are values of h, k, and l, may be determined using Equations 3.14a–3.14c, as follows (assuming n = 1):

h = A/na = (1)(a)/a = 1

k = B/na = (1)(a)/(-a) = -1

l = C/nc = (1)(c)/c = 1

And, finally, the value of i is found using Equation 3.15, as follows:

i = -(h + k) = -[1 + (-1)] = 0

Therefore, the (hkil) indices are (1101).

Notice that the third index is zero (i.e., its reciprocal), which means this plane parallels the a3 axis. Inspection of the preceding figure shows that this is indeed the case.

This concludes our discussion on crystallographic points, directions, and planes. A review and summary of these topics is found in Table 3.3.# 3.11 Linear and Planar Densities

The two previous sections discussed the equivalency of nonparallel crystallographic directions and planes. Directional equivalency is related to linear density in the sense that, for a particular material, equivalent directions have identical linear densities. The corresponding parameter for crystallographic planes is planar density, and planes having the same planar density values are also equivalent.

Linear density (LD) is defined as the number of atoms per unit length whose centers lie on the direction vector for a specific crystallographic direction; that is,

LD = number of atoms centered on direction vector
length of direction vector (3.16)

The units of linear density are reciprocal length (e.g., nm-1, m-1).

For example, let us determine the linear density of the [110] direction for the FCC crystal structure. An FCC unit cell (reduced sphere) and the [110] direction therein are shown in Figure 3.15a. Represented in Figure 3.15b are the five atoms that lie on the bottom face of this unit cell; here, the [110] direction vector passes from the center of atom X, through atom Y, and finally to the center of atom Z. With regard to the numbers of atoms, it is necessary to take into account the sharing of atoms with adjacent unit cells (as discussed in Section 3.4 relative to atomic packing factor computations). Each of the X and Z corner atoms is also shared with one other adjacent unit cell along this [110] direction (i.e., one-half of each of these atoms belongs to the unit cell being considered), whereas atom Y lies entirely within the unit cell. Thus, there is an equivalence of two atoms along the [110] direction vector in the unit cell. Now, the direction vector length is equal to 4R (Figure 3.15b); thus, from Equation 3.16, the [110] linear density for FCC is

LD110 = 2 atoms
4R = 1 (3.17)

**Table 3.3 Summary of Equations Used to Determine Crystallographic Point, Direction, and Planar Indices**
|Coordinate Type|Index Symbols|Representative Equationa|Equation Symbols|
|---|---|---|---|
|Point|q r s|qa lattice position|—|
|Direction|Non-hexagonal|[uyw], [UVW]|u = na|
|Hexagonal|[uytw]|u = 1/3(2U - V)|—|
|Plane|Non-hexagonal|(hkl)|h = na|
|Hexagonal|(hkil)|i = -(h + k)|—|

aIn these equations a and n denote, respectively, the x-axis lattice parameter, and a reduction-to-integer parameter.# Chapter 3

# The Structure of Crystalline Solids

(a) Reduced-sphere FCC unit cell with the [110] direction indicated.

(b) The bottom face-plane of the FCC unit cell in (a) on which is shown the atomic spacing in the [110] direction, through atoms labeled X, Y, and Z.

In an analogous manner, planar density (PD) is taken as the number of atoms per unit area that are centered on a particular crystallographic plane, or

number of atoms centered on a plane

PD = area of plane (3.18)

The units for planar density are reciprocal area (e.g., nm2, m2).

For example, consider the section of a (110) plane within an FCC unit cell as represented in Figures 3.12a and 3.12b. Although six atoms have centers that lie on this plane (Figure 3.12b), only one-quarter of each of atoms A, C, D, and F and one-half of atoms B and E, for a total equivalence of just 2 atoms, are on that plane. Furthermore, the area of this rectangular section is equal to the product of its length and width. From Figure 3.12b, the length (horizontal dimension) is equal to 4R, whereas the width (vertical dimension) is equal to 2R1/2 because it corresponds to the FCC unit cell edge length (Equation 3.1). Thus, the area of this planar region is (4R)(2R1/2) = 8R21/2, and the planar density is determined as follows:

PD110 = 2 atoms = 4R21/2 (3.19)

8R21/2

Linear and planar densities are important considerations relative to the process of slip—that is, the mechanism by which metals plastically deform (Section 7.4). Slip occurs on the most densely packed crystallographic planes and, in those planes, along directions having the greatest atomic packing.

# 3.12 CLOSE-PACKED CRYSTAL STRUCTURES

You may remember from the discussion on metallic crystal structures (Section 3.4) that both face-centered cubic and hexagonal close-packed crystal structures have atomic packing factors of 0.74, which is the most efficient packing of equal-size spheres or atoms. In addition to unit cell representations, these two crystal structures may be described in terms of close-packed planes of atoms (i.e., planes having a maximum atom or sphere-packing density); a portion of one such plane is illustrated in Figure 3.16a. Both crystal structures may be generated by the stacking of these close-packed planes on top of one another; the difference between the two structures lies in the stacking sequence.

Let the centers of all the atoms in one close-packed plane be labeled A. Associated with this plane are two sets of equivalent triangular depressions formed by three adjacent atoms, into which the next close-packed plane of atoms may rest. Those having the triangle vertex pointing up are arbitrarily designated as B positions, whereas the remaining depressions are those with the down vertices, which are marked C in Figure 3.16a.# 3.12 Close-Packed Crystal Structures

| | | | |A|A|A|A| | |
|---|---|---|---|---|---|---|---|---|---|
| | | | |A|A|A|A| | |
|B|B|B|B| | | | | | |
| | | | |C|C|C|C| | |
| | | | |A|A|A|A|A| |
|B|B|B|B| | | | | | |
| | | | |C|C|C|C|C| |
| | | | |A|A|A|A|A|A|
|B|B|B|B|B| | | | | |
| | | | |C|C|C|C| | |
|B|B|B|B|B|B| | | | |
| | | | |C|C|C|C|C| |
|B|B|B|B|B|B|B| | | |

Figure 3.16 (a) A portion of a close-packed plane of atoms; A, B, and C positions are indicated. (b) The AB stacking sequence for close-packed atomic planes. (Adapted from W. G. Moffatt, G. W. Pearsall, and J. Wulff, The Structure and Properties of Materials, Vol. I, Structure, p. 50. Copyright © 1964 by John Wiley & Sons, New York.)

A second close-packed plane may be positioned with the centers of its atoms over either B or C sites; at this point, both are equivalent. Suppose that the B positions are arbitrarily chosen; the stacking sequence is termed AB, which is illustrated in Figure 3.16b. The real distinction between FCC and HCP lies in where the third close-packed layer is positioned. For HCP, the centers of this layer are aligned directly above the original A positions. This stacking sequence, ABABAB . . . , is repeated over and over. Of course, the ACACAC . . . arrangement would be equivalent. These close-packed planes for HCP are (0001)-type planes, and the correspondence between this and the unit cell representation is shown in Figure 3.17.

For the face-centered crystal structure, the centers of the third plane are situated over the C sites of the first plane (Figure 3.18a). This yields an ABCABCABC . . . stacking sequence; that is, the atomic alignment repeats every third plane. It is more difficult to correlate the stacking of close-packed planes to the FCC unit cell. However, this relationship is demonstrated in Figure 3.18b. These planes are of the (111) type; an FCC unit cell is outlined on the upper left-hand front face of Figure 3.18b to provide perspective. The significance of these FCC and HCP close-packed planes will become apparent in Chapter 7.

The concepts detailed in the previous four sections also relate to crystalline ceramic and polymeric materials, which are discussed in Chapters 12 and 14.

Figure 3.17 Close-packed plane stacking sequence for the hexagonal close-packed structure. (Adapted from W. G. Moffatt, G. W. Pearsall, and J. Wulff, The Structure and Properties of Materials, Vol. I, Structure, p. 51. Copyright © 1964 by John Wiley & Sons, New York.)# Chapter 3

# The Structure of Crystalline Solids

(a) Close-packed stacking sequence for the face-centered cubic structure.

(b) A corner has been removed to show the relation between the stacking of close-packed planes of atoms and the FCC crystal structure; the heavy triangle outlines a (111) plane.

[Figure (b) from W. G. Moffatt, G. W. Pearsall, and J. Wulff, The Structure and Properties of Materials, Vol. I, Structure, p. 51. Copyright © 1964 by John Wiley & Sons, New York.]

specify crystallographic planes and directions in terms of directional and Miller indices; furthermore, on occasion it is important to ascertain the atomic and ionic arrangements of particular crystallographic planes. Also, the crystal structures of a number of ceramic materials may be generated by the stacking of close-packed planes of ions (Section 12.2).

# Crystalline and Noncrystalline Materials

# 3.13 SINGLE CRYSTALS

For a crystalline solid, when the periodic and repeated arrangement of atoms is perfect or extends throughout the entirety of the specimen without interruption, the result is a single crystal. All unit cells interlock in the same way and have the same orientation. Single crystals exist in nature, but they can also be produced artificially. They are ordinarily difficult to grow because the environment must be carefully controlled.

If the extremities of a single crystal are permitted to grow without any external constraint, the crystal assumes a regular geometric shape having flat faces, as with some of the gemstones; the shape is indicative of the crystal structure. A garnet single crystal is shown in Figure 3.19. Within the past few years, single crystals have become extremely important in many modern technologies, in particular electronic microcircuits, which employ single crystals of silicon and other semiconductors.

# 3.14 POLYCRYSTALLINE MATERIALS

Most crystalline solids are composed of a collection of many small crystals or grains; such materials are termed polycrystalline. Various stages in the solidification of a polycrystalline specimen are represented schematically in Figure 3.20. Initially, small# 3.14 Polycrystalline Materials

Figure 3.19 A garnet single crystal that was found in Tongbei, Fujian Province, China. (Photograph courtesy of Irocks.com, Megan Foreman photo.)

Figure 3.20 Schematic diagrams of the various stages in the solidification of a polycrystalline material; the square grids depict unit cells.

- (a) Small crystallite nuclei.
- (b) Growth of the crystallites; the obstruction of some grains that are adjacent to one another is also shown.
- (c) Upon completion of solidification, grains having irregular shapes have formed.
- (d) The grain structure as it would appear under the microscope; dark lines are the grain boundaries.

(Adapted from W. Rosenhain, An Introduction to the Study of Physical Metallurgy, 2nd edition, Constable & Company Ltd., London, 1915.)# Chapter 3 / The Structure of Crystalline Solids

Crystals or nuclei form at various positions. These have random crystallographic orientations, as indicated by the square grids. The small grains grow by the successive addition from the surrounding liquid of atoms to the structure of each. The extremities of adjacent grains impinge on one another as the solidification process approaches completion. As indicated in Figure 3.20, the crystallographic orientation varies from grain to grain. Also, there exists some atomic mismatch within the region where two grains meet; this area, called a grain boundary, is discussed in more detail in Section 4.6.

# 3.15 ANISOTROPY
