Repository: AdbulrhmanEldeeb/q-a_making

# Markdown File Processor

This project processes Markdown files, extracts and processes their content, and saves the results as JSON files. It is designed to handle large-scale Markdown content efficiently, leveraging modular code structure, logging, and progress tracking.

## Features

- **Markdown Processing**: Extracts and processes content from Markdown files using a custom processing pipeline.
- **Chunking Support**: Splits large text into manageable chunks for better handling.
- **Error Handling**: Automatically retries with rotated API keys in case of rate limits or errors.
- **JSON Output**: Saves processed data as structured JSON files for downstream use.

File: parsed_data/Physical_Metallurgy_by_Peter_Haasen.md (part 6 of 58)
# Metallurgy
AYDIN, I., and H.E. BOHLER, 1981, in: Metallographie -Techniken der Gefiigebeschreibung bei metallischen and keramischen Werkstoffen, Fract. Metallogr. Special Issue 12, eds. H.E. Biihler, K. Dieser and W.U. AYDIN. I., H.E. BCIILER, G. EL~SNERKopp (Dr. Riederer Verlag, Stuttgart) p. I. STAPF, 1983, Pract. Metallogr. 20, 105. and 35.

A Y D ~ . and H. E. I., B ~ H L E R, 1984, Pract. Metallogr. 21, 243.

AZZAM, R. M. A., and N. M. BASHARA, 1977, Ellipsometry and Polarized Light Microscopy (North-Holland, Amsterdam).

BAKER, M. A., 1993, Surf. Interf. Anal. 20, 535.

BAKER, M.A. and P.TSAKIROWULUS, 1993, Surf. Interf. Anal. 20, 589.

BAKER, M. A., and J. E. CASTLE, 1994, in: Materials Science and Technology, Vol. 2B, ed. E. Lifshin (VCH, Weinheim) p. 219.

BAN~AL, R. P., and A. J. ARDELL, 1972, Metallography 5, 97.

BARDA, J., and E F. FAN, 1993, in: Scanning Tunneling Microscopy and Spectroscopy, Theory, Techniques and Applications, ed. D.A. Bonnell (VCH Publ., New York) p. 287.# Ch. 10, Refs.

# Surface microscopy

1017

- BARTZ, G., 1973, Pract. Metallogr. 10.311.
- BAUER, B., and A. HALLER, 1981, Pract. Metallogr. 18, 327.
- BAL%, B., and H. E. EXXER, 1981, Stereolog. Jugosl. 3, Suppl. 1, 255.
- BAUER, B., M. FRIPAN and V. SMOLEI, 1982, in: Fracture and the Role of Interfaces, vol. 2. Fatigue, eds. K.L. Maurer and F.E. Matzer (Engineering Materials Advisory Services, Warley) p. 591.
- BAUER, B., and B. EGG, 1984, Pract. Metallogr. 21, 461.
- BEATON, C., and B. FUSIE, 1983, Pract. Metallogr. 20, 31.
- BECKERT, M., and H. KLEWV, 1984, Handbuch der metallographischen Atzverfahren (Deutscher Verlag Nr Grundstoffindustrie, Leipzig. Stuttgart).
- BEDDOW, J. K., M. D. NASTA and G. C. PHILIP, 1980, in: Testing and Characterization of Fine Particles, eds. J.K. Beddow and T. Meloy (Heyden, London) p. 44.
- BELL, L. D., W.I. KAISER, M.H. Hem~Press, Boston) p. 307. and L. C. DAVIS, 1993, in: Scanning Tunneling Microscopy, eds. J.A. Stroscio and W.J. Kaiser (Academic
- BENFSOVSKY, and A. I ~ B E R G E R, E, 1965, Pract Metallogr. 2, 31.
- BERAHA, E., 1970, Pract. Metallogr. 7 131 and 242.
- BIXAHA, E., and B. SPIGHLER, 1977, Color Metallography (ASM, Metals Park, OH).
- BERNST, R. 1965, Pract. Metallogr. 2, 162.
- BERTRAM, M., and H. WENDROCK, 1995, in: Fortschritte in der Metallographie, Pract. Metallogr., Spec. Issue 26, ed. A. Kneissl (Carl Homer Verlag, München) p. 375.
- B-, H., 1974, Theorie und Praxis der Interferenzmikroskopie (Akademische Verlagsgesellschaft Geest und Portig, Leipzig).
- Biaas, W.D., 1970, in: Physical Metallurgy, 2nd Ed., ed. R.W. Cahn (North-Holland, Amsterdam) p. 655.
- BINNIG, G., H. ROHRER, C. GERBER and E. WEIBEL, 1982, Phys. Rev. Lett. 40, 178, and 49, 57.
- BINNIG, G., and H. ROHRER, 1982, Helv. Phys. Acta 55, 726.
- BINNIG, G., C.F. QUAIX and C. GERRER, 1986, Phys. Rev. Lett. 56, 930.
- BISNIG, G., and H. ROHRER, 1987, Rev. Mod. Phys. 59, 615.
- BIRNER, E., and R. WHBERO, 1980, Pract. Metallogr. 17, 14.
- BLASCHK~ and H. WALTINGER, R., 1971, Beiträge elektronenmikroskopische Direktabbildung von Oberflächen, vol. 4/2 (Verlag R.A. Remy, Münster) p. 425.
- BLASCHKE, R., 1979, Beiträge elektronenmikroskopische Direktabbildung von Oberflächen, vol. 1/1 (Verlag R.A. Remy, Münster) p. 359.
- BONNELL, D. A., ed., 1990, Scanning Tunneling Microscopy, Theory and Practice (VCH, Publ., New York).
- BONNELL, D.A, ed., 1993, Scanning Tunneling Microscopy and Spectroscopy (VCH Publ., New York).
- BONNELL, D. A., 1993b, in: Concise Encyclopedia of Materials Characterization, eds. R.W. Cahn and E. Lifshin (Pergamon, Oxford) p. 427.
- BONNELL, D.A., 1993c, in: Scanning Tunneling Microscopy and Spectroscopy, Theory, Techniques and Applications, ed. D.A. Bonnell (VCH Publ., New York) p. 7.
- Bowyer, K. M. and D. A. SMITH, 1970, Field Ion Microscopy (North Holland, Amsterdam).
- BOWMAN, M. J., and A. D. BOOTH, 1971, Metallography 4, 103.
- BOYDE, A., 1973, J. Microsc. 98, 452.
- BOYDE, A., 1985, Science 230, 1270.
- BOYDE, A., 1990, in: Modern Microscopies: Techniques and Applications, eds. P. J. Duke and A. G. Michette (Plenum Press, New York, London) p. 185.
- BRADBURY, 1991, An Introduction to the Optical Microscope (Oxford University Press, Oxford).
- BRAKENHOW, G.J., P. BUM, Sci. 70, 427. and P. BAREND, 1979, J. Microsc. 117, 219.
- BRENNER, S.J., 1978, Surf.
- BRIOGS, D., and M.P. %AH, 1990, Practical Surface Analysis (Wiley, Chichester).
- BRICOS, A., 1992, Acoustic Microscopy (Oxford University Press, Oxford).
- BRIGGS, A., 1994, in: Materials Science and Technology, Vol. 2B, ed. E. Lifshin (VCH, Weinheim) p. 241.
- BROOKER, A.D., J. E. CASTLE, J. M. COIEN and M.B. WALDRON, 1984, Met. Technol. 2, 66.
- BROWN, L. M., M.Y. YOM &IAN and M. M. Chaudri, 1988, Philos. Mag. A51, 187.
- BROWN, R., and G. C. SMITH, 1982, Metallography 15, 269.
- BROOEL, H., J.R. Ross and G. KONIG, 1988, Pract. Metallogr. 25, 578.# References

H.E. h e r Ch.10, Refs.

BR- 0..and J. NIEBER,1975, Microchim. Acta, Suppl. 6.345.

BROM~, O., J. HEYDENREICH, K.H. KREBS and H.G. SCHNEIDER, 1980, Handbuch Festk6rperanalyse n i t Elektronen, Ionen und Rontgenstrahlen (Vieweg, Braunschweig).

BOCKLK, H., 1964, Berg- und HUttembn. Monatsh. 109,72.

BOCKLE, H., 1965. Mikrohtlrtepriifung und ihre Anwendung (Verlag Berlin Union, Stung&).

BUCKLEY, C. J. and H. RARBACK, 1990, in: Modem Microscopies, Techniques and Applications, eds. P.J. Duke and A.G. Michette (Plenum Press, New York) p. 69.

BOHLER, H.E., and H. P. HOUGARDY, 1979, Atlas der Interferen~~hichten-Metallographie (DGM Informationsgesellschaft, Oberursel).

BOHLER, H.E., and H. P. HOUGARDY, 1980, Atlas of InterferencbLayer Metallography (DGM Informationsgesellschaft, Oberursel, and 'Ihe Metals Society, London).

BUHLER, H.E., 1981, in: Microstructural Science, vol. 9, eds. G. Petzow, R. Paris, E.D. Albrecht and J.L. McCall (Elsevier North-Holland, New York) p. 19.

BWLER, H.E., and D. KOSSEL, 1981, Pwct. Metallogr. 18,385.

BOHLER, H. E., 1986, h c t. Metallogr. 23, 309.

BURNHAM, N. A., and R. J. COLTON, 1993, in: Scanning Tunneling Microscopy and Spectroscopy, Theory, Techniques and Applications, ed. A.D. Bonnell (VCH Publ., New York) p. 191.

CAHN, J. W., 1967, Trans. Metall. Soc.A M 239, 610.

CAHN, R. W., J. E. E v m J. PATTERSON, E. SOhlEKH and C. K. JACKSON, R. 1980, J. Matcr. Sci. 15, 702.

CAHN, RW., and E LIPSRM, eds., 1993, Concise Encyclopedia of Materials Characterization (Perpamon, Oxford).

CALVO, EA., A. J. CRIAW, J. M. GOEZ DE SALAZAR and E MOLLEDA, 1987, Metallography 20,213.

CARLSON, T. A., 1975, Photoelectron and Auger Spectroscopy (Plenum, New York).

CATALDI, T.R.L. I.G. BLACKHAM, A. D. BRIGGS, O. J. B. ~THICA and H.A.O. HILL, 1990, J. Electroanal. Chem. 290, 1.

CEREZO, A., J. M. HYDF, M. K. MILLER, S.C. PETTS, R P. S t m A, G.D. W. SMITH, 1992, Phil. Trans. Royal Soc.A 341, 313.

C m u), A., and G. D. W. SMITH, 1994, in: Materials Science and Tchnology, Vol. 2B, ed. E. Lifshin (VCH, Weinheim) p. 513.

CHANG, S.L., H. J. QUEKSER, H. BAUMGART, HAGENW. and W. HARTMANN, 1982, Phil. Mag. 46. 1009.

C m a, P.C., S. P. NEWEIURRY, H. G. K l h f and I. S. HWANG, 1990, in: Modem Microscopies, Techniques and Applications, eds. P.J. Dukc and A.G. Michette (Plenum Press, New York) p. 87.

C H E R M A ~, J.L., 1994, Rev. Mktallurgie 91, 201.

CHER~~ANT, and M. C J. L., m, 1994, Acta Stereol. 13, 125.

CIIERNUSKA, J.T., and T. F. PAGE, 1985, J. Am. Ceram. SOC. 68, C196.

C~rescOE, D., and P. J. GOODHEW, 1990, The Operation of Transmission and Scanning Electron Microscopes (Oxford University Press, Oxford).

CLARKE, M., in: Metals Handbook, 9th ed., Vol. T. 12, Fractography (American Society for Metals, Metals Park) p. 78.

CONN, G. K.T., and F. J. BRALWAW, 1952, Polarized Light in Metallography (Buttcnvorths, London).

CONOR, P. C., 1972, Metallography 5, 301.

COSSLETT, V. E., and W. C. NIXON, 1960, X-ray Microscopy (Cambridge University Press).

C m R, M., and J.L. CHER~MNT, 1989, W i s &Analyse &Images (Resses du Centrc National de la Recherches Scientifique, Paris).

CROUSE, R. S., R. J. GRAY and B. C. LESLIE, 1977, in: Interpretive Techniques in Microstructural Analysis, eds. J.L. McCall and P.M. French (Plenum, New York) p. 43.

C R U Z - ' O R ~, L.M., 1978, J. Micmc. 112, 153.

CZAhDERNA, A.W., ed., 1975, Methods of Surface Analysis (Elsevier, Amsterdam).

CZYRSKA-FILE~~ONOWICZ. GORCYCAA., S. and K. SPYRADEK, 1992, Pract. Metallogr. 29.35.

DANIWN, P. E., 1985, in: Mtls Handbook, Vol. 9, Metallography and Microstructures (American Societyea for Metals, Metals Park) p. 142.

DANN~HL, H.D., R. GRABER and L. WEGLIANN, 1971, Microstructures 2, 15.

DAVIDSON, D. L., 1974, in: SEM 1974, Proc. 7th Annual SEM Symp. (aResearch Institute, Chicago) p. 927.# Ch.10, Refs.

# Surface microscopy

1019

- DE HOFF, R.T., 1967, Trans. Metall. Soc.AIME 239. 617.
- DE HOFF, R. T., and F. N. RHI~FS, eds., 1968, Quantitative Microscopy (McGraw-Hill, New York).
- DE HOW, R.T., 1972, in: Treatise on Materials Science and Technology, Vol. 1, ed. H. Herrrnann (Academic Press, New York, London) p. 247.
- DE HOFF, R.T., E. AIGELTINGER and K. R CRAIG, 1972, J. Microsc. 95. 69.
- DE HOW, R.T., 1980, Mikroskopie 37. 32.
- DE HOFF, R.T., 1982, paper presented at Stereology 82, Symp. Int. Soc. for Stereology, Shefield.
- DE HOFF, R.T., and C.V. ISAWARAN, 1982, Metallurg. Trans. 13A, 1389.
- DE HOW, R. T., 1984, in: Practical Applications of Quantitative Metallography, eds. J.L. McCall, J.H. Steele (American Society for Testing and Materials, Philadelphia) p. 146.
- DE HOFF, R. T., 1989, in: Science of Sintering: New Directions for Materials Processing and Microstructure Control, eds. D.P. Uskovic, M. Palmour and R.M. Spriggs (Plenum Press, New York, London) p. 55.
- DE MODE, W.H., and J. W. S m, 1981, J. Appl. Phys. 52, 3969.
- DENGEL, D., 1973, Z. Werkstofftechn. (J. Mater. Techn.) 4, 292.
- DIESER, K., 1984, Z. Werkstofftechn. 15, 177.
- DIESER, K., and E. HERRYANN, 1988, Pract. Metallogr. 25, 374.
- DIESER, K., and E. MATI'HAR, 1988, Microstructural Science, Vol. 16, Metallography of Advanced Materials, eds. H.J. Cialone, G.W.E. Johnson, M.E. Blum and G.F. Vander Voort (ASM International, Metals Park) p. 305.
- DINARM, N. J., 1994a, Nanoscale Characterization of Surfaces and Interfaces (VCH, Weinheim).
- DINARDO, N. J., 1994b, in: Materials Science and Technology, Vol. 2B, ed. E. Lifshin (VCH, Weinheim) p. 1.
- DINGLEY, D. J., C. HARPER and S. LONG, 1982, in: Electron Microscopy and Analysis 1981, Conf. Series 61, ed. M.J. Goringe (The Institute of Physics, Bristol and London) p. 63.
- DOERR, R. M., and P. D. OWNBY, 1975, Pract. Metallogr. 12, 78.
- DOM, R. D., and R. W. C m, 1972, J. Less-Common Met. 28, 279.
- DOYEN, G., and D. DKAKOVA, 1995, The Physical Principles of STM and AFM Operation (Akademic-Verlag, Berlin).
- DUKE, P.J., 1981, Proc. Roy. Microsc. Soc. 16, 186.
- DUKE, P. J., and A.G. MICHETTE, eds., 1990, Modern Microscopies: Techniques and Applications (Plenum Press, New York, London).
- EDELMANN, C., 1980, in: Handbuch Festk6rperanalyse mit Elektronen, Ionen und RGntgenstrahlen, eds. 0. Blammer, J. Heydenreich, KH. Krebs and H.G. Schneider (Vieweg, Braunschweig) p. 263.
- FKELUND, S., and S. HERTZMANN, 1981, in: Computers in Materials Technology, ed. T. Encson (Pergamon Press, Oxford) p. 153.
- ELSBRUCK, J. B., and L. J. BALK, 1982, BeiMge elektrunenrnikroskopische Direktabbildung von Oberffkhen, vol. 15 (Verlag R.A. Remy, Mhster) p. 17.
- ELSSNER, G., G. KILSLEK and H.G. KAPITZA, 1980, Pract. Metallogr. 28, 443.
- ELSSNER, G., and W. U. KOPP, 1984, Pract. Metallogr. 21, 633.
- E N G ~, I., H. 1958, Arch. Eisenhtittenw. 29, 73.
- ESSMANN, U., M. RAW and M. WILKENS, 1968, Acta Metall. 16, 1275.
- E ~ N E R, H. E., and H. F. FISCHMEISTER, 1966, Z. Metallkde. 57, 187.
- EXNER, H. E., and H. E. FISCHMEISTER, 1966b, Arch. Eisenhiittenw. 37, 417.
- EXNER, H. E., 1967, Trans. Met. Soc. AIME 245, 677.
- EXNER, H.E., 1968, Pract. Metallogr. 6, 639.
- EXNER, H. E., and J. GURLAND, 1970, Powder Metallurg. 13, 13.
- EXNER, H.E., and H.L. L w, 1971, Metallography 4, 325.
- EXNER, H.E., 1972a, in: Stereology and Quantitative Metallography, ASTM Spec. Tech. Publ. 504 (American Society for Testing and Materials, Philadelphia).
- EXNER, H.E., 1972b, Int. Metallurg. Rev. 17, 111.
- EXNER, H. E., 1973, Z. Metallk. 64, 273.
- EXNER, H. E., and D. PoIiL, 1978, Powder Metallurg. Int. 10, 193.
- EXNER, H. E., 1978a, in: Quantitative Metallography (Associazione Italiana di Metallurgia, Milano) p. 313.
- EXSER, H.E., 1978b, Pract. Metallogr. 15, 15.# Ch. 10, Refs.

EXNER, H.E., and J. ROTH, 1980. Pract. Metallogr. 17, 365.

EXNER, H.E., H. BACK and J. ROM, 1980, Pract. Metallogr. 17, 344.

EXNER, H.E., and H. P. HOUGARDY, 1983, Quantitative Image Analysis of Microstructures @ GM Informationsgesellschaft. Oberursel).

EXNER, H.E., 1985, in: Metals Handbook, 9th ed., Vol. 9; Metallography and Microstructures (American Society for Metals, Metals Park) p. 89.

EXNER, H.E., and M. FRPAN, 1985, J. Microscopy 139, 161.

EXNER, H.E., 1987, Acta Stereol. 6, Suppl. 11, 179.

EXNER, H.E., and E.A. GIESS, 1989, in: Science of Sintering: New Directions for Materials Processing and Microstructure Control, eds. D.P. Uskovic, M. Palmour and R.M. Spriggs (Plenum Press, New York, London) p. 55.

EXNER, H.E., ed., 1993, Pract. Metallogr. 30, 216, 287, 322 and 389. ed. E. Lifshin (VCH, Weinheim) p. 281.

EXNER, H.E., 1994, in: Materials Science and Technology, Vol. 2B.

EXNER, H.E., 1995, in: Fortschritte der Metallographie, Pract. Metallogr., Spec. Issue 26, ed. A. Kneissl (Carl Hanser Verlag, München) p. 49.

FAN, Z., A.P. MIODOWNIK and P. TSAKIROPOULOS, 1993, Mater. Sci. Technol. 9, 1094.

FEDER, R.E., SPILLER, J., TOPALIAN, A.N., BROWN, G., GUDAT, B.J., PANESSA, A., ZADUNAISKY, Z. and J. SEDAT, 1977, Science 197, 259.

FELJOO, D., B. BAUER and H.E. EXNER, 1990, J. amp.-Assist. Microsc. 2, 3.

Moo, D., and H.E. EXNER, 1991, J. Cryst. Growth. 113, 449.

FELJOO, D., and H.E. EXNER, 1992, Pract. Metallogr. 27, 605.

FISCHMEISTER, H., 1965, Pract. Metallogr. 2, 257.

RSCHMEISTER, H., and H.E. EXNER, 1966, Arch. Eisenhiittenw. 37, 499.

FISCHMEISTER, H., 1972, J. Microsc. 95, 25.

RSCHMEISTER, H.F., 1974, Z. Metallk. 65, 558.

FISCHMEISTER, H., 1981, in: Computers in Materials Technology, ed. T. Ericson (Pergamon Press, Oxford) p. 109.

FISCHMEISTER, H.F., and E. ARZT, 1981, in: Gefüge der Metalle (DGM Informationsgesellschaft, Obenmel) p. 177.

FISCHMEISTER, H.F., S. KARAGOZ, I. LM, E. J. PAUL and M.H. POECH, 1986, Acta Stereol. 5, 287.

FISCHMEISTER, H.F., 1988, Fresenius Z. Anal. Chem 334, 421.

FISCHMEISTER, S. KARAGOZ, H.D. ANDERS, 1988, Acta Metall. 36, 817.

FOREMAN, L.R., N.E. ELLIOTT and D.M. STUPIN, 1993, in: Concise Encyclopedia of Materials Characterization, eds. R.W. Cahn and E. Lifshin (Pergamon Press, Oxford) p. 238.

FRANK, D.G. and A.T. HUBBARD, 1993, in: Concise Encyclopedia of Materials Characterization, eds. R.W. Cahn and E. Lifshin (Pergamon Press, Oxford) p. 4.

FREUND, H., ed., 1969, Handbuch der Mikroskopie in der Technik (Umschau Verlag, Frankfurt) Band 3, Mikroskopie der metallischen Werkstoffe, Teil 2. Qualitative und quantitative Untersuchungsverfahren in der Metallkunde.

FULRATH, R.M., 1972, in: SEM 1972, Proc. 5th Annual SEM Symp. (IIT Research Institute, Chicago) p. 17.

FUNDAL, E., and S. GROSS, 1993, Pract. Metallogr. 30, 294.

GABRIEL, B.L., 1987, in: Metals Handbook, Vol. 12: Fractography (American Society for Metals, Metals Park) p. 166.

GABRIEL, B.L., 1992a, SEM: A User’s Manual for Materials Science (American Society for Metals, Metals Park).

GABRIEL, B.L., 1992b, in: SEM: A User’s Manual for Materials Science (American Society for Metals, Metals Park) p. 137.

GAHM, I., 1969, Zeiss-Milteilungen 3, 40.# Ch. 10, Refs.

# Surface microscopy

G m, J., 1971, Zeiss-Mitteilungen 5, 249.

G m I., 1975, in: Quantitative Gefdggeanalyse in Medizin, Biologie und Materialentwicklung, Rad. Metallogr., Special Issue 5, ed. H.E. Exner (Dr. Riederer Verlag, Stuttgart) p. 29.

GAHM, H., and E JEGLITSCH, 1981, in: Microstructural Science. vol. 9, eds. G. PeBow, R. Paris, E.D. Albrecht and J.L. McCall (Elsevier North-Holland, New York) p. 65.

GAHM, H., E JEOLITSCH and H. HORL, 1982, Pract Metallogr. 19, 369.

GALOPIN, R., and N. E M. HEh'RY, 1972, Microscopic Study of Opaque Minerals (Heffer, Cambridge).

GARCIA, N., ed., 1987, Proc. First Intern. Conf. on Scanning Tunneling Microscopy, Surf. Sci. 181, 1.

GASTALDI, I. and C. JOLTRDAN, 1984, in: Applications of X-Ray Topographic Methods, eds. S. Weissmann, E Balibar and J.F. Petroff (Plenum Press, New York) p. 273.

GAUDIG, W. and R. SCHECK, 1984, Pract. Metallogr. 21, 624.

GIESSIBL, J., 1995, Science 267, 68.

GILMORE, R., 1993, in: Concise Encyclopedia of Materials Characterization, eds. R.W. Cahn and E. Lifshin (Pergamon Press, Oxford) p. 4.

GLICKSMAN, M. E, R.N. SMITH, S.P. MARSHand R. KULIK, 1992, Metall. Trans. A, A23, 659.

GOKHALE, A.M., and E N. RHINLS, 1983, in Microstructural Science, Vol. 11, eds. R.T. De Hoff, J. BraunD and J.L. McCall (Elsevier Publ., Amsterdam) p. 3.

GOLDSTEIN, I., J. and H. YAKOWITZ, eds., 1977, Practical Scanning Electron Microscopy (Plenum, New York).

GOLDSCEZN, I., D. E. NEWBURY, ECHLIN, C. JOY, A. D. ROMIG, C. E. ZYMAN, J. P. D. C. FIORI and E. LTFSHIN, 1994, Scanning Electron Microscopy and X-Ray Microanalysis (Plenum Press, New York).

GOODHEW, P. J., 1973, Specimen Preparation in Materials Science (North-Holland, Amsterdam, and American Elsevier, New York).

GRABATIN, H., H.D. KUNZE and J. RICKEL, 1983, Pract. Metall. 20, 609.

GI&, I., M. POHL and W.G. BURCHARD, 1993, Pract. Metallogr. 30, 469.

G R D, I., 1981, in: Microstructural Science. vol. 9, eds. G. Petzow, R. Paris, E.D. Albrecht and J.L. McCall (Elsevier North-Holland, New York) p. 45.

GRASRBAUER, M., 1989, Surface and Interface Analysis (Technical University, Vienna), cited from ORTNER and WILIIARTITZ [1991].

GRO- P., H. J. MAMIN and D. RUGAR, 1992, in: Scanning Tunneling Microscopy II, eds. R. Wiesendanger and H.J. GiIntherodt (Springer, Berlin) p. 151.

G R ~ N E R, G., and H. J. SCH~LLER, 1969, Pract. Metallogr. 6, 346.

GUNTHEKODT, H. J. and R. WESENDANGER, eds., 1992, Scanning Tunneling Microscopy I, (Springer-Verlag, Berlin).

GLXLAND, J., 1958, Trans. Metall. SOC. AIME 212, 452.

GURLAND, J., 1966, Trans. Metall. Soc. AIME 236, 642.

HAASEK, P., 1985, Metall. Trans. A, 16A, 1173.

HAASEN, P. and R WAGNER, Scanning

HAMERS, R. J., 1993, in: 1985, AM. Rev. Mater. Sci. 15, 43. Tunneling Microscopy and Spectroscopy, Theory, Techniques and Applications, ed. D.A. Bonnell (VCH Publ., New York) p. 51.

HANSMA, K., ed., P. 1982, Tunneling Spectroscopy: Capabilities, Applications, and New Techniques (Plenum Press, New York).

HANSMA, K., and J. TERSOFF, 1987, J. Awl. Phys. 61. R I .P.

HARRIS, L.A., 1968, J. Appl. Phys. 39, 1419.

HARTSHORNE, H., and A. STUART, 1952, Crystals and the Polarising Microscope (Edward Arnold, London).

N. HEARLE, J. W. S., J. T. SPARROW and P. M. CROSS, 1972, The Use of Scanning Electron Microscopy (Pergamon Press, Oxford).

HERBSLEB, G., and P. SCHWAAB, 1978, Pract. Metallogr. 15, 213.

HEROLD~CHMIDT, 1988, Pract. Metallogr. 25, 3.U.,

HLYWOOD, V. H., ed., 1971, Scanning Electron Microscopy - Systematic and Evolutionary Applications (Academic, London).

HILLIARD, E., J. 1976, in: Fourth International Congress for Stereology, NBL Spec. Techn. Publ. 413, eds. E.E. Underwood, R De Wit and G.A. Moore (National Bureau of Standards, Gaithenbnrg) p. 59.

HILLJE, G., and G. R L D ~ W, 1976, Pract. Metallogr. 12, 629.# H. E. Exner

# Ch. 10, Refs.

|Hnurm, T.|1979a.|Pract Metallogr.|16, 476.| |
|---|---|---|---|---|
|HILLLIER, T.|1979b.|WtM d o g r.|16, 521.| |
|HILLMER, T.|1982.|Pract. Metallogr.|19, 509.| |
|H&HE. H. R., and 0.BRBMMKR|1980.|in: Handbuch Festktkperanalyse mit Elektronen, Ionen und R6ntgenstrahlen,|eds. 0. BrUxnmer, J. Heydenreich, K H . Krebs and H.G. Schneider (Vieweg, Brdunschweig) p. 57.| |
|HESR, OKTA S., and W. H. J. BRUIS|1979.|Pract. Metallogr.|16, 583.| |
|HOFYAXN.S.|1980.|Surf. Interf. Anal.|2, 148.| |
|HOLIK, S.|1993.|in: Concise Encyclopedia of Materials Characterization,|eds. R.W. Cahn and E. Lifshin (Pergamon Press, Oxford) p. 286.| |
|HOLT, D.B. and E M . SABA|1985.|Scann. Electr. Microsc.|3, 1023.| |
|HONO, K., T. HASHIZUME, W. PICKERING,|HONO, K., T. SAKURAI and H. Y. HASEGAWA|1989.|Metall. Trans. A, 20A, 1585.| |
|N and T. SAKURAI, O|1986.| |Scripta Metall.|20, 487.|
|HORNDOGEN, E.|1968.|Pract. Metallogr.|2, 51.| |
|HORNBOGEN, E., and G. Pmzow| |1970.|Z. Metallkde.|61, 81.|
|HORNBOOEN, E.|1981.|Z. Metallk.|72, 739.| |
|HORNBOOEN, E.|1984.|Acta Metall.|32, 615.| |
|HORNBOOEN, E.|1986a.|Pract. Metallogr.|23, 258.| |
|HORNBOGEN, E.|1986b.|J. Mater. Sci.|21, 3737.| |
|HORNBOOEN, EL|1987.|Z. Metalllrde.|78, 622.| |
|HORNBOGEN, E.|1989.|Intern. Mater. Rev.|34, 277.| |
|HORNBOGEN, ., and ih English translation).-W [E19701 wtG.|Pmzow|1991.|Pract. Metallogr.| |
|HOUGARDY, H.P.|1975.|Research Film|8, 444.| |
|HOUGARDY, H. P.|1976.|in: 4th Int. Congr. for Stereology, NBL Spec. Techn. Publ.|431, eds. E.E. Underwood, R. De Wit and G.A. Moore (National Bureau of Standards, Galthersburg) p. 141.| |
|HOUGARDY, H. P.|1981.|in: Metallographie: Techniken der Gefllgebeschreibung bei metallischen und kenunixhen Werkstoffen,|Pract. Metallogr. Special Issue 12, eds. H.E. BUhler, K. Dieser and W.U. Kopp (Dr. Riederer Verlag, Stuttgart) p. 9.| |
|HOWELIS, M. R, C. JAWWN, J. Kmz. K MCQUAID and S. S. ROTHMANN|1990.|in: Modern Microscopies, Techniques and Applications,|eds. P.J. Duke and A.G. Michette (Plenum Press, New York) p. 119.| |
|HUB, G.M., R J. COLTOX, E. MEYER and H. J. GCNTHEKODT|1993.|Mat. Res. Bullet.|18,| |
|HUMMEL, R. E.|1983.|phys. stat. sol. (a)|76, I I.| |
|HUN-DE, 2.. and W. JING-YUN|1980.|Pract. Metallogr.|17, 608.| |
|IBACH, H.|4..|1977.|Electron Spectroscopy for Surface Analysis (Springer. Berln).| |
|IRANI, R. S., and R. W. CAHN|1971.|Metallography|4, 91.| |
|J A W, B.|1993.|Digital Image Processing: Concepts, Algorithms and Software Applications (Springer Publ., Berlin).| | |
|JEGLITSCH, F., and R. MITSCITE|1967.|Radex Rundschau,|587.| |
|JEGLITSCH, E.|1968.|in: Handbuch der Mikroskopie in der Technik, Band 3. Teil 1, ed. H. Freund|Verlag, Frankfurt), p. 187 and 247.| |
|JEGLITSCH, E.|1989.|Pract. Metallogr.|26, 389.| |
|JWr, N., and E. HORNBOGEN|1988.|Pract. Metallogr.|25, 157.| |
|JOY, D.C.|1992.|in: Materials Science and Technology, Vol. 2A; 4.E. Lifshin|(VCH, Weinheim) p. 221.| |
|KAISER, W. J., L. D. BELL, M. H. HEcm and L. C. DAVIS|in: Scanning Tunneling Microscopy and Spectroscopy, Theory, Techniques and Applications,|ed. D.A. Bonnell|WCH Publ., New York) p. 251.| |
|K A R A G ~ Z, and H. FISCIIMEISTER|1987.|Steel Research|58, 46.| |
|I ~ L L X, H.E.|1977.|in: Interpretive Techniques for Microstructural Analysis,|eds. J.L. McCall and P.M. French (Plenum, New York) p. 105.| |
|KELLOG, G. L.. and T.T. TSONG|1980.|J. Appl. Phys.|51, 1184.| |
|K - G., L.G ~ N E R G. ELSSWER|1978.|in: Metallographie and und Keramographie,|hact. Metallogr. Special Issue 9, eds. W.U. Kopp and H.E. Biihler o r . Riederer Verlag, Stuttgart) p. 113.| |# Ch. 10, Refs.

# Surface microscopy

1023

- S L E R, G., and G. ELSSNER, 1980, in: Metallographie, Anschliff- und Dilnnschlifftechnik an Metallen, Keramikcn und Kunststoffcn, Pract. Mctallogr. Special Issue 11, eds. H.E. Biihlcr and W.U. Kopp (Dr. Riederer Verlag, Stuttgart) p. 21.
- KIESSLER, G., H. RAPP and G. ELSS~TR, 1982, in: Metallographie. Pract. Metallogr., Special Issue 13, eds. H.E. Blihlcr, K. Dicser and W.U. Kopp (Dr. Riederer Verlag, Stuttgart) p. 9.
- KING, R. P., 1982, Powder Technol. 32, 87.
- KINGLAKE, R., ed., 1965, Applied Optics and Optical Engineering (Academic, New York).
- KLEISER, T., and M. BOCEK, 1986, Z. Metallkde. 77, 582.
- KLOCKEWKKMPER, R., A. BEYER and M. MONES, 1979, Pract. Metallogr. 16, 53.
- KNEISSL, A., and S. S. BRENNER, 1990, Pract. Metallogr. 27, 159.
- KOCH, R., 1979, Pract. Mctallogr. 16, 11.
- KOCH, E. E., (ed.), 1983: Handbook of Synchrotron Radiation (North Holland, Amsterdam).
- KOPP, W. G., and G. MULLER, 1987, Pract. Mctallogr. 24, 336.
- KOKPEL, A., L. W. KBSSLER, PR. PALERMO, 1971, Nature 232, 100.
- KRONER, B., 1986, Pract. Metallogr. 23, 400.
- KUHLMEYER, M., 1978, Einfluss der statistischen Komgriissenvertcilung auf die Streckgrenze von Stahl (Verlag Stahleisen, DUsseldorf).
- KUK, Y., 1993, in: Scanning Tunneling Microscopy, eds. J.A. Stroscio and W. J. Kaiser (Academic Press, Boston) p. 277.
- KULMBLXG, A., F. KORNTHEUER and P. SCIiIMhtEL, 1974, Pract. Metallogr. 11, 183.
- LAFOND, C., and E MOLIEXE, 1975, in: Quantitative GeHIgcanalyse in Medizin, Biologie und Material- entwicklung, Pract. Mctallogr., Special Issue 5, ed. H.E. Exner (Dr. Riederer Verlag, Stuttgart) p. 200.
- LEAMY, H.J., 1982, J. Appl. Phys. 53, R 51.
- LEE, H.C., and J. GURLAND, 1978, J. Matcr. Eng. 33, 125.
- LEKTINEN, B., and A. MELANDER, 1980, Metallography 13, 283.
- LEMONS, R.A., and C.F. QUATE, 1974, Appl. Phys. Left. 24, 10, 526.162.
- LIENKAMP, M., and H. E. EXNER, 1994, Mater. Sci. Technol.
- LIENKAMP, E., M. U. KIJNAVER and H.E. EXNER, 1994, J. Comp. Assist. Micro.%. 6, 103.
- LIFSHIN, ed., 1992, Characterization of Materials, Part I, Materials Science and Technology, Vol. 2A (VCH, Weinheim).
- LIFSHIN, E., 1993, in: Concise Encyclopedia of Materials characterization, eds. R.W. Cahn and E. Lifshin (Pergamon Press, Oxford) p. 286.
- LIFSHIN, E., ed., 1994a. Characterization of Materials, Part II, Materials Science and Technology, Vol. 2B (VCH, Weinheim).
- LIFSHIN, E., 1994b. in: Materials Science and Technology, Vol. 2B, ed. E. Lifshin (VCH, Wcinheim) p. 351.
- LIHL, E. and H. MEYER, 1960, Z. Metallk. 51, 186.
- LIND~N, G., 1972, Pract. Metallogr. 9, 3.
- LIU, C.T., and J. GUKLAND, 1968, Trans. Amer. Soc. Metals. 61, 156.
- LIU, Y. and B. R. PATTERSON, P., 1982, Der Maschinenschaden 55, 136. Materials (Chapman and Hall, London). 1993, Metall. Trans. MA, 1497.
- MBERT, LORETO, M. H., 1984, Electron Beam Analysis of
- LOUTITAN, M. R., 1992, in: ASM Handbook, Vol. 10: Materials Characterization (ASM International, Metals Park, OH) p. 299.
- LOVELAND, R. P., 1970, Photomicrography -A Comprehensive Treatise (Wiley, New York).
- LOZINSKII, M.G., 1961, High-Temperature Microscopy (Pergamon Press, Oxford).
- LUCKE, K., 1984, Z. Metallkdc. 75, 948.
- LYMAN, C.E., 1990, Scanning Electron Microscopy, X-Ray Microanalysis and Analytical Elcctron Microscopy (Plenum Press, New York).
- LYMAN, C.E., J.I. GOLDSTEIN, A.D. ROMIG, P. ECHI, N.D.C. JOY, D.E. NEWBURY, D. WILI.IAMS, J.T. ARMSTRONG, C. E. FIOHI and E. LIFSIIIN, 1990, Scanning Electron Microscopy, X-Ray Microanalysis and Analytical Electron Microscopy -A Laboratory Workbook (Plenum Press, New York).
- MADESKI, A., 1980, Pract. Metallogr. 17, 598.
- MALIES, H. M., 1959, Applied Microscopy and Photo-'Micrography (Fountain Press, London).# H. E. Exner

# Ch. 10, Refs.

MALLARD, J.R., 1990, in: Modern Microscopies: Techniques and Applications, eds. P.J. Duke and A.G. Michette (Plenum Press, New York, London) p. 133.

MATHY, H., 1977, Microsc. Acta, Suppl. 3, 3.

MATIXAEI, E., H. V m and P. fin, 1988, Pract Metallogr. 25, 361.

W m m, E., A. SCHULZ, H. VETTERSand V. SCHWARZMANN, 1988b, in: Microstructural Science, Vol. 16, Metallography of Advanced Materials, eds. H.J. Cialone, G.W.E. Johnson, M.E. Blum and G.F. Vanda Voort (ASM International, Metals Park) p. 465.

M c CRONF, W.C., L. B. M c CRONE and J.G. DEUY, 1978. Polarized Light Microscopy (Ann Arbor Science, Ann Arbor).

MCCALL, I., 1973, in: Microstructural Analysis: Tools and Techniques, eds. J.L. McCall and W.M. Mueller (Plenum, New York) p. 93.

MCINTYRE, N.S., ed., 1978, Quantitative Surface Analysis of Materials, ASTM Spec. Tech. Publ. 674 (American Society for Testing and Materials, Philadelphia).

MEDALIA, A.I., 1980, in: Testing and Characterization of Fine Particles, eds. J.K. Beddow and T. Meloy (Heyden, London) p. 66.

&#xA0;LOY, T.P., 1980, in: Testing and Characterization of Fine Particles, eds. J.K. Beddow and T. Meloy (Heyden, London) p. 1.

METALSHANDBOOK, 1985, 9th ed., Vol. 9: Metallography and Microstructures (American Society for Metals, Metals Park).

METAL HANDBOOK, 1986, 9th ed., Vol. 10 Materials Characterization (American Society for Metals, Metals Park).

IMEYEK, E., and H. HBINZELMANN, 1992, in: Scanning Tunneling Microscopy, eds. R. Wiesendanger and H.J. MICHETTE, A.G., 1990, in: Modern Microscopies, Techniques and Applications, eds. P.J. Duke and A.G. Michette (Plenum Press, New York) p. 41.

MICHOT, G., and A. GEORGE, 1982. Script. Metall. 16, 519.

MIDDIETON, C. J., MILLER, M. K., and D. V. EDMONDS, 1977. Metallography 10.55.

G. D. W. SMTH, 1989, Atom Probe Microanalysis: Principles and Applications (Materials Research Society, Pittsburgh).

MILLER, M.K., A. CEREZO, M.G. HFTHERINCTON and G.D.W. SMITH, 1992, Atom Probe Field-Ion Microscopy (Oxford University Press, Oxford).

MINSKY, M., 1988, Scanning 10, 128.

MITSCHE, R., E JEGLITSCH and E GABLER, 1964, Berg- und Hiittenmbn. Monatsh. 109, 110.

ME T, S CIX R., R, and H.SCHEIDL, 1964, Berg- und Hiittenmhn. Monatsh. 109, 82.

M~~SCHE, F. GABLER and F. JEGLITSCH, 1969, in: Handbuch der Mikroskopie in der Technik, Band 3, Teil 2, 4.H. Freund (Umschau Verlag, Frankfurt), p. 269.

MODIN, H., and S. MODIN, 1973, Metallurgical Microscopy (Butterworths, London).

MORNHEIM, A.F., 1977, in: Interpretive Techniques for Microstructural Analysis, eds. J.L. McCall and P.M. French (Plenum, New York) p. 117.

Mom, B. W., 1956, Micro-Indentation Hardness Testing (Butterworths, London).

MC'CKLICH, E.J. Properties of Silicon Nitride (Kluwer Academic Publ., Dordrecht) p. 73.

OHSER, S. HARTMANN, M. J. HORXANN and G. ~ Z O W, 1994, in: Tayloring of High Temperature.

MUGGLI, R. Z., and W. C. MC CRONE, 1977, in: Interpretative Techniques for Microstructural Analysis, eds. J.L. McCall and P.M. French (Plenum, New York) p. 127.

M ~ L L E R, E. W., 1936, Z. Phys. 102, 734.

M I ~ L E R, W., and T. TTSON, 1969, Field Ion Microscopy: Principles and Applications (American Elsevier, New York).

MULLER, G., and W. U. KOPP, 1989. Pract. Metallogr. 26, 640.

MULLINS, W.W., 1961, Phil. Mag. 6, 1313.

MURPHY, I. C., 1993, in: Concise Encyclopedia of Materials Characterization, eds. R.W. Cahn and E. Lifshin (Pergamon Press, Oxford) p. 515.

MORRLE, U., H.E. E X and D. STOCKEL, 1980, Metall 34, 617.

MYKURA, H., 1955, Acta Metall. 3, 436.# Ch. 10, Refs.

# Surface microscopy

NAKAGAWA, 1987. Pract. Metallogr. 24, 431.S.

NANEV, C., 1981, Jenaer Rundschau 5, 219.

NAWRATH, R. and J. SERRA, 1979, Microsc. Acta 82, 101.

Nasoh-, J. A., 1989, Pract. Metallogr. 26, 225.

NEWBURY, D.E., 1977, in: Practical Scanning Electron Microscopy, eds. J.I. Goldstein and H. Yakowitz (Plenum, New York) ch. 4, p. 95.

NEWBURY, D. E., and H. YAKOWITZ, 1977, in: Practical Scanning Electron Microscopy, eds. J.I. Goldstein and H. Yakowitz (Plenum, New York) ch. 6, p. 211.

NEWBURY, D. E., and H. YAKOW, 1977b, in: Practical Scanning Electron Microscopy, eds. J.I. Goldstein and H. Yakowitz (Plenum, New York) ch. 5, p. 149.

NEWBURY, D. E., 1986, D. C. JOY, P. E W N, C. E. FIORI and J.I. GOLDSTEIN, 1987, Advanced Scanning Electron Microscopy and X-Ray Microanalysis (Plenum Press, New York).

NICHOLSON, W. L., 1978, J. Microsc. 113, 223.

OATLEX, C.W., 1972, The Scanning Electron Microscope (Cambridge University Press).

~CHSNER, H., 1975. Appl. Phys. 8, 185.

OETTEL, W. O., 1959, Grundlagen der Metallmikroskopie (Akademische Verlagsgesellschaft Geest und Portig, Leipzig).

OHSER, J., and U. URZ, 1994, Quantitative Gefügehanalyse, Theoretische Grundlagen und Anwendung (Deutscher Verlag für Grundstoffindustrie, Leipzig, Stuttgart).

OHSER, J., and E MOCKLICH, 1995, Adv. Appl. h b. (SGSA) 27, 384.

OKAZAKI, and H. CONRAD, 1972, Trans. Japan. Inst. Metals K. 13, 198.

OLIVER W. C., 1993, in: Concise Encyclopedia of Materials Characterization, eds. R.W. Cahn and E. Lifshin (Pergamon Press, Oxford) p. 232.

ONDRACEK, G., and K. SPIELER, 1973, Pract. Metallogr. 10, 324.

ONDRACEK, G., 1978, in: Quantitative Analysis of Microstructures in Materials Science, Biology and Medicine, Pract. Metallogr. Special Issue 8, ed. J.L. Chermant (Dr. Kiederer Verlag, Stuttgart) p. 103.

ONDRACEK, G., 1982, Acta Stereol. 1, 5.

OPIELKA, H., H. LAHODNY, BRASD and E. BISCHOFF, S. 1990, Pract. Metallogr. 27, 171.

OPIELKA, H., P. MCKAY and B. RZEHAK-OPIELKA, 1993, Pract. Metallogr. 30, 399.

ORTNER, H. M., and P. WILHARTITZ, 1991, Mikrosk. Acta 11, 177.

PAGE, T.F., 1993, in: Concise Encyclopedia of Materials Characterization, eds. R.W. Cahn and E. Lifshin (Pergamon Press, Oxford) p. 43.

PANGBORN, R. N., 1992, in: ASM Handbook, Vol. 10 Materials Characterization (ASM International, Metals Park) p. 365.

PAUL, J., and U. MORRIX, 1981, Pract. Metallogr. 18, 418.

PAUL, J., H. E. EXNER and D. MOLLER-SCHWEI.I.ING, 1982. Z. Metallk. 73, 50.

PAUL, J., and B. BAUER, 1983. Pract. Metall. 20, 213.

PAYNE, B. O., 1957. Microscope Design and Construction, 2nd Ed. (Cooke, Troughton and Simms, York, UK).

PAW, S.M., 1982, in: Electron Microscopy and Analysis 1981, Conf. Series 61, ed. M.J. Goringe (The Institute of Physics, Bristol, London) p. 287.

PECHENYAKOV, I. and R. KOVACHEVA, 1995, Pract. Metallogr. 32, 17.

PELLOUX, R.M., 1970, in: Applications of Modern Metallography Techniques, ASTM Spec. Techn. Publ. 480 (American Society for Testing and Materials, Philadelphia) p. 127.

PEPPERHOI.L', W., and H.H. ET-WIG, 1970. Interferenzwhichten-Mikroskopie (Steinkopf Verlag, Darmstadt).

PETTEOREW, J. W., ed., 1990, NMR Principles and Applications in Biomedical Research (Springer-Verlag, Berlin).

PETZOW, G., and H.E. EXNER, 1968. in: Handbuch der Mikroskopie in der Technik, Band 3, Teil I, ed. H. Freund (Unischau Verlag, Frankfurt), p. 37.

PETZOW, G., and E. HORNBOGEN, 1970, Z. Metallk. 61, 81.

PETZOW, G., and H. KNOW, 1973, Metallography 6, 249.

PETZOW, G., and H. E. EXNER, 1975, in: Microstructural Science, eds. P.M. French, R.J. Gray and J.L. McCall (American Elsevier, New York) vol. 3, p. 291.# H. E. Emer

# Ch. 10. Refs.

Pnzow, G., 1978, Metallographic Etching (ASM, Metals Park, OH).

Psrzow, G., 1994, Metallographisches. Keramogaphisches, Plastographisches A w n, (Gebr. Bomtraeger, B d i, shrttgart).

P ~ ~ R K O R N, G., and R. BLASCHK~, 1982, BeiMge elcktronenmikroskopische Direktabbildung von ObedLhen, vol. 15 (Verlag R.A. Remy, MUnster). p. 1.

PHILLIPS, V. A., 1971, M o d h Metallographic Techniques and their Applications (Wiley-Interscience, New York).

PIVIN, J. C., 1983.1. Mater. Sci. 18, 1267.

POECH, M. H., and D. RUHR, 1994, Pract. Metallogr. 31, 70.

POHL, M.. and W.G. BURCHARD, 1980a, in: Metallographic. Anschliff- und Diinnschlifftechnik, Pract. Metallogr., Special Issue 11, eds. H.E. BUhler and W.U. Kopp (Dr. Riederer Verlag, Stuttgart) p. 42.

POHL, M., and W. G. BLXCHARD. 198%. Scanning 3, 251.

POHL, D.W., 1992, in: Scanning 'hnneling Microscopy 11, eds. R. Wiesendanger and H.J. GUntherodt (Springer, Berlin) p. 233.

POIIL, D. W., 1994, 2. Metallkde. 86, 22.

POKOKNY, A,, 1980, Pract. Metallogr. 17. 23.

POMP&0.. 1994, Pract. Metallogr. 31, 274.

PORTER, D.A., and K.E. EASTERLING, 1981, Phase Transformations in Metals and Alloys (Van Nostrand-Reinhold, Wokingham, New York).

P~SCH, ., 1979, hact. Metallogr. 16, 26 and 79.RV,

RAND- . 1993, m e Measurement of Grain Boundary Geometry (Institute of Physics Publ., Bristol, Philadelphia).

RAZA, S. M., 1982, Scripta Metall. 16, 1325.

REIMER, L., and G. ~ R K O R N . 1977, R a s t e r e l e b n e n m i k k o p i e (Springer, Berlin).

RHNACHER, G., 1965, Pract. Metallogr. 2, 45.

RHINES, EN., K. R. CRAIG and R.T. DE HOW, 1974, Metallurg. Trans. 5, 413.

RHINES, EN., 1976, in: 4th Int. Congr. for Stereology, NBL Spec. Techn. Publ. 431. eds. E.E. Underwood, R. De Wit and G.A. Moore (National Bureau of Standards, Gaithersburg) p. 233.

RHINES, EN., and B. R. PATTERSON, 1982, Metall. Trans. 13A. 985.

R H I N ~ , N., E 1986, Microstructurology: Behaviour and Microstructure of Materials (Dr. Riederer-Verlag, Stuitgart, now Carl Hanser Verlag, MUnchen), also published in Pract. Metallogr. 30, 216, 287, 322 and 389.

RICHARDS, B. P., and A. D. TRIGO, 1982, in: Electron Microscopy and Analysis 1981, C o d . Series 61. ed. M.J. Goringe (The Institute of Physics, Bristol, London) p. 227.

RIEDLE, J., R. DENNOCHWEILER and H. OPIELKA, 1994, Pract. Metall. 31. 580.

RIEGGER, H., J. A. PASIC and H. E. EXNER, 1980, in: Sintering Processes, ed. G.C. Kuczynski (Plenum, New York) p. 219.

RIVI~RE, J. C.. 1990, Surface Analytical Techniques (Clmndon Press, Oxford).

R o o s z A., Z. GACZI and M.K. BAAN, 1980, Metallography U, 299.

R~SCHHNBLECK, and K. WOL'IHR, 1979, in: B., Fortschritte in der Metallographie, Pract. Metallogr., Special Issue 10, eds. F. Jeglitsch and G. petzow (r.Riederer Verlag, Stungm) p. 95.D

RWNBERGER, H.E., 1977, in: Interpretative Techniques for Microstructural Analysis, eds. J.L. McCall aod ROSENCWAIG, A., P.M. French (Plenum, New York 223.1982, Science 218,) p. 79.

R o n, F.W.D., 1981, Roc. Roy. Microsc. Soc. 16. 44.

R ~ C K E R T, M., and L. BJERREOMRD, 1993, Pract. Metallogr. 30, 579.

RUDOLPH, D., G. SCHMAHL and B. NIEMANN, 1990, in: Modcm Microscopies: Techniques and Applications, eds. P.J. Duke and A.G. Michette (Plenum Press, New York, London) p. 59.

RUS, J. C., 1986, Practical Stereology (Plenum Press, New York).

RuSS, J. C., 1990, Computer-Assisted Microscopy: The Measurement and Analysis of Images (Plenum Press, New York).

RUS, J. C., 1992, The Image Processing Handbook (CKC Press, Boca Raton, E).

RUS, J. C., 1995. J. Comp. Assist. Microsc. 7, 35.# Ch. 10, Refs.

# Surface microscopy

SAKURAI, T., S. SAKAI and H. W. PICKERMG. 1989, Atom Probe Field-Ion Microscopy and its Applications (Academic Press, New York).

SALTYKOV, A. S. 1974, Stereometrische Metallographie (Deutscher Verlag für Grundstoffindustrie, Leipzig).

SMITH, L. E. 1971, Metallographic Polishing by Mechanical Methods (Pitman, Melbourne, London).

SARID, D. 1991, Scanning Force Microscopy with Applications to Electric, Magnetic and Atomic Forces (Oxford University Press, New York).

SCHAARWACHTER, W. 1968, in: Handbuch der Mikroskopie in der Technik, Band 3, Teil I. ed. H. Hund (Umschau Verlag, Frankfurt), p. 291.

SCHADE, M., and D. BOSEL, 1985, Pract. Metallogr. 22, 197.

SCIMPER, K. H. 1993, Lichtmikroskopie: Technologie und Anwendung (Verlag Moderne Industrie, Landsberg).

SCHAIT, W. 1991, Einführung in die Werkstoffwissenschaft (Deutscher Verlag für Grundstoffindustrie, Leipzig).

SCHRÖDER, H. P. and B. HOUGARDY, 1985, Pract. Metallogr. 22, 587.

SCHRÖDEK, J., H. OPIELKA, B. HAUKE and E. ARZT, 1990, Pract. Metallogr. 27, 17.

SCHUMANN, H. 1990, Metallographie (Deutscher Verlag für Grundstoffindustrie, Leipzig, Stuttgart).

SCHWARZ, H. 1980, Mikroskopie 37, Suppl., p. 64.

SCHWAKZ, H. and H. E. EXNER, 1983, J. Microsc. 129, 155.

SCHWARZER, R. A. 1981, Microsc. Acta 84, 51.

SEAH, M. P. 1975, Surf. Sci. 52, 186.

SEEGER, J., J. KIM and H. MECKING. 1980, Pract. Metallogr. 27, 236.

SEIDMANN, D. N. 1993, Mater. Sci. Eng. A137, 57.

SEILER, H. 1968, Abbildung von Oberflächen mit Elektronen, Ionen und Röntgenstrahlen, Hochschultaschenbucher 4281428a (Bibliographisches Institut Mannheim).

SHM, S. and B. BERGMANN, 1969, in: Handbuch der Mikroskopie in der Technik, Band 3, Teil 2, ed. H. Freund (Umschau Verlag, Frankfurt), p. 347.

SMITH, J. 1982, Image Analysis and Mathematical Morphology (Academic, London).

SERRA, J. 1988, Image Analysis and Mathematical Morphology, Vol. 2 Theoretical Advances (Academic Press, London).

SHEPPARD, C. J. 1987, Optica Acta 25, 269.
