Repository: AdbulrhmanEldeeb/q-a_making

# Markdown File Processor

This project processes Markdown files, extracts and processes their content, and saves the results as JSON files. It is designed to handle large-scale Markdown content efficiently, leveraging modular code structure, logging, and progress tracking.

## Features

- **Markdown Processing**: Extracts and processes content from Markdown files using a custom processing pipeline.
- **Chunking Support**: Splits large text into manageable chunks for better handling.
- **Error Handling**: Automatically retries with rotated API keys in case of rate limits or errors.
- **JSON Output**: Saves processed data as structured JSON files for downstream use.

File: parsed_data/Heat_Treatment-Principals_&_Technology- Sharma-pdf.md (part 7 of 24)
# HEAT TREATMENT
The advantage gained from hardening temperature in this range is two-fold. The first is related to the presence of cementite in hardened steel. The cementite in a martensitic matrix accounts for several desirable properties. Wear resistance is one of them. The fact that both martensite and cementite are hard constituents is responsible for high wear resistance of the resulting microstructure. Cementite is harder than martensite and so wear resistance of the two-phase microstructure is better than what is achieved by martensite alone. The second advantage of this hardening temperature is the attainment of fine martensite in the final structure. In fact, heating of hypereutectoid steel above the upper critical temperature (Acm) for hardening is detrimental because such a high temperature will result in coarsening of austenitic grains and decarburization at the surface. Coarse austenite will transform to coarse accicular martensite (microstructure, Figure 5.6) which has poor mechanical properties. Decarburized surface responds poorly to hardening treatment. In addition to these factors, quenching from such a high temperature will introduce severe internal stresses into the hardened steel.

Figure 5.6 Microstructure showing coarse accicular martensite (×300).

The main purpose of hardening tool steel is to develop high hardness. This enables tool steel to cut other metals. High hardness developed by this process also improves wear resistance. This may be the sole aim of the process for components such as gears, shafts and bearings. Tensile strength and yield strength are improved considerably by hardening structural steels. In the case of structural steels, yield strength is more important than tensile strength as it# Heat Treatment Processes for Steels

measures the safe limit of maximum allowable stresses. The higher the yield strength, the greater is the magnitude of stress to which a part can be subjected in service. Since yield strength is the limit of stress up to which elasticity is maintained, an increase in yield strength results in increase of stress level which the material can withstand without loss of elasticity. This is a very important property of springs.

Because of rapid cooling, high internal stresses are developed in the hardened steel. Therefore, hardened parts are seldom used in as-hardened condition. Also, in hardened condition, steels are generally brittle. Hardening, in general, is always followed by another treatment known as tempering which reduces internal stresses and makes the hardened steel relatively stable. Hardening followed by tempering results in improved wear resistance, optimum combination of strength and ductility and enhanced elastic characteristics.

# 5.5.1 Factors Affecting Hardening Process

The properties of steel developed by hardening depend on various factors. Important among these factors are (i) chemical composition of steel, (ii) size and shape of the steel part, (iii) hardening cycle, i.e. heating rate, hardening temperature, holding time and cooling rate, (iv) homogeneity and grain size of austenite, (v) quenching media, and (vi) surface condition of steel part. All these factors are interrelated. In fact, these factors affect almost all heat treatment processes and are of great importance for hardening treatment, due to rapid cooling, which results in the transformation of austenite to non-equilibrium product.

Chemical composition of steel largely determines the hardening temperature since critical temperature depends on it. In the case of alloy steels, the hardening temperature has to be controlled closely, and depends on the nature and amount of alloying element(s). Comparatively larger amount of retained austenite is present in the hardened steels containing austenite stabilizing elements. The presence of retained austenite greatly reduces strength. The presence of alloy carbides increases wear resistance of the hardened steel to a great extent. The reason for this is that, in general, alloy carbides are harder than cementite. The higher the content of carbide forming element(s) in a given alloy steel, the larger is the volume fraction of carbides in the hardened steel and correspondingly higher is the wear resistance. Hardened alloy tool steels having alloy carbide(s) in a martensitic matrix, apart from excellent wear resistance, have many important characteristics such as longer tool life, increased cutting ability and stability at elevated temperature.

Larger parts or parts with variable thickness of sections are heated at a very slow rate so as to avoid thermal gradient between outer and inner layer or between thick and thin sections. These parts should be held at the hardening temperature for sufficient time in order to attain uniform temperature throughout the volume. Cooling rates should be so chosen that complete hardening may take place with minimum of defects associated with hardening process. Sharp corners or regions where dimensional change takes place are more prone to quench cracks or warpage. For larger parts, martensitic transformation will not proceed simultaneously throughout the volume. This will result in production of high magnitude of internal stresses due to volume change (associated with austenite to martensite transformation) occurring first in the case and then in the core.

For complete hardening, hardening temperature should be such that homogeneous austenite with minimum grain size is produced. This is achieved by heating hypoeutectoid steel to# 98 Heat Treatment—Principles and Techniques

30 to 50°C above Ac3 temperature. Eutectoid and hypereutectoid steels are heated to 30 to 50°C above Ac1 temperature, as already explained in Section 5.5. Cooling rate equal to or greater than the upper critical cooling rate results in complete hardening. Ideally, cooling rate should be just equal to the upper critical cooling rate. Cooling rates more than the critical cooling rate will simply result in development of larger internal stresses without any other advantage. This is not desirable. Slow heating rates are desirable in some cases. However, slow heating rates are to be avoided in cases where the problem of oxidation and decarburization is encountered. In such cases, steel component is heated in two stages. To start with, it is heated to an intermediate temperature which is lower than the required austenitizing temperature. The component is soaked at this temperature for a sufficiently long time. Heating to this lower temperature does not result in either excessive oxidation or decarburization. Now the steel part is transferred quickly to another furnace maintained at the desired temperature. This practice reduces the time for which steel part has been kept at high temperature. In this way, the problem of oxidation and decarburization is minimized. Steel components which are heated to hardening temperature at slow heating rates require less holding time for homogenization. On the other hand, steel components or small sections which get heated up rapidly, need longer holding time.

The properties of hardened steel depend to a large extent on the nature of austenite, because martensite in the quenched steel is formed by direct transformation of austenite. Homogeneity and grain size of austenite play an important role as far as final properties are concerned. A detailed discussion on this aspect is given in Section 4.9.

A desired quenching medium is one which provides a cooling rate higher than the (upper) critical cooling rate. Quenching medium characteristics, such as its temperature, specific heat, thermal conductivity and latent heat of vaporization, affect the cooling rate to a great extent. The effect of these characteristics and the mechanism of heat removal from the quenching medium are dealt with in detail in Chapter 7.

The condition of the surface of steel component also affects hardening characteristics. The presence of oil, grease, scale and other foreign particles on the surface is not desirable. Oil and grease burn during heating and leave behind residue which is a bad conductor of heat. Thus the spot(s), where this residue exists, will cool at a slower rate than the rest of the surface. This may lead to incomplete hardening. Similarly, the presence of scale or foreign particles also results in variable cooling rates within the mass.

# 5.5.2 Hardening Methods

Rapid cooling is carried out in order to obtain martensite in hardened steel. Austenite to pearlite or bainite transformation is suppressed in this process. This means that higher cooling rates will be required only in that temperature range within which unstable austenite decomposes to ferrite-cementite aggregate. Once this range is crossed, austenite will transform to martensite even on slow cooling. Therefore, it is not essential to rapidly cool the steel component throughout the complete range of temperature from hardening temperature to quenching medium temperature. Minimum possible cooling rate will develop the lowest internal stresses in the hardened steel. Large magnitude of internal stresses may either lead to distortion of piece or to the formation of internal or external cracks.

Hardening can be employed on steel component in several ways, depending on quenching procedures. Various quenching methods based on hardening are (i) conventional or direct# Heat Treatment Processes for Steels

Quenching, (ii) quenching in stages in sequence in different media, (iii) spray quenching, (iv) quenching with self-tempering, (v) austempering or isothermal quenching, and (vi) martempering (stepped quenching).

Conventional quenching is the simplest and extensively used hardening method. It consists of quenching the steel component from hardening temperature in the quenching medium. The part is allowed to cool up to the temperature of quenching bath. In addition to severe internal stresses, steel parts also develop tendency towards distortion and cracking due to drastic cooling rates involved in this process. Cooling rate can be controlled by adopting less severe quenching media, say, oil in place of water. However, such a control has its own limitations. Only smaller sections can be hardened in quenchants having lesser quenching power. The process is frequently adopted for simpler shapes. Intricate shapes cannot be successfully hardened by this process.

Quenching in stages in sequence in different media consists of quenching steel part from hardening temperature to a bath maintained at a predetermined temperature which is higher than the Ms temperature. The medium used, in general, is water. The part is then transferred quickly to a milder quenching medium where it is cooled to room temperature. Oil and air are much preferred quenching media for second quenching. Internal stresses developed in this process are considerably less than those found in direct quenching. This is mainly due to two reasons. Firstly, the severity of cooling is reduced. Secondly, internal stresses developed (due to austenite to martensite transformation in stages from surface to centre) are also reduced.

Spray quenching is a specific hardening method in which the steel part is cooled rapidly from the hardening temperature by spraying quenchant continuously. In this case, the rate of heat extraction from the steel part is much higher as compared to direct quenching process. The reason for this is that a continuous stream of quenchant is always in contact with the steel surface. Thus there is no probability for formation of liquid vapour film over the steel surface. The process is best suited for selective hardening. Water is the most commonly used quenchant for this process.

Hardening is always followed by tempering in order to have an optimum combination of hardness, strength and toughness. Properly hardened and tempered steel part has, in general, uniform mechanical properties throughout the section. This condition is not desirable for all applications. For example, certain applications, specially those involving impact loading, require a soft and tough core with hardened and toughened case. This condition can be attained by a process known as quenching with self-tempering. It is also referred to as time quenching. In this process, steel part is quenched from the hardening temperature. The part is withdrawn from the quenching bath after some time without allowing it to cool completely in the quenching medium. In this way, considerable amount of heat will be retained in this central portion. The component is now cooled in a mild quenching medium such as oil or air. The first quenching results in the formation of martensite. The depth up to which martensite forms will depend to a great extent on the time period for which the part has been allowed to remain in the quenching bath. Cooling during second quench will result in homogenization of temperature. The core will now be cooled at a much reduced rate. Thus the core will undergo austenite to pearlite transformation in place of austenite to martensite transformation. The already formed martensite will be tempered by itself without any additional tempering treatment during second cooling. Thus, the process results in a tough core with a hardened and toughened case.# 100 Heat Treatment—Principles and Techniques

This hardening process is frequently used for chisels, sledge and hand hammers, centre punches, shafts, collars and gears. It is also a useful process for hardening components with intricate shapes. The only problem associated with this process is the close control of time in the first quench. It is very difficult to know the heat contents of the piece after the first quench. Thus it is difficult to control the tempering temperature for the martensite. Tempering temperature cannot be measured accurately in this case. An estimation of temperature is carried out by observing the temper colour of the surface. Hardness of tempered martensite can be controlled by immersing the piece into water after a particular time, depending on the temper colour of the surface. This prevents overheating of steel above the required temperature. Isothermal quenching and stepped quenching are discussed separately in Sections 5.7 and 5.8, respectively.

# 5.6 TEMPERING

As mentioned in Section 5.5, hardening treatment develops maximum hardness, excellent wear resistance and high strength levels in the steel. At the same time, it affects adversely properties such as ductility, toughness and impact strength. It also imparts brittleness to steel because of the internal stresses developed by quenching. The extent of brittleness depends on the chemical composition and cooling rate. The degree of brittleness rises with increasing carbon content and severity of cooling rate. Thus, steel in as-hardened state is unsuitable for some service conditions and, therefore, rarely used as such. A relatively stable state can be attained by providing thermal energy to the steel. This results in decrease in internal stresses and reduction in the degree of brittleness. Such a process, which consists of heating hardened steel below the lower critical temperature, followed by cooling in air or at any other desired rate, is known as tempering.

Tempering treatment lowers hardness, strength and wear resistance of the hardened steel marginally. However, this marginal loss is adequately compensated by advantages gained by relieving of internal stresses, restoration of ductility and toughness and transformation of retained austenite. The higher the tempering temperature, the more is the restored ductility and tougher the steel. However, due attention should be paid towards hardness, strength and wear resistance properties. This is the aim of hardening treatment. Proper tempering treatment results in optimum combination of mechanical properties. Elastic properties of steel are also affected by this treatment. Hardening followed by tempering is the only conventional heat treatment process suitable for improving elastic limit of steel.

# 5.6.1 Structural Changes during Tempering

A number of structural changes take place during tempering treatment. These changes include isothermal transformation of retained austenite, ejection of carbon from body centred tetragonal lattice of martensite, growth and spheroidization of carbide particles and formation of ferrite-carbide mixture. Depending on the range of tempering temperature, the treatment proceeds to various stages.

The first stage of tempering is also referred to as low temperature tempering. The maximum temperature to which steel is heated is restricted to about 250°C at this stage. This results in# Heat Treatment Processes for Steels

The formation of a low carbon martensite and a carbide by transformation of high carbon martensite. This decomposition of high carbon martensite proceeds essentially by nucleation and growth. The carbon content of the product martensite (low carbon martensite) is independent of the carbon content of the original martensite. Carbon content decreases with increase in tempering time. It continues till the carbon of product martensite reaches a value equal to 0.30 percent carbon. This amount of carbon in martensite leads to a stable state within this temperature range and this martensite does not decompose further.

The carbide precipitated from the high carbon martensite during the first stage of tempering is not cementite. This carbide is known as epsilon (ε) carbide which has a hexagonal closed packed structure. The carbon content of epsilon carbide is more than that of cementite (Fe3C), and the chemical formula is approximately Fe2.4C. The carbon atoms are located at octahedral interstices and arrange themselves in such a fashion that each one is separated from the other with a maximum possible distance. Epsilon carbide forms at low temperature range in which martensite is metastable. Hence, the carbide particles are very fine in size. The carbon contents of the original martensite also affect the temperature range of formation of epsilon carbide.

As far as mechanical properties are concerned, marginal decrease in hardness value takes place at this stage. Strength improves considerably. Toughness also improves but to a lesser degree as compared to strength. Excellent wear resistance and reduced internal stresses are the characteristics of hardened steel tempered in this range. The treatment is useful for high carbon and low alloy steels used for manufacturing cutting and measuring tools. Case hardened steels are also subjected to this treatment.

The second stage of tempering consists of heating steels in the temperature range varying from 350 to 500°C. During this stage, retained austenite transforms to bainite. This bainite differs from conventional bainite in the sense that it consists of ferrite and epsilon carbide. Another name given to this stage is medium temperature tempering. Ductility and toughness increase by this treatment with a corresponding decrease in hardness and strength. The steel develops maximum elastic properties during this stage and the process is best suited for coil and laminated springs.

The third stage of tempering is also popularly known as high temperature tempering. It consists of heating steel within a temperature range of 500 to 680°C. Heating to such high temperatures results in the formation of ferrite-cementite mixture. Martensite changes to ferrite by losing its carbon. Carbon thus released combines with epsilon carbide which in turn transforms to cementite. All these changes occur with the help of diffusion and nucleation. Steel, thus treated, has better tensile, yield and impact strength than annealed or normalized steel and is free from internal stresses. The process is best suited for medium carbon and medium carbon low alloy steels due to their optimum heat treatment response. Connecting rods, shafts and gears are frequently subjected to this treatment. Figure 5.7 shows the effect of tempering temperature on hardness of quenched steel.

# 5.6.2 Effect of Alloying Elements on Tempering

Almost all alloying elements enhance the ability of steel to resist softening during tempering. In other words, for a given hardness, alloy steels require higher tempering temperatures than carbon steels. The same fact may be stated also for a given tempering cycle, i.e. an alloy steel will have higher hardness than a plain carbon steel of same carbon content. It is not possible# 102 Heat Treatment—Principles and Techniques

Figure 5.7 Effect of tempering temperature on the hardness of some quenched steels.

to derive a quantitative relationship between alloy content and the resistance to softening as a number of variables are associated with the treatment. Alloy steels do not exhibit any appreciable change in properties at low tempering temperatures, say up to 150°C.

Alloying elements can, in general, be classified into two classes, namely, carbide forming elements and non-carbide forming elements such as nickel, aluminium, silicon and manganese, which enter into ferrite and/or austenite. Thus, they have very little impact on the tempered hardness of steel. The hardening observed in such alloy steels is essentially due to the solid solution hardening effect. Steels with carbide forming elements, such as chromium, molybdenum, tungsten, vanadium, tantalum and titanium, resist softening considerably because of the formation of respective alloy carbides. Also, the martensite formed in alloy steels is much more stable. The reason for this is that the martensite is formed from a highly alloyed austenite at lower transformation temperatures. Lower transformation temperature is a consequence of lowered Ms temperature due to the presence of alloying elements (see Section 4.9).

For some highly alloyed steels, improvement in hardness values has been observed on tempering at elevated temperatures, which is contrary to the basic nature of tempering process. Such a behaviour is referred to as secondary hardening. This hardening results from the formation of alloy carbides. These alloy carbides are formed at higher temperatures and are harder and more stable than cementite. Formation of cementite depends only on diffusion rates of carbon, which is sufficiently high even at lower temperatures. Thus, cementite is easily formed at lower temperatures. The reason why alloy carbides are formed only at higher temperatures is the lower diffusion rates of alloying elements. The diffusion of solute atoms is too slow at lower temperatures to cause any carbide formation. It is significant only at high temperatures which permits formation of alloy carbides.

# 5.6.3 Temper Brittleness

One of the important objectives of tempering steel is to get an optimum combination of strength and toughness. Since it is a subcritical treatment, cooling from tempering temperatures# Heat Treatment Processes for Steels

can be done at any desired rate. It has been found that certain types of steels, either on cooling slowly or on holding for prolonged periods within a specific tempering temperature range (usually between 400°C and 660°C), show a marked decrease in toughness values. This phenomenon is known as temper brittleness. Another name given to it is temper embrittlement. The degree of embrittlement depends on the cooling rate from the embrittlement range. The higher the rate of cooling, the lesser will be the degree of embrittlement. Many theories have been put forward to explain this behaviour, but none can explain all the features associated with it. However, some methods of commercial importance have been developed to reduce the ill effect of temper embrittlement. An interesting feature of this embrittlement is that most of the mechanical properties, such as hardness, tensile strength, yield strength, fatigue strength and ductility as measured by percentage elongation, are not affected significantly. Temper brittleness is a reversible phenomenon. It can be eliminated by heating steel above the embrittlement range followed by rapid cooling.

Temper brittleness does not occur in carbon steel, but has been widely observed in alloy steels. Steels with phosphorus, antimony, tin and arsenic are highly prone to this phenomenon. The tendency is considerably reduced and practically eliminated in the absence of these elements. This is the reason why it is emphasized that the presence of stray elements other than those deliberately added should be carefully guarded against. This will ensure elimination of embrittlement. If the presence of embrittlement elements is suspected, molybdenum, titanium and zirconium are to be added so as to suppress embrittlement. Certain elements such as nickel, manganese, chromium and silicon are also known to enhance the susceptibility of steel to embrittlement.

# 5.6.4 Temper Colours

Hardened steel, when heated in oxidizing atmosphere for the purpose of tempering, exhibits various colours on the surface. The colours are caused by the formation of iron oxide film. The colour of oxide film is a function of oxide film thickness which, in turn, is a function of tempering temperature and holding time at this temperature. As the oxide film thickness increases, colour changes from light straw to grey.

**Table 5.1 Temper Colours**
|Temperature (°C)|Temper colours|
|---|---|
|220|Straw yellow|
|240|Light brown|
|270|Brown|
|285|Purple|
|295|Dark blue|
|310|Light blue|
|325|Grey|
|350|Grey-purple|
|375|Grey-blue|
|400|Dull grey|# 104 Heat Treatment—Principles and Techniques

# 5.7 AUSTEMPERING

This is a special heat treatment process in which austenite is transformed into bainite. The cooling sequence for austempering superimposed on TTT diagram is shown in Figure 5.8. In general, austenite is either transformed into pearlite or martensite during conventional heat treatment processes involving continuous cooling. The nature of TTT diagram is such that a given cooling curve cuts the C-curve either above the nose or does not intersect the curve at all. In the former case, pearlite is formed. Martensite is formed in the latter case.

Austempering consists of heating steel to above the austenitizing temperature. It is then quenched in a bath maintained at a constant temperature above Ms point and within the bainitic range (200 to 400°C, in general). The steel is quenched and maintained at a constant temperature in the bath itself till all the austenite is transformed into bainite. After complete transformation, steel is taken out of the bath and is cooled in air or at any desired rate to room temperature. Since the process involves transformation of austenite to bainite at constant temperature, it is also known as isothermal quenching or isothermal hardening. The preferred temperature of the quenching bath is generally on the lower side of bainitic range. This results in the formation of lower bainite which has better mechanical properties than tempered martensite, and hence austempered components rarely need tempering.

The process, as compared to conventional hardening and tempering treatment, results in better ductility at high hardness levels, improved impact and fatigue strength and freedom from distortion. Since bainite is formed at constant temperature, the properties of austempered steels are uniform throughout the section. Two important parameters which control the process are cooling rate for the first quench and holding time in the quenching bath. Steel must be cooled at such a rate that austenite to pearlite transformation cannot take place. In other words, the cooling rate has to be faster than the upper critical cooling rate. Thus, cooling rate imposes restrictions on the steel composition and size. Limitation on size is necessary since the part is required to attain uniform temperature of the quenching bath rapidly. Therefore, only comparatively thin sections can be austempered successfully. The suitability of a given steel for austempering can be determined with the help of TTT diagram. Only that steel, for which austenite to pearlite transformation is comparatively slow, is suitable. The nose of the TTT curve should be sufficiently away from the temperature axis. Also, the time required to complete austenite to bainite transformation should be within reasonable limits. Very few alloy steels fulfil these requirements.

Figure 5.8 Cooling sequence for austempering treatment superimposed on TTT diagram.# Heat Treatment Processes for Steels

# 5.8 MARTEMPERING

Similar to austempering, martempering involves heating the steel to the austenitizing temperature, followed by quenching in a constant temperature bath maintained above Ms point. The usual temperature of the bath lies between 180°C and 250°C. Steel is held in the bath till temperature throughout the section becomes uniform and is equal to the bath temperature. As soon as this temperature is attained, steel is withdrawn and cooled in air. The cooling rate should be sufficiently high and holding time considerably short to prevent transformation of austenite to pearlite or to bainite. Martensite is formed in the second stage, namely, during cooling in air.

The cooling sequence for martempering superimposed on TTT diagram is shown in Figure 5.9. Martempering results in minimum internal stresses, reduced tendency towards distortion and cracking and improved mechanical properties as compared to conventional quenching and tempering treatment. The resultant microstructure of martempered steel is martensite. In order to improve properties, martempered steels are generally tempered.

Since the success of the process depends on the formation of martensite, alloy steels are best suited for the process. Almost all alloying elements, except cobalt, increase hardenability. Any steel, which can be hardened by oil quenching, can be martempered successfully. Smaller sections of these steels which can only be hardened by water quenching can also be employed for this process. A large number of steels satisfy these requirements. Another advantage of using alloy steels is that alloying elements increase incubation period. This results in availability of sufficient holding time.

# 5.9 SUB-ZERO TREATMENT

The resultant microstructure of a fully hardened steel should consist of martensite. In practice, it is very difficult to have a completely martensitic structure by hardening treatment. Some amount of austenite is generally present in the hardened steel. This austenite existing along with martensite is referred to as retained austenite. Conventional metallography does not reveal the presence of retained austenite till it exceeds 20 percent. The presence of retained austenite greatly reduces mechanical properties and such steels do not develop maximum hardness even after cooling at rates higher than the critical cooling rate. The amount of retained austenite depends largely on the chemical composition of steel. For plain carbon steels, the amount of retained austenite increases with the rise in carbon contents. Figure 4.32 shows the effect of carbon on the amount of retained austenite. The problem of retained austenite is more complex in alloy steels. Most of the alloying elements increase the content of retained austenite.# 106 Heat Treatment—Principles and Techniques

The effect of alloying elements on martensitic transformation has been discussed in detail in Section 4.9.

Strength can be improved in hardened steels containing retained austenite by a process known as sub-zero treatment or cold treatment. Retained austenite is converted into martensite by this treatment. This conversion of retained austenite into martensite results in increased hardness, wear resistance and dimensional stability of steel. When hardened steel is left with retained austenite, it is likely to get transformed into martensite during subsequent thermal cycling. Such transformation leads to unpredictable dimensional changes. Hence, for dimensional stability, it is necessary to eliminate retained austenite by sub-zero treatment. The process consists of cooling steel to sub-zero temperature which should be lower than the Ms temperature of the steel. Mf temperature for most steels lies between –30°C and –70°C. During the process, considerable amount of internal stresses are developed in the steel, and hence tempering is done immediately after the treatment. This treatment also helps to temper martensite which is formed by decomposition of retained austenite during sub-zero treatment. This treatment has been found to be less effective if performed on steels which have been kept at room temperature for several hours or mildly heated, say up to 100 or 150°C, after the hardening treatment. The reason for this is that the stability of austenite is increased considerably by these two processes. The austenite so stabilized does not transform to martensite completely. Therefore, sub-zero treatment must be performed just after the hardening treatment. Mechanical refrigeration units, dry ice, and some liquefied gases such as liquid nitrogen can be used for cooling steels to sub-zero temperatures.

This treatment is employed for high carbon and high alloy steels used for making tools, bearings, measuring gauges and components requiring high impact and fatigue strength coupled with dimensional stability. Case hardened steels, which have a tendency to retain austenite, are also subjected to such treatment.

# 5.10 PATENTING

The special heat treatment given to medium carbon, high carbon and low alloy steels wire rod is called patenting. The process consists of heating the material well above the austenitizing temperature to ensure formation of homogeneous austenite. After soaking for sufficient time at this temperature, the steel is quenched in a bath maintained at a constant temperature. For a given steel, the quenching bath temperature is kept in the vicinity of the nose of TTT curve. This results in transformation of austenite to fine pearlite. Once the transformation is complete, the steel is cooled either in air or by spraying water. In some cases, a small amount of upper bainite has been observed. Lead bath or salt baths are commonly used for quenching the steel. The common temperature of the bath ranges from about 450°C to 550°C. The process is mainly used for wires, ropes and springs.

The higher the soaking temperature (which is always above the austenitizing temperature), the greater is the stress developed, making the steel susceptible to distortion and quench cracks. This is particularly dangerous for high carbon steels. On the contrary, use of too low temperature is again not desirable as it imparts poor mechanical properties, especially ductility, as measured by percentage elongation and percentage reduction in area. Patenting heat treatment results in a homogeneous and fine pearlitic structure. Such a structure is capable of heavier.# Heat Treatment Processes for Steels

# QUESTIONS

1. Draw typical heat treatment cycles for subcritical annealing and isothermal annealing. Also describe the processes.
2. Differentiated between:
1. process annealing and recrystallization annealing
2. diffusion annealing and spheroidizing
3. normalizing and annealing
4. stress-relieving and tempering.
3. With the help of a suitable diagram, show normalizing and hardening temperature ranges for plain carbon hypereutectoid steels. What is the criteria for the selection of these temperature ranges?
4. Discuss the merits and demerits of the following hardening processes:
1. direct quenching
2. auto-tempering
3. interrupted quenching.
5. Explain why hardening by quenching is followed by tempering treatment? How do mechanical properties vary with tempering temperature?
6. Describe the structural changes that take place during tempering. Is there any fourth stage of tempering? Which type of steels exhibit secondary hardening and why?
7. What is meant by temper brittleness? Why does it occur? Are there any remedies for it? Discuss.
8. With the help of a suitable diagram, explain the process of martempering. How does it differ from austempering?
9. What do the microstructures of martempered and austempered steels consist of? What are the limitations of the two processes?
10. Describe the following processes:
1. Sub-zero treatment
2. Patenting.# 6

When a piece of steel of any appreciable size is heated to austenitizing temperature and then quenched, the cooling rates during quenching vary across the cross-section. The cooling rates at the surface and centre are not the same. The difference in these rates increases with rise in the severity of quench or decrease in the speed of heat abstraction. At the centre of the cross-section, the cooling rate is slowest. This may give rise to the formation of pearlite. Martensite may be formed on the surface, and hence a gradient of hardness exists from the surface to the centre, as shown in Figure 6.1.

Since each grade of steel has its own transformation characteristic, there are different depths of penetration of hardness across the cross-section. Hardenability of steel is a measure of this property. It may be defined as the susceptibility of the steel to hardening when quenched, and is related to the depth and distribution of hardness across a cross-section. It is not related to maximum hardness, and the terms hardness and hardenability should be clearly distinguished. Figure 6.2 shows that steel A has greater hardenability, while steel B has maximum hardness but less hardenability.

|Figure 6.1|Typical variation of hardness from surface to a centre of a quenched and hardened steel.|
|---|---|
|Figure 6.2|Comparative hardenability and maximum hardness of two steels A and B.|

108# Hardenability

The maximum hardness depends on the carbon content in the steel. It can be achieved by fulfilling the following conditions:

1. All the carbon is in solution in austenite.
2. Critical cooling rate is achieved.
3. No retained austenite is present after quenching.
4. No autotempering of martensite takes place.

Hardenability, on the other hand, depends on the addition of alloying elements and grain size of austenite. Besides this, the coolant used for quenching, the size of the specimen, and the criterion used for assessment of hardenability also affect the extent of hardenability.

If drastic cooling is carried out, martensite can also form at the centre of the cross-section of steel because the cooling rate at the centre may exceed the critical cooling rate, and the steel may harden throughout the cross-section. However, drastic quenching may give rise to other undesirable effects such as warping and cracking of the steel. Therefore, hardenability of steel is reflected by its ability to harden (by forming martensite) throughout its cross-section while avoiding drastic quenching.

On the basis of hardenability, steels can be divided into shallow hardening and deep hardening steels. In shallow hardening steels, depth of hardness is limited to a small distance from the surface of the specimen. Carbon steels are shallow hardening type. In deep hardening steels, hardening is uniform throughout the cross-section. A number of alloy steels come under the category of deep hardening steels. In shallow hardening steels, the narrow zone near the surface transforms to martensite. Pearlitic transformation occurs in and around the centre. In intermediate zones, the austenitic transformation takes place in two temperature ranges. Part of transformation occurs at high temperature and the remaining at low temperature. In these intermediate zones, the hardness depends on the relative amounts of the martensitic and pearlitic phases. In deep hardening steels, formation of martensite extends deep into the section.

The martensitic and pearlitic regions can be easily distinguished in the steel section by:

1. Etching the steel section and viewing the microstructure;
