Repository: AdbulrhmanEldeeb/q-a_making

# Markdown File Processor

This project processes Markdown files, extracts and processes their content, and saves the results as JSON files. It is designed to handle large-scale Markdown content efficiently, leveraging modular code structure, logging, and progress tracking.

## Features

- **Markdown Processing**: Extracts and processes content from Markdown files using a custom processing pipeline.
- **Chunking Support**: Splits large text into manageable chunks for better handling.
- **Error Handling**: Automatically retries with rotated API keys in case of rate limits or errors.
- **JSON Output**: Saves processed data as structured JSON files for downstream use.

File: parsed_data/Materials_Science_Engineering_Introduction_by_William_Callister.md (part 7 of 62)
|Germanium|Ge|32|72.64|5.32|Dia. cubic|0.122|0.053|4|937|
|Gold|Au|79|196.97|19.32|FCC|0.144|0.137|1|1064|
|Helium|He|2|4.003|—|—|—|—|Inert|272 (at 26 atm)|
|Hydrogen|H|1|1.008|—|—|—|0.154|1|259|
The physical properties of single crystals of some substances depend on the crystallographic direction in which measurements are taken. For example, the elastic modulus, the electrical conductivity, and the index of refraction may have different values in the [100] and [111] directions. This directionality of properties is termed anisotropy, and it is associated with the variance of atomic or ionic spacing with crystallographic direction. Substances in which measured properties are independent of the direction of measurement are isotropic. The extent and magnitude of anisotropic effects in crystalline materials are functions of the symmetry of the crystal structure; the degree of anisotropy increases with decreasing structural symmetry—triclinic structures normally are highly anisotropic. The modulus of elasticity values at [100], [110], and [111] orientations for several metals are presented in Table 3.4.

For many polycrystalline materials, the crystallographic orientations of the individual grains are totally random. Under these circumstances, even though each grain may be anisotropic, a specimen composed of the grain aggregate behaves isotropically. Also, the magnitude of a measured property represents some average of the directional values. Sometimes the grains in polycrystalline materials have a preferential crystallographic orientation, in which case the material is said to have a “texture.”

The magnetic properties of some iron alloys used in transformer cores are anisotropic—that is, grains (or single crystals) magnetize in a 100-type direction easier than any other crystallographic direction. Energy losses in transformer cores are minimized by utilizing polycrystalline sheets of these alloys into which have been introduced a magnetic texture: most of the grains in each sheet have a 100-type crystallographic direction that is aligned (or almost aligned) in the same direction, which is oriented parallel to the direction of the applied magnetic field. Magnetic textures for iron alloys are discussed in detail in the Material of Importance box in Chapter 20 following Section 20.9.

# Table 3.4 Modulus of Elasticity (GPa)

|Modulus of Elasticity|Metal|[100]|[110]|[111]|
|---|---|---|---|---|
|Values for Several Metals at Various Crystallographic Orientations|Aluminum|63.7|72.6|76.1|
| |Copper|66.7|130.3|191.1|
| |Iron|125.0|210.5|272.7|
| |Tungsten|384.6|384.6|384.6|

Source: R. W. Hertzberg, Deformation and Fracture Mechanics of Engineering Materials, 3rd edition. Copyright © 1989 by John Wiley & Sons, New York. Reprinted by permission of John Wiley & Sons, Inc.# 3.16 X-RAY DIFFRACTION: DETERMINATION OF CRYSTAL STRUCTURES

Historically, much of our understanding regarding the atomic and molecular arrangements in solids has resulted from x-ray diffraction investigations; furthermore, x-rays are still very important in developing new materials. We now give a brief overview of the diffraction phenomenon and how, using x-rays, atomic interplanar distances and crystal structures are deduced.

# The Diffraction Phenomenon

Diffraction occurs when a wave encounters a series of regularly spaced obstacles that (1) are capable of scattering the wave, and (2) have spacings that are comparable in magnitude to the wavelength. Furthermore, diffraction is a consequence of specific phase relationships established between two or more waves that have been scattered by the obstacles.

Consider waves 1 and 2 in Figure 3.21a, which have the same wavelength (λ) and are in phase at point O–O. Now let us suppose that both waves are scattered.

Figure 3.21 (a) Demonstration of how two waves (labeled 1 and 2) that have the same wavelength λ and remain in phase after a scattering event (waves 1 and 2) constructively interfere with one another. The amplitudes of the scattered waves add together in the resultant wave.

(b) Demonstration of how two waves (labeled 3 and 4) that have the same wavelength and become out of phase after a scattering event (waves 3 and 4) destructively interfere with one another. The amplitudes of the two scattered waves cancel one another.# Chapter 3

# The Structure of Crystalline Solids

in such a way that they traverse different paths. The phase relationship between the scattered waves, which depends upon the difference in path length, is important. One possibility results when this path length difference is an integral number of wavelengths. As noted in Figure 3.21a, these scattered waves (now labeled 1 and 2) are still in phase. They are said to mutually reinforce (or constructively interfere with) one another; when amplitudes are added, the wave shown on the right side of the diffraction figure results. This is a manifestation of diffraction, and we refer to a diffracted beam as one composed of a large number of scattered waves that mutually reinforce one another.

Other phase relationships are possible between scattered waves that will not lead to this mutual reinforcement. The other extreme is that demonstrated in Figure 3.21b, in which the path length difference after scattering is some integral number of half-wavelengths. The scattered waves are out of phase—that is, corresponding amplitudes cancel or annul one another, or destructively interfere (i.e., the resultant wave has zero amplitude), as indicated on the right side of the figure. Of course, phase relationships intermediate between these two extremes exist, resulting in only partial reinforcement.

# X-Ray Diffraction and Bragg’s Law

X-rays are a form of electromagnetic radiation that have high energies and short wavelengths—wavelengths on the order of the atomic spacings for solids. When a beam of x-rays impinges on a solid material, a portion of this beam is scattered in all directions by the electrons associated with each atom or ion that lies within the beam’s path. Let us now examine the necessary conditions for diffraction of x-rays by a periodic arrangement of atoms.

Consider the two parallel planes of atoms A–A and B–B in Figure 3.22, which have the same h, k, and l Miller indices and are separated by the interplanar spacing dhkl. Now assume that a parallel, monochromatic, and coherent (in-phase) beam of x-rays of wavelength l is incident on these two planes at an angle u. Two rays in this beam, labeled 1 and 2, are scattered by atoms P and Q. Constructive interference of the scattered rays 1 and 2 occurs also at an angle u to the planes if the path length difference between 1–P–1 and 2–Q–2 (i.e., SQ + QT) is equal to a whole number, n, of wavelengths—that is, the condition for diffraction is

nl = SQ + QT (3.20)

Figure 3.22 Diffraction of x-rays by planes of atoms (A–A and B–B).# 3.16 X-Ray Diffraction: Determination of Crystal Structures

Bragg’s law— or relationship among x-ray wavelength, interatomic spacing, and angle of diffraction for constructive interference

nl = dhkl sin u + dhkl sin u = 2dhkl sin u (3.21)

Equation 3.21 is known as Bragg’s law; n is the order of reflection, which may be any integer (1, 2, 3, . . .) consistent with sin u not exceeding unity. Thus, we have a simple expression relating the x-ray wavelength and interatomic spacing to the angle of the diffracted beam. If Bragg’s law is not satisfied, then the interference will be nonconstructive so as to yield a very low-intensity diffracted beam.

The magnitude of the distance between two adjacent and parallel planes of atoms (i.e., the interplanar spacing dhkl) is a function of the Miller indices (h, k, and l) as well as the lattice parameter(s). For example, for crystal structures that have cubic symmetry, for a plane having indices h, k, and l:

dhkl = a / √(h² + k² + l²) (3.22)

in which a is the lattice parameter (unit cell edge length). Relationships similar to Equation 3.22, but more complex, exist for the other six crystal systems noted in Table 3.2.

Bragg’s law, Equation 3.21, is a necessary but not sufficient condition for diffraction by real crystals. It specifies when diffraction will occur for unit cells having atoms positioned only at cell corners. However, atoms situated at other sites (e.g., face and interior unit cell positions as with FCC and BCC) act as extra scattering centers, which can produce out-of-phase scattering at certain Bragg angles. The net result is the absence of some diffracted beams that, according to Equation 3.21, should be present. Specific sets of crystallographic planes that do not give rise to diffracted beams depend on crystal structure. For the BCC crystal structure, h k l must be even if diffraction is to occur, whereas for FCC, h, k, and l must all be either odd or even; diffracted beams for all sets of crystallographic planes are present for the simple cubic crystal structure (Figure 3.3). These restrictions, called reflection rules, are summarized in Table 3.5.

# Concept Check 3.3

For cubic crystals, as values of the planar indices h, k, and l increase, does the distance between adjacent and parallel planes (i.e., the interplanar spacing) increase or decrease? Why?

[The answer may be found at www.wiley.com/college/callister (Student Companion Site).]

**Table 3.5 Reflection Indices**
|X-Ray Diffraction|Crystal Structure|Reflections Present for First Six Planes|
|---|---|---|
|Reflection Rules and Reflection Indices|BCC|(h k l) even: 110, 200, 211, 220, 310, 222|
| |FCC|h, k, and l either all odd or all even: 111, 200, 220, 311, 222, 400|
| |Simple cubic|All: 100, 110, 111, 200, 210, 211|

Zero is considered to be an even integer.# Chapter 3

# The Structure of Crystalline Solids

Figure 3.23 Schematic diagram of an x-ray diffractometer; T x-ray source, S specimen, C detector, and O the axis around which the specimen and detector rotate.

# Diffraction Techniques

One common diffraction technique employs a powdered or polycrystalline specimen consisting of many fine and randomly oriented particles that are exposed to monochromatic x-radiation. Each powder particle (or grain) is a crystal, and having a large number of them with random orientations ensures that some particles are properly oriented such that every possible set of crystallographic planes will be available for diffraction.

The diffractometer is an apparatus used to determine the angles at which diffraction occurs for powdered specimens; its features are represented schematically in Figure 3.23. A specimen S in the form of a flat plate is supported so that rotations about the axis labeled O are possible; this axis is perpendicular to the plane of the page. The monochromatic x-ray beam is generated at point T, and the intensities of diffracted beams are detected with a counter labeled C in the figure. The specimen, x-ray source, and counter are coplanar.

The counter is mounted on a movable carriage that may also be rotated about the O axis; its angular position in terms of 2u is marked on a graduated scale. The specimen and counter are mechanically coupled such that a rotation of the specimen through u is accompanied by a 2u rotation of the counter; this ensures that the incident and reflection angles are maintained equal to one another (Figure 3.23). Collimators are incorporated within the beam path to produce a well-defined and focused beam. Utilization of a filter provides a near-monochromatic beam.

As the counter moves at constant angular velocity, a recorder automatically plots the diffracted beam intensity (monitored by the counter) as a function of 2u; 2u is termed the diffraction angle, which is measured experimentally. Figure 3.24 shows a diffraction pattern for a powdered specimen of lead. The high-intensity peaks result when the Bragg diffraction condition is satisfied by some set of crystallographic planes. These peaks are plane-indexed in the figure.

Other powder techniques have been devised in which diffracted beam intensity and position are recorded on a photographic film instead of being measured by a counter.

Note that the symbol u has been used in two different contexts for this discussion. Here, u represents the angular locations of both x-ray source and counter relative to the specimen surface. Previously (e.g., Equation 3.21), it denoted the angle at which the Bragg criterion for diffraction is satisfied.# 3.16 X-Ray Diffraction: Determination of Crystal Structures

Figure 3.24 Diffraction pattern for powdered lead. (Courtesy of Wesley L. Holman.)

|(200)|(220)|(311)|(222)|
|---|---|---|---|
|(400)|(331)|(420)|(422)|

0.0 10.0 20.0 30.0 40.0 50.0 60.0 70.0 80.0 90.0 100.0

Diffraction angle 2θ

One of the primary uses of x-ray diffractometry is for the determination of crystal structure. The unit cell size and geometry may be resolved from the angular positions of the diffraction peaks, whereas the arrangement of atoms within the unit cell is associated with the relative intensities of these peaks.

X-rays, as well as electron and neutron beams, are also used in other types of material investigations. For example, crystallographic orientations of single crystals are possible using x-ray diffraction (or Laue) photographs. The chapter-opening photograph (a) was generated using an incident x-ray beam that was directed on a magnesium crystal; each spot (with the exception of the darkest one near the center) resulted from an x-ray beam that was diffracted by a specific set of crystallographic planes. Other uses of x-rays include qualitative and quantitative chemical identifications and the determination of residual stresses and crystal size.

# EXAMPLE PROBLEM 3.14

# Interplanar Spacing and Diffraction Angle Computations

For BCC iron, compute (a) the interplanar spacing and (b) the diffraction angle for the (220) set of planes. The lattice parameter for Fe is 0.2866 nm. Assume that monochromatic radiation having a wavelength of 0.1790 nm is used, and the order of reflection is 1.

# Solution

(a) The value of the interplanar spacing dhkl is determined using Equation 3.22, with a = 0.2866 nm, and h = 2, k = 2, and l = 0 because we are considering the (220) planes. Therefore,

dhkl = 2h2 a / (h2 + k2 + l2)

= 0.2866 nm / √(2(2)2 + (2)2 + (0)2) = 0.1013 nm

(b) The value of u may now be computed using Equation 3.21, with n = 1 because this is a first-order reflection:

sin u = nl / (2dhkl)

= (1)(0.1790 nm) / (2(0.1013 nm)) = 0.884

u = sin-1(0.884) = 62.13

The diffraction angle is 2u, or

2u = (2)(62.13) = 124.26# Chapter 3 / The Structure of Crystalline Solids

# EXAMPLE PROBLEM 3.15

Interplanar Spacing and Lattice Parameter Computations for Lead

Figure 3.24 shows an x-ray diffraction pattern for lead taken using a diffractometer and monochromatic x-radiation having a wavelength of 0.1542 nm; each diffraction peak on the pattern has been indexed. Compute the interplanar spacing for each set of planes indexed; also, determine the lattice parameter of Pb for each of the peaks. For all peaks, assume the order of diffraction is 1.

# Solution

For each peak, in order to compute the interplanar spacing and the lattice parameter we must employ Equations 3.21 and 3.22, respectively. The first peak of Figure 3.24, which results from diffraction by the (111) set of planes, occurs at 2u = 31.3; the corresponding interplanar spacing for this set of planes, using Equation 3.21, is equal to

d111 = nl / (2 sin u) = (1)(0.1542 nm) / (2 sin 31.3°) = 0.2858 nm

And, from Equation 3.22, the lattice parameter a is determined as

a = dhkl √(h2 + k2 + l2) = d111 √(12 + 12 + 12) = (0.2858 nm) √3 = 0.4950 nm

Similar computations are made for the next four peaks; the results are tabulated below:

|Peak Index|2U|dhkl (nm)|a (nm)|
|---|---|---|---|
|200|36.6|0.2455|0.4910|
|220|52.6|0.1740|0.4921|
|311|62.5|0.1486|0.4929|
|222|65.5|0.1425|0.4936|

# 3.17 NONCRYSTALLINE SOLIDS

It has been mentioned that noncrystalline solids lack a systematic and regular arrangement of atoms over relatively large atomic distances. Sometimes such materials are also called amorphous (meaning literally “without form”), or supercooled liquids, inasmuch as their atomic structure resembles that of a liquid.

An amorphous condition may be illustrated by comparison of the crystalline and noncrystalline structures of the ceramic compound silicon dioxide (SiO2), which may exist in both states. Figures 3.25a and 3.25b present two-dimensional schematic diagrams for both structures of SiO2. Even though each silicon ion bonds to three oxygen ions for both states, beyond this, the structure is much more disordered and irregular for the noncrystalline structure.

Whether a crystalline or an amorphous solid forms depends on the ease with which a random atomic structure in the liquid can transform to an ordered state during solidification. Amorphous materials, therefore, are characterized by atomic or molecular structures that are relatively complex and become ordered only with some difficulty.# Summary

• 93

Figure 3.25 Two-dimensional schemes of the structure of (a) crystalline silicon dioxide and (b) noncrystalline silicon dioxide.

Furthermore, rapidly cooling through the freezing temperature favors the formation of a noncrystalline solid, because little time is allowed for the ordering process. Metals normally form crystalline solids, but some ceramic materials are crystalline, whereas others—the inorganic glasses—are amorphous. Polymers may be completely noncrystalline or semicrystalline consisting of varying degrees of crystallinity. More about the structure and properties of amorphous ceramics and polymers is contained in Chapters 12 and 14.

# Concept Check 3.4

Do noncrystalline materials display the phenomenon of allotropy (or polymorphism)? Why or why not?

[The answer may be found at www.wiley.com/college/callister (Student Companion Site).]

# SUMMARY

# Fundamental Concepts

• Atoms in crystalline solids are positioned in orderly and repeated patterns that are in contrast to the random and disordered atomic distribution found in noncrystalline or amorphous materials.

# Unit Cells

• Crystal structures are specified in terms of parallelepiped unit cells, which are characterized by geometry and atom positions within.

# Metallic Crystal Structures

• Most common metals exist in at least one of three relatively simple crystal structures:

- Face-centered cubic (FCC), which has a cubic unit cell (Figure 3.1).
- Body-centered cubic (BCC), which also has a cubic unit cell (Figure 3.2).
- Hexagonal close-packed, which has a unit cell of hexagonal symmetry, [Figure 3.4(a)].

• Unit cell edge length (a) and atomic radius (R) are related according to Equation 3.1 for face-centered cubic, and Equation 3.4 for body-centered cubic.# Chapter 3

# The Structure of Crystalline Solids

Two features of a crystal structure are:

- Coordination number—the number of nearest-neighbor atoms, and
- Atomic packing factor—the fraction of solid sphere volume in the unit cell.

# Density

The theoretical density of a metal (r) is a function of the number of equivalent atoms per unit cell, the atomic weight, unit cell volume, and Avogadro’s number (Equation 3.8).

# Polymorphism and Allotropy

Polymorphism is when a specific material can have more than one crystal structure. Allotropy is polymorphism for elemental solids.

# Crystal Systems

The concept of a crystal system is used to classify crystal structures on the basis of unit cell geometry—that is, unit cell edge lengths and interaxial angles. There are seven crystal systems: cubic, tetragonal, hexagonal, orthorhombic, rhombohedral (trigonal), monoclinic, and triclinic.

# Point Coordinates

Crystallographic points, directions, and planes are specified in terms of indexing schemes. The basis for the determination of each index is a coordinate axis system defined by the unit cell for the particular crystal structure. The location of a point within a unit cell is specified using coordinates that are fractional multiples of the cell edge lengths (Equations 3.9a–3.9c).

Directional indices are computed in terms of differences between vector head and tail coordinates (Equations 3.10a–3.10c). Planar (or Miller) indices are determined from the reciprocals of axial intercepts (Equations 3.14a–3.14c).

For hexagonal unit cells, a four-index scheme for both directions and planes is found to be more convenient. Directions may be determined using Equations 3.11a–3.11d and 3.12a–3.12d.

# Linear and Planar Densities

Crystallographic directional and planar equivalencies are related to atomic linear and planar densities, respectively. Linear density (for a specific crystallographic direction) is defined as the number of atoms per unit length whose centers lie on the vector for this direction (Equation 3.16). Planar density (for a specific crystallographic plane) is taken as the number of atoms per unit area that are centered on the particular plane (Equation 3.18).

For a given crystal structure, planes having identical atomic packing yet different Miller indices belong to the same family.

# Close-Packed Crystal Structures

Both FCC and HCP crystal structures may be generated by the stacking of close-packed planes of atoms on top of one another. With this scheme A, B, and C denote possible atom positions on a close-packed plane.

The stacking sequence for HCP is ABABAB. . . .

The stacking sequence for FCC is ABCABCABC. . . .

Close-packed planes for FCC and HCP are 111 and 0001, respectively.

# Single Crystals and Polycrystalline Materials

Single crystals are materials in which the atomic order extends uninterrupted over the entirety of the specimen; under some circumstances, single crystals may have flat faces and regular geometric shapes.

The vast majority of crystalline solids, however, are polycrystalline, being composed of many small crystals or grains having different crystallographic orientations.

A grain boundary is the boundary region separating two grains where there is some atomic mismatch.# Summary

# Anisotropy

Anisotropy is the directionality dependence of properties. For isotropic materials, properties are independent of the direction of measurement.

# X-Ray Diffraction: Determination of Crystal Structures

X-ray diffractometry is used for crystal structure and interplanar spacing determinations. A beam of x-rays directed on a crystalline material may experience diffraction (constructive interference) as a result of its interaction with a series of parallel atomic planes.

Bragg’s law specifies the condition for diffraction of x-rays—Equation 3.21.

# Noncrystalline Solids

Noncrystalline solid materials lack a systematic and regular arrangement of atoms or ions over relatively large distances (on an atomic scale). Sometimes the term amorphous is also used to describe these materials.

# Equation Summary

|Equation Number|Equation|Solving For|Page Number|
|---|---|---|---|
|3.1|a = 2R12|Unit cell edge length, FCC|54|
|3.3|APF = volume of atoms in a unit cell = VS / VC|Atomic packing factor|55|
|3.4|a = 4R|Unit cell edge length, BCC|56|
|3.8|r = nA / VCNA|Theoretical density of a metal|60|
|3.9a|q = lattice position referenced to the x axis / a|Point coordinate referenced to x axis|64|
|3.10a|u = nx2 - x1|Direction index referenced to x axis|67|
|3.11a|u = 1(2U - V)3|Direction index conversion to hexagonal|70|
|3.12a|u = 3na1 - a1|Hexagonal direction index referenced to a1 axis|71|
|3.14a|h = na|Planar (Miller) index referenced to x axis|75|
|3.16|LD = number of atoms centered on direction vector / length of direction vector|Linear density|81|
|3.18|PD = number of atoms centered on a plane / area of plane|Planar density|82|
|3.21|nl = 2dhkl sin u|Bragg’s law; wavelength–interplanar spacing–angle of diffracted beam|89|
|3.22|dhkl = 2h2 a + k2 + l2|Interplanar spacing for crystals having cubic symmetry|89|# Chapter 3 / The Structure of Crystalline Solids

# List of Symbols

|Symbol|Meaning|
|---|---|
|a|Unit cell edge length for cubic structures; unit cell x-axial length|
|a1|Vector head coordinate, hexagonal|
|a1|Vector tail coordinate, hexagonal|
|A|Atomic weight|
|A|Planar intercept on x axis|
|d hkl|Interplanar spacing for crystallographic planes having indices h, k, and l|
|n|Order of reflection for x-ray diffraction|
|n|Number of atoms associated with a unit cell|
|n|Normalization factor—reduction of directional/planar indices to integers|
|NA|Avogadro’s number (6.022 × 1023 atoms/mol)|
|R|Atomic radius|
|VC|Unit cell volume|
|x1|Vector tail coordinate|
|x2|Vector head coordinate|
|l|X-ray wavelength|
|r|Density; theoretical density|

# Processing/Structure/Properties/Performance Summary

In this chapter, we discussed crystal structure, the body-centered cubic crystal structure, and the ability of a metal to experience a change in its crystal structure (polymorphism). A knowledge of these concepts helps us understand the transformation of BCC iron to martensite (which has another crystal structure) in Chapter 10. This relationship is represented by the following concept map:

Iron–Carbon Alloys (Steels) (Structure) Crystal structure for Fe (BCC) (Chapter 3) Crystal structure for martensite (Chapter 10)

Also discussed was the notion of a noncrystalline material. Glass–ceramics (Chapter 13) are formed as noncrystalline silica glasses (Chapter 12), which are then# Questions and Problems

# Important Terms and Concepts

- allotropy
- amorphous
- anisotropy
- atomic packing factor (APF)
- body-centered cubic (BCC)
- Bragg’s law
- coordination number
- crystalline
- crystal structure
- crystal system
- diffraction
- face-centered cubic (FCC)
- grain
- grain boundary
- hexagonal close-packed (HCP)
- isotropic
- lattice
- lattice parameters
- Miller indices
- noncrystalline
- polycrystalline
- polymorphism
- single crystal
- unit cell

# REFERENCES

- Buerger, M. J., Elementary Crystallography, Wiley, New York, NY, 1956.
- Cullity, B. D., and S. R. Stock, Elements of X-Ray Diffraction, 3rd edition, Prentice Hall, Upper Saddle River, NJ, 2001.
- DeGraef, M., and M. E. McHenry, Structure of Materials: An Introduction to Crystallography, Diffraction, and Symmetry, Cambridge University Press, New York, NY, 2007.
- Hammond, C., The Basics of Crystallography and Diffraction, 3rd edition, Oxford University Press, New York, NY, 2009.
- Massa, W., Crystal Structure Determination, Springer, New York, NY, 2004.
- Sands, D. E., Introduction to Crystallography, Dover, Mineola, NY, 1975.

# QUESTIONS AND PROBLEMS

Problem available (at instructor’s discretion) in WileyPLUS

# Fundamental Concepts

1. What is the difference between atomic structure and crystal structure?

# Unit Cells

If the atomic radius of lead is 0.175 nm, calculate the volume of its unit cell in cubic meters.
Show for the body-centered cubic crystal structure that the unit cell edge length a and the atomic radius R are related through a = 4R> 13.
For the HCP crystal structure, show that the ideal c/a ratio is 1.633.
Show that the atomic packing factor for BCC is 0.68.
Show that the atomic packing factor for HCP is 0.74.# 3.7

Molybdenum (Mo) has a BCC crystal structure, an atomic radius of 0.1363 nm, and an atomic weight of 95.94 g/mol. Compute and compare its theoretical density with the experimental value found inside the front cover of the book.

# 3.8

Strontium (Sr) has an FCC crystal structure, an atomic radius of 0.215 nm, and an atomic weight of 87.62 g/mol. Calculate the theoretical density for Sr.

# 3.9

Calculate the radius of a palladium (Pd) atom, given that Pd has an FCC crystal structure, a density of 12.0 g/cm3, and an atomic weight of 106.4 g/mol.

# 3.10

Calculate the radius of a tantalum (Ta) atom, given that Ta has a BCC crystal structure, a density of 16.6 g/cm3, and an atomic weight of 180.9 g/mol.

# 3.11

A hypothetical metal has the simple cubic crystal structure shown in Figure 3.3. If its atomic weight is 74.5 g/mol and the atomic radius is 0.145 nm, compute its density.

# 3.12

Titanium (Ti) has an HCP crystal structure and a density of 4.51 g/cm3.

- (a) What is the volume of its unit cell in cubic meters?
- (b) If the c/a ratio is 1.58, compute the values of c and a.

# 3.13

Magnesium (Mg) has an HCP crystal structure and a density of 1.74 g/cm3.

- (a) What is the volume of its unit cell in cubic centimeters?
- (b) If the c/a ratio is 1.624, compute the values of c and a.

# 3.14

Using atomic weight, crystal structure, and atomic radius data tabulated inside the front cover of the book, compute the theoretical densities of aluminum (Al), nickel (Ni), magnesium (Mg), and tungsten (W), and then compare these values with the measured densities listed in this same table. The c/a ratio for Mg is 1.624.

# 3.15

Niobium (Nb) has an atomic radius of 0.1430 nm and a density of 8.57 g/cm3. Determine whether it has an FCC or a BCC crystal structure.

# 3.16

The atomic weight, density, and atomic radius for three hypothetical alloys are listed in the following table. For each, determine whether its crystal structure is FCC, BCC, or simple cubic and then justify your determination.

|Alloy|Atomic Weight (g/mol)|Density (g/cm3)|Atomic Radius (nm)|
|---|---|---|---|
|A|43.1|6.40|0.122|
|B|184.4|12.30|0.146|
|C|91.6|9.60|0.137|

# 3.17

The unit cell for uranium (U) has orthorhombic symmetry, with a, b, and c lattice parameters of 0.286, 0.587, and 0.495 nm, respectively. If its density, atomic weight, and atomic radius are 19.05 g/cm3, 238.03 g/mol, and 0.1385 nm, respectively, compute the atomic packing factor.

# 3.18

Indium (In) has a tetragonal unit cell for which the a and c lattice parameters are 0.459 and 0.495 nm, respectively.

- (a) If the atomic packing factor and atomic radius are 0.693 and 0.1625 nm, respectively, determine the number of atoms in each unit cell.
- (b) The atomic weight of In is 114.82 g/mol; compute its theoretical density.

# 3.19

Beryllium (Be) has an HCP unit cell for which the ratio of the lattice parameters c/a is 1.568. If the radius of the Be atom is 0.1143 nm, (a) determine the unit cell volume, and (b) calculate the theoretical density of Be and compare it with the literature value.

# 3.20

Magnesium (Mg) has an HCP crystal structure, a c/a ratio of 1.624, and a density of 1.74 g/cm3. Compute the atomic radius for Mg.

# 3.21

Cobalt (Co) has an HCP crystal structure, an atomic radius of 0.1253 nm, and a c/a ratio of 1.623. Compute the volume of the unit cell for Co.

# Polymorphism and Allotropy

# 3.22

Iron (Fe) undergoes an allotropic transformation at 912°C: upon heating from a BCC (α phase) to an FCC (γ phase). Accompanying this transformation is a change in the atomic radius of Fe—from RBCC 0.12584 nm to RFCC 0.12894 nm—and, in addition, a change in density (and volume). Compute the percentage volume change associated with this reaction. Does the volume increase or decrease?

# Crystal Systems

# 3.23

The accompanying figure shows a unit cell for a hypothetical metal.

- (a) To which crystal system does this unit cell belong?
- (b) What would this crystal structure be called?# Questions and Problems

(c) Calculate the density of the material, given that its atomic weight is 141 g/mol.

# Crystallographic Directions

3.31 Draw an orthorhombic unit cell, and within that cell, a [2 1 1] direction.

3.32 Sketch a monoclinic unit cell, and within that cell, a [1 0 1] direction.

3.33 What are the indices for the directions indicated by the two vectors in the following sketch?

3.24 Sketch a unit cell for the face-centered orthorhombic crystal structure.

# Point Coordinates

3.25 List the point coordinates for all atoms that are associated with the FCC unit cell (Figure 3.1).

3.26 List the point coordinates of both the sodium (Na) and chlorine (Cl) ions for a unit cell of the NaCl crystal structure (Figure 12.2).

3.27 List the point coordinates of both the zinc (Zn) and sulfur (S) atoms for a unit cell of the zinc blende (ZnS) crystal structure (Figure 12.4).

3.28 Sketch a tetragonal unit cell, and within that cell indicate locations of the 1 22 and 242 point coordinates.

3.29 Sketch an orthorhombic unit cell, and within that cell indicate locations of the 011 2 and 111 344 point coordinates.

3.30 Using the Molecule Definition Utility found in the “Metallic Crystal Structures and Crystallography” and “Ceramic Crystal Structures” modules of VMSE located on the book’s web site [www.wiley.com/college/callister (Student Companion Site)], generate (and print out) a three-dimensional unit cell for b tin (Sn), given the following: (1) the unit cell is tetragonal with a 0.583 nm and c 0.318 nm, and (2) Sn atoms are located at the following point coordinates:

|0 0 0|0 1 1|
|---|---|
|10 43|1 0 0|
|2|11 43|
|1 1 0|2|
|11 1|2|
|0 1 0|2 4|
|0 0 1|01 2 1|
|4|1 0 1|
|11 1|22 2|
|1 1 1| |# Chapter 3

# The Structure of Crystalline Solids

# 3.36

Determine the indices for the directions shown in the following cubic unit cell:

# 3.37

(a) What are the direction indices for a vector that passes from point 10 to point 422 in a cubic unit cell?

(b) Repeat part (a) for a monoclinic unit cell.

# 3.38

(a) What are the direction indices for a vector that passes from point 32 to point 342 in a tetragonal unit cell?

(b) Repeat part (a) for a rhombohedral unit cell.

# 3.39

For tetragonal crystals, cite the indices of directions that are equivalent to each of the following directions:

(a) [011]

(b) [100]

# 3.40

Convert the [110] and [001] directions into the four-index Miller–Bravais scheme for hexagonal unit cells.

# 3.41

Determine the indices for the directions shown in the following hexagonal unit cells:

# 3.42

Sketch the [0110] and [2243] directions in a hexagonal unit cell.

# 3.43

Using Equations 3.11a–3.11d, derive expressions for each of the three U, V, and W indices in terms of the four u, y, t, and w indices.

# Crystallographic Planes

# 3.44

(a) Draw an orthorhombic unit cell, and within that cell, a (021) plane.

(b) Draw a monoclinic unit cell, and within that cell, a (200) plane.

# 3.45

What are the indices for the two planes drawn in the following sketch?

# 3.46

Sketch within a cubic unit cell the following planes:

- (a) (101)
- (b) (211)
- (c) (012)
- (d) (313)
- (e) (111)
- (f) (212)
- (g) (312)
- (h) (301)# Questions and Problems

# 3.47

Determine the Miller indices for the planes shown in the following unit cell:

# 3.48

Determine the Miller indices for the planes shown in the following unit cell:

# 3.49

Determine the Miller indices for the planes shown in the following unit cell:

# 3.50

Cite the indices of the direction that results from the intersection of each of the following pairs of planes within a cubic crystal:

- (a) The (110) and (111) planes
- (b) The (110) and (110) planes
- (c) The (111) and (001) planes

# 3.51

Sketch the atomic packing of the following:

- (a) The (100) plane for the FCC crystal structure
- (b) The (111) plane for the BCC crystal structure (similar to Figures 3.12b and 3.13b).

# 3.52

Consider the reduced-sphere unit cell shown in Problem 3.23, having an origin of the coordinate system positioned at the atom labeled O. For the following sets of planes, determine which are equivalent:

- (a) (100), (010), and (001)
- (b) (110), (101), (011), and (101)
- (c) (111), (111), (111), and (111)

# 3.53

The accompanying figure shows three different crystallographic planes for a unit cell of a hypothetical metal. The circles represent atoms.

5 E

3 3

F0.4 nm=| k0.4 nmz|

(001 (100) (110)

- (a) To what crystal system does the unit cell belong?
- (b) What would this crystal structure be called?

# 3.54

The accompanying figure shows three different crystallographic planes for a unit cell of some hypothetical metal. The circles represent atoms.

8

60.30 nm- |

0.20 nm 0.25 nm

101 (101 (01

- (a) To what crystal system does the unit cell belong?
- (b) What would this crystal structure be called?
- (c) If the density of this metal is 18.91 g/cm3, determine its atomic weight.# Chapter 3 / The Structure of Crystalline Solids

# 3.55

Convert the (111) and (012) planes into the four-index Miller–Bravais scheme for hexagonal unit cells.

# 3.56

Determine the indices for the planes shown in the following hexagonal unit cells:

# 3.57

Sketch the (0111) and (2110) planes in a hexagonal unit cell.

# Linear and Planar Densities

# 3.58

(a) Derive linear density expressions for FCC [100] and [111] directions in terms of the atomic radius R.

(b) Compute and compare linear density values for these same two directions for copper (Cu).

# 3.59

(a) Derive linear density expressions for BCC [110] and [111] directions in terms of the atomic radius R.

(b) Compute and compare linear density values for these same two directions for iron (Fe).

# 3.60

(a) Derive planar density expressions for FCC (100) and (111) planes in terms of the atomic radius R.

(b) Compute and compare planar density values for these same two planes for aluminum (Al).

# 3.61

(a) Derive planar density expressions for BCC (100) and (110) planes in terms of the atomic radius R.

(b) Compute and compare planar density values for these same two planes for molybdenum (Mo).

# 3.62

(a) Derive the planar density expression for the HCP (0001) plane in terms of the atomic radius R.

(b) Compute the planar density value for this same plane for titanium (Ti).

# Polycrystalline Materials

# 3.63

Explain why the properties of polycrystalline materials are most often isotropic.

# X-Ray Diffraction: Determination of Crystal Structures

# 3.64

The interplanar spacing dhkl for planes in a unit cell having orthorhombic geometry is given by

dhkl2 = a2 + b2 + c2

where a, b, and c are the lattice parameters.

(a) To what equation does this expression reduce for crystals having cubic symmetry?

(b) For crystals having tetragonal symmetry?

# 3.65

Using the data for aluminum in Table 3.1, compute the interplanar spacing for the (110) set of planes.

# 3.66

Using the data for a-iron in Table 3.1, compute the interplanar spacings for the (111) and (211) sets of planes.

# 3.67

Determine the expected diffraction angle for the first-order reflection from the (310) set of planes for BCC chromium (Cr) when monochromatic radiation of wavelength 0.0711 nm is used.

# 3.68

Determine the expected diffraction angle for the first-order reflection from the (111) set of planes for FCC nickel (Ni) when monochromatic radiation of wavelength 0.1937 nm is used.

# 3.69

The metal rhodium (Rh) has an FCC crystal structure. If the angle of diffraction for the (311) set of planes occurs at 36.12° (first-order reflection) when monochromatic x-radiation having a wavelength of 0.0711 nm is used, compute the following:

(a) The interplanar spacing for this set of planes

(b) The atomic radius for a Rh atom

# 3.70

The metal niobium (Nb) has a BCC crystal structure. If the angle of diffraction for the (211) set of planes occurs at 75.99° (first-order reflection) when monochromatic x-radiation having# Questions and Problems

a wavelength of 0.1659 nm is used, compute the following:

1. The interplanar spacing for this set of planes
2. The atomic radius for the Nb atom

3.71 For which set of crystallographic planes will a first-order diffraction peak occur at a diffraction angle of 44.53 for FCC nickel (Ni) when monochromatic radiation having a wavelength of 0.1542 nm is used?

3.72 For which set of crystallographic planes will a first-order diffraction peak occur at a diffraction angle of 44.53 for BCC tantalum (Ta) when monochromatic radiation having a wavelength of 0.1937 nm is used?

3.73 Figure 3.26 shows the first five peaks of the x-ray diffraction pattern for tungsten (W), which has a BCC crystal structure; monochromatic x-radiation having a wavelength of 0.1542 nm was used.

1. Index (i.e., give h, k, and l indices) each of these peaks.
2. Determine the interplanar spacing for each of the peaks.
3. For each peak, determine the atomic radius for W, and compare these with the value presented in Table 3.1.
