Repository: AdbulrhmanEldeeb/q-a_making

# Markdown File Processor

This project processes Markdown files, extracts and processes their content, and saves the results as JSON files. It is designed to handle large-scale Markdown content efficiently, leveraging modular code structure, logging, and progress tracking.

## Features

- **Markdown Processing**: Extracts and processes content from Markdown files using a custom processing pipeline.
- **Chunking Support**: Splits large text into manageable chunks for better handling.
- **Error Handling**: Automatically retries with rotated API keys in case of rate limits or errors.
- **JSON Output**: Saves processed data as structured JSON files for downstream use.

File: parsed_data/Physical_Metallurgy_by_Peter_Haasen.md (part 7 of 58)
# Metallurgy
SMILEV, 1974, Electrolytic and Chemical Polishing of Metals (Freund, Tel Aviv).

SIBILIA, P. 1988, A Guide to Material Characterization and Chemical Analysis (VCH, Weinheim).

SMITH, B. 1982, in: Electron Microscopy and Analysis 1981, Conf. Series 61, ed. M. J. Goringe (The Institute of Physics, Bristol, London) p. 223.

SIEGBAHN, M., C. NORDLING, A. FAHLMAN, R. NORUBERG, K. HAMKIN, J. HEDMAN, G. JOHANSSON, T. BERHARK, S. E. KARLSSON, I. LINDGREN and B. LINDBERG, 1967, ESCA: Atomic, Molecular and Solid State Structure Studied by Means of Electron Spectroscopy (Almquist and Wicksell, Uppsala).

SIECENTHALER, H. 1992, in: Scanning Tunneling Microscopy, eds. R. Wiesendanger and H. J. Güntherodt (Springer, Berlin) p. 7.

SIGL, L. and E. EXNER, 1989, Mater. Sci. Eng. A121, id.

SIGNORELLI, J., E. A. LEONE and R. L. CHIN, A. 1988, in: A Guide to Materials Characterization and Chemical Analysis, ed. J. P. Sibilia (VCH, Weinheim) p. 167.

SIMPSON, D. and N. STANDISH, J. 1977, Metallography 10, 149 and 443.

SMITH, C. S. 1960, A History of Metallography (University of Chicago Press).

SMITH, G. D. W. 1986, in: Metals Handbook, 9th ed., Vol. 10, Material Characterization (American Society for Metals, Metals Park) p. 583.

SWTH, R. and J. M. WALLS, 1992, in: Methods of Surface Analysis: Techniques and Applications, ed. J. M. Walls (Cambridge University Press, Cambridge) p. 20.

SONNENFELD, R., J. SMITH and P. K. HANSMA, 1990, in: Modern Aspects of Electrochemistry, Vol. 21, eds. R. E. White, O. Bockris and B. E. Conway (Plenum Press, New York) p. 1.

SPIESS, H. J. 1965, Freiberger Forschh. B111, 87.

STAPF, I., U. KOPACZ and P. SCHLEIER, 1986, Pract. Metallogr. 23, 297.# H.E. Exner

# Ch. 10, Refs.

STOYAN, D., W. S. KENDALL and J. MECKE. 1987, Stochastic Geometry and Its Applications (Akademie-Verlag, Berlin).

STOYAN, D., 1990, Intern. Statist. Rev. 58. 227.

STROSCIO, J. A., and R. M. FEENSTRA, 1993, in: Scanning Tunneling Microscopy, eds. J.A. Stroscio and W.J. Kaiser (Academic Press, Boston) p. 96.

STROSCIO, J. A., and W. J. KAISER, eds., 1993, Scanning Tunneling Microscopy (Academic Press, Boston).

SYNGE, E.H., 1928, Phil. Mag. 6, 356.

TAKAJO, S., 1982, Teilchenwachstum durch Koaleszenz während des Flüssigphasensinterns von Fe-Cu und Cu-Ag, Ph. D. thesis (University of Stuttgart).

TALBOT, H., 1994, Rev. Metallurg. 91, 211.

TAM, A. C., 1986, Rev. Mod. Phys. 93.384.

TANNER, B., 1976, X-ray Diffraction Topography (Pergamon Press, Oxford).

TAT%, D.R., 1993, in: Concise Encyclopedia of Materials Characterization, eds. R.W. Cahn and E. Lifshin (Pergamon Press, Oxford) p. 183.

TAYLOR, D.S., and G. POLLARD, 1982, Metallography 15, 225.

TEGART, W. J. McG., 1957, The Electrolytic and Chemical Polishing of Metals in Research and Industry (Pergamon Press, London).

TELLE, R., and G. PFTzow, 1992, in: Materials Science and Technology, Vol. 2A, ed. E. Lifshin (VCH, Weinheim) p. 357.

TENS, H. M., 1968, in: Handbuch der Mikroskopie in der Technik Band 3, Teil 2, ed. H. Freund (Umschau Verlag, Frankfurt), p. 1.

TERSOFF, J., and D.R. HAMANN, 1985, Phys. Rev. B31, 805.

TERSOFF, J., 1993, in: Scanning Tunneling Microscopy and Spectroscopy, Theory, Techniques and Applications, ed. D.A. Bonnell (VCH Publ., New York) p. 31.

TERSOFF, J., and N.D. LANG, 1993, in: Scanning Tunneling Microscopy, eds. J.A. Stroscio and W.J. Kaiser (Academic Press, Boston) p. 1.

THOLIPSON, A. W., 1972, Metallography 5, 366.

TOMAK, D., G. OVERKEY, H. MIYAZAKI, S. D. MAIIATIKI, H. J. GÜNTHERODT, and 1989, Phys. Rev. Lett. 63, 876.

TÄRRENEN, K., 1980, Metallography 13, 329.

TOUSEK, J., 1981, Pract. Metallogr. 18, 471.

TSONG, T. T., 1990, Atom Probe Field-Ion Microscopy (Cambridge University Press, Cambridge).

TURLEY, M., and L.E. SAMUEL, 1981, Metallography 14, 275.

TURNER, J. N., and D. H. SZAROWSKY, 1993, in: Concise Encyclopedia of Materials Characterization, eds. R.W. Cahn and E. Lifshin (Pergamon Press, Oxford) p. 68.

UNDERWOOD, E.E., 1986, in: Applied Metallography, ed. G.F. Vander Voort (Van Nostrand Reinhold, Amsterdam) p. 101.

UNDERWOOD, E.E. (1987), in: Metals Handbook, 9th ed., Vol. 9: Fractography (American Society for Metals, Metals Park) p. 193.

UNDERWOOD, E. E., 1970, Quantitative Stereology (Addison Wesley, Reading, MA).

UNDERWOOD, E. E., 1976, in: 4th Int. Conf. for Stereology, NBL Spec. Techn. Publ. 431, eds. E.E. Underwood, R. De Wit and G.A. Moore (National Bureau of Standards, Gaithersburg) p. 91.

UNDERWOOD, E.E., 1980, in: Testing and Characterization of Fine Particles, eds. J.K. Bedow and T. Meloy (Heyden, London) p. 77.

UNBRTL, W., 1993, in: Scanning Tunneling Microscopy and Spectroscopy: Theory, Techniques and Applications, ed. D.A. Bonnell (VCH Publ., New York) p. 107.

VAKDERVOORT, G. E, 1984a, Metallography: Principles and Applications (McGraw Hill, New York).

VAKDERVOORT, G. E, 1984b, Metal Progress 127, March, 31 and 36.

VANDERVOORT, G.F., 1985a, in: Metals Handbook, 9th ed., Vol. 9: Metallography and Microstructures (American Society for Metals, Metals Park) p. 139.

VANDER VOORT, G.F., 1985b, in: Metals Handbook, 9th ed., Vol. 9: Metallography and Microstructures (American Society for Metals, Metals Park) p. 71.# Ch.10, Refs.

# Surface microscopy

1029

- VANDERVOORT, G. E., 1985c, in: Metals Handbook, 9th Edition, Vol. 9, Metallography and Microstructures (American Society for Metals, Metals Park) p. 531.
- V m m VOORT, H. T. M., G. J. BRAKENHOFF and M. W. BAASLAG, 1989, J. Microw. 153, 123.
- VENABLES, J. A., and G. G. HEMBREE, 1991, in: Inst. Phys. Conf. Scr. No. 119 (Institute of Physics, Bristol) p. 33.
- VERHOEVEN, D., J., Metals Park) p. 490. 1986, in: Metals Handbook, 9th ed., Vol. 10, Materials Characterization (American Society for Metals).
- VI-, W., 1973, Z. Werkstofftechn. (J. Mater. Techn.) 4, 320.
- VOLBERT, B., 1981, Bei m elektronenmikroskopische Direktabbildung von Oberflaehen. vol. 14 (Verlag RA. Remy, MUnster).
- WACHTMAN, B. J., 1993: Characterization of Materials (Butteworth-Heineman, Stoneham, USA).
- WAGNER, C., 1954, J. Electrochem. Soc. 101, 225.
- WAGNER, R., and S. S. BRENNER, 1978, Acta Metall. 26, 197.
- WAGNER, R., 1980, Phys. Blgtter 36, 65.
- WAGNER, R., 1982, Field-Ion Microscopy in Materials Science (Springer, Berlin).
- WAGNER, R., 1985, Field-Ion Microscopy (Springer, Berlin).
- WALLS, J. M. (ed.), 1992. Methods of Surface Analysis (Cambridge University Press, Cambridge).
- WANG, S., and L. E. MURR, 1980, Metallography 13, 203.
- WASCHULL, H., 1993, Mparative Metallographie (Deutscher Verlag für Grundstoffindustrie, Leipzig, Stuttgart).
- WAITS, J. T., 1982, Proc. Roy. Microsc. Soc. (London) 17, 192.
- WAVER, G., 1973, Z. Werkstofftechn. (J. Mater. Techn.) 4, 298.
- WECHSUNG, R., 1977, Vacuum-Techn. 26, 227.
- WECK, E., and E. L m m, 1986, Metallographic Instruction for Colour Etching by Immersion (In German) Fachbuchreihe Vol. 77 (Deutscher Verlag für Schweisstechnik, Düsseldorf).
- WEGMAN, L., 1972, J. Microsc. 96, 1.
- WEIEEL, E. R., 1979, Stereological Methods, vol. 1, Practical Methods for Biological Morphometry (Academic, London).
- W ~ W L, E. R., 1980, Stereological Methods, vol. 2, Theoretical Foundations (Academic, London).
- W ~ SSMANN, F. BALIBARS., and J. E m o m, 1984, Applications of X-Ray Topographic Methods (Plenum Press, New York).
- WELLNER, P., 1980, Pract. Metallogr. 17, 525.
- WELLS, O. C., 1993, in: Concise Encyclopedia of Materials Characterization, eds. R. W. Cahn and E. Lifshin (Pergamon Press, Oxford) p. 423.
- WENDLER, B., and B. NEUBALTR, 1979, Pract. Metallogr. 16, 3.
- WENDROCK, H., R. HOBN and M. BERTRAM, in: Fortschritte in der Metallographie, Pract. Metallogr., Spec. Issue 26, ed. A. Kneissl (Carl Hanser Verlag, München) 365.
- WERLEFORS, C. ESKIUSONT., and S. E m m, 1979, Scand. J. Metallurgy 8, 221.
- WETZIO, K., A. MASLOV and J. ELELMANN, 1984, Pract. Metallogr. 21, 161.
- WICKRAMASINGHF, K., R. C. BRAY, V. JIPSON, C. E QUATE, H. J. R. SA-, 1978, Appl. Phys. Lea. 33, 923.
- WICKRAMASINGHE, H. K., 1983, J. Microsc. 129, 63.
- WICKRAMASMGHF, H. K., 1989, Scanned-Probe Microscopes, Sci. Amer. 261, 74.
- WICKRAMASINGHE, H. K. cd, 1992a, Scanned Probe Microscopies, STM and Beyond (AIP, New York).
- WICKRAMASINOHE, H. K., 1992b, in: Scanning Tunneling Microscopy, eds. R. Wiesendanger and H. J. GUnthcrodt (Springer, Berlin) p. 109.
- WICKRAMASINOHE, H. K., 1993, in: Scanning Tunneling Microscopy, eds., J. A. Stroscio and W. J. Kaiser (Academic Press, Boston) p. 77.
- WIELAND, H. J., 1993, Pract. Metallogr. 30, 261.
- W ~ ~ A N G E R, R., and H. J. GCNTHERODT, eds., 1992, Scanning Tunneling Microscopy 11 (Springer, Berlin).
- WILSON, T., and C. J. R. SHEPPARD, 1984. Theory and Practice of Scanning Optical Microscopy (Academic Press, London).
- W m s c m ~, E., P. VETTERLEIN and M. KRONING, 1989, DGZP-Berichte, Vol. 18/1, Deutsche Gesellschaft für Zerstörungsfreie Prüfung, Berlin) p. 186.
- W m s c ~ u ~ r, D. SKUDLIK and J. HIMMELMANN, E., 1993, Pract. Metallogr. 30, 595.# Ch. 10

# Refs.

WOLF, E. 1986, Electron Tunneling Spectroscopy (Oxford University Press, Oxford).

WORCH, H., K. NOCKE, C. BUNK, W. OBEM and E. BERTHOLD, 1994, Pract. Metallogr. 31, 245.

WRIGHT, K., and B. KARLSSON, 1982, J. Microsc. 129, 185.

WRIGHT, S. I., 1993, J. Comp. Assist Microsc. 5, 207.

WU, W.T., I. A Y D ~ and H. E. BCHLER, 1982, Pract. Metallogr. 19, 322 and 347.

YAMAMOTO, K., and A. TAIRA, 1983, J. Microsc. 129, 49.

YANG, H.S., 1990, Pract. Metallogr. 27, 539.

YANKOVITH, 1970, in: Application of Modern Metallographic Techniques, ASTM Spec. Techn. Publ. 480H, (A m. SOC. Testing Mater., Philadelphia) p. 49.

YOLJNC, J.Z., YUZAWICH, and E. ROBERTS, 1951, Nature Pract. Metallogr. 17, 607. 167, 231.

P.M., and C. W. HUGHES, 1978, ZAM, I., 1992, Pract. Metallogr. 29, 158.

ZANCWILL, A., 1988, Physics at Surfaces (Cambridge University Press, Cambridge).

ZHAO, ZHOU, X., and ZCHEN, 1993, J. Comp.-Assist. Microsc. 5, 257.

F. Z m N G, W. SCHMITZ and WEBER and H. WARLIMO~T, S. ENGLER, 1993, Pract. Metallogr. 30, 122.

ZOGG, H., S. 1977, Pract. Metallog. 14, 553.

# Further reading

Most of the standard journals in the surface microscopy, surface analysis, and materials science report frequently on the field of physical metallurgy, metallographic techniques, and stereology, with emphasis on the application of these techniques.

# Journals

The following journals are specifically devoted to aspects of metallographic sample preparation and microscopic investigation of materials:

- Practical Metallography, bilingual English/German (Carl Hanser Verlag, München).
- Materials Characterization (Elsevier Science Publishing Co., New York).
- Journal of Computer Assisted Microscopy (Plenum Publ. Corp., New York).
- Journal of Microscopy (Royal Microscopical Society, London).
- Ultramicroscopy (North-Holland Publishing Co., Amsterdam).
- Acta Stereologica (International Society for Stereology, Ljubljana).

# Books

Ash, E. A., ed., Scanned Image Microscopy (Academic Press, London, 1980).

ASM Handbook, Vol. 10, Materials Characterization (ASM International, Metals Park, 1992).

Beyer, H., Theorie und Praxis der Interferenzmikroskopie (Theory and Practice of Interference Microscopy) in German (Akademische Verlagsgesellschaft Geest und Portig, Leipzig, 1974).

Bonnell, D. A., (ed.), Scanning Tunneling Microscopy: Theory and Practice (VCH Publ., New York, 1990).

Bonnell, D. A., (4.), Scanning Tunneling Microscopy and Spectroscopy (VCH Publ., New York, 1993).

Briggs, D., and M. P. Seah (eds.), Practical Surface Analysis, Vol. I: Auger and X-Ray Photoelectron Spectroscopy (Wiley, Chichester, 1990).

Briggs, D., and M. P. Seah (eds.), Practical Surface Analysis, Vol. II: Ion and Neutral Spectroscopy (Wiley, Chichester, 1992).

Brüggemann, O., J. Heydenreich, K. H. Krebs and H. G. Schneider, Handbuch der Festkörperanalyse mit Röntgenstrahlen (Handbook of Solid State Analysis by Means of X-Rays) in German, (Vieweg, Braunschweig, 1980).

Bühler, H.E., and H. P. Hougardy, Atlas of Interference-Layer Metallography (Deutsche Gesellschaft für Metallkunde, Oberursel, and The Metals Society, London, 1980).

Cahn, R. W., and E. Lifshin, (eds.), Concise Encyclopedia of Materials Characterization (Pergamon Press, Oxford, 1993).# Ch. 10, Refs.

# Surface Microscopy

Coster, M., and J. L. Chermant, *W i s d’Analyse d’Image* (Introduction to the Analysis of Images) in French (Presses du Centre National de la Recherche Scientifique, Paris, 1989).

Czandema, A. W., ed., *Methods of Surface Analysis* (Elsevier Scientific, Amsterdam, 1975).

Doyen, G., and D. Drakova, *The Physical Principles of STM and AFM operation* (Akademie Verlag, Berlin, 1995).

Duke, P.J., and A. G. Michette (eds.), *Modern Microscopies: Techniques and Applications* (Plenum Press, New York, London, 1990).

Exner, H. E., and H. P. Hougardy, *Quantitative Image Analysis of Microstructures* (DGM Informationsgesellschaft-Verlag, Oberursel, 1988).

Feldmann, L. C., and J. W. Mayer, *Fundamentals of Surface and Thin Film Analysis* (PTR Prentice Hall, Englewood Cliffs, 1986).

Flewitt, P.E., and R. K. Wild, *Microstructural Characterization of Metals and Alloys* (The Institute of Metals, London, 1985).

Freund, H., ed., *Handbuch der Mikroskopic in der Technik* (Handbook of Microscopy in Technology) in German, 8 Volumes (Umschau Verlag, Frankfurt 1960-1969).

Fuchs, E., H. Oppolzer and H. Rehme, *Particle Beam Microanalysis: Fundamentals, Methods and Applications* (VCH, Weinheim, 1990).

Gabriel, B. L., *SEM: A User’s Manual for Materials Science* (American Society for Metals, Metals Park, 1992).

Galopin, R, and N. F. M. Henry, *Microscopic Study of Opaque Materials* (W. Heffer and Sons, Cambridge, 1972).

Goldstein, J.I., and H. Yakowitz, eds., *Practical Scanning Electron Microscopy* (Plenum, New York, 1977).

Goldstein, J. I., D. E. Newbury, P. Echlin, D. C. Joy, A. D. Romig, C. E. Lyman, C. Fiori and E. Lifshin, *Scanning Electron Microscopy and X-Ray Microanalysis* (Plenum Press, New York, 1994).

Goodhew, P. J., *Specimen Preparation in Materials Science* (North-Holland, Amsterdam, and American Elsevier, New York, 1973).

Güpel, W., and C. Ziegler, *Struktur der Materie: Grundlagen, Mikroskopie und Spektroskopie* (Structure of Matter Fundamentals, Microscopy and Spectroscopy) in German (Teubner Verl. Ges., Stuttgart, Leipzig, 1994).

Güntherodt, H. J., and R. Wiesendanger, eds., *Scanning Tunneling Microscopy I* (Springer-Verlag, Berlin, 1992).

Hamann, C., and M. Hietschold, *Raster-Tunnel-Mikroskopie* (Akademie Verlag, Berlin, 1991).

Hearle, J. W. S., J. T. Sparrow and P. M. Cross, *The Use of Scanning Electron Microscopy* (Pergamon Press, Oxford, 1972).

Hornbogen, E., and B. Skrotzki, *Werkstoffmikroskopie* (Microscopy of Materials) in German (Springer-Verlag, Berlin, 1993).

Lifshin, E. (ed.), *Characterization of Materials Part I. Materials Science Engineering, Vol. 2A* (VCH Publ., Weinheim, 1992).

Lifshin, E. (ed.), *Characterization of Materials, Part II, Materials Science and Engineering, Vol. 2B* (VCH, Weinheim, 1994).

Loretto, M.H., *Electron Beam Analysis of Materials* (Chapman and Hall, London, 1988).

Loveland, R. P., *Photomicrography: A Comprehensive Guide* (Wiley, New York, 1970).

Lyman, C. E. (with 10 authors), *Scanning Electron Microscopy, X-Ray Microanalysis, and Analytical Electron Microscopy: A Laboratory Workbook* (Plenum Press, New York, London, 1990).

Metals Handbook, 9th ed., Vol. 9: *Metallography and Microstructures* (American Society for Metals, Metals Park, 1985).

Metals Handbook, 9th ed., Vol. 10: *Materials Characterization* (American Society for Metals, Metals Park, 1986).

Metals Handbook, 9th ed., Vol. 12: *Photography* (ASM International, Metals Park, OH, 1987).

Modin, H., and S. Modin, *Metallurgical Microscopy* (Butterworths, London, 1973).

Muller, E. W. and T. T. Tsong, *Field Ion Microscopy: Principles and Applications* (American Elsevier, New York, 1969).

Mulvey, T., and R. K. Webster, *Modern Physical Techniques in Materials Technology* (Oxford University Press, 1974).# H. E. Exner

# Ch. 10, Refs.

Newbury, D. E., D. C. Joy, P. Echlin, C. E. Hori and J. I. Goldstein, *Advanced Scanning Electron Microscopy and X-Ray Microanalysis* (Plenum Press, New York, 1986).

Pepperhoff, W., and H. H. Ettwig, *Interferenzschichtenmikroskopie (Interference Layer Microscopy)* in German (Dr. Steinkopf Verlag, Darmstadt, 1970).

Peaow, G., *Metallographic Etching* (ASM, Metals Park, OH, 1978).

Petzow, G., *Metallographische.s Atzen (Metallographic Etching)* in German (Gebr. BomtrZger Verlag, Stuttgart, 1994).

Phillips, V.A., *Modem Metallographic Techniques and their Applications* (Wiley, New York, 1971).

Reimer, L. and G. Pfefferkom, *Rasterelektronenmilkopie (Scanning Electron Microscopy)* in German (Springer, Berlin, 1977).

Rhines, E N., *Microstructology: Behaviour and Microstructure of Materials* (Carl Hanser Verlag, Mllnchen, 1986).

Rivike, J. C., *Surface Analytical Techniques* (Clarendon Press, Oxford, 1990).

Rnss, J.C., *Practical Stereology* (Plenum Press, New York, 1986).

Russ, J. C., *Computer-Aided Microscopy: The Measurement and Analysis of Images* (Plenum Press, New York, 1990).

Russ, J. C., *The Image Analysis Handbook* (CRC Press, Boca Raton, 1992).

Saltykov, S. A., *Stereometrische Metallographie (Stereometric Metallography)* in German (Dcutscher Verlag fiir Grundstoffmdustrie, Leipzig, 1974).

Samuels, L. E., *Metallographic Polishing by Mechanical Methods* (Pitman, Melbourne, London, 1971).

Sad, D., *Scanning Force Microscopy with Applications to Electric, Magnetic and Atomic Forces* (Oxford University Press, New York, 1991).

Schatt, W., *EinfUhrung in die Werkstoffwissenschaft (Introduction to Materials Science)* in German (Deutscher Verlag fur Grundstoffindustrie, Leipzig, 1991).

Schwann, H., *Metallographie (Metallography)* in German (Deutscher Verlag tUr Grundstoffindushe, Leipzig, Stuttgart, 1990).

S C R ~, J., *Image Analysis and Mathematical Morphology, V01.2: Thereotical Advances* (Academic Press, London, 1988).

Stroscio, J. A., and W. J. Kaiser, (eds.), *Scanning Tunneling Microscopy* (Academic Press, Boston, 1993).

Sybilia, J.P., *A Guide to Materials Characteriultion and Chemical Analysis* (VCH Publ, Weinheim 1988).

Underwood, E. E., *Quantitative Stereology* (Addison-Wesley, Reading, MA, 1970).

Vander Voort, G.F., *Metallography: Principles and Applications* (McGraw Hill, New York, 1984).

Walls, J. M. (ed.), *Methods of Surface Analysis* (Cambridge University Press, Cambridge, 1992).

Waschul, H., *Mparative Metallographie (Preparative Metallography)* in German (Deutscher Verlag fiir Grundstoffindustrie, Leipzig, 1993).

Weibel, E. R., *Stereological Methods, vol. 2, Theoretical Foundations* (Academic, London, 1980).

Wells, O.C., *Scanning Electron Microscopy* (McGraw-Hill, New York, 1974).

Witsendanger, R., and H.J. Glinthercdt, (eds.), *Scanning Tunneling Microscopy II* (Springer-Verlag, Berlin, 1992).# CHAPTER 11

# TRANSMISSION ELECTRON MICROSCOPY

M. RUHLE and M. WILKENS

Max-Planck-Institut für Metallforschung

7000 Stuttgart, FRG

R. M. Cahn and I. Haasen, eds.

Physical Metallurgy; fourth, revised and enhanced edition

© Elsevier Science BV; 1996# 1034 M. Riihle and M. Wilkens Ch. 11, 52

# 1. Introductory Remarks

In the fifties, when transmission electron microscopes became commercially available, their potentialities for enabling applied and fundamental research in physical metallurgy and materials science were realized soon. Within a few years the resolution limit for a direct imaging of structural details of solids - up to that time limited by the light-wavelength in optical microscopy to some fraction of a pm at best - was reduced to about one nm; and in the course of this rapid development the horizon was opened for completely new aspects of research with a spatial resolution to nearly an atomic level. However, at that time it was quickly realized that transmission electron microscopy (TEM) differs from the classical optical microscopy significantly in the sense that TEM, in particular when applied to crystalline specimens, requires a much more profound knowledge of the interaction of the imaging (electron) waves with matter than in the case of optical microscopy. This holds for the imaging of crystal inhomogeneities (lattice defects, precipitates etc.) by TEM via elastic interaction of the imaging electrons with the specimen atoms. But it holds also for a local material analysis via various processes of inelastic interactions.

The present article attempts to present a brief, and necessarily incomplete, introduction (i) to a number of methods for imaging different kinds of lattice defects and precipitates by diffraction contrast, constituted mainly by elastic interaction, and (ii) to problems of the new field of analytical electron microscopy, based on inelastic interactions.

Because of the restricted space available, the references quoted are necessarily incomplete and, perhaps, not altogether free of arbitrariness. Other, more special aspects of TEM such as, e.g., Lorentz microscopy of ferromagnetic domains and special aspects of high-voltage electron microscopy (e.g., the critical voltage effect) are not dealt with at all.

In order to facilitate the step into the topics of this chapter the reader is recommended to study first the Appendix, Elements of kinematical diffraction theory, which may provide him with the basic knowledge necessary for an understanding of the content of the present chapter. This appendix may also be useful in connection with ch. 12.

# 2. The Instrument

The technology of modern electron microscopes has been developed so far that nowadays commercially available instruments and the sophisticated attachments fulfill practically all requirements necessary for studying crystalline and non-crystalline thin films. Some essential properties of the instrument are sketched in this section.

The resolution of an electron microscope is governed by errors of the magnetic lenses, in particular by the spherical aberration of the objective lens. The ultimate resolution r0 can be reached for an optimum objective aperture angle αpf with

where A is the wavelength of the incident electrons and C0 the constant of spherical.# Ch. 11, 5 2 T m m i s s i o n electron microscopy

aberration. A and B are constants, their actual values depend on the way in which different contributions to lens errors are combined (HIRSCH et al. [1977]).

High-resolution instruments (with accelerating voltages of 200 kV or 300 kV) possess a point-to-point resolution of  ≤ 0.25 nm. If ultimate resolution has to be reached then stringent requirements are necessary for the stabilities of the high voltage and the lens currents. The pole piece of the objective lens possesses a narrow gap and small borings, so that in such instruments the specimens can be manipulated only in a very limited range. Usually, ultimate resolution is not necessary for electron microscopy studies in materials science. For these studies it is more important that the specimen can be shifted and tilted over large ranges and that different signals of scattered electrons and X-rays can be detected in analytical microscopy studies. The lenses of the standard instruments possess pole pieces with larger boring which allow specimen manipulations and the mounting of detectors for analytical purpose. Thereby, the resolution of the instrument is reduced to -0.4 nm. This resolution is, however, sufficient for most TEM studies in materials science.

An electron microscope can be split into three components according to its function: (i) the illumination system composed of the electron gun and the condensor lenses produces a fine electron beam to “illuminate” the specimen; (ii) the objective lens, which immediately follows the specimen, produces the diffraction pattern and a first magnified image of the specimen; (iii) the magnification system produces the final image. In addition to the optical components the microscope encloses also a specimen chamber (specimen handling system) and a recording system (HIRSCH et al. [1977] and HREN et al. [1979]).

The illumination system provides a beam of adjustable size, intensity and convergence angle at the specimen, resulting in a limited coherency. The term coherence refers to the range of phase differences in the illuminating beam as it approaches the specimen. If the electrons come from a single point source, then all the waves in the incident beam are in phase with each other and the illumination is coherent. On the other hand, if the source of electrons is so large that there is no phase relation between the incident waves, the illumination is completely incoherent. In reality, the filament in an electron microscope is somewhere between these two extremes and the incident illumination is defined as partially coherent (SPENCE [1981]).

In TEM the dimensions of the region on the specimen, a, over which the illumination appears coherent is related to the angular aperture of the illumination, ai, by (GEM [1979]):

a = - .A / 2π

Field emission guns possess a very small ai which results in a large coherence length.

Charged electrons interact strongly with the transmitted specimen, the scattering cross-section a, for electrons is rather large compared to the cross-section of neutrons or X-rays (see appendix). Specimen thicknesses are required in the range of 10 nm to 1 μm.

References: p. 1105.# 11. Electron Microscopy

# 2. Imaging Modes and Techniques

Depending on the imaging mode and on the voltage of the TEM, recipes exist for electrochemical thinning of conducting materials (THOMPSON-RUSSEL and EDINGTON [1977]) as well as for ion beam etching of insulators (TIGHE [1976]).

Different kinds of electrons and electromagnetic waves are emitted from a specimen which is irradiated with high-energy electrons. The different waves result from elastic or inelastic scattering processes. Different signals (fig. 1) are used for different imaging modes. Information on the crystal structure and on defects in the specimen can be obtained by studying the elastically scattered electrons (in micrographs inelastically scattered electrons are also present and contribute to the background intensity) whereas investigations of inelastically scattered electrons and of other waves leaving the specimen allow the determination of chemical composition and topology of the specimen surface.

The microscope can be operated in different modes as described briefly in the following. For more details, the reader is referred to textbooks on electron microscopy given in the list of references.

In standard or conventional transmission electron microscopy (TEM) mode, the microscope is operated to form images by bright field (BF), dark field (DF), or lattice image (phase) contrast, see fig. 2. A BF (DF) image is formed when only the direct (one diffracted) beam is used for image formation. The objective aperture prevents all other beams from passing to the recording system. Usually, the specimen is oriented so that the Bragg condition is nearly fulfilled for a set of lattice planes. Then one reflected beam is strongly excited besides the incident beam (see fig. 4). A weak-beam dark-field (WBDF) image is produced if a weakly excited DF beam is used for imaging (COCKAYNE [1978]).

A lattice image is formed by the interference of at least two beams in the image plane of the objective lens. Lattice fringes can be observed if a row of systematic beams (reflected at the lattice planes in question) is used for imaging, while a structure image is formed by using many beams present in a low-indexed Laue zone. Special adjustments of the microscope are required for the formation of the high-resolution electron microscope images (SPENCE [1981] and THOMAS and GORINGE [1979]), see § 9.

Fig. 1. Electrons and electromagnetic waves emitted from a transmitted specimen as a result of elastic and inelastic scattering or diffraction of the incident electron waves.# Ch. 11, § 2

# Transmission electron microscopy

Illumination

|Right Field|Dark Field|weak Beam|Lattice Image|
|---|---|---|---|
|. OUO hkl . 0-.|. M k 000 . g-.|000hkl0 4 3 . e| |

Diffraction Pattern

Fig. 2. Ray diagrams (including Ewald sphere construction) for: (a) a conventional two-beam bright-field (BF) image; (b) dark-field (DF) image; (c) weak-beam dark-field (WBDF) image; (d) lattice image. The gun of the electron microscope is tilted by the appropriate angle in going from (a) to (b) or from (a) to (c.

The objective lens produces a diffraction pattern plane (see fig. 3). The first image of the object is rotated by the diffraction pattern. The diffraction pattern and the first image are magnified by the subsequent intermediate lenses and projector lenses. The information obtainable from the diffraction pattern is summarized in § 3.

In the scanning transmission electron microscopy (STEM) mode, the electron beam is focused as a fine probe on the specimen by the prefield of the objective lens. The beam probe is scanned over the specimen (by scanning coils) and the transmitted intensity is recorded.

The STEM mode is usually applied in materials science for analytical microscopy (see § 10), where the probe is fixed on a selected small area and either the energy losses of the transmitted electrons are studied (EELS) or the X-rays emitted from the specimens are investigated (usually by EDS) for the determination of the chemical composition of the specimen. The use of a very small probe size (e10 nm) is often limited by a strongly enhanced contamination rate (HREN [19793).

In the STEM mode backscattered electrons can be collected as well as secondary electrons. These scanning micrographs are similar to those obtained by regular scanning electron microscopy (SEM). Information on the topography of the specimen surface can be obtained.

References: p. 1105.# 1038

# M.Ruhle and M.W i l h s

# Ch. 11, $ 3

# 1. Incident beam

backfocal plane F of objective lens

Fig. 3. Ray diagram in the area of the objective lens of an electron microscope. A diffraction pattern is formed in the backfocal plane F of the objective lens, whereas the (first) image I of the object 0 lies in the plane I. The first image of the object is rotated by 10 8' relative to the diffraction pattern.

# 3. Information from the diffraction pattern

# 3.1. Diffraction spot pattern

The diffraction pattern provides crystallographic information on a qualitative phase identification and on the orientation-relations between crystals and the direction of the incoming electron beam. Kikuchi patterns (see $3.2) can be used for the exact determination of the orientation, whereas the convergent-beam technique allows statements on crystal symmetry and determination of the foil thickness.

The possibilities and the accuracy of analysis of diffraction patterns are discussed in many textbooks on electron microscopy and special papers (e.g., ANDREWS et al. [1971]). Important factors for the accuracy are: (i) the shape factor described in the appendix which determines the intensity distribution in the reciprocal space; (ii) instrumental alignment and beam divergence; (iii) specimen perfection; (iv) curvature of the Ewald sphere and its orientation with respect to the foil; (v) double diffraction.

# 3.1.1. Double diffraction

From the structure factor it follows that certain reciprocal lattice points are not present (zero intensity) for certain crystal symmetries. However, each diffracted beam (within the crystal) can act as an incident beam and can diffract electrons to a reciprocal lattice point forbidden by the structure-factor rules, especially in orientations where# Ch. 11, § 3 Transmission electron microscopy

Several different reflections are excited simultaneously. For example, in the diamond cubic structure the (002) reflection is not allowed, but this reflection can be excited in a [110] foil via double diffraction: if a (111) reflection is excited then this reflected beam can act as a primary beam for (i11) planes; this gives a total reflection g1 + g2 = (111) + (i11) = (002).

# 3.1.2. Patterns from ordered crystals

The symmetries of ordered crystal structures are often changed compared to the disordered crystal structure. This results in the appearance of superlattice reflections at positions that are forbidden for the disordered structure. The intensities of the superlattice reflections correspond to the difference between the atomic scattering factors of the different atoms, in contrast to the intensities of the fundamental reflections, which are related to the sum of the scattering factors. As an example, the B2 superlattice is selected. It is based on the bcc structure of the CsCl lattice with one kind (A) of atoms at (000) and other (B) at (1/2, 1/2, 1/2). The structure factors are (for complete ordering):

F = fA + fB for h + k + l = even: fundamental reflections,F = fA - fB for h + k + l = odd: superlattice reflections.

The corresponding diffraction pattern is shown in fig. 4a. In general, superlattices can be identified from their diffraction pattern, either by comparison with structure-factor calculations for different possible superstructures, or by an analytical method which can be viewed as the reversal of the structure-factor calculations (KHACHATURYAN [1974]). In this method, the ordered lattice is represented by a superposition of concentration waves. Theoretically, it allows unequivocally the determination of the real space lattice from the complete set of experimentally determined superlattice diffraction vectors.

This method by Khachaturyan can be used to identify superlattices in substitutional (DAS et al. [1973]) and interstitial solutions. However, it must be carefully observed that superstructures cannot always be identified by diffraction patterns alone. If, as in many cases, the superlattice reflections are weak or absent, additional techniques may be required for confirmation.

Fig. 4. Diffraction patterns from ordered crystals: (a) diffraction pattern of an ordered P-AlNi alloy (B2 superlattice), [100] zone axis, superlattice reflections are visible; (b) Diffraction pattern of an ordered Ta-O alloy, [110] zone axis, variants of different orientations contribute to the pattern.

References: p. 1105.# 3.2. Kikuchi lines

Electrons can be scattered inelastically by interaction with the atoms of the specimen. Those electrons lose energies in the range of about a hundred eV. The inelastically scattered electrons can subsequently be diffracted coherently when Bragg’s law is fulfilled at a suitable set of reflection planes. Since the (primary) inelastic scattering process occurs in different directions, the loci of the different subsequent coherent scattering are cones with semivertex angles of (90° - 0) to each side. The two cones are bisected by the reflection plane. The lines are, therefore, produced in pairs which are in contrast to the background. A deficiency line of less intensity than the background occurs nearer the origin of reciprocal space than its associated excess line with intensity above the background. Two conditions must be fulfilled so that these Kikuchi lines are observed. One is that the crystal is thick enough, so that enough inelastic scattering processes occur, the second condition is that the crystal must be nearly perfect, especially not bent. The width of the lines indicates the curvature range of the crystal planes over the thickness traversed. If this becomes excessive, the lines disappear into the background as their intensity is spread over a larger angle.

The Kikuchi line pattern can be used to determine the orientation of the crystal with respect to the incoming electron beam. There exist two ways for doing this. Either three pairs of χ lines have to be indexed and then the orientation can be calculated, or the observed Kikuchi pattern has to be compared to Kikuchi maps (THOMAS and GORINGE [1979]). The orientation of the specimen with respect to the electron beam can be determined with an accuracy of better than 0.3. The excitation error s (cf. 84) can also be determined from the relative position of Kikuchi lines compared to the diffraction spots as demonstrated in fig. 5.

# 3.3. Convergent-beam diffraction

The size of the area giving rise to the diffraction pattern can be substantially reduced if -similarly as in STEM -the electron beam is focused onto the specimen. Under this condition it is practically impossible to maintain the nearly parallel illumination condition. Some convergence of the beam is introduced. As a result, the diffraction “spots” become “discs”. For a convergence angle α < 20°, this does not introduce problems since the discs do not overlap (0, is the Bragg angle).

In the intensity distribution of those diffraction “discs” much information is available (STEEDS [1979]):# Ch. 11

# Transmission Electron Microscopy

1041

# Lattice planes

I s = oE = Ot .I S > O

E = Vg= I C

Fig. 5. Kikuchi lines on a diffraction pattern: (a) excitation error S = 0; (b) s>O. (c) Sketch showing shift in Kikuchi lines produced by a tilt E.

References: p. 1105.# Ch. 11, $4

(i) Each diffraction disc is produced from exactly the same small area (microdiffraction) without any shift introduced by lens errors (HIRSCH et al. 11977). Therefore, these diffraction patterns can be used for the determination of the orientation and the crystal structure of the small illuminated area.

(ii) Each disc contains the intensity diffracted by this same area of crystal for a range of incident orientations. That means that diffraction discs (convergent-beam electron diffraction pattern - CBED) are two-dimensional maps of diffraction intensities as a function of inclination between the incident electrons and a particular crystal direction.

The lattice parameters of a crystal can be determined very accurately from the fine structure of CBED patterns. A change in Bragg angle A0 results in a change of the positions of lines within a pattern. The method is very strong in measuring relative changes in lattice parameters. Absolute numbers do not have a high accuracy.

If the change of lattice parameters of an alloy or compound is directly and unambiguously related to its chemical composition, then the chemical composition may be deduced from lines observable in CBED patterns. As an example, for dual-phase steels the local concentration of carbon could be determined with an accuracy of cO.1 at% (STEEDS[1981]). The spatial resolution (including beam broadening) is governed just by the geometry of the electron probe.

Local strains (STEEDS[1981]) and also the foil thickness (KELLY et al. [1975]) can be measured from CBED patterns. Furthermore, CBED patterns allow the determination of the symmetry and of the space group of the crystals (STEEDS[1981]).

# 3.4. Moiré pattern

Moiré patterns (see fig. 8c for an example) occur from overlapping crystals as in composite films or in two- (or more) phase systems. Two general cases must be considered:

(i) Parallel maid fringes are formed if two parallel planes of different spacings are reflecting. The lattice spacings (d1 = 1/g1 and d2 = 1/g2) differ only in magnitude. Fringes can be observed with distances d = 1/Ag = 1/g1 - g2.

(ii) A rotational moiré pattern is formed when planes with equal spacing d1 but rotated through an angle α diffract together. For this situation the moiré spacing λ is given by λ = 1/g sin α.

Sometimes moiré patterns have to be distinguished from other periodic defects in the crystals, e.g., a set of parallel dislocations. This can always be done best by imaging the same area with different diffraction vectors. The direction of the moiré lines is usually perpendicular to the diffraction vector.

# 4. Theory of diffraction contrast

# 4.1. Introduction
