Repository: AdbulrhmanEldeeb/q-a_making

# Markdown File Processor

This project processes Markdown files, extracts and processes their content, and saves the results as JSON files. It is designed to handle large-scale Markdown content efficiently, leveraging modular code structure, logging, and progress tracking.

## Features

- **Markdown Processing**: Extracts and processes content from Markdown files using a custom processing pipeline.
- **Chunking Support**: Splits large text into manageable chunks for better handling.
- **Error Handling**: Automatically retries with rotated API keys in case of rate limits or errors.
- **JSON Output**: Saves processed data as structured JSON files for downstream use.

File: parsed_data/Heat_Treatment-Principals_&_Technology- Sharma-pdf.md (part 8 of 24)
# HEAT TREATMENT
2. Sudden fall in hardness due to increase of pearlitic content in the narrow zone of split transformation; and
3. Fracture of the sample (martensite breaks with brittle fracture, whereas pearlite breaks with ductile fracture).

Microstructurally, steel contains 50 percent martensite and 50 percent pearlite at the brittle-to-ductile-transition temperature.

For heat treatment, hardenability is a very useful and important property of steel. It determines the rate at which the given steel should be quenched. This also tells about the maximum hardness that can be achieved on the surface of steel of larger cross-section bars, subjected to drastic quenching.

In general, the hardness of steel increases as the transformation temperature decreases. Low temperature transformation products and lower bainite and martensite, when tempered, shown# 110 Heat Treatment—Principles and Techniques

Improved ductility and toughness at a given level of strength. To get the benefit of these it is desirable that prior transformation at higher temperatures to pearlite be prevented. In other words, the cooling rate should be very rapid to avoid high temperature transformation, even at the nose of the TTT diagram. This rate, which just allows the transformation of austenite to martensite, is known as (upper) critical cooling rate, and is one of the methods of expressing hardenability. As already explained, cooling rates are different at the surface and the centre of steel bar. This is shown in Figure 6.3 where the cooling curves are plotted to represent paths followed by the surface and the centre of steel bar (about 5 cm in diameter) which is quenched in iced brine. Two other curves, representing the critical cooling rate and the rate at which 50 percent martensite and 50 percent pearlite are formed, are also shown in the figure.

While the microstructure changes with distance along the diameter, there is a corresponding change in the hardness of the steel bar. This observation can be made by taking a circular cross-section of the quenched steel bar and noting the hardness at different points along a diameter. By plotting these results, we get a curve as shown in Figure 6.4. The hardness at the surface is Rc 65, and corresponds to martensitic structure. The pearlitic structure near the centre has hardness around Rc 40. On this figure, hardness of Rc 54 corresponding to hardness of eutectoid steel containing 50 percent martensite and 50 percent pearlite, is drawn as a horizontal line. This horizontal line intersects the hardness curve at the region where the variation of hardness is sharp. Thus, the distance from the surface where the specimen gets cooled at a rate which produces 50 percent martensite can often be subjected to precise experimental measurement. The position corresponding to 50 percent martensite and 50 percent pearlite can be easily measured and can be used as a criterion for measuring the depth to which a steel has hardened with a given quenching medium.

# Figure 6.3

Different microstructures produced due to difference in the cooling rate at the surface and the centre of a cylindrical bar.

# Figure 6.4

Variation of hardness along the diameter of a quenched cylinder.# Hardenability

Hardenability of steel is determined by the following methods:

1. Grossman's critical diameter method
2. Jominy end quench test
3. Estimation of hardenability from chemical composition
4. Fracture test.

# Grossman's Critical Diameter Method

The depth at which 50 percent martensitic and 50 percent pearlitic structure is obtained in a steel bar depends on a number of parameters such as composition, grain size of austenite, the severity of quench and the size of the bar.

M.A. Grossman gave a direct method of measuring hardenability in terms of critical diameter. In this method, a number of steel bars of different diameters are quenched under identical conditions (see Figure 6.5). The length of each bar must be at least five times the diameter to avoid end effects. All the bars with smaller diameters are effectively hardened throughout. If carbon content is ≥20.6 percent, a hardness of about Rc 65 is obtained throughout the section. As the diameter of the rod increases, the cooling rate at the centre of steel bar decreases and gives rise to a soft core containing pearlite. Due to this the hardness value decreases.

The portion of the section which contains more than 50 percent martensite is considered to be hardened region. That portion which consists of less than 50 percent martensite is regarded as unhardened region. In round bar, the area containing less than 50 percent martensite is called unhardened core. The largest diameter rod (1.5 inches) has only fine pearlite at the centre. The zone of 50 percent martensite can be easily distinguished by etching. The hardness changes most rapidly at a value of Rc 54 which is the hardness for 50 percent martensite and 50 percent pearlite. This inflection point is taken as the transition region between the hardened and unhardened parts of the cross-section of the steel bar.

In the given examples, the bar having diameter of 1 inch shows at its centre 50 percent martensite and 50 percent pearlite. This diameter is called the critical diameter (D). The critical diameter of the bar is 1 inch. (Bars whose diameters are more than the critical diameter will not harden throughout.) Its value depends on the composition of the steel and means of quenching.

# Figure 6.5

Rods of different diameters 1/2", 3/4", 1" and 1½" hardened to various depths on quenching in the same medium.# 112 Heat Treatment—Principles and Techniques

The importance of critical diameter is that it is the measure of the hardenability of a steel. Addition of alloying elements can greatly increase the critical diameter of the steel.

# Severity of Quenching Medium

It is preferable to express the hardenability of steel in such a way that the effect of quenching medium can be eliminated. This can be achieved if some standard quenching condition is considered for reference. Grossman defined an ideal quenching medium and an ideal critical diameter that corresponds to quenching in ideal medium. The critical diameter corresponding to an ideal quenching medium is called the ideal critical diameter and is denoted by D. The quenching conditions can be expressed quantitatively with the help of thermodynamic considerations involved in heat transfer. The severity of quenching medium is indicated by the heat transfer equivalent H and is given by the relation:

H = heat transfer coefficient between steel and medium / thermal conductivity of the steel

The ideal quenching medium is the one that removes the heat from the surface of the steel as fast as the heat flows to the surface from the interior portion of the steel bar. Thus, at every instant, the temperature of the surface of steel is equal to the temperature of the quenching medium. Such a quenching medium does not exist in practice. However, cooling action of such ideal medium on steel can be compared with other quenching media. The most rapid cooling rate is possible at H = ∞.

The heat flow from the centre to the surface of the steel occurs at a finite rate and is determined by the thermal conductivity of steel. In actual quenching media, such as water, oil, and brine, the ideal situation does not exist.

When steel at high temperature is immersed in a liquid medium, a vapour blanket forms at the surface of the steel which slows down the rate of heat transfer from the steel to the medium. Agitation or movement of the steel relative to medium removes the vapour blanket and thus increases the rate of cooling. Oil, water and brine are cooling media with severity of quench in ascending order. The viscosity of the liquid also affects quenching efficiency. For example, the lower viscosity of water permits the vapour blanket to be removed faster than oil. In a brine quench (e.g. about 12 percent NaCl dissolved in water), the presence of salt particles causes a series of small explosions to occur near the vapour blanket, and these explosions therefore, violently agitate the liquid medium near the surface of the steel. In air cooling, the rate is slower than in any liquid quenching medium. Agitation of the quenching medium or movement of steel relative to medium helps to remove the vapour blanket and increases the quenching efficiency.

The H-values for some typical quenching media and condition are given in Table 6.1.

# Relation Between Critical Diameter and Quenching Severity

The relation between critical diameter (Dc), ideal critical diameter (D), and severity of quench (H) can be determined from thermodynamic considerations. These relations are shown in Grossman’s master graph (Figure 6.6). In this figure, the ideal critical diameter D is plotted as the abscissa, and the critical diameter Dc is plotted as the ordinate. A number of curves are plotted in this graph and each belongs to different rates of cooling. In every case, the rate of cooling is measured by the H-value or the severity of quench.# Hardenability

# Table 6.1 H-Values for Some Quenching Media

|H-Value|Quenching medium|State of medium|
|---|---|---|
|0.02|Air|Still|
|0.04|Air|Agitated|
|0.20|Poor oil quench|No agitation|
|0.35|Good oil quench|Moderate agitation|
|0.50|Very good oil quench|Good agitation|
|0.70|Strong oil quench|Violent agitation|
|1.00|Poor water quench|No agitation|
|1.50|Very good water quench|Strong agitation|
|2.00|Brine quench|No agitation|
|5.00|Brine quench|Violent agitation|
|¥|Ideal quench| |

From this master graph, by knowing the value of Dc, the corresponding value for DI can be found out. For example, assuming Dc = 1 inch and H = 5 (for agitated brine quench), the ideal critical diameter or hardenability works out to 1.2 inches with the help of Figure 6.6.

# Figure 6.6

The relation between ideal critical diameter (D) and critical diameter (D) that can be fully hardened by using a quenching medium with a given cooling power H.

From Figure 6.6, it can be observed that:

- DI = Dc for H = ¥
- DI > Dc for H < ¥

The Grossman method of determining the ideal critical diameter DI is cumbersome and time consuming as a large number of steel bars of varying diameter are to be quenched and tested. This method is a fundamental one and is helpful in explaining the concept of hardenability and ideal critical diameter DI.

A relatively convenient and the most common method of determining the hardenability of a steel is the end quench test. This is also called the Jominy test. In this test, a steel bar of# Heat Treatment—Principles and Techniques

# Hardness tests

|Jominy bar|Free jet height of water|Hardness|
|---|---|---|
|4''|2½''|30|
|1''|½''|20|
|½'' Orifice| |0|

1 inch diameter and 4 inches long is heated to proper austenitizing temperature. After being soaked for sufficient time, the specimen is quickly placed in a fixture, as shown in Figure 6.7(a). A water jet is opened quickly. Water comes out at a constant pressure through an orifice of 1/2 inch diameter. The distance between orifice and the bottom end of the steel bar is kept at 1/2 inch. The free jet height is 2.5 inches, and the temperature of water is kept around 24°C. A stream of water strikes the lower end of the specimen. The end quenching is continued for about 20 minutes to cool the bar nearly to ambient temperature. The cooling rate is very rapid at the lower end and decreases gradually with increase in distance from the lower end where complete martensitic formation occurs. After quenching, two shallow flat surfaces of 0.02 inch deep are ground 180° apart on the test bar. The hardness is determined at intervals of 1/16 inch along one end of the flat surface of the bar. Near the quenched end, this interval is reduced to 1/32 inch as hardness impressions are smaller and hardness value may vary rapidly. Curves are then plotted showing hardness against distance from the quenched end [see Figure 6.7(b)].

With 50 percent martensite (in 0.8 percent carbon steel), hardness value of Rc 54 is obtained. This distance is measured from the quenched end in units of 1/16 inch. This is called the Jominy distance.

Figure 6.8 shows the master plot between ideal critical diameter DI and the distance from the quenched end under specific conditions. When the distance from the quenched end is 5/16 inch at Rc 50, it is shown by J50 = 5. Let 50 percent martensite be formed in steel bar having 0.8 percent carbon at 5/32 inch in an ideal quenching medium. Then the corresponding value for hardenability or ideal critical diameter is 1.4 inches (see Figure 6.8).

Figure 6.9(a) shows the typical Jominy curves for a number of AISI steels (see Table 6.2). A Jominy curve is strictly valid (H = ¥).# Hardenability

only for a given heat of a particular steel because there is tolerance range in chemical composition, which allows an appreciable range in hardenability. Figure 6.9(b) represents the hardenability band for AISI 4145H steel. Hardenability curves for all heats of the steel will lie within this range. For many commercial grades of alloy steels, hardenability limits, as specification standards, have been adopted by the Society of Automotive Engineers. These limits are termed as hardenability bands.

# Table 6.2 Brief Description of Some AISI Steels

|AISI number|Average alloy content*|Average hardenability of 0.45% carbon steel; ideal critical diameter (in)|Approximate cost relative to carbon steel|
|---|---|---|---|
|10 XX|None|1.1|1|
|13 XX|1.8–2.0% Mn|3.3|1.2|
|41 XX|0.5–1.0% Cr, 0.2–0.3% Mo|6.3|1.3|
|43 XX|0.5–0.8% Cr, 1.8% Ni, 0.3% Mo|7.5 (0.4% C)|1.6|
|51 XX|0.8–1.l%Cr|3.3|1.2|
|61 XX|0.8–1.0% Cr, 0.1–0.2% V|3.7|1.4|
|86 XX|0.6% Ni, 0.5–0.7% Cr, 0.2% Mo|4.0|1.4|
|87 XX|0.6% Ni, 0.3% Cr, 0.3% Mo|4.4|1.4|
|92 XX|1.4–2.0% Si, 0.6–0.9% Mn, 0.0–0.7% Cr|2.7 (0.55% C)|1.3|

*All the steels contain less than 1.0% Mn, 0.05% P, 0.05% S, 0.35% Si, and residual amount of other elements unless otherwise specified.

# Figure 6.9 Representation of Jominy hardenability data.

Attempts have been made by several workers to correlate the cooling rates at different distances along the quenched end of a Jominy bar with the cooling rates at different distances inside the cylindrical steel bar. It can be concluded that, if hardness value at different distances in two steel bars are the same, then the cooling conditions are also identical at those positions. Figure 6.10 shows the relationship between cooling rates of surface, centre and intermediate.# 116 Heat Treatment—Principles and Techniques

# Cooling rate °C/sec at 700°C

|4|270|170|70|30|15|9|6|4|2|
|---|---|---|---|---|---|---|---|---|---|
|3| | | | | | | | | |
|2|Surface|Surface|Surface|Surface|Surface|Surface|Surface|Surface|Surface|
|1|Surface Radius|Surface Radius|Surface Radius|Surface Radius|Surface Radius|Surface Radius|Surface Radius|Surface Radius|Surface Radius|
|1|1/2 Radius Centre|1/2 Radius Centre|1/2 Radius Centre|1/2 Radius Centre|1/2 Radius Centre|1/2 Radius Centre|1/2 Radius Centre|1/2 Radius Centre|1/2 Radius Centre|
|2|3/4 Radius|3/4 Radius|3/4 Radius|3/4 Radius|3/4 Radius|3/4 Radius|3/4 Radius|3/4 Radius|3/4 Radius|

# Diameter of bar, in

Rounds quenched in mildly agitated water

0
1
2
3
4
5
6
7
8
9
10
12
14
16
18
20
24
32
48
Position on Jominy bar, 1/16''

# Figure 6.10(a)

Relationship between cooling rates at surface, centre and intermediate positions, size of the bar and distance from quenched end of end-quench test bar which are round in shape and quenched in water.

# Cooling rate °C/sec at 700°C

|4|270|170|70|30|15|9|6|4|2|
|---|---|---|---|---|---|---|---|---|---|
|3| | | | | | | | | |
|2|Surface|Surface|Surface|Surface|Surface|Surface|Surface|Surface|Surface|
|1|Surface Radius|Surface Radius|Surface Radius|Surface Radius|Surface Radius|Surface Radius|Surface Radius|Surface Radius|Surface Radius|
|1|1/2 Radius Centre|1/2 Radius Centre|1/2 Radius Centre|1/2 Radius Centre|1/2 Radius Centre|1/2 Radius Centre|1/2 Radius Centre|1/2 Radius Centre|1/2 Radius Centre|
|2|3/4 Radius|3/4 Radius|3/4 Radius|3/4 Radius|3/4 Radius|3/4 Radius|3/4 Radius|3/4 Radius|3/4 Radius|

# Diameter of bar, in

Rounds quenched in mildly agitated oil

0
1
2
3
4
5
6
7
8
9
10
12
14
16
18
20
24
32
48
Position on Jominy bar, 1/16''

# Figure 6.10(b)

Relationship between cooling rates at surface, centre and intermediate positions, size of the bar and distance from quenched end of end-quench test bar which are round in shape and quenched in oil.# Hardenability

positions, bar sizes and distance from the quenched end of a Jominy bar, for water and oil quenching of round bars. The scale at the top of the end-quench graph gives the cooling rates for the distances from the Jominy test. This correlation is important as it gives interconversion of the two important methods of explaining hardenability.

# Estimation of Hardenability from Chemical Composition

Although the ideal critical diameter is generally determined experimentally, it is also possible to estimate it from chemical composition and the grain size of steel. This method is based on the fact that the hardening of steel is controlled basically by the carbon content. Every steel has a base hardenability which depends only on carbon content and grain size. Alloying additions change the rate of reaction. Furthermore, the effect of each alloying element is independent of other alloying elements. The effect is also independent of carbon content and grain size.

Figure 6.11 gives base hardenability in terms of ideal critical diameter. It is clear from the figure that, as the carbon content and grain size decrease, the base diameter value also declines. The effect of alloying elements on the hardenability is shown in Figure 6.12.

# Figure 6.11

Base diameter as a function of carbon content and grain size.

# Figure 6.12

Multiplying factors F as a function of weight percent for a set of alloying elements.# 118 Heat Treatment—Principles and Techniques

seen to be very effective. The base diameter obtained from Figure 6.11 is multiplied by the multiplying factors F for each of the alloying elements given in Figure 6.12.

DI = Dc (base diameter) × FMn × FCr × FNi.

For example, for a steel of grain size ASTM 8, with 0.5 percent carbon, 0.6 percent manganese, 1 percent chromium and 2 percent nickel, DI = 0.22 (from Figure 6.11) × 3.00 (Mn factor from Figure 6.12) × 3.17 (Cr factor from Figure 6.12) × 1.77 (Ni factor from Figure 6.12) = 3.70 inches.

Sulphur and phosphorus are present in low concentrations in steel as impurity. Their combined effect can be ignored in most of the cases. Multiplying factors for sulphur and phosphorus are unity.

# TFQFR

There is a contrast in the nature of fracture undergone by martensitic and pearlitic regions. Whereas martensite formed on the case exhibits brittle fracture, the pearlite formed in the core undergoes ductile fracture. Where there is changeover from martensitic to pearlitic structure, there is corresponding sharp change from brittle to ductile fracture. It is similar to a sudden change in hardness or microstructure as one passes from martensitic to pearlitic region. This region of sudden change is the one that contains 50 percent pearlite and 50 percent martensite. The method based on the nature of fractured surface is successful when the transformation process is quick and a sharp boundary is formed. When the transformation is sluggish, the method cannot be applied since the gradient in hardness is gradual, and it is not possible to get a clear demarcating boundary.

# TFR

A steel is said to have high hardenability if austenite of the steel is transformed into martensite, even at relatively slow cooling rates. Any factor, which shifts the nose of the C-curve of CCT diagram to right (see Figure 6.3), makes it easier to form a martensitic structure at a slower cooling rate. All common alloying elements (except cobalt) move the nose of the C-curve to the right. Therefore, they are said to increase the hardenability of the steel. Thus, the shifting of the nose of the C-curve is associated with an increase in hardenability of steel. This statement can also be understood from another angle, i.e. any variable which checks the formation of pearlite increases the hardenability of a steel.

Basically, the hardenability of steel depends on the effect of austenitic grain size, carbon content, and alloying elements, which we now discuss.

# TFRFI

In many heat treatment processes, the first step is to heat the steel component to the austenitic region. This process is called austenitization. Austenite starts to form when the steel is heated above AC1 temperature. The kinetics of this transformation also depends on the starting microstructure, i.e. the previous thermal history. In this process, austenite grains form by nucleation and growth process at cementite and ferrite interfaces. In the beginning, the number# Hardenability

of austenite grains formed is large because of the larger interfacial area available for nucleation. Later on, because of the high mobility of atoms at high temperature, the growth of austenite grains takes place. The size of the austenite plays an important role in determining the hardening response of steel. It is clear from Figure 6.11 that fine grained steel shows lower hardenability. This is so because there are more number of sites for heterogeneous nucleation of pearlite provided by the austenitic grain boundaries. This increases the probability of pearlite nucleation. Once austenite to pearlite transformation takes place, the austenite to martensite transformation is suppressed. Accordingly, hardenability decreases.

Coarse grained steel provides less nucleating sites for pearlite transformation. But the use of coarse grain size to increase the hardenability of steel is not recommended. The increase in hardenability is associated with some undesirable changes in properties, such as poor impact properties, quench crack susceptibility, and loss of ductility.

# Effect of Carbon Content on Hardenability

Figure 6.11 shows that hardenability of steel is greatly influenced by carbon content. Variation of base hardenability is shown as a function of carbon content and grain size (ASTM Nos. 4-8). In spite of this, pure Fe-C alloys have very low hardenability and the base diameter for a eutectoid steel and ASTM No. 8 is only 0.28 inch. Normal quench will not be effective to harden this steel. Practically, in the commercial grade carbon steel, there is always some amount of manganese and other alloying elements, which increases the hardenability of steel.

Beyond 0.8 percent carbon, hardenability (in hypereutectoid steels) decreases. This is due to the fact that austenitization in this case is carried out in the two-phase region, i.e. austenite plus cementite below Acm. Under such conditions, transformation to austenite is partial. A small amount of cementite remains undissolved. The undissolved carbides restrict the hardenability.

# Effect of Alloying Elements

An important role of alloying elements (except cobalt) is to shift the nose of the C-curve to the right in the TTT diagram. This increases the hardenability of steel even at slow cooling rates. To be effective, the alloying elements must be dissolved in austenite. The presence of cobalt is helpful for nucleation and growth of pearlite. Therefore, steels containing this element are difficult to harden. Hardenability depends not only on the presence of alloying elements but also on the mode of distribution of the alloying elements. Undissolved inclusions, such as carbides or nitrides, non-metallic inclusions and inhomogeneity of austenite, decrease the hardenability of steel. On the other hand, the dissolved elements in austenite and homogeneity of austenite increase the hardenability of steel.

Figure 6.13 shows the effect of chromium on the hardenability of steel.

The rate of formation of austenite is directly proportional to temperature. This increases with rise in temperature. Firstly, ferrite transforms to austenite. This is followed by dissolution of carbides after which the austenite remains inhomogeneous. At such places where initially ferrite was present, the concentration of carbon remains low. Therefore, the time required for complete homogenization is much longer than the time required for the formation of say 99 percent of austenite. In the case of alloy steels, homogenization of austenite takes even longer time as the rate at which alloy carbides dissolve is much slower. A carbide forming# 120 Heat Treatment—Principles and Techniques

Element which is not dissolved in austenite has no effect on hardenability, except that it may check the grain growth. So, in such cases hardenability of steel is reduced. Because of the presence of undissolved carbides, the percentage of alloying element and carbon decreases in austenite. Quenching from higher temperature increases hardenability due to coarsening of austenite grains and dissolution of carbides which cannot be dissolved in austenite at lower temperatures. Therefore, such carbides are not preferred for hardening. For example, vanadium carbide dissolves in solution at about 1050°C, whereas niobium carbide dissolves at about 1150°C. These temperatures are quite high in comparison to the temperature of dissolution of other carbides in austenite. Even after the dissolution of these carbides, there remains the problem of homogenization of austenite, which is a very slow process as diffusion of these elements is itself very sluggish. Therefore, a steel in which vanadium is present will tend to be fine grained; that is, coarsening of austenite grains will not occur until a very high temperature is attained. Heating to high temperature is not economical, and it reduces the impact properties of heat treated steels.

# Figure 6.13

Variation in hardness from end to end of oil quenched 40 mm 0.35% carbon steel bar with different chromium contents.

# Figure 6.14

Variation of hardness across 25 mm, 0.9% carbon steel bar, and 0.9% carbon, 0.27% vanadium steel bar.# Hardenability

Steel samples are heated to 900°C and quenched, the austenite grain size of plain carbon steel is 3–4, whereas that of vanadium steel is 7–8.

The role of non-metallic inclusions in steel is to check the austenitic grain growth. The non-metallic inclusions may enhance the pearlitic nucleation and growth process because of their fine distribution. Thus, their presence lowers the hardenability of steel. Fine grained steels are heated to high temperature and soaked for a long time for grain coarsening and consequent improvement in hardenability. Such heat treatment may not lead to improvement in hardenability in some cases. This may be due to the presence of non-metallic inclusions which promote a high rate of nucleation of pearlite.

Boron in very minute concentrations (0.001–0.003%) has a pronounced effect in improving the hardenability of steels. It is believed that boron dissolved in austenite segregates along the grain boundaries of austenite and thus restricts the nucleation of proeutectoid ferrite.

As the compositions of commercial steels are specified over a range, the hardenability also varies over a range. For example, AISI 8640 steel has the following composition limits:

|Carbon|0.38–0.43%|
|---|---|
|Manganese|0.75–1.00%|
|Silicon|0.20–0.35%|
|Nickel|0.40–0.70%|
|Chromium|0.40–0.60%|
|Molybdenum|0.15–0.25%|

Let us take first the maximum values of respective elements and find out their respective multiplying factor from Table 6.3. (Figure 6.12 gives the graphical method to find out the multiplying factor.)

|Percentage of element|Multiplying factor|
|---|---|
|1.00% Mn|4.333|
|0.35% Si|1.245|
|0.70% Ni|1.255|
|0.60% Cr|1.255|
|0.25% Mo|1.750|

The base hardenability is 0.1976 (for 0.4% carbon steel and ASTM grain size No. 8). The total hardenability is given by:

DI = 0.1976 × 4.333 × 1.245 × 1.255 × 2.296 × 1.75 = 5.40 inches

For minimum composition values, the multiplying factors are as follows:

|Percentage of element|Multiplying factor|
|---|---|
|0.75% Mn|3.500|
|0.20% Si|1.140|
|0.40% Ni|1.146|
|0.40% Cr|1.864|
|0.15% Mo|1.450|

The base hardenability for 0.38% carbon steel is 0.1974. The total hardenability of steel is given by:

DI = 0.1974 × 3.5 × 1.14 × 1.146 × 1.8640 × 1.45 = 2.44 inches# Heat Treatment—Principles and Techniques

# Table 6.3 Hardenability Multiplying Factors

|Percent|Grain Size|6|7|8|Mn|Si|Ni|Cr|Mo|
|---|---|---|---|---|---|---|---|---|---|
|carbon|0.05|0.0814|0.0750|0.0697|1.167|1.035|1.018|1.1080|1.15|
|0.10|0.1153|0.1065|0.0995|1.333|1.070|1.036|1.2160|1.30| |
|0.15|0.1413|0.1315|0.1212|1.500|1.105|1.055|1.3240|1.45| |
|0.20|0.1623|0.1509|0.1400|1.667|1.140|1.073|1.4320|1.60| |
|0.25|0.1820|0.1678|0.1560|1.833|1.175|1.091|1.54|1.75| |
|0.30|0.1991|0.1849|0.1700|2.000|1.210|1.109|1.6480|1.90| |
|0.35|0.2154|0.2000|0.1842|2.167|1.245|1.128|1.7560|2.05| |
|0.40|0.2300|0.2130|0.1976|2.333|1.280|1.146|1.8640|2.20| |
|0.45|0.2440|0.2259|0.2090|2.500|1.315|1.164|1.9720|2.35| |
|0.50|0.2380|0.2380|0.2200|2.667|1.350|1.182|2.0800|2.50| |
|0.55|0.273|0.251|0.231|2.883|1.385|1.201|2.1880|2.65| |
|0.60|0.284|0.262|0.241|3.000|1.420|1.219|2.2960|2.80| |
|0.65|0.295|0.273|0.251|3.167|1.455|1.237|2.4040|2.95| |
|0.70|0.306|0.283|0.260|3.333|1.490|1.255|2.5120|3.10| |
|0.75|0.316|0.293|0.270|3.500|1.525|1.273|2.62|3.25| |
|0.80|0.326|0.303|0.278|3.667|1.560|1.291|2.7280|3.40| |
|0.85|0.326|0.312|0.287|3.833|1.595|1.309|2.8360|3.55| |
|0.90|0.346|0.321|0.296|4.000|1.630|1.321|2.9440|3.70| |
|0.95| | | |4.167|1.665|1.345|3.0520| | |
|1.00| | | |4.333|1.700|1.364|3.1600| | |

These two values of hardenability for the same grade of steel show that hardenability varies over a wide range.

# QUESTIONS

1. Differentiate between hardness and hardenability.
2. Define and explain the term severity of quench.
3. What are the various methods of determining hardenability?
4. Discuss how hardenability is affected by:
5. 1. austenite grain size
2. carbon content
3. presence of alloying elements.

Explain why hardenability is improved by coarsening of austenite grain size.
6. Describe the Jominy end quench method of determining hardenability.# Quenchants

# INTRODUCTION

As applied to the heat treatment of steels, quenching is a process of rapid cooling of steel from austenitizing temperature. Quenching results in the transformation of austenite to martensite (a non-equilibrium constituent). During cooling, heat must be extracted at a very fast rate from the steel piece. This is possible only when a steel piece is allowed to come in contact with some medium which can absorb heat from the steel piece within a short period. Under ideal conditions, all the heat absorbed by the medium should be rejected to the surroundings immediately. A medium that is used for quenching is known as a quenchant. The ease with which martensite formation takes place, i.e. the effectiveness of a quenching process, largely depends on the characteristics of the quenchant used. In addition to it, some other factors, such as chemical composition of the steel, design of steel component, and surface conditions of steel component, also control the efficiency of the quenching process. (These factors have already been discussed in Section 5.5.1.) Once a quenching medium is selected, the properties of quenched steel is largely determined by the manner in which the medium is used. (Various quenching methods have already been dealt with in Section 5.5.2.) Most of the quenchants commonly used are liquids. Air and gases are used in special cases.

# 7.1 REMOVAL OF HEAT DURING QUENCHING

The mechanism of removal of heat from the work-piece as a result of quenching is not as simple as that associated with annealing or normalizing. The removal of heat during quenching is complex in the sense that heat is removed in three stages. As soon as a work-piece comes into contact with a liquid coolant (quenchant), the surrounding quenchant layer is instantaneously heated up to the boiling point of the quenchant and gets vaporized due to the high temperature of the work-piece. This vapour forms an envelope around the work-piece and thus checks further cooling of the work-piece. This is so because the vapour film is a poor conductor of heat. The work-piece is cooled at this stage by conduction and radiation through the vapour film. Only the surface of the work-piece is cooled considerably prior to the formation of this vapour envelope. This is referred to as the first stage of cooling and is named vapour blanket stage.# 124 Heat Treatment—Principles and Techniques

The first stage is followed by the second stage known as vapour transport cooling stage or liquid boiling stage. The temperature of the work-piece comes down, though very slowly, in the first stage and, consequently, the vapour film is no longer stable below a particular temperature. This is the start of the second stage. As soon as the vapour film is broken, the quenchant comes in contact with the surface of the work-piece and is immediately pushed away from it in the form of bubbles. Fresh coolant now comes in contact with the work-piece surface and the process is repeated. It continues till the temperature of the surface of the work-piece comes down to below the boiling point of the liquid. Very rapid cooling takes place at this stage as the quenchant is always in contact with the surface of the work-piece.

The third stage is known as liquid cooling stage or convection stage. It starts when the temperature of the surface of the work-piece becomes equal to the boiling point of the quenchant. Cooling at this stage takes place by both conduction and convection processes. The rate of cooling is the slowest at this stage. Figure 7.1 shows the cooling curve for a work-piece quenched in a liquid coolant.

# 7.2 CHARACTERISTICS OF QUENCHANTS

The effectiveness of a quenchant depends largely on its characteristics. Some of the factors which control quenching characteristics are as follows:

- (i) Temperature of the quenchant
- (ii) Latent heat of vaporization
- (iii) Specific heat of the quenchant
- (iv) Thermal conductivity of the quenchant
- (v) Viscosity of the quenchant
- (vi) Degree of agitation of the quenching bath.

The effect of these parameters on quenching is worth considering in detail. The temperature of the quenching medium is of great significance. In general, the third stage is seriously affected by change in the temperature of the quenchant. The higher the temperature of the coolant, the shorter will be the time required for attainment of thermal equilibrium between the coolant and the work-piece. Thus, cooling rates are slowed down and so higher temperatures are generally employed where distortion or cracking problems are pronounced. Water is used in the temperature range 20–40°C. There is a rapid loss of the cooling power of the water as temperature is raised above 60°C. General purpose mineral oils, used as quenchants, are normally used in the temperature range 50–80°C. Hot quenching oils are used in the temperature range 100–150°C, whereas marquenching oils are used above 150°C.# Quenchants

The latent heat of vaporization of a liquid is defined as the amount of heat required to convert a unit mass of the liquid into vapour without any change in temperature. It varies for different liquids. Quenchants with relatively low latent heat of vaporization will be converted into vapour easily. This will promote the first stage of cooling. In addition, profound fuming will take place on quenching, and there may be a pollution problem. Also, the consumption of the quenchant will be high. On the other hand, quenchants with high latent heat of vaporization will restrict the duration of the first stage. However, most of the heat from the work-piece will be confined to the quenchant itself and the temperature of the quench bath will rise significantly. This will lower the cooling rate.

The specific heat of a substance is defined as the quantity of heat required to raise the temperature of unit mass of the substance through one degree. A quenchant with lower specific heat will be heated up at a faster rate than the one with a higher specific heat. Therefore, a quenchant with low specific heat cannot be used for mass production because of the significant variation in the temperature of the quenchant. However, it can be employed for mass production with installation of proper cooling arrangement. Quenchants with high specific heats can be employed successfully for mass production.

The ability of a material to conduct heat from one part to the other as well as to an adjacent body when in physical contact with each other is referred to as thermal conductivity. The higher the thermal conductivity of a quenchant, the more rapid will be the transfer of heat from it to the surroundings. It will result in lowering of quenchant temperature and, consequently, faster cooling of the work-piece.

The higher the viscosity of the quenchant, the slower will be the cooling rate since heat transfer from the work-piece to the quenchant as well as within the mass of quenchant will be poorer. A quenchant with lower viscosity is employed where faster cooling rate is required. Low viscosity in a quenchant also restricts the duration for which the first stage of cooling occurs.

The higher the degree of agitation, the better will be the uniformity in the properties of the work-piece. Agitation of quenching bath results either in the complete elimination of the vapour envelope around the work-piece or reduction in the duration of the existence of this film envelope. The work-piece thereby permits fast removal of heat. It also helps in maintaining uniform temperature throughout the quenching bath and relatively fast removal of heat from the quenchant to the surroundings.

# 7.3 QUENCHING MEDIA

Some of the widely employed quenching media are water, aqueous solutions, oils, molten salts and air. In addition to these, media such as polymer solutions, molten metals and gases are also used but to a lesser extent. We now discuss a few common quenchants.

# 7.3.1 Water

Water is the most popular quenching medium because of its low cost, availability in abundance and easy handling. No pollution problem is associated with the use of water and it can be easily disposed of. Water has maximum cooling rate amongst all common quenchants except# 126 Heat Treatment—Principles and Techniques

Aqueous solutions. Water can therefore be successfully used for carbon steels, alloy steels and non-ferrous alloys. Most of the non-ferrous alloys, especially precipitation hardenable type, are solution annealed, followed by water quenching. The layer of scale formed on the surface during heating is also broken by water quenching, thus eliminating an additional process of surface cleaning.

In practice, the applicability of water as quenching medium is restricted only to plain carbon steels and a few grades of low alloy steels. These steels are characterized by low hardenability values. For deep hardenable steels, water quenching generally results in development of cooling rates higher than the critical cooling rate. Such a cooling rate generally leads to development of excessive internal stresses in the quenched piece, leading to distortion, or even to development of cracks. High cooling rate obtained by water quenching also puts limitation on the shape of the object to be heat treated. Complicated shapes cannot be water-quenched for obvious reasons. Thus, only articles with simple geometrical shapes can be water-quenched.
