Repository: AdbulrhmanEldeeb/q-a_making

# Markdown File Processor

This project processes Markdown files, extracts and processes their content, and saves the results as JSON files. It is designed to handle large-scale Markdown content efficiently, leveraging modular code structure, logging, and progress tracking.

## Features

- **Markdown Processing**: Extracts and processes content from Markdown files using a custom processing pipeline.
- **Chunking Support**: Splits large text into manageable chunks for better handling.
- **Error Handling**: Automatically retries with rotated API keys in case of rate limits or errors.
- **JSON Output**: Saves processed data as structured JSON files for downstream use.

File: parsed_data/Materials_Science_Engineering_Introduction_by_William_Callister.md (part 8 of 62)
|Germanium|Ge|32|72.64|5.32|Dia. cubic|0.122|0.053|4|937|
|Gold|Au|79|196.97|19.32|FCC|0.144|0.137|1|1064|
|Helium|He|2|4.003|—|—|—|—|Inert|272 (at 26 atm)|
|Hydrogen|H|1|1.008|—|—|—|0.154|1|259|
3.74 The following table lists diffraction angles for the first four peaks (first-order) of the x-ray diffraction pattern for platinum (Pt), which has an FCC crystal structure; monochromatic x-radiation having a wavelength of 0.0711 nm was used.

|Plane Indices|Diffraction Angle (2U)|
|---|---|
|(111)|18.06|
|(200)|20.88|
|(220)|26.66|
|(311)|31.37|

1. Determine the interplanar spacing for each of the peaks.
2. For each peak, determine the atomic radius for Pt, and compare these with the value presented in Table 3.1.

3.75 The following table lists diffraction angles for the first three peaks (first-order) of the x-ray diffraction pattern for some metal. Monochromatic x-radiation having a wavelength of 0.1397 nm was used.

1. Determine whether this metal’s crystal structure is FCC, BCC, or neither FCC or BCC, and explain the reason for your choice.
2. If the crystal structure is either BCC or FCC, identify which of the metals in Table 3.1 gives this diffraction pattern. Justify your decision.

|Peak Number|Diffraction Angle (2U)|
|---|---|
|1|34.51|
|2|40.06|
|3|57.95|

3.76 The following table lists diffraction angles for the first three peaks (first-order) of the x-ray diffraction pattern for some metal. Monochromatic x-radiation having a wavelength of 0.0711 nm was used.

1. Determine whether this metal’s crystal structure is FCC, BCC, or neither FCC or BCC, and explain the reason for your choice.
2. If the crystal structure is either BCC or FCC, identify which of the metals in Table 3.1 gives this diffraction pattern. Justify your decision.

|Peak Number|Diffraction Angle (2U)|
|---|---|
|1|18.27|
|2|25.96|
|3|31.92|

Figure 3.26 Diffraction pattern for powdered tungsten. (Courtesy of Wesley L. Holman.)

1

0.0 20.0 40.0 60.0 80.0 100.0

Diffraction angle# Chapter 3

# The Structure of Crystalline Solids

# Noncrystalline Solids

# 3.2FE

In the following unit cell, which vector represents the [121] direction?

Would you expect a material in which the atomic bonding is predominantly ionic in nature to be more likely or less likely to form a noncrystalline solid upon solidification than a covalent material? Why? (See Section 2.6.)

# Spreadsheet Problem

# 3.1SS

For an x-ray diffraction pattern (having all peaks plane-indexed) of a metal that has a unit cell of cubic symmetry, generate a spreadsheet that allows the user to input the x-ray wavelength, and then determine, for each plane, the following:

- (a) dhkl
- (b) The lattice parameter, a

# 3.3FE

What are the Miller indices for the plane shown in the following cubic unit cell?

|(A) (201)|(C) (101)|
|---|---|
|(B) (121)|(D) (102)|

# FUNDAMENTALS OF ENGINEERING QUESTIONS AND PROBLEMS

# 3.1FE

A hypothetical metal has the BCC crystal structure, a density of 7.24 g/cm3, and an atomic weight of 48.9 g/mol. The atomic radius of this metal is:

- (A) 0.122 nm
- (B) 1.22 nm
- (C) 0.0997 nm
- (D) 0.154 nm# Chapter 4 Imperfections in Solids

(a) Schematic diagram showing the location of the catalytic converter in an automobile’s exhaust system.

Atomic defects are responsible for reductions of gas pollutant emissions from today’s automobile engines. A catalytic converter is the pollutant-reducing device that is located in the automobile’s exhaust system. Molecules of pollutant gases become attached to surface defects of crystalline metallic materials found in the catalytic converter. While attached to these sites, the molecules experience chemical reactions that convert them into other, non-polluting or less-polluting substances. The Materials of Importance box in Section 4.6 contains a detailed description of this process.

|Tail Pipe Emissions:|Hydrocarbons|Carbon Monoxide|Nitrogen Oxides| | |
|---|---|---|---|---|---|
| |Insulation|Stainless Steel Body|Water|Carbon Dioxide|Nitrogen|

(b) Schematic diagram of a catalytic converter.

(c) Ceramic monolith on which the metallic catalyst substrate is deposited.

(d) High-resolution transmission electron micrograph that shows surface defects on single crystals of one material that is used in catalytic converters.

[Figure (a) from W. J. Stark, L. Mädler, M. Maciejewski, S. E. Pratsinis, and A. Baiker, “Flame-Synthesis of Nanocrystalline Ceria/Zirconia: Effect of Carrier Liquid,” Chem. Comm., 588–589 (2003). Reproduced by permission of The Royal Society of Chemistry.]

• 105# WHY STUDY Imperfections in Solids?

The properties of some materials are profoundly influenced by the presence of imperfections. Consequently, it is important to have a knowledge about the types of imperfections that exist and the roles they play in affecting the behavior of materials. For example, the mechanical properties of pure metals experience significant alterations when the metals are alloyed (i.e., when impurity atoms are added)—for example, brass (70% copper/30% zinc) is much harder and stronger than pure copper (Section 7.9).

Also, integrated-circuit microelectronic devices found in our computers, calculators, and home appliances function because of highly controlled concentrations of specific impurities that are incorporated into small, localized regions of semiconducting materials (Sections 18.11 and 18.15).

# Learning Objectives

After studying this chapter, you should be able to do the following:

1. Describe both vacancy and self-interstitial crystalline defects.
2. Calculate the equilibrium number of vacancies in a material at some specified temperature, given the relevant constants.
3. Name the two types of solid solutions and provide a brief written definition and/or schematic sketch of each.
4. Given the masses and atomic weights of two or more elements in a metal alloy, calculate the weight percent and atom percent for each element.
5. For each of edge, screw, and mixed dislocations:
1. describe and make a drawing of the dislocation,
2. note the location of the dislocation line, and
3. indicate the direction along which the dislocation line extends.
6. Describe the atomic structure within the vicinity of:
1. a grain boundary and
2. a twin boundary.

# 4.1 INTRODUCTION

Thus far it has been tacitly assumed that perfect order exists throughout crystalline materials on an atomic scale. However, such an idealized solid does not exist; all contain large numbers of various defects or imperfections. As a matter of fact, many of the properties of materials are profoundly sensitive to deviations from crystalline perfection; the influence is not always adverse, and often specific characteristics are deliberately fashioned by the introduction of controlled amounts or numbers of particular defects, as detailed in succeeding chapters.

A crystalline defect refers to a lattice irregularity having one or more of its dimensions on the order of an atomic diameter. Classification of crystalline imperfections is frequently made according to the geometry or dimensionality of the defect. Several different imperfections are discussed in this chapter, including point defects (those associated with one or two atomic positions); linear (or one-dimensional) defects; and interfacial defects, or boundaries, which are two-dimensional. Impurities in solids are also discussed, because impurity atoms may exist as point defects. Finally, techniques for the microscopic examination of defects and the structure of materials are briefly described.

# Point Defects

# 4.2 VACANCIES AND SELF-INTERSTITIALS

The simplest of the point defects is a vacancy, or vacant lattice site, one normally occupied but from which an atom is missing (Figure 4.1). All crystalline solids contain vacancies, and, in fact, it is not possible to create such a material that is free of these.# 4.2 Vacancies and Self-Interstitials

Figure 4.1 Two-dimensional representations of a vacancy and a self-interstitial.
(Adapted from W. G. Moffatt, G. W. Pearsall, and J. Wulff, The Structure and Properties of Materials, Vol. I, Structure, p. 77.
Copyright © 1964 by John Wiley & Sons, New York, NY. Reprinted by permission of John Wiley & Sons, Inc.)

Self-interstitial

Vacancy

Scanning probe micrograph that shows a vacancy on a (111)-type surface plane for silicon.
(Micrograph courtesy of D. Huang, Stanford University.)

Approximately 7,000,000 defects. The necessity of the existence of vacancies is explained using principles of thermodynamics;
in essence, the presence of vacancies increases the entropy (i.e., the randomness) of the crystal.

# Temperature dependence of the equilibrium number of vacancies

The equilibrium number of vacancies Ny for a given quantity of material (usually per meter cubed) depends on and increases with temperature according to:

Ny = N exp(-Qy/kT) (4.1)

In this expression, N is the total number of atomic sites (most commonly per cubic meter),
Qy is the energy required for the formation of a vacancy (J/mol or eV/atom), T is the absolute temperature in kelvins,
k is Boltzmann’s constant, where k is 1.38 x 10-23 J/atomK, or 8.62 x 10-5 eV/atomK, depending on the units of Qy.

Thus, the number of vacancies increases exponentially with temperature—that is, as T increases, so also does the term exp(Qy/kT).
For most metals, the fraction of vacancies Ny/N just below the melting temperature is on the order of 10-4—that is,
one lattice site out of 10,000 will be empty. As ensuing discussions indicate, a number of other material parameters have an
exponential dependence on temperature similar to that in Equation 4.1.

# Self-Interstitial

A self-interstitial is an atom from the crystal that is crowded into an interstitial site—a small void space that under ordinary
circumstances is not occupied. This kind of defect is also represented in Figure 4.1. In metals, a self-interstitial introduces
relatively large distortions in the surrounding lattice because the atom is substantially larger than the interstitial position
in which it is situated. Consequently, the formation of this defect is not highly probable, and it exists in very small concentrations
that are significantly lower than for vacancies.

# Tutorial Video:

Computation of the Equilibrium Number of Vacancies

Absolute temperature in kelvins (K) is equal to C + 273.

Boltzmann’s constant per mole of atoms becomes the gas constant R; in such a case, R = 8.31 J/mol.# Chapter 4

# Imperfections in Solids

# EXAMPLE PROBLEM 4.1

Number-of-Vacancies Computation at a Specified Temperature

Calculate the equilibrium number of vacancies per cubic meter for copper at 1000°C. The energy for vacancy formation is 0.9 eV/atom; the atomic weight and density (at 1000°C) for copper are 63.5 g/mol and 8.4 g/cm3, respectively.

# Solution

This problem may be solved by using Equation 4.1; it is first necessary, however, to determine the value of N—the number of atomic sites per cubic meter for copper, from its atomic weight ACu, its density ρ, and Avogadro’s number NA, according to

Number of atoms per unit volume for a metal

N = NAρ / ACu (4.2)

= (6.022 * 1023 atoms/mol)(8.4 g/cm3)(106 cm/m3) / 63.5 g/mol

= 8.0 * 1028 atoms/m3

Thus, the number of vacancies at 1000°C (1273 K) is equal to

Ny = N exp(-Qv / kT)

= (8.0 * 1028 atoms/m3) exp(- (0.9 eV) / (8.62 * 10-5 eV/K)(1273 K))

= 2.2 * 1025 vacancies/m3

# 4.3 IMPURITIES IN SOLIDS

A pure metal consisting of only one type of atom just isn't possible; impurity or foreign atoms are always present, and some exist as crystalline point defects. In fact, even with relatively sophisticated techniques, it is difficult to refine metals to a purity in excess of 99.9999%. At this level, on the order of 1022 to 1023 impurity atoms are present in 1 m3 of material. Most familiar metals are not highly pure; rather, they are alloys, in which impurity atoms have been added intentionally to impart specific characteristics to the material. Ordinarily, alloying is used in metals to improve mechanical strength and corrosion resistance. For example, sterling silver is a 92.5% silver/7.5% copper alloy. In normal ambient environments, pure silver is highly corrosion resistant, but also very soft. Alloying with copper significantly enhances the mechanical strength without depreciating the corrosion resistance appreciably.

The addition of impurity atoms to a metal results in the formation of a solid solution and/or a new second phase, depending on the kinds of impurity, their concentrations, and the temperature of the alloy. The present discussion is concerned with the notion of a solid solution; treatment of the formation of a new phase is deferred to Chapter 9.

Several terms relating to impurities and solid solutions deserve mention. With regard to alloys, solute and solvent are terms that are commonly employed. Solvent is the element or compound that is present in the greatest amount; on occasion, solvent atoms are also called host atoms. Solute is used to denote an element or compound present in a minor concentration.# 4.3 Impurities In Solids

Figure 4.2 Two-dimensional schematic representations of substitutional and interstitial impurity atoms.
(Adapted from W. G. Moffatt, G. W. Pearsall, and J. Wulff, The Structure and Properties of Materials, Vol. I, Structure, p. 77.
Copyright © 1964 by John Wiley & Sons, New York, NY. Reprinted by permission of John Wiley & Sons, Inc.)

Substitutional impurity atom

Interstitial impurity atom

Substitutional solid solution

Interstitial solid solution

# Tutorial Video:

Defects

What are the Differences between Interstitial and Substitutional Solid Solutions?

# Solid Solutions

A solid solution forms when, as the solute atoms are added to the host material, the crystal structure is maintained and no new structures are formed. Perhaps it is useful to draw an analogy with a liquid solution. If two liquids that are soluble in each other (such as water and alcohol) are combined, a liquid solution is produced as the molecules intermix, and its composition is homogeneous throughout. A solid solution is also compositionally homogeneous; the impurity atoms are randomly and uniformly dispersed within the solid.

Impurity point defects are found in solid solutions, of which there are two types: substitutional and interstitial. For the substitutional type, solute or impurity atoms replace or substitute for the host atoms (Figure 4.2). Several features of the solute and solvent atoms determine the degree to which the former dissolves in the latter. These are expressed as four Hume–Rothery rules, as follows:

1. Atomic size factor. Appreciable quantities of a solute may be accommodated in this type of solid solution only when the difference in atomic radii between the two atom types is less than about 15%. Otherwise, the solute atoms create substantial lattice distortions and a new phase forms.
2. Crystal structure. For appreciable solid solubility, the crystal structures for metals of both atom types must be the same.
3. Electronegativity factor. The more electropositive one element and the more electronegative the other, the greater the likelihood that they will form an intermetallic compound instead of a substitutional solid solution.
4. Valences. Other factors being equal, a metal has more of a tendency to dissolve another metal of higher valency than to dissolve one of a lower valency.

An example of a substitutional solid solution is found for copper and nickel. These two elements are completely soluble in one another at all proportions. With regard to the aforementioned rules that govern degree of solubility, the atomic radii for copper and nickel are 0.128 and 0.125 nm, respectively; both have the FCC crystal structure; and their electronegativities are 1.9 and 1.8 (Figure 2.9). Finally, the most common valences are 1 for copper (although it sometimes can be 2) and 2 for nickel.

For interstitial solid solutions, impurity atoms fill the voids or interstices among the host atoms (see Figure 4.2). For both FCC and BCC crystal structures, there are two types of interstitial sites—tetrahedral and octahedral—these are distinguished by the number of nearest neighbor host atoms—that is, the coordination number. Tetrahedral# Chapter 4 / Imperfections in Solids

Figure 4.3: Octahedral Locations of tetrahedral and octahedral interstitial sites within (a) FCC and (b) BCC unit cells.

Tetrahedral sites have a coordination number of 4; straight lines drawn from the centers of the surrounding host atoms form a four-sided tetrahedron. However, for octahedral sites the coordination number is 6; an octahedron is produced by joining these six sphere centers. For FCC, there are two types of octahedral sites with representative point coordinates of 0 2 11 and 222111. Representative coordinates for a single tetrahedral site type are 144. Locations of these sites within the FCC unit cell are noted in Figure 4.3a. One type of each of octahedral and tetrahedral interstitial sites is found for BCC. Representative coordinates are as follows: octahedral, 11 0 and tetrahedral, 1 24 2 11. Figure 4.3b shows the positions of these sites within a BCC unit cell.

Metallic materials have relatively high atomic packing factors, which means that these interstitial positions are relatively small. Consequently, the atomic diameter of an interstitial impurity must be substantially smaller than that of the host atoms. Normally, the maximum allowable concentration of interstitial impurity atoms is low (less than 10%). Even very small impurity atoms are ordinarily larger than the interstitial sites, and as a consequence, they introduce some lattice strains on the adjacent host atoms. Problems 4.8 and 4.9 call for determination of the radii of impurity atoms r (in terms of R, the host atom radius) that just fit into tetrahedral and octahedral interstitial positions of both BCC and FCC without introducing any lattice strains.

Carbon forms an interstitial solid solution when added to iron; the maximum concentration of carbon is about 2%. The atomic radius of the carbon atom is much less than that of iron: 0.071 nm versus 0.124 nm.

Solid solutions are also possible for ceramic materials, as discussed in Section 12.5.

# EXAMPLE PROBLEM 4.2

# Computation of Radius of BCC Interstitial Site

Compute the radius r of an impurity atom that just fits into a BCC octahedral site in terms of the atomic radius R of the host atom (without introducing lattice strains).

# Solution

As Figure 4.3b notes, for BCC, the octahedral interstitial site is situated at the center of a unit cell edge. In order for an interstitial atom to be positioned in this site without introducing lattice strains...

43 The geometries of these site types may be observed in Figure 12.7. Other octahedral and tetrahedral interstices are located at positions within the unit cell that are equivalent to these representative ones.# 4.4 Specification of Composition

It is often necessary to express the composition (or concentration) of an alloy in terms of its constituent elements. The two most common ways to specify composition are weight (or mass) percent and atom percent. The basis for weight percent (wt%) is the weight of a particular element relative to the total alloy weight. For an alloy that

5The terms composition and concentration will be assumed to have the same meaning in this book (i.e., the relative content of a specific element or constituent in an alloy) and will be used interchangeably.

# Concept Check 4.1

Is it possible for three or more elements to form a solid solution? Explain your answer.

[The answer may be found at www.wiley.com/college/callister (Student Companion Site)].

# Concept Check 4.2

Explain why complete solid solubility may occur for substitutional solid solutions but not for interstitial solid solutions.

[The answer may be found at www.wiley.com/college/callister (Student Companion Site)].# Chapter 4

# Imperfections in Solids

contains two hypothetical atoms denoted by 1 and 2, the concentration of 1 in wt%, C, is defined as

# Computation of weight percent (for a two-element alloy)

C1 = m1 / (m1 + m2) * 100 (4.3a)

where m1 and m2 represent the weight (or mass) of elements 1 and 2, respectively. The concentration of 2 is computed in an analogous manner.

# Atom percent

The basis for atom percent (at%) calculations is the number of moles of an element in relation to the total moles of the elements in the alloy. The number of moles in some specified mass of a hypothetical element 1, nm1, may be computed as follows:

nm1 = m1 / A1 (4.4)

Here, m and A1 denote the mass (in grams) and atomic weight, respectively, for element 1.

# Computation of atom percent (for a two-element alloy)

C1 = nm1 / (nm1 + nm2) * 100 (4.5a)

In like manner, the atom percent of element 2 is determined.

Atom percent computations also can be carried out on the basis of the number of atoms instead of moles, because one mole of all substances contains the same number of atoms.

# Composition Conversions

Sometimes it is necessary to convert from one composition scheme to another—for example, from weight percent to atom percent. We next present equations for making these conversions in terms of the two hypothetical elements 1 and 2. Using the convention of the previous section (i.e., weight percents denoted by C1 and C2, atom percents by Ca and Cb, and atomic weights as A1 and A2), we express these conversion equations as follows:

C1 = Ca * A2 / (1 + Ca * A2) * 100 (4.6a)

C2 = C1 * A2 / (C1 * A2 + C2 * A1) * 100 (4.6b)

When an alloy contains more than two (say n) elements, Equation (4.3a) takes the form

C1 = m1 / (m1 + m2 + m3 + ... + mn) * 100 (4.3b)

In order to avoid confusion in notations and symbols being used in this section, we should point out that the prime (as in C and m) is used to designate both composition in atom percent and mass of material in grams.

When an alloy contains more than two (say n) elements, Equation (4.5a) takes the form

C1 = nm1 / (nm1 + nm2 + nm3 + ... + nn) * 100 (4.5b)# 4.4 Specification of Composition

C1 = CA1 CA11 * 100 (4.7a)

Conversion of atom percent to weight percent (for a two-element alloy)

CA22

C2 = CA1 + CA2 * 100 (4.7b)

1 2

Because we are considering only two elements, computations involving the preceding equations are simplified when it is realized that

C1 + C2 = 100 (4.8a)

C1 + C2 = 100 (4.8b)

In addition, it sometimes becomes necessary to convert concentration from weight percent to mass of one component per unit volume of material (i.e., from units of wt% to kg/m3); this latter composition scheme is often used in diffusion computations (Section 5.3). Concentrations in terms of this basis are denoted using a double prime (i.e., C1 and C), and the relevant equations are as follows:

C1 = C1 * 103 (4.9a)

£C1 + C2≥

Conversion of weight percent to mass per unit volume (for a two-element alloy)

C2 = C2 * 103 (4.9b)

£C1 C2≥

r1 + r2

For density r in units of g/cm3, these expressions yield C1 and C2 in kg/m3.

Tutorial Video: Furthermore, on occasion we desire to determine the density and atomic weight of a binary alloy, given the composition in terms of either weight percent or atom percent. If we represent alloy density and atomic weight by rave and Aave, respectively, then

rave = C1 C2 (4.10a)

r1 + r2

Computation of density (for a two-element metal alloy)

rave = CA1 1 + CA22 (4.10b)

CA11 + CA22

r1 r2

Aave = 100 (4.11a)

C1 + C2

Computation of atomic weight (for a two-element metal alloy)

A1 A2

CA1 + CA2

1 2

Aave = 100 (4.11b)

It should be noted that Equations 4.9 and 4.11 are not always exact. In their derivations, it is assumed that total alloy volume is exactly equal to the sum of the volumes of the individual elements. This normally is not the case for most alloys; however, it is a# Chapter 4

# Imperfections in Solids

reasonably valid assumption and does not lead to significant errors for dilute solutions and over composition ranges where solid solutions exist.

# EXAMPLE PROBLEM 4.3

# Derivation of Composition-Conversion Equation

Derive Equation 4.6a.

# Solution

To simplify this derivation, we assume that masses are expressed in units of grams and denoted with a prime (e.g., m). Furthermore, the total alloy mass (in grams) M is

M = m1 + m2 (4.12)

Using the definition of C1 (Equation 4.5a) and incorporating the expression for n m1, Equation 4.4, and the analogous expression for n m2 yields

C1 = n m1 / (n m1 + n m2) * 100

= A1 * 100 (4.13)

m1 + m2

A1 A2

Rearrangement of the mass-in-grams equivalent of Equation 4.3a leads to

m1 = C M1 / 100 (4.14)

Substitution of this expression and its m equivalent into Equation 4.13 gives

C1 = (C M1 / 100 A1) * 100 (4.15)

= (C M1 / 100 A1 + C M2 / 100 A2)

Upon simplification, we have

C1 = C1 A2 / (1 + C2 A1)

which is identical to Equation 4.6a.

# EXAMPLE PROBLEM 4.4

# Composition Conversion—From Weight Percent to Atom Percent

Determine the composition, in atom percent, of an alloy that consists of 97 wt% aluminum and 3 wt% copper.

# Solution

If we denote the respective weight percent compositions as CAl = 97 and CCu = 3, substitution into Equations 4.6a and 4.6b yields# 4.5 Dislocations—Linear Defects

C = CAlCu CAlCu * 100

Al + CCuAAl

Tutorial Video: How to Convert from Atom Percent to Weight Percent

= (97)(63.55 g/mol) + (3)(26.98 g/mol) * 100

= 98.7 at%

CCu = CCuAAl + CAlCu * 100

(3)(26.98 g/mol)

= (3)(26.98 g/mol) + (97)(63.55 g/mol) * 100

= 1.30 at%

# Miscellaneous Imperfections

# DISLOCATIONS—LINEAR DEFECTS

A dislocation is a linear or one-dimensional defect around which some of the atoms are misaligned. One type of dislocation is represented in Figure 4.4: an extra portion of a plane of atoms, or half-plane, the edge of which terminates within the crystal. This is termed an edge dislocation; it is a linear defect that centers on the line that is defined along the end of the extra half-plane of atoms. This is sometimes termed the dislocation line, which, for the edge dislocation in Figure 4.4, is perpendicular to the plane of the page. Within the region around the dislocation line there is some localized lattice distortion. The atoms above the dislocation line in Figure 4.4 are squeezed together, and those below are pulled apart; this is reflected in the slight curvature for the vertical planes of atoms as they bend around this extra half-plane. The magnitude of this distortion decreases with distance away from the dislocation line; at positions far removed, the crystal lattice is virtually perfect. Sometimes the edge dislocation in Figure 4.4 is represented by the symbol #, which also indicates the position of the dislocation line. An edge dislocation may also be formed by an extra half-plane of atoms that is included in the bottom portion of the crystal; its designation is a #.

Another type of dislocation, called a screw dislocation, may be thought of as being formed by a shear stress that is applied to produce the distortion shown in Figure 4.5a: the Burgers vector.

# Figure 4.4

The atom positions around an edge dislocation; extra half-plane of atoms shown in perspective. (Adapted from A. G. Guy, Essentials of Materials Science, McGraw-Hill Book Company, New York, NY, 1976, p. 153.)# Chapter 4

# Imperfections in Solids

The upper front region of the crystal is shifted one atomic distance to the right relative to the bottom portion. The atomic distortion associated with a screw dislocation is also linear and along a dislocation line, line AB in Figure 4.5b. The screw dislocation derives its name from the spiral or helical path or ramp that is traced around the dislocation line by the atomic planes of atoms. Sometimes the symbol VMSE is used to designate a screw dislocation.

# Figure 4.5

(a) A screw dislocation within a crystal.

(b) The screw dislocation in (a) as viewed from above. The dislocation line extends along line AB. Atom positions above the slip plane are designated by open circles, those below by solid circles.

[Figure (b) from W. T. Read, Jr., Dislocations in Crystals, McGraw-Hill Book Company, New York, NY, 1953.]

|C|A|
|---|---|
|D|Dislocation line|
|Burgers vector b| |
|(a)|(b)|# 4.5 Dislocations—Linear Defects

Most dislocations found in crystalline materials are probably neither pure edge nor pure screw but exhibit components of both types; these are termed mixed dislocations. All three dislocation types are represented schematically in Figure 4.6; the lattice distortion that is produced away from the two faces is mixed, having varying degrees of screw and edge character.

# Figure 4.6

(a) Schematic representation of a dislocation that has edge, screw, and mixed character. (b) Top view, where open circles denote atom positions above the slip plane, and solid circles, atom positions below. At point A, the dislocation is pure screw, while at point B, it is pure edge. For regions in between where there is curvature in the dislocation line, the character is mixed edge and screw.

[Figure (b) from W. T. Read, Jr., Dislocations in Crystals, McGraw-Hill Book Company, New York, NY, 1953.]# Chapter 4

# Imperfections in Solids

(Courtesy of M. R. Plichta, Michigan Technological University.)

The magnitude and direction of the lattice distortion associated with a dislocation Burgers vector are expressed in terms of a Burgers vector, denoted by b. Burgers vectors are indicated in Figures 4.4 and 4.5 for edge and screw dislocations, respectively. Furthermore, the nature of a dislocation (i.e., edge, screw, or mixed) is defined by the relative orientations of dislocation line and Burgers vector. For an edge, they are perpendicular (Figure 4.4), whereas for a screw, they are parallel (Figure 4.5); they are neither perpendicular nor parallel for a mixed dislocation. Also, even though a dislocation changes direction and nature within a crystal (e.g., from edge to mixed to screw), the Burgers vector is the same at all points along its line. For example, all positions of the curved dislocation in Figure 4.6 have the Burgers vector shown. For metallic materials, the Burgers vector for a dislocation points in a close-packed crystallographic direction and is of magnitude equal to the interatomic spacing.

As we note in Section 7.2, the permanent deformation of most crystalline materials is by the motion of dislocations. In addition, the Burgers vector is an element of the theory that has been developed to explain this type of deformation.

# Tutorial Video:

Defects

# Screw and Edge Dislocations

Dislocations can be observed in crystalline materials using electron-microscopic techniques. In Figure 4.7, a high-magnification transmission electron micrograph, the dark lines are the dislocations.

Virtually all crystalline materials contain some dislocations that were introduced during solidification, during plastic deformation, and as a consequence of thermal stresses that result from rapid cooling. Dislocations are involved in the plastic deformation of crystalline materials, both metals and ceramics, as discussed in Chapters 7 and 12. They have also been observed in polymeric materials and are discussed in Section 14.13.

# 4.6 INTERFACIAL DEFECTS

Interfacial defects are boundaries that have two dimensions and normally separate regions of the materials that have different crystal structures and/or crystallographic orientations. These imperfections include external surfaces, grain boundaries, phase boundaries, twin boundaries, and stacking faults.# 4.6 Interfacial Defects

# External Surfaces

One of the most obvious boundaries is the external surface, along which the crystal structure terminates. Surface atoms are not bonded to the maximum number of nearest neighbors and are therefore in a higher energy state than the atoms at interior positions. The bonds of these surface atoms that are not satisfied give rise to a surface energy, expressed in units of energy per unit area (J/m2 or erg/cm2). To reduce this energy, materials tend to minimize, if at all possible, the total surface area. For example, liquids assume a shape having a minimum area—the droplets become spherical. Of course, this is not possible with solids, which are mechanically rigid.

# Grain Boundaries

Another interfacial defect, the grain boundary, was introduced in Section 3.14 as the boundary separating two small grains or crystals having different crystallographic orientations in polycrystalline materials. A grain boundary is represented schematically from an atomic perspective in Figure 4.8. Within the boundary region, which is probably just several atom distances wide, there is some atomic mismatch in a transition from the crystalline orientation of one grain to that of an adjacent one.

Various degrees of crystallographic misalignment between adjacent grains are possible (Figure 4.8). When this orientation mismatch is slight, on the order of a few degrees, then the term small- (or low-) angle grain boundary is used. These boundaries can be described in terms of dislocation arrays. One simple small-angle grain boundary is formed when edge dislocations are aligned in the manner of Figure 4.9. This type is called a tilt boundary; the angle of misorientation, u, is also indicated in the figure. When the angle of misorientation is parallel to the boundary, a twist boundary results, which can be described by an array of screw dislocations.

The atoms are bonded less regularly along a grain boundary (e.g., bond angles are longer), and consequently there is an interfacial or grain boundary energy similar to the surface energy just described. The magnitude of this energy is a function of the degree of misorientation, being larger for high-angle boundaries. Grain boundaries are more chemically reactive than the grains themselves as a consequence of this boundary energy. Furthermore, impurity atoms often preferentially segregate along these boundaries because of their higher.

# Angle of misalignment

Figure 4.8 Schematic diagram showing small- and high-angle grain boundaries and the adjacent atom positions.

High-angle grain boundary

Small-angle grain boundary

Angle of misalignment# Chapter 4 / Imperfections in Solids

Twin plane (boundary)

Figure 4.9 Demonstration of how a tilt boundary having an angle of misorientation u results from an alignment of edge dislocations.

Figure 4.10 Schematic diagram showing a twin plane or boundary and the adjacent atom positions (colored circles).

energy state. The total interfacial energy is lower in large or coarse-grained materials than in fine-grained ones because there is less total boundary area in the former. Grains grow at elevated temperatures to reduce the total boundary energy, a phenomenon explained in Section 7.13.

In spite of this disordered arrangement of atoms and lack of regular bonding along grain boundaries, a polycrystalline material is still very strong; cohesive forces within and across the boundary are present. Furthermore, the density of a polycrystalline specimen is virtually identical to that of a single crystal of the same material.

# Phase Boundaries

Phase boundaries exist in multiphase materials (Section 9.3), in which a different phase exists on each side of the boundary; furthermore, each of the constituent phases has its own distinctive physical and/or chemical characteristics. As we shall see in subsequent chapters, phase boundaries play an important role in determining the mechanical characteristics of some multiphase metal alloys.

# Twin Boundaries

A twin boundary is a special type of grain boundary across which there is a specific mirror lattice symmetry; that is, atoms on one side of the boundary are located in mirror-image positions to those of the atoms on the other side (Figure 4.10). The region of# 4.6 Interfacial Defects

# MATERIALS OF IMPORTANCE

# Catalysts (and Surface Defects)

A catalyst is a substance that speeds up the rate of a chemical reaction without participating in the reaction itself (i.e., it is not consumed). One type of catalyst exists as a solid; reactant molecules in a gas or liquid phase are adsorbed onto the catalytic surface, at which point some type of interaction occurs that promotes an increase in their chemical reactivity rate.

Adsorption sites on a catalyst are normally surface defects associated with planes of atoms; an interatomic/intermolecular bond is formed between a defect site and an adsorbed molecular species. The several types of surface defects, represented schematically in Figure 4.11, include ledges, kinks, terraces, vacancies, and individual adatoms (i.e., atoms adsorbed on the surface). Consequently, dissociation, combination, and oxidation reactions involving these species are facilitated, such that the content of pollutant species (CO, NOx, and unburned hydrocarbons) in the exhaust gas stream is reduced significantly.

One important use of catalysts is in catalytic converters on automobiles, which reduce the emission of exhaust gas pollutants such as carbon monoxide (CO), nitrogen oxides (NOx, where x is variable), and unburned hydrocarbons. Air is introduced into the exhaust emissions from the automobile engine; this mixture of gases then passes over the catalyst, which on its surface adsorbs molecules of CO, NOx, and O2. The NOx dissociates into N and O atoms, whereas the O2 dissociates into its atomic species. Pairs of nitrogen atoms combine to form N2 molecules, and carbon monoxide is oxidized to form carbon dioxide (CO2).

|Ledge|Terrace|
|---|---|
|Crevice|Adatom|
|Vacancy|Kink|
|Step| |

# Figure 4.11

Schematic representations of surface defects that are potential adsorption sites for catalysis. Individual atom sites are represented as cubes.

# Figure 4.12

High-resolution transmission electron micrograph that shows single crystals of (Ce0.5 Zr0.5)O2; this material is used in catalytic converters for automobiles. Surface defects represented schematically in Figure 4.11 are noted on the crystals.

[From W. J. Stark, L. Mädler, M. Maciejewski, S. E. Pratsinis, and A. Baiker, “Flame-Synthesis of Nanocrystalline Ceria/Zirconia: Effect of Carrier Liquid,” Chem. Comm., 588–589 (2003). Reproduced by permission of The Royal Society of Chemistry.]

Adsorption is the adhesion of molecules of a gas or liquid to a solid surface. It should not be confused with absorption, which is the assimilation of molecules into a solid or liquid.# Chapter 4

# Imperfections in Solids

material between these boundaries is appropriately termed a twin. Twins result from atomic displacements that are produced from applied mechanical shear forces (mechanical twins) and also during annealing heat treatments following deformation (annealing twins). Twinning occurs on a definite crystallographic plane and in a specific direction, both of which depend on the crystal structure. Annealing twins are typically found in metals that have the FCC crystal structure, whereas mechanical twins are observed in BCC and HCP metals. The role of mechanical twins in the deformation process is discussed in Section 7.7. Annealing twins may be observed in the photomicrograph of the polycrystalline brass specimen shown in Figure 4.14c. The twins correspond to those regions having relatively straight and parallel sides and a different visual contrast than the untwinned regions of the grains within which they reside. An explanation for the variety of textural contrasts in this photomicrograph is provided in Section 4.10.

# Miscellaneous Interfacial Defects

Other possible interfacial defects include stacking faults and ferromagnetic domain walls. Stacking faults are found in FCC metals when there is an interruption in the ABCABCABC . . . stacking sequence of close-packed planes (Section 3.12). For ferromagnetic and ferrimagnetic materials, the boundary that separates regions having different directions of magnetization is termed a domain wall, which is discussed in Section 20.7.
