Repository: AdbulrhmanEldeeb/q-a_making

# Markdown File Processor

This project processes Markdown files, extracts and processes their content, and saves the results as JSON files. It is designed to handle large-scale Markdown content efficiently, leveraging modular code structure, logging, and progress tracking.

## Features

- **Markdown Processing**: Extracts and processes content from Markdown files using a custom processing pipeline.
- **Chunking Support**: Splits large text into manageable chunks for better handling.
- **Error Handling**: Automatically retries with rotated API keys in case of rate limits or errors.
- **JSON Output**: Saves processed data as structured JSON files for downstream use.

File: parsed_data/Heat_Treatment-Principals_&_Technology- Sharma-pdf.md (part 9 of 24)
# HEAT TREATMENT
Another major disadvantage associated with water quenching is that vapour blanket stage is quite stable for prolonged periods. The duration of the period increases with the complexity of shape of work-piece as complicated shapes favour vapour entrapment. This problem can be minimized or eliminated by agitating the quenching bath.

Best results are obtained by using water at room temperature, i.e. in the temperature range 20–40°C. Increase in the temperature of water results in lowering the cooling power of water (see Figs. 7.2 and 7.3). Water-quenched objects are prone to get rusted. So they are either dressed or coated with some rust preventive chemical.

# Figure 7.2

Effect of temperature of water on cooling power.

# Figure 7.3

Effect of temperature of water on cooling curve of quenched steel specimen.

# 7.3.2 Aqueous Solutions

Addition of highly ionized salts to water decreases the viscosity of water and reduces the duration of vapour blanket stage. Both these parameters help in improving the cooling power.# Quenchants

of water and minimize the necessity of agitating the quenching bath. However, by increasing the degree of agitation, the cooling rate may be increased further. In this way, the possibility of formation of soft spots arising from the presence of steam pockets is reduced to a great extent.

Aqueous solutions of salts such as sodium chloride and calcium chloride are referred to as brine solutions, whereas solution of sodium hydroxide is referred to as caustic solution. Such solutions are of great use, especially for shallow hardenable grades of steels. Though the cooling rates are high in these solutions, distortion is less severe than in water quenching. Just as in the case of water, these solutions too are commonly used at room temperature. However, maximum cooling power is obtained when the temperature of aqueous solution is maintained at about 20°C. Aqueous solutions, both brine and caustic with about 5–10 percent concentration are in general use. However, the concentration of the solutions varies in commercial practice. In fact, no relationship between concentration of solution and cooling power of any type is readily available.

These solutions have certain disadvantages over water. They are costlier than water due to the extra cost of the salts. The corrosive nature of these solutions is a major limitation. Due to this, the cost of handling equipments such as quench tanks and pumps increases. Special attention should be paid to the periodical checking of handling equipments and to solution which in turn raises the labour cost. Production of corrosive fumes not only pollutes the atmosphere but also affects the human skin and service life of nearby equipments.

# 7.3.3 Oil

Most of the oils used as quenchants are mineral oils. These are, in general, paraffin based and do not possess any fatty oils. Quenching in oils provides slower cooling rates as compared to those achieved by water quenching. The slow cooling rate developed during oil quenching reduces the possibility of introduction of hardening defects in the quenched work-piece. The temperature difference between the case and core of the work-piece is less for oil quenching than for water quenching.

Quenching oils are graded according to their viscosity values. Commonly used quenching oils have the viscosity values of about 100 SUS (Saybolt Universal Seconds) at 40°C. For these oils, the duration of the first stage is found to be longer than the corresponding value achieved by water quenching. In addition to this, the cooling rate in the second stage is also considerably lower, and the duration of this stage is shorter than that associated with water quenching. On account of all these factors, these oils are not considered well suited as quenchants where severe quenching is desired. However, they offer less distortion. For majority of applications, these oils are used at temperatures varying from room temperature to 65°C. However, in certain cases, specially where slow cooling rates are required, oils are maintained in the temperature range 65–95°C.

For obtaining faster cooling rates, oils with viscosity values as low as 50 SUS at 40°C are employed. These oils are referred to as fast quenching oils. The duration of the first stage is considerably less for these oils than for common oils. The initial cooling rate associated with these oils approach the value developed by water quenching.

Hot quenching oils generally possess viscosity values in the range 250–3000 SUS at 40°C. These include plain and inhibited mineral oils, which are generally used in the temperature# 128 Heat Treatment—Principles and Techniques

range 100–150°C. Use of these stable oils results in low distortion and cracking. These oils are very well suited to quenching intricately shaped objects.

Marquenching oils have viscosity values more than 2000 SUS at 40°C. These oils are inhibited to provide excellent oxidation and thermal stability. Marquenching oils are generally used at temperatures higher than 150°C. These oils have specific advantages such as uniform cooling rate, minimum possible distortion and cracking.

The presence of water as an impurity in quenching oils is most undesirable. It may lead to development of non-uniform hardness distribution, distortion and cracks. Water can be removed by heating oils to 130°C for about 4 hours.

Oil-water emulsions are sometimes used as quenchants. However, this practice is not common. Cooling characteristics of these emulsions are not well established till date, and thus they are not reliable quenchants. These emulsions have all possible drawbacks due to water and oil quenching and hence are inferior.

# 7.3.4 Air

Many alloy steels are capable of getting hardened by cooling either in still air or blast of air. Such steels are popularly known as air hardening steels. These steels are almost free from distortion problem. However, the problem of oxidation during cooling (quenching) may be encountered in practice. Many grades of tool steels are subjected to air hardening. Cooling rates may be improved upon by using air-water mixtures.

# 7.3.5 Gases

The use of gases as quenchant results in development of intermediate cooling rates which are faster than those associated with still air and slower than those developed by oil quenching. A fast moving stream of gas removes the heat from the work-piece at a much faster rate than by still air quenching. Among different gases that may be considered for this purpose, namely, hydrogen, helium, nitrogen and argon; hydrogen possesses maximum cooling efficiency, followed by helium, nitrogen and argon in decreasing order of cooling powers. In general, only nitrogen is used as quenchant. The reasons for this are: Hydrogen is not safe to use, helium is quite expensive, and argon possesses the lowest cooling efficiency.

The cooling efficiency of gaseous quenchants can be raised to a significant extent by using a fast moving stream of gas mixed with droplets of water. Here, fine droplets of water provide additional source for the heat extraction from the work-piece surface. These droplets will always be in contact with surface of work-piece, and very efficient and effective cooling of work-piece will take place. Due to continuous flow of gas stream, there is no possibility of formation of vapour envelope around the work-piece.

# 7.3.6 Salt Baths

Since long, salt baths have been used as quenchants in commercial practice, specially for tool steels. Salt bath is the best suited quenching medium for a steel with good hardenability and thin sections. Some of the advantages offered by salt bath quenchants are as follows:

- (i) Temperature is uniform throughout the bath.
- (ii) There is uniformity in the rate of heat transfer from the work-piece.# Quenchants

(iii) There is no danger of oxidation, carburization or decarburization during cooling.

(iv) Selective hardening can be performed.

Some common salt baths are NaNO3, 50% NaNO3 + 50% KNO3, 50% NaNO3 + 50% KNO2 and 20% NaOH + 80% KOH.

# 7.3.7 Synthetic Quenchants

Synthetic quenchants are relatively a new introduction in the field of quenchants. Commonly available synthetic quenchants are generally oxyalkylene polyglycol based, polyalkylene glycol based or polyvinyl pyrolidone based organic materials. Polyalkylene glycol based materials are more commonly used as quenchants. These organic materials are water soluble and, therefore, quenchants with widely differing characteristics can be developed by varying the concentration of the solution. Attainment of desired cooling rates, better heat transfer characteristics, and inverse solubility are the salient features of these quenchants. Inverse solubility is a unique feature of these quenchants, and it enables a thin film of glycol to wet the hot work-piece as it is quenched. This helps in two ways: Firstly, it results in the suppression of formation of vapour envelope around the work-piece. Secondly, it provides uniform rate of heat transfer, resulting in minimum distortion in the work-piece. As the temperature of the work-piece comes down, the thin film of glycol dissolves and thereby permits fast removal of heat from the work-piece. These quenchants are very safe as there is no danger of fire hazards or pollution. They are used at room temperature. For varying cooling rates, concentration of the solution is changed. Slower cooling rates can be achieved by increasing the concentration. Agitation of the bath may be avoided. The consistency of the results is one of the important factors enhancing the popularity of quenchants. These are well suited for mass production since rise in bath temperature is much less than in oil baths because of the high specific heats of these quenchants.

# QUESTIONS

1. Explain the mechanism of heat removal from a work-piece during quenching.
2. Water is the most commonly used quenching medium. Why?
3. Explain why oil is considered to be a slower quenching medium than water? How does effectiveness of oil depend on its viscosity, specific heat and latent heat of vaporization?
4. Name a few commonly employed salt baths as quenchants. Salt baths, though expensive, are very useful quenchants. Comment.
5. What are synthetic quenchants? Enumerate the advantages offered by these quenchants. Give reasons in support of your answer.# Chemical Heat Treatment of Steels

# INTRODUCTION

Chemical heat treatment is the process used to achieve different properties in core and steel components. There are situations in which the requirement is such that the outer surface should be hard and wear resistant and the inner core more ductile and tougher. Such a combination of properties ensures that the component has sufficient wear resistance to give long service life and at the same time has sufficient toughness to withstand shock loads. Such combination can basically be achieved by two different methods.

The first method is known as thermochemical treatment because the surface composition of the steel changes by diffusion of carbon and/or nitrogen (as in carburizing and nitriding) and sometimes by other elements. The second method involves phase transformation by rapid heating and cooling of the outer surface (flame hardening, induction hardening and electron beam and laser hardening). The aim of both methods is the same.

Components which are surface hardened include ball and tapered bearings, gears, bushings, rock drill bits, dies, gun barrels, cam shafts, crank pins, valve rocker shafts and axles. In this chapter, various thermochemical treatments are considered. Chapter 9 summarizes important surface hardening treatments which do not involve any change in chemical composition.

# 8.1 CARBURIZING

This is the most widely used process for surface hardening of steels. It is carried out on low carbon steels which contain from 0.10% to 0.25% carbon and are known as carburizing steels. Examples of such steel grades are AISI 1018, 1117, 4023, 4118, 5015 and 8620.

Generally, carburizing is carried out in the temperature range 900–930°C, and the surface layer is enriched with carbon up to 0.7–0.9 percent. In this process, carbon is diffused into steel by heating above the transformation temperature and holding the steel in contact with a carbonaceous material which may be a solid medium, a liquid or a gas. Under such conditions, carbon is absorbed in solid solution in austenite. As the solubility of carbon is more in austenitic state than in ferritic state, fully austenitic state is essential for carburizing. The surface hardness depends on the relationship of hardness (VPN) with carbon content which differs slightly for different grades of steels, as shown in Figure 8.1. Carburizing can be# Chemical Heat Treatment of Steels

# 8.1.1 Pack Carburizing

This method of carburizing is also known as solid carburizing. It is the oldest method of carburizing steel components. In this process, steel components to be heat treated are packed with 80 percent granular coal and 20 percent BaCO3 as energizer in heat resistant boxes and heated at 930°C in furnace for a specific period of time which depends on the case depth required. Such a high temperature in furnace helps in absorption of carbon at the outer layer. The following reactions take place:

1. Energizer decomposes to give CO gas to the steel surface:
BaCO3 &rarr; BaO + CO2

CO2 + C &rarr; 2CO
2. Carbon monoxide reacts with the surface of steel:
2CO + Fe &rarr; Fe(C) + CO2
3. Diffusion of carbon into steel.
4. CO2 formed in step (ii) reacts with “C” in the coal:
CO2 + C &rarr; 2CO

For a given steel at a given temperature, the depth of penetration is dependent on diffusion and can be related to the time t by the equation:

Case depth = k &times; t

where k is a constant.# 132 Heat Treatment—Principles and Techniques

Generally, carburizing time varies from 6 hours to 8 hours, and case depth obtained varies from 1 mm to 2 mm. In this process, the results depend on the quality of coal. So, there is some element of uncertainty. Here, temperature and case depth control are less than in liquid and gas carburizing.

# 8.1.2 Liquid Carburizing

Liquid carburizing is also popularly known as salt bath carburizing. In this process, carburizing occurs through molten cyanide (CN) in low carbon steel cast pot type furnace heated by oil or gas. Bath temperature is maintained between 815°C and 900°C. The life of pot depends on quality of material, operating temperature and mode of operation, viz. whether it is continuous or intermittent. Continuous and automatic processes give good end results. The bath surface is covered with graphite or coal to reduce radiation losses and excessive decomposition of cyanide.

Different salt mixtures used in this process are named according to their carbon potential activity. Besides sodium or potassium cyanide, the bath contains (i) sodium and potassium chlorides, and (ii) barium chloride which acts as an activator.

The reactions in cyanide salt bath are as follows:

|BaCl2 + 2NaCN|→|Ba(CN)2 + 2NaCl|
|---|---|---|
|Ba(CN)2 + Fe|→|Fe(C) + BaCN2|

Some beneficial nitrogen diffusion may also take place through oxidation of CN to CNO.

In liquid carburizing, heating time is short and heat transfer is rapid. There is complete uniformity of the carburized layer in the component. This process gives a thin and clean hardened layer (0.08 mm thick). However, extensive safety precautions are required to avoid explosions.

# 8.1.3 Gas Carburizing

This is the most widely used method of carburizing. It is carried out in retort type, sealed quench type, or continuous pusher type furnaces. These furnaces are either gas fired or are heated electrically. Gas carburizing temperature varies from 870°C to 950°C.

Gas atmosphere for carburizing is produced from liquid (methanol, isopropanol) or gaseous hydrocarbons (propane and methane). An endothermic gas generator is used to supply endothermic gas. A mixture of propane or methane with air is cracked in hot retort of an endogas generator to form carrier gas, whose dew point is adjusted at about +4°C by proper gas/air ratio. The approximate composition of this gas is as follows:

|Nitrogen|40%|
|---|---|
|Hydrogen|40%|
|Carbon monoxide|20%|
|Carbon dioxide|0.3%|
|Methane|0.5%|
|Water vapour|0.8%|
|Oxygen|in traces|# Chemical Heat Treatment of Steels

Such a gas acts as a ‘carrier gas’ for the process. Furnace chamber is purged with this gas to maintain a slightly positive pressure. This in turn prevents infiltration of air from atmosphere. This gas also prevents oxidation of the steel during heating. When the material reaches carburizing temperatures, propane or methane is introduced to maintain a specific carbon potential. Carbon potential is computed by measuring the dew point or carbon dioxide, by infra-red absorptiometry or oxygen, by an electrolytic potential technique using a zirconia probe.

During gas carburizing, the following reactions take place:

1. C3H8 &rarr; 2CH4 + C (cracking of hydrocarbon)
2. CH4 + Fe &rarr; Fe(C) + 2H2
3. CH4 + CO2 &rarr; 2CO + 2H2
4. 2CO + Fe &rarr; Fe(C) + CO2

Carburizing occurs mainly due to conversion of CO to CO2 through reaction (iv). Hydrogen reacts with CO2 and increases CO concentration by the reaction:

H2 + CO2 &rarr; CO + H2O

Traces of O2 are also present due to the following reactions:

2CO2 &rarr; 2CO + O2

CO2 + Fe &rarr; Fe(C) + O2

Average concentrations of CO, H2O, and O2 are 0.2 percent, 0.5 percent, and 10–14 ppm, respectively.

One of the recent developments in the gas carburizing technique is the use of nitrogen as a carrier gas. Normally, nitrogen gas is used with some minor additives. Carbon potential is controlled by adjusting the level of oxidizing constituents. Currently, the cost of equipment for this modified process is high. Also, skilled and well trained operators are required for successful operation of the process. Small and medium industries cannot afford to have such high investment for this process. Therefore, these industries produce carburizing atmosphere in situ by supplying liquid hydrocarbons into the furnace above 700°C. The carbon potential is controlled by regulating liquid flow rates.

# 8.2 VACUUM CARBURIZING

The first commercial application of vacuum carburizing started in the early 1970s. Vacuum carburizing is a process of carburizing, carried out either in vacuum or in reduced pressure. The main advantage of the process lies in the tremendous energy saving associated with it.

Carburizing in vacuum or reduced pressure is carried out in two stages. In the first stage, carbon is made available to the steel for absorption. In the second stage, diffusion of the carbon takes place within the steel piece and results in appropriate concentration of carbon and depth of carburizing. In vacuum carburizing, there is accurate control on the amount of carbon absorbed. Also, as the process takes place at a relatively higher temperature, carbon absorption is quite rapid.

To start the process, the job is introduced into the furnace which is then evacuated. After achieving the required degree of vacuum, the furnace is heated up to a carburizing temperature.# 134 Heat Treatment—Principles and Techniques

which lies in the range 925–1050°C. In this temperature range, austenite which is formed is unsaturated with respect to carbon. A gaseous hydrocarbon such as methane or propane is then introduced into the furnace. The quantity of the gaseous hydrocarbon which is introduced into the furnace depends on the size of the article to be heat treated, the area of the surfaces to be carburized, the depth of the case desired, and the concentration of carbon to be introduced. As compared to conventional atmosphere carburizing, only about 1 percent of the volume of gaseous hydrocarbon is required for an identical case carburization.

As soon as the hydrocarbon in gaseous form comes in contact with the surface of the job, it cracks. As a result, a very thin layer of extremely fine carbon is deposited on the surface. This carbon is immediately absorbed by the steel till saturation is attained. The process continues till sufficient carbon is absorbed and the required case depth is formed. The inflow of gas is then stopped and the excess gas is removed by vacuum pumps. At this point, the second stage or controlled diffusion cycle commences. During this stage the required carbon concentration is formed. Vacuum carburizing can be carried out either by continuous flow of gas during the carburizing cycle or by short cycles of carburizing and diffusion.

Currently, the most popular batch type of vacuum carburizing furnace in use is a two-chamber unit, incorporating an oil quenching system in conjunction with a cooling zone. Figure 8.2 gives the relationship between carburizing time and case depth for vacuum carburizing.

Metallographic studies of cases produced by vacuum carburizing have shown that they are almost free from oxides, microcracks and decarburization.

Vacuum carburizing is basically an energy saving process. Vacuum carburizing cycles are shorter than conventional carburizing cycles. Other factors responsible for saving of energy are as follows:

1. Since heating is carried out by radiation, there is improved efficiency due to the presence of vacuum.
2. Heat zones occupy less volume.
3. It is not necessary to keep the furnace on throughout the process. It can be heated and cooled rapidly as and when required.
4. Absence of atmosphere.
5. The quantity of gas required is only about 1 percent of the requirement in conventional processes.

The main limitation of the vacuum carburizing process is that only batch type units are available at present. Also, there is a limitation on the size of the work-piece due to the limited size of vacuum furnace.# 8.3 POST-CARBURIZING HEAT TREATMENTS

While carburizing at 900–930°C, overheating may occur both in the core and the outer case of the steel due to the prolonged nature of operations. This may cause grain coarsening throughout the cross-section. Therefore, in most of the cases, the steels require specific treatment after carburizing. The objectives of this post-carburizing heat treatment are to (i) improve the microstructure and refine coarser grains of core and case of carburized steel; (ii) achieve high hardness at the surface; and (iii) break the carbide network in the carburized case, which may be formed due to higher carbon content (1.0% carbon). (Network of carbide imparts brittleness to the case.)

In cases where steel is inherently fine grained (e.g. Al-killed), the work-piece is heated above Ac1 temperature and directly quenched. If the steel is coarse grained throughout the cross-section, then double heat treatment may be required to improve the properties of the case and core. In such cases the steel is first heated above Ac3 (900°C) temperature and normalized to refine the grain size in the core. The additional advantage of this step is that the carbide network also dissolves on heating and does not appear after quenching. The second step of heat treatment consists of heating the work above Ac1 temperature (760–780°C), followed by quenching.

By the second heat treatment, refining and hardening of case are achieved. On quenching, the austenite transforms to martensite at the surface of steel. The core does not harden during second heat treatment and remains fine grained and tough. These heat treatment cycles are shown in Figure 8.3 and their characteristic effects described in Table 8.1.

Figure 8.3 Schematic representation of post-carburizing treatments subsequent to carburizing and the case and core characteristics obtained.

A procedure has been devised to obtain maximum case hardness and very fine grain size. The heat treatment cycle for this is shown in Figure 8.4. The steps involved are as follows:

- Step 1: Work-piece is heated to about 1040°C (about 120°C above the normal range) for a short time, followed by quenching in oil bath.
- Step 2: Tempering at about 370°C for converting retained austenite into bainitic microstructure.
- Step 3: Rapid austenitizing by induction heating just above Ac3 temperature, followed by oil quenching.
- Step 4: Final step consists of tempering at about 180°C.# 136 Heat Treatment—Principles and Techniques

|Treatment|Case characteristics|Core characteristics|
|---|---|---|
|1 Direct quenching|Unrefined, excess carbide gets dissolved; austenite is retained and distortion limited|Unrefined but hardened|
|2|Refined, solution of excess carbide favoured; austenite retention is promoted in highly alloyed steels|Refined, maximum core strength and hardness|
|3|Refined, some solution of excess carbide takes place (i.e. carbides get partially dissolved)|Partially refined, stronger and tougher than heat treatment 4|
|4|Refined, excess carbide is not dissolved|Unrefined, soft and machinable|
|5|Refined and hardened|Refined, low hardenability|
|6 Interrupted quenching|Unrefined, solution of excess carbide favoured; austenite is retained and distortion minimized|Fully hardened|

Figure 8.4 Recommended heat treatment cycle for maximizing case hardness along with grain refinement.

This four-step treatment gives maximum case hardness (around 900 DPH) with very fine grained case and core.

In fact, in all cases the final operation in the heat treatment of carburized parts is tempering at about 160–180°C. When high alloy steels are case hardened, problem arises due to retention of austenite. This sharply reduces the hardness. A sub-zero treatment may be given to such steels to convert retained austenite into martensite.# Chemical Heat Treatment of Steels

# 8.4 CYANIDING AND CARBONITRIDING

In cyaniding and carbonitriding processes, the surface layer of steel (with 0.3–0.4% C) is hardened by addition of both carbon and nitrogen. Cyaniding is carried out in a liquid bath of NaCN. If the process is carried out in a gaseous atmosphere, it is called carbonitriding.

# 8.4.1 Cyaniding

In this process, the parts to be heat treated are immersed in a liquid bath (at 800–960°C) of NaCN with the concentration varying between 25% and 90%. The measured amount of air is passed through the molten bath. NaCN reacts with the oxygen in the air and is oxidized. The basic reactions in the bath are:

2NaCN + O2 → 2NaCNO
2NaCNO + O2 → Na2CO3 + CO + 2N
2CO → CO2 + C

Carbon and nitrogen so formed in atomic form diffuse into the steel and give thin wear resistant layer of the carbonitride "-phase. Usually, this process requires 30–90 minutes for completion.

For obtaining case depth from 0.5 mm to 2 mm, the process is carried out at higher temperature (950°C) in a bath containing 8% NaCN, 82% BaCl2 and 10% NaCl. This process takes 1.5–6 hours for completion. For case depth from 0.13 mm to 0.35 mm, the bath is maintained at 850°C with the following concentration:

|NaCN|NaCl|Na2CO3|
|---|---|---|
|30%|35%|35%|

The higher the temperature at a given cyanide level, the higher is the percentage of carbon diffusion (up to 0.8–1.2% C) into the surface of steel as compared to nitrogen (0.2–0.3%). After cyaniding, the pieces are taken out and are quenched in water or oil. For thick sections, mineral oil is preferred for quenching. The final operation is low temperature tempering. After heat treatment, the case has a hardness of 850 VHN. This process is less time consuming. Because of the high heat transfer coefficient in liquid bath and uniform bath temperature, distortion of pieces is less. This process is not suitable for hardening those parts which are subjected to shock, fatigue and impact because nitrogen addition has adverse effects on such properties of steels.

# 8.4.2 Carbonitriding

This process is specifically used for improving wear resistance of mild, plain carbon or very low alloy steels. Carbonitriding is carried out at lower temperatures (in the range 800–870°C) in a gas mixture consisting of a carburizing gas and ammonia. A typical gas mixture contains about 15% NH3, 5% CH4 and 80% neutral carrier gas. Carbon and nitrogen are diffused at the same time into the surface of the steel in the austenitic-ferritic condition and gives case thickness.# 138 Heat Treatment—Principles and Techniques

of the order of 0.05–0.75 mm. Nitrogen is more effective in increasing hardenability of the case as compared to carbon. Nitrogen content of the steel depends on ammonia content and temperature.

After carbonitriding, quenching is done in oil to avoid cracking. This is followed by tempering at 150–180°C. Heat treatment produces a case having a hardness of 850 VHN.

In this process, surface hardenability, wear resistance and corrosion resistance are better than in the carburizing process. But the time required for heat treatment is longer than that for carburizing.

# 8.5 NITRIDING

Nitriding is most effective for those alloy steels which contain stable nitride forming elements such as aluminium, chromium, molybdenum, vanadium and tungsten. Examples of popular medium-carbon alloy steels which are used for nitriding are: 708A37 and 817A40 to B5970: Part 2. The typical composition of such steel is 0.1–0.5% C, 0.75–1.25% Al, 1–1.5% Cr, and 0.2% Mo.

Nitriding is carried out in a ferritic region below 590°C. So there is no phase change after nitriding. Before nitriding, proper heat treatment should be given to steel components (hardening by heating to 930°C and quenching in oil, then tempering at 650°C) to develop bainitic structure, which increases the strength and toughness of the core. All machining and grinding operations are finished before nitriding. The portions which are not to be nitrided are covered by thin coating of tin deposited by electrolysis. The coating checks diffusion of nitrogen due to its surface tension. Anhydrous ammonia gas is passed into the furnace at about 550°C, where it dissociates into nascent nitrogen and hydrogen. Thus,

2NH3 ! 2[N]Fe + 3H2

The treatment time varies from 21 hours to 100 hours. Actually, it depends on the desired case depth and size of the steel parts. After nitriding, the steel part is allowed to cool in furnace itself in the presence of ammonia. The furnace container is made of heat resisting alloy steel. The time required for a case depth of 0.5 mm is about 100 hours.

The hardness achieved at the surface of steel varies from 900 VHN to 1100 VHN. The hard layer so formed imparts good wear resistance, hot hardness and corrosion resistance.

During nitriding process, a white layer of Fe4N (# $ nitride) and FeN (" nitride) forms on the outer layer of surface. This layer is problematic as it is very brittle and tends to crack. Formation of this layer is caused by high nitrogen potential. So this can be avoided by keeping nitrogen potential at the desired level. White layer should be removed from component by mechanical polishing or by boost diffusion techniques.

There are two ways by which white layer can be totally suppressed.

1. Floe process or double-stage nitriding, where a white layer is first produced and then decomposed.

The first stage is carried out between 495 and 525°C for 15–20 hours with around 20% dissociated ammonia to achieve faster growth of nitrided case. The second stage is done between 550 and 565°C with 75–80% dissociated ammonia (atmosphere of low nitrogen potential). The iron nitrides formed in first stage dissociate, so that white layer reduces from# Chemical Heat Treatment of Steels

0.05 mm to 0.01 mm, or even gets eliminated. Elimination of white layer means case depth is increased by that thickness. Higher nitriding temperatures in the second stage lower case hardness, increase case depth.

The decomposition of the white layer takes place by means of three fundamental processes:

1. Diffusion of nitrogen out of the white layer into the vacuum of the ion nitriding vessel.
2. Diffusion of nitrogen from the white layer into the diffusion layer.
3. Sputtering of the white layer by bombardment with inert ions.

The first two processes cause a decomposition of the white layer by a phase transformation of the nitrogen depleted iron nitride back to the %(N)-ferrite. The third process results in a reduction of the white layer by a removal of material from the surface. All three processes at the same time contribute to the reduction of the white layer during the second stage. However, the part each process plays varies according to the size of the voltage or the temperature of the work piece.

# 8.6 PLASMA NITRIDING (ION NITRIDING)

Plasma nitriding is also known as ion nitriding process. In this process the steel component to be nitrided acts as cathode (Figure 8.5), the component is heated by electrical heaters to 370 to 650°C. This heating operation is followed by switching on supply of a gas mixture of hydrogen and nitrogen at 1–10 torr. Sufficiently high DC voltage (500–1000 V) is applied between the cathode (component) and anode to form plasma. Current flows between two electrodes and the mixture of hydrogen and nitrogen gas gets ionized. When the part to be treated is subjected to this ionized discharge, the nitrogen ions that are formed bombard the surfaces of the component (cathode) with considerable energy. Part of this energy heats the cathode and allows diffusion of nascent nitrogen inwards from nitrides. The remaining part of energy is used for displacing the secondary electrons from the cathode surface. These secondary electrons gain energy from the applied voltage (potential). Bombarded ions clean the surface, heat the component and gives nascent nitrogen. A glow envelops the component and nitriding starts. Nitrided case depth depends on current temperature and time of nitriding.

After ion-nitriding, the

Figure 8.5 Plasma nitriding process.# 140 Heat Treatment—Principles and Techniques

Component is cooled in atmosphere of N2 gas. For successful plasma nitriding, the glow-discharge current density is to be maintained between 0.5 × 10–3 and 3 × 10–3 amperes/cm2 by appropriately controlling the glow discharge voltage. Once glow is established, it envelops the part completely and then plasma nitriding takes place. The anode is kept cool by circulating water around it.

Since, in this process, the diffusion of nitrogen can be controlled, it is possible to get a pure diffusion layer without any trace of white layer. That is why, this process is especially suitable for machine components which, in addition to wear, are subjected to high impact, rolling, bending, or twisting stresses. This method is suitable for a wide range of steels starting right from low-alloy steels, nitriding steels, and tool steels and up to the most highly alloyed steels. Ion nitriding is carried out after completing all the machining operations according to the need and type of steels. Components to be nitrided by this process are cleaned and degreased to ensure that blocking of the nitriding action does not occur.

This process is characterized by uniform build-up of nitrided cases which are hard but still ductile and core hardness is retained. No dimensional changes of work-piece takes place. The process is completely non-toxic and environmentally clean. It is a low energy consumption and single step operation.

Plasma nitriding is mainly used for ferrous components such as valves, camshafts and piston rods in the mechanical engineering and automotive industries. Other applications are cutting tools or large forming dies. Cast iron parts, such as pump and gear houses, can also be nitrided.

Advantages of plasma nitriding include complex shapes and geometries and components of different sizes can be nitrided. The process provides excellent dimensional stability with no distortion. Steels sensitive to tempering can be nitrided at comparatively low treatment temperatures. The white layer formation is very slow. Even after a longer processing time it remains almost constant at 6 &micro;m. The degree of control of the process allows full exploitation of the non-brittle layer. The fatigue properties of the plasma-nitrided components are markedly improved. Mechanical masking is a feature of the plasma nitriding process. Such a mask can be made of mild sheet, which would be fitted at a distance of approximately 0.5 mm from the area to be masked. These masks have almost indefinite life and can be fitted easily. Since plasma-nitriding can be carried out at lower temperatures, cold work steels can be successfully plasma nitrided to get high absolute wear resistance.

However, the process suffers from some limitations like equipment is complex and needs closer control by skilled workers. The parameters are to be controlled strictly. Equipment cost is high. Different sized and shaped parts cannot be plasma-nitrided together. Moreover, the process that is to be adopted for nitriding of deep surfaces is complex. The rate of growth of case is slow as compared to that formed during salt bath nitriding. Initial investment cost is also high. No quenching facility is available for obtaining better fatigue strength for components made out of unalloyed steels. But besides having these limitations, the process is very attractive because of advantages which score more in comparison to limitations of the process.

# 8.7 SALT BATH NITROCARBURIZING

In this process, besides nitrogen, carbon atoms are also diffused into the case of steel component at 570–580°C in salt baths. The salt baths are of two types, namely, those containing cyanide.# Chemical Heat Treatment of Steels

and others which do not contain any cyanide. Cyanide-free salt baths are more popular because these are not hazardous. The base salt contains a mixture of sodium and potassium cyanates and carbonates. The time for obtaining a case depth of 10–15 &micro;m is about 1½ hours for low carbon unalloyed steels. Reactions that take place in the bath are as follows:

- 4NCO– ! CO3 + CO + 2N + 2CN
- XFe + N ! FxN
- 2CN– + O2 ! 2NCO– (regeneration of CN–)
- 3CO3 + regenerator ! 6NCO– + XHO (regeneration of CO3–)2

One of the recent developments is to destroy cyanate and the small percentage of cyanide in the drag-out salt. This is achieved by quenching in oxidizing quenching (cooling) salt. Such a treatment eliminates the need for neutralization plant.

This process can be used for any ferrous material; the time taken for treatment is short. However, it is not suitable for very large objects and odd shaped components.

Nitrocarburizing is widely applied in manufacturing of machine components and tools, since improved surface hardness, fatigue strength and corrosion resistance at elevated temperatures are achieved at minimal distortion. Thus, the service life of a part is significantly extended. Moreover, corrosion non-resistant steel grades attain a rather fair corrosion resistance due to compound zone.

Its field of application includes gears and pinion shafts, plastic injection molding screws and barrels, piston rings, aluminium extrusion dies, forging and forming dies, spindles for grinding machines, gun barrels, springs, crankshafts and camshafts and other wear components.

The main advantage of nitrocarburizing over other means of surface hardening is the low process temperature. Components can often be nitrided in the fully hardened and tempered condition without the core properties being adversely affected. An additional advantage of the low temperature process is the low risk of distortion. Moreover, the parts can be machined to final dimensions and do not need costly finishing work such as grinding or straightening after nitrocarburizing. Carbonitride layer has good resistance to adhesive wear.

Limitation of the process is that the typical treated layers are very thin and nitrocarburizing atmospheres/salts are difficult to handle safely.

# 8.8 BORONIZING
