Repository: AdbulrhmanEldeeb/q-a_making

# Markdown File Processor

This project processes Markdown files, extracts and processes their content, and saves the results as JSON files. It is designed to handle large-scale Markdown content efficiently, leveraging modular code structure, logging, and progress tracking.

## Features

- **Markdown Processing**: Extracts and processes content from Markdown files using a custom processing pipeline.
- **Chunking Support**: Splits large text into manageable chunks for better handling.
- **Error Handling**: Automatically retries with rotated API keys in case of rate limits or errors.
- **JSON Output**: Saves processed data as structured JSON files for downstream use.

File: parsed_data/Materials_Science_Engineering_Introduction_by_William_Callister.md (part 9 of 62)
|Germanium|Ge|32|72.64|5.32|Dia. cubic|0.122|0.053|4|937|
|Gold|Au|79|196.97|19.32|FCC|0.144|0.137|1|1064|
|Helium|He|2|4.003|—|—|—|—|Inert|272 (at 26 atm)|
|Hydrogen|H|1|1.008|—|—|—|0.154|1|259|
Associated with each of the defects discussed in this section is an interfacial energy, the magnitude of which depends on boundary type, and which varies from material to material. Normally, the interfacial energy is greatest for external surfaces and least for domain walls.

# Concept Check 4.3

The surface energy of a single crystal depends on crystallographic orientation. Does this surface energy increase or decrease with an increase in planar density? Why? [The answer may be found at www.wiley.com/college/callister (Student Companion Site).]

# 4.7 BULK OR VOLUME DEFECTS

Other defects exist in all solid materials that are much larger than those heretofore discussed. These include pores, cracks, foreign inclusions, and other phases. They are normally introduced during processing and fabrication steps. Some of these defects and their effects on the properties of materials are discussed in subsequent chapters.

# 4.8 ATOMIC VIBRATIONS

Every atom in a solid material is vibrating very rapidly about its lattice position within the crystal. In a sense, these atomic vibrations may be thought of as imperfections or defects. At any instant of time, not all atoms vibrate at the same frequency and amplitude or with the same energy. At a given temperature, there exists a distribution of energies for the constituent atoms about an average energy. Over time, the vibrational energy of any specific atom also varies in a random manner. With rising temperature, this average energy increases, and, in fact, the temperature of a solid is really just a measure of the average vibrational activity of atoms and molecules. At room temperature, a typical vibrational frequency is on the order of 1013 vibrations per second, whereas the amplitude is a few thousandths of a nanometer.

Many properties and processes in solids are manifestations of this vibrational atomic motion. For example, melting occurs when the vibrations are vigorous enough to rupture large numbers of atomic bonds. A more detailed discussion of atomic vibrations and their influence on the properties of materials is presented in Chapter 19.# 4.9 BASIC CONCEPTS OF MICROSCOPY

On occasion it is necessary or desirable to examine the structural elements and defects that influence the properties of materials. Some structural elements are of macroscopic dimensions; that is, they are large enough to be observed with the unaided eye. For example, the shape and average size or diameter of the grains for a polycrystalline specimen are important structural characteristics. Macroscopic grains are often evident on aluminum streetlight posts and also on highway guardrails. Relatively large grains having different textures are clearly visible on the surface of the sectioned copper ingot shown in Figure 4.13. However, in most materials the constituent grains are of microscopic dimensions, having diameters that may be on the order of microns, and their details must be investigated using some type of microscope. Grain size and shape are only two features of what is termed the microstructure; these and other microstructural characteristics are discussed in subsequent chapters.

Optical, electron, and scanning probe microscopes are commonly used in microscopy. These instruments aid in investigations of the microstructural features of all material types. Some of these techniques employ photographic equipment in conjunction with the microscope; the photograph on which the image is recorded is called a photomicrograph. In addition, many microstructural images are computer generated and/or enhanced.

Microscopic examination is an extremely useful tool in the study and characterization of materials. Several important applications of microstructural examinations are as follows: to ensure that the associations between the properties and structure (and defects) are properly understood, to predict the properties of materials once these relationships have been established, to design alloys with new property combinations, to determine whether a material has been correctly heat-treated, and to ascertain the mode of mechanical fracture. Several techniques that are commonly used in such investigations are discussed next.

Figure 4.13 Cross-section of a cylindrical copper ingot. The small, needle-shape grains may be observed, which extend from the center radially outward.

© William D. Callister, Jr.

10A micron (m), sometimes called a micrometer, is 106 m.# Chapter 4

# 4.10 MICROSCOPIC TECHNIQUES

# Optical Microscopy

With optical microscopy, the light microscope is used to study the microstructure; optical and illumination systems are its basic elements. For materials that are opaque to visible light (all metals and many ceramics and polymers), only the surface is subject to observation, and the light microscope must be used in a reflecting mode. Contrasts in the image produced result from differences in reflectivity of the various regions of the microstructure. Investigations of this type are often termed metallographic because metals were first examined using this technique.

Normally, careful and meticulous surface preparations are necessary to reveal the important details of the microstructure. The specimen surface must first be ground and polished to a smooth and mirror-like finish. This is accomplished by using successively finer abrasive papers and powders. The microstructure is revealed by a surface treatment using an appropriate chemical reagent in a procedure termed etching. The chemical reactivity of the grains of some single-phase materials depends on crystallographic orientation. Consequently, in a polycrystalline specimen, etching characteristics vary from grain to grain.

Figure 4.14b shows how normally incident light is reflected by three etched surface grains, each having a different orientation. Figure 4.14a depicts the surface structure as it might appear when viewed with the microscope; the luster or texture of each grain depends on its reflectance properties. A photomicrograph of a polycrystalline specimen exhibiting these characteristics is shown in Figure 4.14c.

Microscope

Photomicrograph courtesy of J. E. Burke, General Electric Co.

Polished and etched surface

# Figure 4.14

(a) Polished and etched grains as they might appear when viewed with an optical microscope. (b) Section taken through these grains showing how the etching characteristics and resulting surface texture vary from grain to grain because of differences in crystallographic orientation. (c) Photomicrograph of a polycrystalline brass specimen, 60.# 4.10 Microscopic Techniques

# Microscope

Figure 4.15 (a) Section of a grain boundary and its surface groove produced by etching; the light reflection characteristics in the vicinity of the groove are also shown. (b) Photomicrograph of the surface of a polished and etched polycrystalline specimen of an iron–chromium alloy in which the grain boundaries appear dark, 100. [Photomicrograph courtesy of L. C. Smith and C. Brady, the National Bureau of Standards, Washington, DC (now the National Institute of Standards and Technology, Gaithersburg, MD.)]

Also, small grooves form along grain boundaries as a consequence of etching. Because atoms along grain boundary regions are more chemically active, they dissolve at a greater rate than those within the grains. These grooves become discernible when viewed under a microscope because they reflect light at an angle different from that of the grains themselves; this effect is displayed in Figure 4.15a. Figure 4.15b is a photomicrograph of a polycrystalline specimen in which the grain boundary grooves are clearly visible as dark lines.

When the microstructure of a two-phase alloy is to be examined, an etchant is often chosen that produces a different texture for each phase so that the different phases may be distinguished from each other.

# Electron Microscopy

The upper limit to the magnification possible with an optical microscope is approximately 2000. Consequently, some structural elements are too fine or small to permit observation using optical microscopy. Under such circumstances, the electron microscope, which is capable of much higher magnifications, may be employed.

An image of the structure under investigation is formed using beams of electrons instead of light radiation. According to quantum mechanics, a high-velocity electron becomes wavelike, having a wavelength that is inversely proportional to its velocity. When accelerated across large voltages, electrons can be made to have wavelengths on the order of 0.003 nm (3 pm). High magnifications and resolving powers of these microscopes are consequences of the short wavelengths of electron beams. The electron beam is focused and the image formed with magnetic lenses; otherwise, the geometry of the microscope components is essentially the same as with optical systems. Both transmission and reflection beam modes of operation are possible for electron microscopes.# Chapter 4 / Imperfections in Solids

# Transmission Electron Microscopy

The image seen with a transmission electron microscope (TEM) is formed by an electron beam that passes through the specimen. Details of internal microstructural features are accessible to observation; contrasts in the image are produced by differences in beam scattering or diffraction produced between various elements of the microstructure or defect. Because solid materials are highly absorptive to electron beams, a specimen to be examined must be prepared in the form of a very thin foil; this ensures transmission through the specimen of an appreciable fraction of the incident beam. The transmitted beam is projected onto a fluorescent screen or a photographic film so that the image may be viewed. Magnifications approaching 1,000,000 are possible with transmission electron microscopy, which is frequently used to study dislocations.

# Scanning Electron Microscopy

A more recent and extremely useful investigative tool is the scanning electron microscope (SEM). The surface of a specimen to be examined is scanned with an electron beam, and the reflected (or back-scattered) beam of electrons is collected and then displayed at the same scanning rate on a cathode ray tube (CRT; similar to a CRT television screen). The image on the screen, which may be photographed, represents the surface features of the specimen. The surface may or may not be polished and etched, but it must be electrically conductive; a very thin metallic surface coating must be applied to nonconductive materials. Magnifications ranging from 10 to in excess of 50,000 are possible, as are also very great depths of field. Accessory equipment permits qualitative and semiquantitative analysis of the elemental composition of very localized surface areas.

# Scanning Probe Microscopy

In the past two decades, the field of microscopy has experienced a revolution with the development of a new family of scanning probe microscopes. The scanning probe microscope (SPM), of which there are several varieties, differs from optical and electron microscopes in that neither light nor electrons are used to form an image. Rather, the microscope generates a topographical map, on an atomic scale, that is a representation of surface features and characteristics of the specimen being examined. Some of the features that differentiate the SPM from other microscopic techniques are as follows:

- Examination on the nanometer scale is possible inasmuch as magnifications as high as 109 are possible; much better resolutions are attainable than with other microscopic techniques.
- Three-dimensional magnified images are generated that provide topographical information about features of interest.
- Some SPMs may be operated in a variety of environments (e.g., vacuum, air, liquid); thus, a particular specimen may be examined in its most suitable environment.

Scanning probe microscopes employ a tiny probe with a very sharp tip that is brought into very close proximity (i.e., to within on the order of a nanometer) of the specimen surface. This probe is then raster-scanned across the plane of the surface. During scanning, the probe experiences deflections perpendicular to this plane in response to electronic or other interactions between the probe and specimen surface. The in-surface-plane and out-of-plane motions of the probe are controlled by piezoelectric ceramic components that have nanometer resolutions. Furthermore, these probe movements are monitored electronically and transferred.# 4.10 Microscopic Techniques

| |1014|1012|1010|108|106|104|102|
|---|---|---|---|---|---|---|---|
|Subatomic particles| | | | | | | |
|Atom/ion diameters| | | | | | | |
|Unit cell edge lengths| | | | | | | |
|Dislocations (width)| | | | | | | |
|Second phase particles| | | | | | | |
|Grains| | | | | | | |
|Macrostructural features (porosity, voids, cracks)| | | | | | | |

| |106|104|102|1|102|104|106|108|
|---|---|---|---|---|---|---|---|---|
|Dimensions of structural feature (nm)| | | | | | | | |

# Useful resolution ranges (m)

| |1012|1010|108|106|104|102|1|
|---|---|---|---|---|---|---|---|
|Scanning probe microscopes| | | | | | | |
|Transmission electron microscopes| | | | | | | |
|Scanning electron microscopes| | | | | | | |
|Optical microscopes| | | | | | | |
|Naked eye| | | | | | | |

# Useful resolution ranges (nm)

102
1
102
104
106
108
Figure 4.16 (a) Bar chart showing size ranges for several structural features found in materials. (b) Bar chart showing the useful resolution ranges for four microscopic techniques discussed in this chapter, in addition to the naked eye.

(Courtesy of Prof. Sidnei Paciornik, DCMM PUC-Rio, Rio de Janeiro, Brazil, and Prof. Carlos Pérez Bergmann, Federal University of Rio Grande do Sul, Porto Alegre, Brazil.)

These new SPMs, which allow examination of the surface of materials at the atomic and molecular level, have provided a wealth of information about a host of materials, from integrated circuit chips to biological molecules. Indeed, the advent of the SPMs has helped to usher in the era of nanomaterials—materials whose properties are designed by engineering atomic and molecular structures.

Figure 4.16a is a bar chart showing dimensional size ranges for several types of structures found in materials (note that the axes are scaled logarithmically). The useful dimensional resolution ranges for the several microscopic techniques discussed in this chapter.# 4.11 GRAIN-SIZE DETERMINATION

The grain size is often determined when the properties of polycrystalline and single-phase materials are under consideration. In this regard, it is important to realize that for each material, the constituent grains have a variety of shapes and a distribution of sizes. Grain size may be specified in terms of average or mean grain diameter, and a number of techniques have been developed to measure this parameter.

Before the advent of the digital age, grain-size determinations were performed manually using photomicrographs. However, today, most techniques are automated and use digital images and image analyzers with the capacity to record, detect, and measure accurately features of the grain structure (i.e., grain intercept counts, grain boundary lengths, and grain areas).

We now briefly describe two common grain-size determination techniques: (1) linear intercept—counting numbers of grain boundary intersections by straight test lines; and (2) comparison—comparing grain structures with standardized charts, which are based upon grain areas (i.e., number of grains per unit area). Discussions of these techniques is from the manual perspective (using photomicrographs).

For the linear intercept method, lines are drawn randomly through several photomicrographs that show the grain structure (all taken at the same magnification). Grain boundaries intersected by all the line segments are counted. Let us represent the sum of the total number of intersections as P and the total length of all the lines by LT. The mean intercept length / [in real space (at 1—i.e., not magnified)], a measure of grain diameter, may be determined by the following expression:

/ = PM (4.16)

where M is the magnification.

The comparison method of grain-size determination was devised by the American Society for Testing and Materials (ASTM). The ASTM has prepared several standard comparison charts, all having different average grain sizes and referenced to photomicrographs taken at a magnification of 100. To each chart is assigned a number ranging from 1 to 10, which is termed the grain-size number. A specimen must be prepared properly to reveal the grain structure, which is then photographed. Grain size is expressed as the grain-size number of the chart that most nearly matches the grains in the micrograph. Thus, a relatively simple and convenient visual determination of grain-size number is possible. Grain-size number is used extensively in the specification of steels.

The rationale behind the assignment of the grain-size number to these various charts is as follows: Let G represent the grain-size number, and let n be the average number of grains per square inch at a magnification of 100. These two parameters are related to each other through the expression:

n = 2G - 1 (4.17)

11ASTM Standard E112, “Standard Test Methods for Determining Average Grain Size.”

12Please note that in this edition, the symbol n replaces N from previous editions; also, G in Equation 4.17 is used in place of the previous n. Equation 4.17 is the standard notation currently used in the literature.# 4.11 Grain-Size Determination

For photomicrographs taken at magnifications other than 100, use of the following modified form of Equation 4.17 is necessary:

nM a100b2 = 2G - 1 (4.18)

In this expression, nM is the number of grains per square inch at magnification M. In addition, the inclusion of the (100) term makes use of the fact that, whereas magnification is a length parameter, area is expressed in terms of units of length squared. As a consequence, the number of grains per unit area increases with the square of the increase in magnification.

Relationships have been developed that relate mean intercept length to ASTM grain-size number; these are as follows:

G = -6.6457 log / - 3.298 (for / in mm) (4.19a)

G = -6.6353 log / - 12.6 (for / in in.) (4.19b)

At this point, it is worthwhile to discuss the representation of magnification (i.e., linear magnification) for a micrograph. Sometimes magnification is specified in the micrograph legend (e.g., “60” for Figure 4.14b); this means the micrograph represents a 60 times enlargement of the specimen in real space. Scale bars are also used to express degree of magnification. A scale bar is a straight line (typically horizontal), either superimposed on or located near the micrograph image. Associated with the bar is a length, typically expressed in microns; this value represents the distance in magnified space corresponding to the scale line length. For example, in Figure 4.15b, a scale bar is located below the bottom right-hand corner of the micrograph; its “100 μm” notation indicates that 100 μm correlates with the scale bar length.

To compute magnification from a scale bar, the following procedure may be used:

1. Measure the length of the scale bar in millimeters using a ruler.
2. Convert this length into microns [i.e., multiply the value in step (1) by 1000 because there are 1000 microns in a millimeter].
3. Magnification M is equal to:

M = measured scale length (converted to microns) (4.20)

the number appearing by the scale bar (in microns)

For example, for Figure 4.15b, the measured scale length is approximately 10 mm, which is equivalent to (10 mm)(1000 μm/mm) = 10,000 μm. Inasmuch as the scale bar length is 100 μm, the magnification is equal to:

M = 10,000 μm = 100* (100 μm)

This is the value given in the figure legend.

# Concept Check 4.4

Does the grain-size number (G of Equation 4.17) increase or decrease with decreasing grain size? Why?

[The answer may be found at www.wiley.com/college/callister (Student Companion Site).# Chapter 4

# Imperfections in Solids

# EXAMPLE PROBLEM 4.5

Grain-Size Computations Using ASTM and Intercept Methods

The following is a schematic micrograph that represents the microstructure of some hypothetical metal.

Determine the following:

- (a) Mean intercept length
- (b) ASTM grain-size number, G using Equation 4.19a

# Solution

(a) We first determine the magnification of the micrograph using Equation 4.20. The scale bar length is measured and found to be 16 mm, which is equal to 16,000 μm; and because the scale bar number is 100 μm, the magnification is

M = 16,000 μm = 160×
100 μm

The following sketch is the same micrograph on which have been drawn seven straight lines (in red), which have been numbered.

The length of each line is 50 mm, and thus the total line length (LT in Equation 4.16) is

(7 lines)(50 mm/line) = 350 mm

Tabulated next is the number of grain-boundary intersections for each line:

|Line Number|Number of Grain-Boundary Intersections|
|---|---|
|1|8|
|2|8|
|3|8|
|4|9|
|5|9|
|6|9|
|7|7|
|Total|58|

Thus, inasmuch as LT = 350 mm, P = 58 grain-boundary intersections, and the magnification M = 160, the mean intercept length / (in millimeters in real space), Equation 4.16, is equal to

/ = LT / (P × M) = 350 mm / (58 grain boundary intersections × 160) = 0.0377 mm# Summary

# Vacancies and Self-Interstitials

- Point defects are those associated with one or two atomic positions; these include vacancies (or vacant lattice sites) and self-interstitials (host atoms that occupy interstitial sites).
- The equilibrium number of vacancies depends on temperature according to Equation 4.1.

# Impurities in Solids

- An alloy is a metallic substance that is composed of two or more elements.
- A solid solution may form when impurity atoms are added to a solid, in which case the original crystal structure is retained and no new phases are formed.
- For substitutional solid solutions, impurity atoms substitute for host atoms.
- Interstitial solid solutions form for relatively small impurity atoms that occupy interstitial sites among the host atoms.
- For substitutional solid solutions, appreciable solubility is possible only when atomic diameters and electronegativities for both atom types are similar, when both elements have the same crystal structure, and when the impurity atoms have a valence that is the same as or greater than the host material.

# Specification of Composition

- Composition of an alloy may be specified in weight percent (on the basis of mass fraction, Equations 4.3a and 4.3b) or atom percent (on the basis of mole or atom fraction, Equations 4.5a and 4.5b).
- Expressions were provided that allow conversion of weight percent to atom percent (Equation 4.6a) and vice versa (Equation 4.7a).
- Computation of average density and average atomic weight for a two-phase alloy is possible using other equations cited in this chapter (Equations 4.10a, 4.10b, 4.11a, and 4.11b).

# Dislocations—Linear Defects

- Dislocations are one-dimensional crystalline defects of which there are two pure types: edge and screw.
- An edge may be thought of in terms of the lattice distortion along the end of an extra half-plane of atoms.
- A screw is as a helical planar ramp.
- For mixed dislocations, components of both pure edge and screw are found.
- The magnitude and direction of lattice distortion associated with a dislocation are specified by its Burgers vector.
- The relative orientations of Burgers vector and dislocation line are (1) perpendicular for edge, (2) parallel for screw, and (3) neither perpendicular nor parallel for mixed.

# Interfacial Defects

- Within the vicinity of a grain boundary (which is several atomic distances wide), there is some atomic mismatch between two adjacent grains that have different crystallographic orientations.# Chapter 4

# Imperfections in Solids

- For a high-angle grain boundary, the angle of misalignment between grains is relatively large; this angle is relatively small for small-angle grain boundaries.
- Across a twin boundary, atoms on one side reside in mirror-image positions of atoms on the other side.

# Microscopic Techniques

- The microstructure of a material consists of defects and structural elements that are of microscopic dimensions. Microscopy is the observation of microstructure using some type of microscope.
- Both optical and electron microscopes are employed, usually in conjunction with photographic equipment.
- Transmissive and reflective modes are possible for each microscope type; preference is dictated by the nature of the specimen as well as the structural element or defect to be examined.
- In order to observe the grain structure of a polycrystalline material using an optical microscope, the specimen surface must be ground and polished in order to produce a very smooth and mirror-like finish. Some type of chemical reagent (or etchant) must then be applied in order to either reveal the grain boundaries or produce a variety of light reflectance characteristics for the constituent grains.
- The two types of electron microscopes are transmission (TEM) and scanning (SEM).
- For TEM, an image is formed from an electron beam that, although passing through the specimen, is scattered and/or diffracted.
- SEM employs an electron beam that raster-scans the specimen surface; an image is produced from back-scattered or reflected electrons.
- A scanning probe microscope employs a small and sharp-tipped probe that raster-scans the specimen surface. Out-of-plane deflections of the probe result from interactions with surface atoms. A computer-generated and three-dimensional image of the surface results having nanometer resolution.

# Grain-Size Determination

- With the intercept method used to measure grain size, a series of straight-line segments are drawn on the photomicrograph. The number of grain boundaries that are intersected by these lines are counted, and the mean intercept length (a measure of grain diameter) is computed using Equation 4.16.
- Comparison of a photomicrograph (taken at a magnification of 100) with ASTM standard comparison charts may be used to specify grain size in terms of a grain-size number.
- The average number of grains per square inch at a magnification of 100 is related to grain-size number according to Equation 4.17; for magnifications other than 100, Equation 4.18 is used.
- Grain-size number and mean intercept length are related per Equations 4.19a and 4.19b.

# Equation Summary

|Equation Number|Equation|Solving For|Page Number|
|---|---|---|---|
|4.1|Ny = N expa -kT Qyb|Number of vacancies per unit volume|107|
|4.2|N = NAr|Number of atomic sites per unit volume|108|# Summary

# Equation

|Number|Equation|Solving For|Page|
|---|---|---|---|
|4.3a|C1 = m1 m1m2+ * 100|Composition in weight percent|112|
|4.5a|C1 = nm1 nm1nm2+ * 100|Composition in atom percent|112|
|4.6a|C1 = C1A2 1+ CA2 * 100|Conversion from weight percent to atom percent|112|
| |C2A1| | |
|4.7a|C1 = CA1 1+ CA1 * 100|Conversion from atom percent to weight percent|113|
| |1 CA22| | |
|4.9a|C1 = C1 * 103|Conversion from weight percent to mass per unit volume|113|
| |°C1 C2¢| | |
|4.10a|rave = 100|Average density of a two-component alloy|113|
| |C1 C2| | |
| |r1 + r2| | |
|4.11a|Aave = 100|Average atomic weight of a two-component alloy|113|
| |C1 C2| | |
| |A1 + A2| | |
|4.16|/ = L T|Mean intercept length (measure of average grain diameter)|128|
| |PM| | |
|4.17|n = 2G - 1|Number of grains per square inch at a magnification of 100|128|
| |M 2| | |
|4.18|nM = (2G - 1) a 100 b|Number of grains per square inch at a magnification other than|129|
| |100| | |

# List of Symbols

|Symbol|Meaning|
|---|---|
|A|Atomic weight|
|G|ASTM grain-size number|
|k|Boltzmann’s constant (1.38 1023 J/atomK, 8.62 105 eV/atomK)|
|LT|Total line length (intercept technique)|
|M|Magnification|
|m1, m2|Masses of elements 1 and 2 in an alloy|
|NA|Avogadro’s number (6.022 10 23 atoms/mol)|
|nm1, n m2|Number of moles of elements 1 and 2 in an alloy|
|P|Number of grain boundary intersections|
|Qy|Energy required for the formation of a vacancy|
|r|Density|# Chapter 4 / Imperfections in Solids

# Processing/Structure/Properties/Performance Summary

In this chapter, we discussed several schemes used to specify concentration of one element in another; equations were also provided to convert from one scheme to another. During the processing of silicon to form integrated circuit components (Chapters 5 and 18), it is imperative that specification and control of impurity concentration be extremely precise. These relationships are represented in the following concept map:

|Silicon Semiconductors|Specification of composition|Diffusion in semiconductors|Fabrication of integrated circuits|
|---|---|---|---|
|(Processing)|(Chapter 4)|(Chapter 5)|(Chapter 18)|
|C1 = m1 + m2 * 100|C1 = m1 + m2 * 100|C1 = m1 + m2 * 100|C1 = m1 + m2 * 100|

The concept of a solid solution was also discussed. One form of solid solution in an iron–carbon alloy, or steel (martensite), derives its high strength and hardness from the formation of an interstitial solid solution (carbon dissolved in iron). The following concept map represents this relationship:

|Iron–Carbon Alloys|Concept of solid solution|Solid solution strengthening|
|---|---|---|
|(Steels) (Processing)|(Chapter 4)|(Chapters 7 & 10)|

Tensile strength (MPa)

| |400| | | | | |
|---|---|---|---|---|---|---|
| |300| | | | | |
| |200| | | | | |
| |0|10|20|30|40|50|
| |Nickel content (wt%)| | | | | |

With a knowledge of the characteristics of dislocation defects, we are able to understand the mechanisms by which metals [i.e., iron–carbon alloys (steels)] permanently deform (Chapter 7), and, in addition, techniques that are used to improve the mechanical properties of these materials. The following concept map notes this relationship:

|Iron–Carbon Alloys|Concept of dislocation defects|Strengthening mechanisms|
|---|---|---|
|(Steels) (Properties)|(Chapter 4)|(Chapters 7 & 10)|# Important Terms and Concepts

- alloy
- atomic vibration
- atom percent
- Boltzmann’s constant
- Burgers vector
- composition
- dislocation line
- edge dislocation
- grain size
- screw dislocation
- self-interstitial
- solid solution
- solute
- solvent
- substitutional solid solution
- transmission electron microscope (TEM)
- vacancy
- weight percent

# REFERENCES

- ASM Handbook, Vol. 9, Metallography and Microstructures, ASM International, Materials Park, OH, 2004.
- Brandon, D., and W. D. Kaplan, Microstructural Characterization of Materials, 2nd edition, Wiley, Hoboken, NJ, 2008.
- Clarke, A. R., and C. N. Eberhardt, Microscopy Techniques for Materials Science, CRC Press, Boca Raton, FL, 2002.
- Kelly, A., G. W. Groves, and P. Kidd, Crystallography and Crystal Defects, Wiley, Hoboken, NJ, 2000.
- Tilley, R. J. D., Defects in Solids, Wiley-Interscience, Hoboken, NJ, 2008.
- Van Bueren, H. G., Imperfections in Crystals, North-Holland, Amsterdam, 1960.
- Vander Voort, G. F., Metallography, Principles and Practice, ASM International, Materials Park, OH, 1999.

# QUESTIONS AND PROBLEMS

# Vacancies and Self-Interstitials

1. The equilibrium fraction of lattice sites that are vacant in silver (Ag) at 700C is 2 × 10−6. Calculate the number of vacancies (per meter cubed) at 700C. Assume a density of 10.35 g/cm3 for Ag.
2. For some hypothetical metal, the equilibrium number of vacancies at 900C is 2.3 × 1025 m−3. If the density and atomic weight of this metal are 7.40 g/cm3 and 85.5 g/mol, respectively, calculate the fraction of vacancies for this metal at 900C.
3. (a) Calculate the fraction of atom sites that are vacant for copper (Cu) at its melting temperature of 1084C (1357 K). Assume an energy for vacancy formation of 0.90 eV/atom.

(b) Repeat this calculation at room temperature (298 K).

(c) What is the ratio of Ny /N (1357 K) and Ny /N (298 K)?
4. Calculate the number of vacancies per cubic meter in gold (Au) at 900C. The energy for vacancy formation is 0.98 eV/atom. Furthermore, the density and atomic weight for Au are 18.63 g/cm3 (at 900C) and 196.9 g/mol, respectively.
5. Calculate the energy for vacancy formation in nickel (Ni), given that the equilibrium number of vacancies at 850C (1123 K) is 4.7 × 1022 m−3. The atomic weight and density (at 850C) for Ni are, respectively, 58.69 g/mol and 8.80 g/cm3.# 4.7

Which of the following systems (i.e., pair of metals) would you expect to exhibit complete solid solubility? Explain your answers.

- (a) Cr-V
- (b) Mg-Zn
- (c) Al-Zr
- (d) Ag-Au
- (e) Pb-Pt

# 4.8

(a) Compute the radius r of an impurity atom that will just fit into an FCC octahedral site in terms of the atomic radius R of the host atom (without introducing lattice strains).

(b) Repeat part (a) for the FCC tetrahedral site. (Note: You may want to consult Figure 4.3a.)

# 4.9

Compute the radius r of an impurity atom that will just fit into a BCC tetrahedral site in terms of the atomic radius R of the host atom (without introducing lattice strains). (Note: You may want to consult Figure 4.3b.)

# 4.10

(a) Using the result of Problem 4.8(a), compute the radius of an octahedral interstitial site in FCC iron.

(b) On the basis of this result and the answer to Problem 4.9, explain why a higher concentration of carbon will dissolve in FCC iron than in iron that has a BCC crystal structure.

# 4.11

(a) For BCC iron, compute the radius of a tetrahedral interstitial site. (See the result of Problem 4.9.)

(b) Lattice strains are imposed on iron atoms surrounding this site when carbon atoms occupy it. Compute the approximate magnitude of this strain by taking the difference between the carbon atom radius and the site radius and then dividing this difference by the site radius.

# Specification of Composition

# 4.12

Derive the following equations:

- (a) Equation 4.7a
- (b) Equation 4.9a
- (c) Equation 4.10a
- (d) Equation 4.11b

# 4.13

What is the composition, in atom percent, of an alloy that consists of 92.5 wt% Ag and 7.5 wt% Cu?

# 4.14

What is the composition, in atom percent, of an alloy that consists of 5.5 wt% Pb and 94.5 wt% Sn?

# 4.15

What is the composition, in weight percent, of an alloy that consists of 5 at% Cu and 95 at% Pt?

# 4.16

Calculate the composition, in weight percent, of an alloy that contains 105 kg of Fe, 0.2 kg of C, and 1.0 kg of Cr.

# 4.17

What is the composition, in atom percent, of an alloy that contains 33 g of Cu and 47 g of Zn?

# 4.18

What is the composition, in atom percent, of an alloy that contains 44.5 lb m of Ag, 83.7 lb m of Au, and 5.3 lb m of Cu?

# 4.19

Convert the atom percent composition in Problem 4.18 to weight percent.

# 4.20

Calculate the number of atoms per cubic meter in Pb.

# 4.21

Calculate the number of atoms per cubic meter in Cr.

# 4.22

The concentration of Si in an Fe-Si alloy is 0.25 wt%. What is the concentration in kilograms of Si per cubic meter of alloy?

# 4.23

The concentration of P in Si is 1.0 × 107 at%. What is the concentration in kilograms of P per cubic meter?

# 4.24

Determine the approximate density of a Ti-6Al-4V titanium (Ti) alloy that has a composition of 90 wt% Ti, 6 wt% Al, and 4 wt% V.

# 4.25

Calculate the unit cell edge length for an 80 wt% Ag-20 wt% Pd alloy. All of the palladium is in solid solution, the crystal structure for this alloy is FCC, and the room-temperature density of Pd is 12.02 g/cm3.

# 4.26

Some hypothetical alloy is composed of 25 wt% of metal A and 75 wt% of metal B. If the densities of metals A and B are 6.17 and 8.00 g/cm3, respectively, and their respective atomic weights are 171.3 and 162.0 g/mol, determine whether the crystal structure for this alloy is simple cubic, face-centered cubic, or body-centered cubic. Assume a unit cell edge length of 0.332 nm.

# 4.27

For a solid solution consisting of two elements (designated 1 and 2), sometimes it is desirable to determine the number of atoms per cubic centimeter of one element in a solid solution, N, given the concentration of that element specified in weight percent, C. This computation is possible using the following expression:

N1 = C1A1 / A1(100 - C)1 × NA / r1 + r2

where NA is Avogadro’s number, r1 and r2 are the densities of the two elements, and A1 is the atomic weight of element 1.

Derive Equation 4.21 using Equation 4.2 and expressions contained in Section 4.4.                                                                      Questions and Problems  •  137

4.28   Molybdenum          (Mo)     forms     a   substitutional
     solid solution with tungsten (W). Compute the
     number of molybdenum atoms per cubic cen-
     timeter for a molybdenum–tungsten alloy that
     contains 16.4 wt% Mo and 83.6 wt% W. The
     densities of pure molybdenum and tungsten are
     10.22 and 19.30 g/cm3  , respectively.

4.29  Niobium forms a substitutional solid solution with
     vanadium. Compute the number of niobium atoms
     per cubic centimeter for a niobium–vanadium alloy
     that contains 24 wt% Nb and 76 wt% V. The den-
     sities of pure niobium and vanadium are 8.57 and
     6.10 g/cm3, respectively.
4.30   Consider     an   iron–carbon       alloy   that   contains
     0.2 wt% C, in which all the carbon atoms reside in
     tetrahedral interstitial sites. Compute the fraction
     of these sites that are occupied by carbon atoms.
4.31  For a BCC iron–carbon alloy that contains 0.1 wt%
     C, calculate the fraction of unit cells that contain
     carbon atoms.
4.32  For Si to which has been added 1.0  105 at% of
     aluminum (Al), calculate the number of Al atoms
     per cubic meter.

4.33  Sometimes it is desirable to determine the weight
     percent of one element,          C, that will produce a1
     specified concentration in terms of the number of
     atoms per cubic centimeter, N1 , for an alloy com-
     posed of two types of atoms. This computation is
     possible using the following expression:
                   C1  =           100                       (4.22)
                                 NAr2       r2
                           1  +  NA1     -  r1
                                   1
     where NA is Avogadro’s number, r1 and r2 are the
     densities of the two elements, and A1 is the atomic
     weight of element 1.
           Derive Equation 4.22 using Equation 4.2 and
     expressions contained in Section 4.4.
4.34  Gold (Au) forms a substitutional solid solution
     with silver (Ag). Compute the weight percent of
     gold that must be added to silver to yield an al-
     loy that contains 5.5        10 21    Au atoms per cubic
     centimeter. The densities of pure Au and Ag are
     19.32 and 10.49 g/cm3 , respectively.

4.35  Germanium (Ge) forms a substitutional solid
     solution with silicon (Si). Compute the weight
     percent of germanium that must be added to sili-
     con to yield an alloy that contains 2.43  1021 Ge
     atoms per cubic centimeter. The densities of pure
     Ge and Si are 5.32 and 2.33 g/cm3 , respectively.

4.36 Electronic devices found in integrated circuits are
     composed of very high purity silicon to which has
      been added small and very controlled concentra-
      tions of elements found in Groups IIIA and VA of
      the periodic table. For Si to which has been added1021
      6.5           atoms per cubic meter of phosphorus,
      compute (a) the weight percent and (b) the atom

      percent of P present.
4.37   Iron and vanadium both have the BCC crystal
      structure,    and    V   forms    a  substitutional      solid
      solution for concentrations up to approximately
      20 wt% V at room temperature. Compute the
      unit cell edge length for a 90 wt% Fe–10 wt%

      V alloy.
Dislocations—Linear Defects
4.38   Cite the relative Burgers vector–dislocation line
