Repository: AdbulrhmanEldeeb/q-a_making

# Markdown File Processor

This project processes Markdown files, extracts and processes their content, and saves the results as JSON files. It is designed to handle large-scale Markdown content efficiently, leveraging modular code structure, logging, and progress tracking.

## Features

- **Markdown Processing**: Extracts and processes content from Markdown files using a custom processing pipeline.
- **Chunking Support**: Splits large text into manageable chunks for better handling.
- **Error Handling**: Automatically retries with rotated API keys in case of rate limits or errors.
- **JSON Output**: Saves processed data as structured JSON files for downstream use.

File: parsed_data/Principles_and_Prevention_of_Corrosion_by_Denny_A. Jones.md (part 9 of 29)
# Principles and Prevention of CORROSION
decreased due to the excess of electrons drawn from M. N is the cathode of the galvanic cell, and the corrosion-rate decrease is the basis of cathodic protection by a sacrificial anode alloy such as M (Section 13.1.3). m and n are integers denoting the number of electrons exchanged in the respective reactions. Rates of galvanic attack in the hypothetical M-N couple are discussed further in Section 6.2.4.

The Galvanic Series is a list of corrosion potentials for various useful alloys and pure metals. An abbreviated form was given in Table 1.1. Figure 6.11 shows more detail, including the measured potential range for each alloy. As discussed in Section 6.2.1, the electrolytic current in the couple is proportional to the rate of galvanic corrosion. The most active (negative) alloy in a couple is always attacked preferentially by galvanic corrosion. Selection of alloys with a minimum potential difference will minimize corrosion in galvanic couples.

The Galvanic Series should not be confused with the emf series discussed in Section 2.1.2. The emf series is a list of half-cell potentials proportional to the free-# Ch. 6 / Galvanic and Concentration Cell Corrosion

|ACTIVE ■<— POTENTIAL (V) vs. SCE — ► NOBLE| | | | | | | | | |
|---|---|---|---|---|---|---|---|---|---|
|-1.6|-1.4|-1.2|-1.0|-0.8|-0.6|-0.4|-0.2|0|0.2|

GraphitePlatinumNi-Cr-Mo Alloy CTitaniumNi-Cr-Mo-Cu-Si Alloy GNickel-iron-chromium Alloy 825Alloy 20 stainless steels, cast and wroughtStainless steel Types 316, 317Nickel-copper Alloys 400, K-500Stainless steel Types 302, 304, 321, 347SilverNickel 200Silver-bronze alloysNickel-chromium Alloy 600Nickel-aluminum bronze70-30 copper nickelLeadStainless steel Type 43080-20 copper-nickel90-10 copper-nickelNickel silverStainless steel Types 410, 416Tin bronzes (G & M)Silicon bronzeManganese bronzeAdmiralty brass, aluminum brass50 Pb-50 Sn solderCopperTinNaval brass, yellow brass, red brassAluminum bronzeAustenitic nickel cast ironLow-alloy steelLow-carbon steel, cast ironAluminum alloysBerylliumZincMagnesium
FIGURE 6.1 Galvanic Series for seawater. Dark boxes indicate active behavior for active-passive alloys. (From H. P. Hack, Metals Handbook, Vol. 13, Corrosion, 9th ed., ASM, Metals Park, OH, p. 234, 1987. Reprinted by permission, ASM International.)# 6.1 / Engineering Aspects

Energy changes of the corresponding reversible half-cell reactions for standard-state (unit activity) conditions. The Galvanic Series is a list of corrosion potentials, each of which is formed by polarization of two or more half-cell reactions to a common mixed potential, Ecorr (Section 3.3.1), on the corroding surface. Potentials in the emf series are listed with respect to the standard hydrogen electrode (SHE) described in Section 2.1.2. Potentials in the Galvanic Series are measured with respect to a secondary reference electrode (e.g., the saturated calomel electrode in Figure 6.1). In some tabulations, the measured potentials may not be included, as in Table 1.1, since only the qualitative differences are significant for prevention.

Corrosion potentials in the Galvanic Series are measured in real or simulated service conditions, whereas the emf series is valid only for unit activity of reactants and products. The listed order of half-cell potentials for the metal dissolution reactions in the emf series approximates the order measured for the same metals in the Galvanic Series. However, the order is not always the same, as shown in Section 6.2.2.

The Galvanic Series gives only tendencies for galvanic corrosion; it gives no information about the rate of attack. Rates of Galvanic corrosion derived from polarization measurements are discussed in Section 6.4.1. The series for aerated seawater in Figure 6.1 is sometimes used as an estimation for other environments, a practice that should be used only with caution. Changes in electrolyte composition and temperature can produce significant changes in potential positioning in the Galvanic Series. Each major change in environmental conditions would require that a new series be established. Thus, the Galvanic Series gives qualitative indications of the likelihood of galvanic corrosion, but quantitative predictions are impossible. As a result, extensive tabulations of the Galvanic Series for various environmental conditions have not been produced.

# 6.1.3 Area Effects

A large ratio of cathode-to-anode surface area is to be avoided because the galvanic attack is concentrated in small areas, and penetration of the anode thickness is hastened. Larger anode surface spreads the attack over a greater area and reduces the rate of penetration.

A classic example2 illustrates the importance of area ratio in design and prevention. Several hundred large storage tanks were installed in a major plant expansion program. Older tanks were fabricated of carbon steel, and the inner surfaces were coated entirely with a baked phenolic paint. The old tanks had served well for many years, but coating damage on the bottoms caused product contamination. The new tank bottoms were upgraded with stainless steel-clad carbon steel for better service and reduced maintenance. The same phenolic coating was then applied over the tank wall surfaces, as with the old tanks, and over the welded junction with the tank bottom, as shown in Figure 6.2. The inherently resistant stainless steel bottoms were left uncoated. The plant operators were chagrinned and puzzled when leaks developed in the tank walls just above the welded junction after only a few months of service, despite their well-intentioned tank upgrades.# Ch. 6 / Galvanic and Concentration Cell Corrosion

FIGURE 6.2          Painted steel storage tank which developed penetration through a coating due to galvanic coupling to a new stainless steel bottom. (From M. G. Fontana, Corrosion Engineering, 3rd ed., McGraw-Hill, New York, pp. 46-49, 1986. Reprinted by permission, McGraw-Hill Book Company.)

Subsequent investigation revealed that localized pinhole corrosion had developed through the coating. All coatings have defects in the form of pinholes, holidays, and mechanical damage (Chapter 14). No account had been taken of the galvanic couple formed between the stainless steel tank bottoms (cathode) and the carbon steel tank walls (anode). Anodic dissolution and galvanic corrosion of the carbon steel were concentrated at coating defects by a large cathode (stainless steel)/anode (steel) surface area ratio.

# 6.1.4 Prevention

The best prevention for galvanic corrosion is to eliminate the galvanic couple by design, if possible. Selection of materials near one another in the Galvanic Series eliminates the driving force for galvanic attack. Insulated flanges and connectors (Figure 6.32) eliminate the galvanic couple, also. However, soluble corrosion products plating out on downstream active metals (e.g., copper on steel) can bypass insulated connectors and form in situ galvanic couples. If galvanic couples are unavoidable, a large anode area and/or a thickness allowance is advisable. The most economical measure may simply be to design the anode part for occasional easy replacement. Coatings must be applied with caution to avoid very small anode areas at coating defects. Strangely enough, one measure to alleviate the galvanic corrosion problem created in the tank example of the preceding section was to coat the corrosion-resistant stainless steel cathode to limit the area available for cathodic reduction, decrease the cathode/anode area ratio, and thereby reduce the galvanic current density. If a galvanic couple is to be coated, it should be applied only to the cathode, if at all. Coatings on the anode only serve to concentrate further the galvanic attack at coating defects.# 6.2 Fundamental Aspects

Whereas the potential difference in the Galvanic Series between a pair of alloys gives the driving force for galvanic corrosion, the current flowing in a galvanic couple measures the anode dissolution and mass rate of galvanic attack. Dividing galvanic current by the anode area results in current density, which is proportional to average corrosion or penetration rate (Section 3.1.1). Some knowledge of current distribution on the anode is vital to predict the rate of galvanic corrosion at any given point on the anode (Section 6.4.3).

# 6.2.1 Corroding Metal-Inert Metal Couple

Several experimental effects result from coupling zinc, a corroding metal, to platinum, an inert metal, in a dilute acid solution.

1. Corrosion potential of zinc is shifted to a more noble value.
2. Corrosion rate of zinc is increased.
3. Rate of hydrogen evolution on zinc is reduced.

These effects can be explained by anode and cathode polarization within the couple, as shown in Figure 6.4. In the uncoupled condition, the zinc arrives at a mixed potential, Econ, and the platinum at the half-cell potential for the hydrogen reaction (Section 3.3.1). When the two are coupled or electrically connected together, electrons flow from the zinc with the more negative Econ to the platinum with a more positive surface H+/H2 half-cell potential. The current from galvanic coupling causes polarization at the zinc and platinum surfaces, just as if supplied from an external source (Section 3.4). Electrons flowing from the zinc (anodic current) causes anodic polarization of the zinc dissolution reaction,

Zn — Zn2+ + 2e-, (3)

FIGURE 6.3 Insulated flange to eliminate a galvanic couple. (From M. G. Fontana, Corrosion Engineering, 3rd ed., McGraw-Hill, New York, pp. 46-49, 1986. Reprinted by permission, McGraw-Hill Book Company.)# Ch. 6 / Galvanic and Concentration Cell Corrosion

|'o, H2(Zn)|'o, H2(Pt)|Total|
|---|---|---|
|1|1|reduction|
|▼|I|/ rate|

FIGURE 6.4 Schematic polarization in a galvanic couple between zinc and platinum in dilute acid solution.

The same electrons enter the platinum (cathodic current) and cathodically polarize the hydrogen reduction reaction:

2H+ + 2e− → H2.(4)

The two surfaces polarize until they reach the same potential, Ecouple, where the total reduction current is equal to the total oxidation current. The galvanic current, Icouple, flowing at steady state, is exactly analogous to the zcorr between half-cell reactions at the mixed potential on the surface of a single corroding metal (Section 3.3.1). Icouple is equal to the corrosion current of zinc in the galvanic couple, Icorr(Zn), and to the sum of reduction currents for hydrogen (4) on Zn (IH2(Zn-Pt)) and on Pt (IH2(Zn-Pt)). Because IH2(Zn-Pt) ≈ Icouple, reduction and oxidation currents equalize to avoid charge accumulation, as required by mixed potential theory.

Current, rather than current density, must be used in polarization diagrams of galvanic couples in this and following sections. The anodic current at the alloy anode must be divided by anode area to obtain current density, which is proportional to penetration rate.

# 6.2.2 Effect of Exchange Current Density

The emf series shows gold with a more noble half-cell potential, 1.5 V, than platinum, 1.2 V (Table 2.1). However, the order is reversed in the Galvanic Series of Table 1.1; the corrosion potential for gold is active to that of platinum. Figure 6.5 explains the reversal with the polarization diagrams for zinc coupled to gold and zinc coupled to platinum, again in dilute acid solution. It is apparent from Figure 6.5 that the half-cell potentials for the dissolution reactions for gold and platinum do not determine the respective couple potentials. Ecouple for Zn-Au is active to# 6.2 / Fundamental Aspects

Total reduction rate

Effects of platinum and gold galvanically coupled to zinc in dilute acid solution.

Couple for Zn-Pt due to major differences in exchange current densities for the cathodic hydrogen reduction reaction on platinum and gold. The half-cell potential is the same on both (and all) surfaces. The cathodic polarization curve for gold intersects the anodic dissolution curve for zinc at a more active value because the exchange current density for reduction of hydrogen is considerably lower on gold than on platinum.

# 6.2.3 Effect of Surface Area

Relative surface area influences the rate of galvanic corrosion, as well. Larger cathode area provides more surface for the reduction reaction, and the anodic dissolution current (rate) must increase to compensate. Effect of increased platinum surface in the Zn-Pt couple is shown in Figure 6.6. To keep oxidation current equal to reduction current, the couple potential becomes more noble and the couple current must increase as a result. Inasmuch as the couple current is equal to the anodic dissolution current, the galvanic corrosion or penetration rate also increases if the anode surface area remains constant. Again, the penetration rate is obtained by dividing anode area into the couple or galvanic current.

# 6.2.4 Corroding Metal-Corroding Metal Couple

The hypothetical anode metal, M, and cathode metal, N, provide an illustration, as in Section 6.1.2. The polarization diagram shows the two with separate uncoupled corrosion potentials, £ Crr(M) and £ Crr(N), which for actual alloys are listed in the Galvanic Series. The coupled potential, Ecouple, is again determined by the point at which total oxidation is equal to total reduction, according to mixed potential theory. With corroding metals coupled, the total oxidation rate must be considered, as well as the total reduction rate or current. In examples using Zn-Pt couples, only the oxidation or dissolution of zinc need be considered because platinum is inert. At Ecouple the anodic dissolution rate for M, the...# Ch. 6 / Galvanic and Concentration Cell Corrosion

FIGURE 6.6 Effect of increased cathode surface area on the galvanic interaction between zinc and platinum in dilute acid solution.

anode in the couple, has increased from zcorr (M) to W (m - n) and that for N, the cathode, has decreased from z'corr(N) to zcorr (M - N).

In galvanic couples involving two corroding metals, the potential of the couple always falls between the uncoupled corrosion potentials of the two metals. The corrosion rate of the metal with the more active corrosion potential, the anode, is always increased, while the corrosion rate of the one with the more noble corrosion potential, the cathode, is always decreased. Decreased corrosion of the cathode at the expense of increased anode corrosion is the basis for cathodic protection by sacrificial anodes, discussed in Section 13.1.3.

FIGURE 6.7 Schematic polarization in a galvanic couple between corroding metals. M (anode) and N (cathode).# 6.3 Experimental Measurements

It is sometimes generalized that the corrosion rate of the less resistant alloy in a galvanic couple is always increased, while that of the more resistant alloy is decreased. Although this statement is true in many instances, corrosion potential, not the uncoupled corrosion rate, determines the possibility of galvanic corrosion. For example, in atmospheric exposures, zinc (galvanized) coatings corrode at lower rates than the underlying steel in the surface water film formed during atmospheric exposures. However, the zinc, with a more active corrosion potential, is galvanically corroded at breaks in the coating to protect the exposed steel cathodically (Section 14.3.1).

# 6.3.1 Polarization in Galvanic Couples

When two dissimilar metals or alloys are coupled in an aqueous environment, the resultant galvanic current polarizes their respective surfaces as anode and cathode just as if the polarizing current were supplied by an external power supply. Schematic experimental polarization curves in a galvanic couple are shown by the solid lines in Figure 6.8. The dashed lines represent the polarization curves for the half-cell reactions defining the uncoupled corrosion potentials, Econ>A and £ ’corrC, for anode and cathode, respectively. The couple potential, Ecm^ , is established where anode and cathode are polarized to equal potentials by the same current, 7couple, as discussed in Section 6.2. Reduction reactions on the anode metal are assumed to be.

FIGURE 6.8 Schematic experimental polarization of anode and cathode in a galvanic couple.# Ch. 6 / Galvanic and Concentration Cell Corrosion

# Brass electrical lead

# Spot welds

# Brass cathode, top view

FIGURE 6.9 Cell for electrochemical study of steel anode, A, and brass cathode, C. (From D. A. Jones, Corrosion, Vol. 40, p. 181, 1984. Reprinted by permission, National Association of Corrosion Engineers.)

very small, compared to such reactions on the cathode in Figure 6.8—that is, 4oupie » hotrA- This is a good assumption for most practical galvanic couples.

With minor modifications, the apparatus and methods described in Sections 3.5.1 to 3.5.3 can be used to measure polarization in galvanic couples directly. An illustration from the author’s research is shown in Figure 6.9. A central steel rod anode was surrounded by a brass tube cathode, and potentials of both were measured with respect to a saturated calomel electrode (SCE) through the indicated solution bridge. This configuration was chosen to give uniform current distribution between steel and brass. The high surface-area ratio, cathode to anode, of approximately 12:1, is common for couples accenting galvanic attack.

The brass-tube cathode replaced the usual auxiliary electrode in a conventional galvanostatic polarization set up, as shown schematically in Figure 6.10. DC current from the power supply, PS, simultaneously polarized the steel as an anode and the brass as cathode with stepwise increasing currents. Potential was recorded at steady state for each current step for both the brass and the steel. The resulting polarization curves of current versus potential in aerated 20% NaCl for each metal are plotted in Figure 6.11. It is notable that the cathode, showing evidence of concentration polarization of dissolved oxygen, is more strongly polarized than the steel anode. That is, the galvanic current is controlled by diffusion of dissolved.# 6.3 / Experimental Measurements

FIGURE 6.10 Galvanostatic polarization circuit for electrochemical measurements on the brass (cathode), steel (anode) galvanic couple shown in Figure 6.9. (From D. A. Jones, Corrosion, Vol. 40, p. 181, 1984. Reprinted by permission, National Association of Corrosion Engineers.)

oxygen to the cathode, as is typical for galvanic couples in aerated dilute neutral solutions.

Area ratios other than the experimental one of 12:1 were simulated simply by moving the experimental cathodic curve to higher or lower values with respect to the anodic curve in Figure 6.11. Intersection of the two curves in each case shows the couple potential at the indicated surface-area ratio. These graphically determined couple potentials are plotted as the solid line in Figure 6.12. The data points show experimentally determined couple potentials using the same indicated surface-area ratios. The agreement is good, considering the varying sources of brass and steel that were needed to make up the experimental couple ratios. Individual experimental polarization curves of anode and cathode thus provide a reasonable prediction of polarization in the corresponding galvanic couple.

# 6.3.2 Zero Resistance Ammeters

As indicated in Figures 6.8 and 6.11, the couple current is found at the crossover of the anodic and cathodic polarization curves, where potentials of anode and cathode are equal. Anode and cathode potentials are also equal in a shorted galvanic couple with no intermediate instrumentation. Therefore, /couple in Figure 6.11 is the current# Ch. 6 / Galvanic and Concentration Cell Corrosion

# CURRENT (A)

FIGURE 6.11 Experimental cathodic (O) and anodic ( • ) polarization curves in aerated 20% NaCI at room temperature for brass and steel, respectively, having surface area ratio of 12:1. Other surface area ratios simulated by moving cathodic curve with respect to the anodic curve. (From D. A. Jones, Corrosion, Vol. 40, p. 181, 1984, Reprinted by permission, National Association of Corrosion Engineers.)

in a shorted galvanic couple. A simple ammeter placed between anode and cathode does not measure Icoup at short circuit because there is an IRm drop across the ammeter, where Rm is the meter resistance. Thus, anode and cathode potentials are separated by IRm and I is less than the desired Icoup as indicated in Figure 6.13.

The circuit of Figure 6.10 may be defined as a zero resistance ammeter (ZRA), because the instrumentation can be adjusted so that there is no resistance, in effect, between anode and cathode. The power supply, PS, compensates for the usual IRm.

# BRASS-TO-STEEL SURFACE-AREA RATIO

FIGURE 6.12 Graphically simulated couple potential (---------- ) compared with experimental measurements (O) versus cathode/anode area ratio. (From D. A. Jones, Corrosion, Vol. 40, p. 181, 1984. Reprinted by permission, National Association of Corrosion Engineers.)# 6.3 / Experimental Measurements

Separation of anode and cathode. Potentiate when measuring galvanic current I with ammeter of resistance Rm.

Ohmic loss, and Iconple is measured where the potential difference between anode, A, and cathode, C, is zero. A high-impedance voltmeter, V, is adequate to monitor the potential difference between anode and cathode in a simple ZRA. The reference electrode; REF, in Figure 6.10 is useful to obtain the polarization curves of Figure 6.11.

The galvanostatic ZRA is useful for periodic measurements of /coupfe in a galvanic couple. However, it cannot be used to record 'couple current continuously. The polarization behavior of both anode and cathode usually vary with time along with the couple current. Thus, continuous adjustments to change the measured current are necessary to maintain anode and cathode potential difference at zero. On the other hand, a potentiostat can be utilized readily in a circuit to measure /couple continuously and automatically. The potentiostat senses a difference between the REF and AUX terminals of the instrument and controls the difference at a preset value by automatically varying the current between the WE and AUX terminals.

When AUX and REF terminals are shorted, as shown in Figure 6.14, the potentiostat will control potential between anode A and cathode C at any specified value. If that value is set at zero, the circuit will continuously and automatically read the /couple at short circuit on the milliammeter, mA. Figure 6.15 shows continuous recording of short-circuit current with time, as affected by dichromate inhibitor additions.

# 6.3.3 Galvanic Current by Polarization Resistance

In the case of a uniformly corroding metal, M, it is generally assumed that anodic and cathodic reaction sites are distributed uniformly over the surface when determining corrosion rate (current density) by polarization resistance. Anodic and cathodic sites are not necessarily stationary but may migrate randomly over the surface, although metallurgical inhomogeneities tend to fix positions. If a second, more# Ch. 6 / Galvanic and Concentration Cell Corrosion

noble metal, N, is coupled to M, the anodic dissolution rate of M will be increased, as shown in Figure 6.7. Anodic dissolution is largely restricted to M, and cathodic reduction of some oxidizer occurs on both M and N. Conservation of charge still dictates that each electron liberated by anodic dissolution of an M atom must be balanced by simultaneous consumption of another electron by reduction at the surface of N.

Both anodic and cathodic reactions are governed by charge-transfer or diffusion-controlled processes during galvanic corrosion, just as they are in the usual uniform corrosion of a single metal. The derivation of the polarization resistance method (Section 5.2.2) does not restrict the distribution of anode and cathode sites. Thus, the galvanic current or galvanic corrosion can be measured by polarization resistance.

Polarization resistance has not been widely exploited to measure galvanic currents. However, the feasibility and accuracy of the method for this purpose have been studied. Figure 6.164 shows a comparison of galvanic current, /coupie, between steel and aluminum in wet portland cement, as measured by polarization resistance and more conventional methods (Section 5.5). The agreement is good, demonstrating the decrease of 7CUie with time.

The advantage of measuring 7CUie by polarization resistance is that no instrumentation need be inserted between the anode and cathode as in the other methods described in Chapter 5. Galvanic currents can be measured in situ without interrupting the physical and geometric conditions that exist in the couple. For example, the galvanic currents flowing between active metallic (e.g., Zn and Al) coatings and cathodically protected substrate steel at breaks in the coating have been measured by polarization resistance. Such currents can be measured in situ only by polarization resistance.

FIGURE 6.14 Potentiostatic zero resistance ammeter for continuous and automatic measurement of couple current at short circuit. (From D. A. Jones, Corrosion, Vol. 40, p. 181, 1984. Reprinted by permission, National Association of Corrosion Engineers.)# 6.4 Determining Rates of Galvanic Corrosion

The rate of galvanic attack in a dissimilar metal couple is measured by the galvanic current density at the anode. The anodic current density at any given point on the anode in turn depends on polarization of both anode and cathode (Section 6.3.1), conductivity of the solution, and physical geometry of the couple, including the cathode/anode surface-area ratio. These factors are discussed in this section from the viewpoint of predicting galvanic corrosion rates.

# 6.4.1 Galvanic Current Diagrams

The usefulness of anodic and cathodic polarization curves to visualize polarization within a galvanic couple was demonstrated in Figure 6.11. The polarization curves in Figure 6.11 were obtained simultaneously in a single experiment. However, electro

FIGURE 6.15 Galvanic couple currents between brass and steel recorded automatically from a potentiostatic zero resistance ammeter. Effect of added K2Cr2O7 in aerated 20% NaCl. (From D. A. Jones, Corrosion, Vol. 40, p. 181 1984. Reprinted by permission, National Association of Corrosion Engineers.)# Ch. 6 / Galvanic and Concentration Cell Corrosion

Chemical polarization is not dependent on the source of polarizing current as long as current distribution is uniform. Thus, the experimental polarization curves for anode and cathode may be measured independently by the conventional galvanostatic and potentiostatic methods described in Sections 3.5.1 and 4.2.2, respectively, and used to predict the galvanic current in a galvanic couple with uniform current distribution.

Bennett and Greene were the first to suggest a composite polarization diagram to predict current in galvanic couples. The diagram consists of anodic and cathodic polarization curves for numerous alloys in a particular solution electrolyte. Their collection of polarization curves for this purpose, measured in aerated 3% NaCl and deaerated 1 N H2S04, is shown in Figures 6.17 and 6.18, respectively. The corrosion potentials on the vertical axis constitute the galvanic series for the listed alloys in the specified environment. The polarization curves add a new dimension of current or reaction rate to the galvanic series.

Polarization curves from Figure 6.17 for any pair of alloys can be used to predict the galvanic current passing when equal 1-cm2 areas of the two are galvanically coupled in aerated 3% NaCl. For example, the galvanic current in an aluminum and copper couple is approximately 70 A/cm2 using the polarization curves in Figure 6.19, taken from Figure 6.17. The vertical dashed lines represent the spread of values for the limiting current for reduction of dissolved oxygen, which is essentially the same for all alloys listed in Figure 6.17. The anodic current density is directly proportional to the penetration rate, assuming that the current distribution is uniform. The effects of a 10:1 surface-area ratio can be predicted by graphically increasing the cathode currents in Figure 6.19, as shown in Figure 6.11. The new galvanic current.

# FIGURE 6.16

Comparison of galvanic currents measured by polarization resistance and conventional zero resistance ammeters. (From D. A. Jones, Electrochem. Technol., Vol. 6, p. 241, 1968. Reprinted by permission, The Electrochemical Society.)# 6.4 / Determining Rates of Galvanic Corrosion

CURRENT DENSITY OiA/cm2

FIGURE 6.17 Potentiostatic polarization curves for various metals and alloys for prediction of galvanic corrosion in aerated, 3% NaCl. (From Bennett and Greene7.)

is approximately 700 µA, a corresponding increase in galvanic current by a factor of 10. Since the anode surface area has remained at 1 cm2, the anodic current density has increased to 700 µA/cm2. Cathodic current density at the copper remains at 70 µA/cm2 because the cathode surface area has been increased. This emphasizes the need to use current rather than current density in the electrochemical analysis of galvanic corrosion.# Ch. 6 / Galvanic and Concentration Cell Corrosion

The galvanic current diagrams of Figures 6.17 and 6.18 share the same limitations as anodic (and cathodic) polarization data for evaluation of general corrosion and passivity described in Section 4.3.3. Polarization data taken in laboratory purity electrolytes in short periods of time, compared to service exposure times, often do not give a reasonable measure of service performance. Over long periods of time and

# FIGURE 6.18

Potentiostatic polarization curves for various metals and alloys for prediction of galvanic corrosion in deaerated 1N H2S04. (From Bennett and Greene7)

CURRENT DENSITY (uA/cm2)

NO_CONTENT_HERE# 6.4 / Determining Rates of Galvanic Corrosion

In the presence of undetermined impurities, surface conditions can be expected to form which cannot be predicted from short term laboratory electrochemical testing. Nevertheless, the examples cited in this and the following sections show that the galvanic current diagrams give useful information and confirm known galvanic effects. Hack and Scully8 have shown that polarization curves on preexposed electrodes at very low scan rates give improved correlation with galvanic behavior in long-term seawater exposures.

# 6.4.2 Galvanic Passivation of Titanium

In dilute acid solutions, titanium corrodes at a high rate in the active state. When coupled to platinum, the corrosion rate of the titanium anode surprisingly decreases rather than increases as for zinc in Figure 6.4 or aluminum in Figure 6.19. This novel behavior is due to the passivation effects shown by the polarization curves in Figure 6.20, taken from Figure 6.18. Platinum increases the cathodic reduction of hydrogen to a level that stabilizes the passive film according to the criterion described in Section 4.1.5. The reduction current is higher than the critical anodic current density for passivation, ic. In fact, the exchange current density for the hydrogen reaction on platinum, z0,H2(Pt), is so high that the potential is controlled essentially at the half-cell potential for the hydrogen redox reaction. The corrosion rate for Ti is

# FIGURE 6.19

Predicting galvanic corrosion rates of aluminum-copper couples: Effect of Cu:AI surface area ratio. Polarization curves for Cu and Al taken from Figure 6.17:1# Ch. 6 / Galvanic and Concentration Cell Corrosion

Reduced to «CU0pie(Ti-pt)- Equal areas of Ti and Pt are assumed for simplicity so that current densities, i, may be used for these estimates.

The half-cell potential of the oxidizer (e.g., EH2/H+ in Figure 6.20) must be more noble than the primary passivation potential, Epp, of the active-passive alloy. The exchange current density for the oxidizer reaction on the cathode must be very high also in order for the total reduction current to exceed ic at Epp. These conditions are met only for titanium and chromium in air-free acid solutions when coupled to noble metal cathodes such as platinum, palladium, rhodium, and iridium. However, Figure 6.18 shows that when coupled to titanium, nickel may also have the requisite properties for passivation.

Small amounts of noble metals alloyed with titanium successfully increase the corrosion resistance in hot acid solutions, in which dissolved oxidizers such as oxygen have low solubility. Although not sufficient in bulk concentration, the alloying element enriches on the surface because it is essentially inert in the acid solutions. Soon there is enough surface area of the noble metal to facilitate passivation. If the enriched surface is abraded or otherwise damaged, the enrichment process repeats itself until the damaged area is again passivated. Commercial purity Ti with additions of 0.12 to 0.25% Pd are commercially available and have maximum corrosion resistance to hot acid solutions and crevice corrosion. Less expensive Ti-Ni alloys have met with considerable commercial success. Titanium, Code-12, contains optimally 0.8% Ni and 0.3% Mo. Molybdenum reduces the critical current density needed for passivation and thereby the necessary amount of alloyed nickel.

Chromium is also passivated by noble metal additions, but all chromium alloys are too brittle for practical use. Stainless steels with noble metal alloying additions are more readily passivated in aerated acids but have increased corrosion in deaerated acids because Epp is active to e02/0 H- but not ey H. The loss of resistance in+

# CURRENT DENSITY (iA/cm2)

FIGURE 6.20Polarization curves taken from Figure 6.17 illustrating galvanic passivation of Ti when coupled to Pt or Ni.# 6.4 / Determining Rates of Galvanic Corrosion

deaerated acid far offsets the improvement in aerated acid, and noble metal alloying of stainless steels is not technically feasible.

# 6.4.3 Current and Potential Distributions

Many useful predictions can be made assuming uniform current distribution, as indicated in the two preceding sections. However, many galvanic couples, in practice, do not conform to such an ideal. Quantitative predictions of galvanic corrosion often require further considerations of current and potential distribution on the surface of the anode.

The current and potential distributions between two galvanically coupled dissimilar metals depend on the conductivity of the electrolyte and the physical geometry of the couple, as well as polarization of anode and cathode. The effect of electrolyte or solution conductivity is similar to that of meter resistance, Rm, in Figure 6.13. The effective solution resistance, Rq, between any pair of points on anode and cathode separates the potential between those points by an amount, IRa, with a galvanic current, I < /Coupie* flowing in the couple.

The early data of Copson12 in Figure 6.21 illustrate the potential distribution in a coplanar couple between steel (iron) and nickel exposed for several weeks in aerated tap water. Potential was measured as a function of position in the electrolyte between a stationary reference electrode near the steel surface remote from the junction and an identical movable reference electrode. Lines of constant potential are shown on a plane perpendicular to the linear junction between the two metals. The tap-water electrolyte is of relatively low conductivity, creating substantial ohmic losses between remote points on the two metals. The nickel cathode is highly polar-

# FIGURE 6.21

Potential distribution around a coplanar galvanic couple between iron and nickel. (From H. R. Copson, Trans. Electrochem. Soc., Vol. 84, p. 71, 1943. Reprinted by permission, The Electrochemical Society.)

HORIZONTAL DISTANCE, x (cm)

Steel  Nickel# Ch. 6 / Galvanic and Concentration Cell Corrosion

DISTANCE FROM CONTACT (in.)

FIGURE 6.22 Effect of distance from the junction on attack at the anode in a galvanic couple. (From H. R. Copson, Trans. Electrochem. Soc., Vol. 84, p. 71, 1943. Reprinted by permission, The Electrochemical Society.)

ized, whereas the steel anode has very low polarization, as in the brass-steel couple of Figure 6.11. As a result, the nickel cathode potential is affected by lower currents at a much greater distance from the junction, as compared to the steel anode.

Strong concentration polarization is typical of the oxygen reduction reaction and largely independent of the metal surface because the limiting diffusion currents are the same for all. Similar concentration polarization is shown in Figure 6.11 for cathodic polarization in aerated salt solution on a brass cathode. The low anodic polarization on the steel anode concentrates anodic current near the junction, and the attack decreases to the background or self-corrosion rate, characteristic of the environment at points remote from the junction, as shown in Figure 6.22. Lower solution conductivity and lower polarization generally concentrate galvanic attack nearer the junction in a galvanic couple. Thus, galvanic attack is increased further by concentration of galvanic current near the contact line between dissimilar metals, due to the usual lower polarization of anode, as compared to cathode.

Mathematical analysis of current and potential distributions in galvanic cells has been conducted for simplified geometries and polarization functions. However, more complex systems have remained intractable until recently, when modern finite element and boundary element methods have been applied. Current and potential distributions on cathode structures are also of great practical importance on a larger physical scale in cathodic protection systems using sacrificial anodes and impressed currents (Sections 13.2.3 and 13.3.5).

# 6.5 Concentration Cells

Concentration cells affecting corrosion are numerous. Differential aeration cells, with differing concentrations of dissolved oxygen on a single metal surface or on electrically connected surfaces, are common and especially important to an understanding of corrosion behavior for many metals and environments. Such cells are of special interest for iron and carbon steel and are discussed for illustration in this# 6.5 / Concentration Cells

# Diaphragm

FIGURE 6.23 Differential aeration cell. (From H. Grubitsch, cited by U. R. Evans, The Corrosion and Oxidation of Metals, Arnold, London, p. 129, 1960.)

Acid-chloride concentration cells are important for the initiation and growth of pitting and crevice corrosion in stainless alloys and are discussed in Sections 7.2 and 7.3.

# 6.5.1 Differential Aeration Cell

The experimental differential aeration cell of Grubitsch17 is shown in Figure 6.23. Identical iron electrodes are immersed in 0. IN NaCl solutions on both sides of the porous diaphragm, which allows charge transfer but not sufficient mass transfer to affect the dissolved oxygen content in the solutions on either side. On one side, nitrogen (or hydrogen) is purged through the solution and on the other, compressed air, forming a differential aeration cell between the two electrodes. The rising bubbles in both compartments continuously recirculate the solutions to maintain uniform solution composition at the electrode surfaces.

The mixed potential analysis of the differential aeration cell is shown in Figure 6.24 for electrodes of equal area. With the two electrodes uncoupled, a mixed or corrosion potential, EconA, is established on the nitrogen side, where the anodic reaction is

Fe → Fe2+ + 2e−, (5)

and the cathodic reduction reaction is

2H2O + 2e− → 2OH− + H2. (6)# Ch. 6 / Galvanic and Concentration Cell Corrosion
