Repository: AdbulrhmanEldeeb/q-a_making

# Markdown File Processor

This project processes Markdown files, extracts and processes their content, and saves the results as JSON files. It is designed to handle large-scale Markdown content efficiently, leveraging modular code structure, logging, and progress tracking.

## Features

- **Markdown Processing**: Extracts and processes content from Markdown files using a custom processing pipeline.
- **Chunking Support**: Splits large text into manageable chunks for better handling.
- **Error Handling**: Automatically retries with rotated API keys in case of rate limits or errors.
- **JSON Output**: Saves processed data as structured JSON files for downstream use.

File: parsed_data/Heat_Treatment-Principals_&_Technology- Sharma-pdf.md (part 10 of 24)
# HEAT TREATMENT
Boronizing is one of the recent methods of surface hardening, which may be applied to any ferrous material but is generally adopted for carbon steels and tool steels. Both pack and gaseous techniques can be applied for surface hardening. In the case of pack process, the components are packed in heat-resistant boxes with mixtures of granules or paste of boron carbide or other boron compounds with additions of activators and diluents at 900–1000°C. Boron diffuses inwards and iron borides (FeB and Fe2B) layers are formed. On the outer surface, FeB phase forms, while in the interior, Fe2B phase is formed. FeB phase is more brittle and is not desirable. Higher temperatures, longer treatment times and high alloy steels favour the formation of FeB phase. The boride layers are very hard. The hardness of boride layers produced on carbon steels exceeds that of hard chrome electroplate, hardened tool steels.# 142 Heat Treatment—Principles and Techniques

and tungsten carbide. The hardness of boride layers on steel ranges between 1500 and 2100 VHN. Boride layer depths range from 0.012 to 0.127 mm, depending on material and application with the layer depth being matched to the intended application:

- Thick layers (up to 0.127 mm)—for abrasive wear.
- Thin layers (up to 0.025 mm)—for adhesive wear and friction reduction.

The treatment time required for a case depth of 0.15 mm is 6 hours at about 900°C. In this process, treatment temperature is very high, and hence hardening of components before boronizing is not required. Only in the case of tool steels after boronizing, hardening and tempering are required to have the desired mechanical properties.

High hardness can be achieved on steel alloys which is retained up to subcritical temperatures (i.e., 650°C). Heat treatable materials can be fully hardened after boronizing to optimize performance. Boronizing can increase the resistance of low alloy steel to acids such as sulphuric, phosphoric and hydrochloric acids. Boronized austenitic stainless steel has excellent resistance to hydrochloric acid. Boronizing can be selectively applied to only the area that requires hardening. Boronized layer can be polished to a high finish. It can be uniformly applied to irregular shapes.

Boronizing increases tool and mold life by improving resistance to abrasive, sliding and adhesive wear. It reduces the use of lubrication as have low coefficient of friction. But high process temperature may lead to the distortion of the component. Moreover, the component shows poor fatigue and corrosion resistance.

However, due to wear benefits provided by the boronized layer, combined with the broad range of compatible substrates and the cost-effective nature of the process, boronizing is used successfully for general wear resistance of carbon steel components. Additionally, due to its temperature and wear resistance, boronizing is also a good choice for certain tooling applications like in hot forging dies, wire drawing dies, extrusion dies, straightening rolls, ingot molds, etc. It is also used for general components including nozzles, plungers, gears, shafts, and rollers. Oil and gas components (production tubing, valve components, valve fittings, metal seals, coal/oil burner nozzles, etc.) also employ this technique. Other miscellaneous application includes turbine components, pump impellers, ball valves and seats, shaft protection sleeve, and guide bars.

# 8.9 CHROMIZING

Like boronizing process, chromizing is also used for surface hardening of both carbon and tool steels.

There are two types of chromizing: pack chromizing and gaseous chromizing. The components to be chromized are packed with fine chromium powder and additives. A typical chromizing mixture consists of 60 percent chromium or ferro chrome (with carbon content not exceeding 0.1%), 0.2 percent ammonium iodide, and 39 percent kaolin powder. Diffusion of chromium takes place at 900–1020°C, and chromium carbide is formed on the surface of steel. The treatment time needed for achieving a case depth of 0.02–0.04 mm is 12 hours at 900–1020°C. Hardness of chromium carbide layer is about 1500 VHN.# Chemical Heat Treatment of Steels

# Hard chromizing

If the steel, which is to be chromized, contains enough carbon (minimum 0.35%), a corrosion and wear resistant chromium layer will be formed on the surface of the work-piece during the chromizing treatment. If necessary, the work-piece can be heat treated after diffusion coating. The structure of the chromized layer is formed of mixed carbides of chromium, characterized by hardness and abrasive resistance.

# Soft chromizing

On steel, with low carbon content (&lt; 0.35%), a chromium carbide layer cannot be formed. Instead, a chromium diffusion layer builds up during the chromizing process which can reach up to 200 &micro;m in thickness and a chromium content of up to 35%. The high chromium content endows the work-piece with an excellent resistance against corrosion and oxidation while maintaining its ductility. Chromizing leads to excellent corrosion resistance under a variety of severe conditions. High temperature oxidation resistance is also improved significantly. Components may undergo bending and flanging operations without spalling. Hardness of chromium carbide layer is about 1500 VHN.

# 8.10 TOYOTA DIFFUSION (TD) PROCESS

The Toyota Diffusion (TD) process was initially developed by the Toyota Central Research and Development Laboratories to facilitate a surface treatment that created a hard and wear resistant surface for large automotive press tools. In Toyota diffusion process carbide forming elements such as vanadium and niobium are diffused into steels from a salt bath at about 1000°C. Carbide layers 5–12 &micro;m of very high hardness, about 3000 VHN are produced.

# Table 8.2 Comparison of Surface Hardness Obtained by Different Surface Hardening Methods

|Process|Material|Typical surface hardness, VHN|
|---|---|---|
|Carburizing|Wide range of steels|850|
|Carbonitriding|Carbon steels|850|
|Nitriding|Cr-Mo steel|650|
| |Cr-Mo-V steel|900|
| |Cr-Mo-Al steel|1100|
| |High-alloy tool steel|1100|
|Induction and flame hardening|0.4% C steel|500–600|
| |0.5% C steel|600–700|
|Boronizing|Mild steel, tool steel|1500|
|Chromizing|Carbon steel, tool steel|1500|
|Toyota diffusion process|Tool steel|3000–4000|# Heat Treatment—Principles and Techniques

In Toyota Diffusion process, the component is kept in salt bath of proprietary composition based on borax. The carbide forming elements are added in the form of ferro alloys, e.g. ferro-vanadium. The process is carried out at about 1050°C. After salt bath treatment, the components are quenched and tempered. This process of surface hardening is very appropriate for die and tool steels and is presently widely used in Japan. However, dimensional changes are possible, due to the high temperatures involved.

Extremely high hardness, impact resistance, wear resistance and seizure resistance can be achieved by Toyota diffusion process. The coatings formed by this process are harder than TiC and TiCN and have superior peel strength. The tool life increases and lubricant requirements decreases.

Given the superior wear resistance, high seizure resistance and reduced lubricant requirement that is associated with TD surface treatments, they have historically been used by the automotive industry in specialized press tool applications such as tight radius and deep draw. More recently, however, with the increased use of high strength steels, larger volumes and throughput requirements, automotive companies have been evaluating the use of TD surface treatments more widely on other areas of press tools.

TD surface treatments are not, however, restricted to automotive press tools, they can be applied to a range of engineering components, including shafts, screws, bushes, blades, taps, pins and plugs.

# QUESTIONS

1. What is case carburizing treatment? What is the surface hardness obtained and approximate carbon content of the carburized case?
2. Why it is necessary to toughen the core before hardening the case?
3. Specify the advantages of liquid and gaseous media used in case hardening over solid carbonaceous reagents.
4. What is vacuum carburizing process? List the advantages and limitations of this process.
5. Why post-carburizing heat treatment is necessary for case carburized parts?
6. Compare cyaniding and carbonitriding case hardening processes.
7. Why a white layer is formed during nitriding? How can it be prevented?
8. What is ion-nitriding process?
9. Discuss the recent advances in surface hardening processes.# 9. Surface Hardening Processes

In this chapter, those surface hardening processes are discussed in which there is no change in the chemistry of the surface of steel component to be surface hardened. These processes are flame hardening, induction hardening, laser hardening and electron beam hardening.

# Flame Hardening

Flame hardening is the simplest form of surface hardening heat treatment. This process consists of heating the large work-piece, such as crank shaft, axle, large gear, cam, bending roller, or any other complicated cross-section, by an oxy-acetylene or oxy-fuel blow pipe, followed by spraying of jet of water as coolant. After hardening, reheating of the parts is carried out in furnace or oil bath at about 180–200°C for stress relieving. Such a treatment does not appreciably reduce the hardness at the surface. Hardness in flame hardened steel is due to martensitic and lower bainitic structure.

Overheating of work-piece should be avoided, otherwise, there is danger of cracking after quenching and excessive grain growth in the region just below the hardened surface. The carbon content required for flame hardening steels varies from 0.3 percent to 0.6 percent. High carbon steels can also be hardened by this process, but greater care is required to avoid cracking. Normally, case depth up to 3 mm can be achieved. A high rate of heating is essential for thin cases with proper adjustment of timing of application of flame. For good quality, strict control of heating time and fuel and oxygen consumption is essential.

# Methods of Flame Hardening

There are four different methods which are used in general for flame hardening:

1. Stationary
2. Progressive
3. Spinning
4. Progressive-spinning

In the first, both burner and work-piece are stationary. Progressive hardening is carried out by using a burner combined with a waterspray, as shown in Figure 9.1(a). In this case, the burner moves over the large stationary work-piece. This is followed by quenching. In the spinning method, the work-piece is rotated, while the burner remains stationary. After heating, the flame is removed and quenching is carried out by a water jet. In the progressive-spinning method, the burner moves over a rotating work-piece [see Figure 9.1(b)]. In all the cases, rapid# 146 Heat Treatment—Principles and Techniques

Quenching is carried out after heating. There is little scaling, decarburization, or distortion in flame hardening. Since the heating and cooling are very fast, the core remains unaffected.

# Figure 9.1

Schematic diagram illustrating two principles,

Induction hardening may be used for local surface heat treatment. Generally, it is used to surface harden crank shafts, cam shafts, gears, crank pins and axles. In this process, heating of the component is achieved by electromagnetic induction. A conductor (coil) carries an alternating current of high frequency which is then induced in the enclosed steel part placed within the magnetic field of the coil. As a result, induction heating takes place. The heat so generated affects only the outer surface of the steel component due to skin effect.

The degree of flow of current on the outer surface of a component depends on the frequency, resistivity and permeability of the component. For a given material, the last two factors depend on temperature. The depth to which the current penetrates and raises the temperature is given by the following relation for steel components:

In cold state (at 20°C), d20 = 20/√f (9.1)

In hot state (at 800°C), d800 = 500/√f (9.2)

where d is the depth (mm) to which current flows and f is the frequency of current carried by the coil. This frequency is expressed in hertz. This relationship shows that the depth of hardening decreases with increase in frequency. In addition to direct heating of the skin by induced current, there is also some heating of the core due to conduction of heat. Hence, the# Surface Hardening

The overall depth of heating is greater than that given by Eqs. (9.1) and (9.2). Accordingly, the overall depth of penetration of heat (d0, in mm) at 800°C is given by the relation

(d0)800 = d800 + dc (9.3)

where dc (mm) is the depth of penetration of heat due to conduction and is given by the relation

dc = 0.2√t (9.4)

where t is the heating time (seconds).

In induction hardening, the component is heated usually for a few seconds only. Immediately after heating, the surface is quenched by a jet of cold water. Due to quenching, a martensitic structure is formed, which makes the outer surface hard and wear resistant. Figure 9.2 shows the operation of induction hardening.

In hardening, temperature for plain carbon steel is about 760°C. For alloy steels, higher hardening temperatures are required. For example, for Cr-Mo steels the hardening temperature is about 800°C.

A striking feature of induction hardening (which is true of other surface hardening processes also) is that in this process the original toughness and ductility remain unaffected even after heat treatment.

# Table 9.1 Process Conditions for Induction Heating of Steels

|Range of desired depth of hardening (mm)|Frequency required (Hz)|Range of power input required (kW)|
|---|---|---|
|0.5–1.1|450|15–19|
|1.1–2.3|450|8–12|
|1.5–2.3|10|15–25|
|2.3–3.0|10|15–23|
|3.0–4.0|10|15–22|
|3.0–4.0|3|22–25|
|4.0–5.0|3|15–22|# Heat Treatment—Principles and Techniques

This process is used for hardening those components which cannot be induction hardened because of associated distortion. Automatic transmission clutch cams (SAE 5060 steel) are hardened by this process. The work-piece is kept in vacuum at 0.06 m bar pressure. Electron beam is focused on the work-piece to heat the surface. In the beginning, energy input is kept high. With time, power input is reduced as the component gets heated up. This is done to avoid melting. Normally, case depth up to 0.75 mm can be achieved by this method. A mini-computer is used to control voltage, current, beam, dwell time and focus.

Laser beams are also used for surface hardening treatment. Since these have very high intensity, they may melt the work-piece when they are used at such high intensity. Therefore, a lens is used to reduce the intensity by producing a defocused spot or scans from 1–25 mm wide. A laser beam of 1 kW produces a circular spot whose diameter may vary from 0.50 mm to 0.25 mm. Industrial lasers up to 20 kW are now available. Case depth of about 0.75 mm is obtained by self quenching. The depth of hardening is governed by both time and energy density. In laser hardening process, less time is required than in induction and flame hardening processes, and the effect of heat on the surrounding surface is less, thus leading to less distortion. Some heat patterns are shown in Figure 9.3. No separate quenching media are required since quench is effected by the mass of the surrounding unheated portion. The microstructure of laser-heated steel consists of bainite + ferrite at the surface of the heated spot and pearlite and ferrite in the interior.

# Figure 9.3

Heat effects of three different beam optics, viz. defocused beam, single pass; defocused beam, overlapping passes; and oscillating beam, single pass employed in laser heat treatment.# Surface Hardening

The relationship between depth of hardening and power is as follows:

Y = 2 0.11(Db V)1/2 / 23.02P (9.5)

where

- Y = case depth (mm)
- P = laser power (W)
- Db = incident beam diameter (mm)
- V = traverse speed (mm/s)

However, experimental data show scattering. At a constant value of P/(DbV)1/2 case depth may vary by a factor of 2.

In many countries, the industrial scale application of laser heat treatment has already commenced. Rapid progress in this area has been achieved because of the availability of high power CO2 lasers and advanced cost effective laser production techniques.

The main advantages of laser heat treatment are as follows:

1. It is possible to achieve high production rates since light has no inertia and, consequently, it is possible to obtain high processing speeds with rapid stopping and starting.
2. Input distortion is quite low because specific energy is very low.
3. It is possible to give localized treatment with this process.
4. No external quenching is needed. At times external quenching may be adopted for such small parts which have insufficient mass for self-quenching.
5. There is hardly any contamination during surface hardening treatment.
6. It is possible to control the process with the help of a computer.
7. Those areas which are difficult to be treated by conventional methods can be easily treated with this technique.
8. It is not necessary to carry out any final machining operation subsequent to hardening.

Laser heat treatment is best suited for steel and cast irons. During laser heating, heat transfer takes place by inverse Bremsstrahlung effect, i.e. by interaction of laser beam with the free electrons of the substrate. As a result, the energy state of the electrons of the conduction band is raised.

For successful laser heat treatment, it is necessary that the temperature of the zone which is being hardened must reach closer to the austenitizing range. Further, between the heating and cooling cycles, the substrate must be maintained at the austenitizing temperature for sufficiently long time to ensure adequate diffusion of carbon. Also, there should be enough mass so that the cooling rate achieved by self-quenching is greater than the critical cooling rate required for martensite transformation.

While considering laser heat treatment, it is necessary to apply the same metallurgical concepts as in the case of other conventional heat treating processes. However, there are some basic differences between the laser heat treatment process and other conventional processes. Some of these are as follows:

1. It is possible to harden low carbon steel with relative ease due to extremely rapid heating and cooling rates associated with laser heating. There is hardly any effect due# 150 Heat Treatment—Principles and Techniques

to differences in hardenability between plain carbon steels and alloy steels since the cooling rates normally achieved during laser heat treatment are much higher than the critical cooling rate required for martensitic transformation.

1. It has generally been observed that the level of hardness achieved by laser hardening is higher than that obtained by conventional hardening.
2. Laser heat treatment is not well suited for alloys requiring rather long soaking time such as steels containing spheroidal carbides or cast irons rich in graphite instead of pearlite. The large soaking time required for the diffusion of carbon would restrict the operating parameters associated with the laser. Consequently, the process would lose its inherent advantage of rapid heating and cooling rate.

Cast irons with a combination of pearlite and graphite, on the other hand, can be heat treated successfully with lasers. When the pearlite is being dissolved to be converted into austenite and subsequently to martensite, some carbon diffusion takes place out of graphite flakes which will produce martensite around the original graphite flakes. However, the predominant hardening mechanism will be based on austenite formed by dissolution of pearlite.

Some of the major independent process variables connected with laser heat treatment are incident laser beam power, diameter of incident laser beam, absorptivity of laser beam by the coating, and the substrate and transverse speed across the substrate surface. Another important factor in this context is the thermophysical properties of the substrate.

The depth of hardness, geometry of the heat-affected zone, and microstructure and metallurgical properties of the laser heat treated material are the dependent variables.

For efficient laser heat treatment, it is necessary that proper absorption of light energy by the work-piece takes place. All heat transfer calculations for laser processing are based on this absorbed energy.

Melting and key hole formation should be strictly avoided during laser heat treatment. Hence, some absorbent coatings are invariably used during laser heat treatment. Colloidal graphite, manganese phosphate, zinc phosphate and black paint are some of the commonly used absorbent coatings. High absorptivity can also be achieved with the help of a mixer of sodium and potassium silicate. Absorptivity depends on coating thickness, coarseness and adherence to the substrate. Heat transfer between the coating and the substrate also plays an important role in this context.

With a given beam diameter and traverse speed, the depth of hardening by laser heat treatment is proportional to the laser power.

The surface heat source is defined by the diameter of the laser beam and distribution intensity.

The power density as also the coverage rate depends on the diameter of the laser beam. For laser heat treatment, a wide beam with uniform intensity distribution is preferable. This in turn ensures uniform case depth.

Different methods of beam manipulation can be adopted to obtain a broad beam with uniform intensity distribution. Different techniques used for this purpose are shown in Figure 9.4.

The interaction time depends on traverse speed. The depth of hardening is inversely proportional to traverse speed. For proper hardening, it is necessary to ensure a minimum interaction time of the order of 10–2 s with a power density exceeding 103 W/cm2.# Surface Hardening

Figure 9.4 Beam manipulation technique used for laser.

Case depth (CD) is defined as “the perpendicular distance from the surface of the steel to the point at which the change in hardness, chemical composition or microstructure of the case and core cannot be distinguished". This is the total case depth of steel.

The effective case depth of steel is the perpendicular distance from the surface to that point of core at which hardness values are given in Table 9.2.

# Table 9.2 Critical Hardness Values for Defining Case Depth

|Type of steels|Hardness (VHN)|Processes|
|---|---|---|
|1. With %C| | |
|0.28–0.32|350|Flame or induction hardened|
|0.33–0.42|400| |
|0.43–0.52|450| |
|Over 0.53|550| |
|2. Case hardening|550|Carburized, hardened and tempered|
|3. Nitriding|Values to be mutually|Nitrided and carbonitrided|
|4. Carbonitriding|Values to be mutually|Nitrided and carbonitrided|

Case depth is one of the deciding factors for a steel to be used in practice. Hence, it is necessary to measure the case depth of the steel so that the component can be used in service safely. There are four methods of measuring case depth:# 152 Heat Treatment—Principles and Techniques

# (i) Hardness method

# (ii) Chemical method

# (iii) Macrostructure method

# (iv) Microscopic method

These methods measure the case depth of the steel which is surface hardened by carburizing, nitriding, carbonitriding, cyaniding or induction and flame hardening processes.

# WFSFI Hardness Method

In this method, hardness values are taken along the case and core. It is a very accurate method since sharp change in hardness across case and core region can be measured. Specimens for this method are prepared by:

1. cross-section procedure
2. taper-grind procedure
3. step-grind procedure (IS : 6396), which we now discuss.

# Cross-section Procedure

The specimen is cut perpendicular to the hardened surface at a predecided area. Care should be taken to ensure that no change in hardness takes place as a result of cutting. The surface area is polished up to 4/0 emery paper.

Figure 9.5 gives the method of measuring case depth for light and medium cases, while Figure 9.6 shows the method of measuring the case depth for medium and heavier cases. The distance of the centre of each impression (formed by hardness measurement) is measured with the help of a suitable optical instrument which is calibrated.

# Figures

Figure 9.5: Methods for measuring light and medium cases.

Figure 9.6: Methods for measuring medium and heavy cases.

# Taper-grind Procedure

This method is suitable for light and medium cases, and is illustrated in Figure 9.7. A shallow taper is ground through the case of steel, and the hardness values are found along the surface of the prepared taper. Care should be taken to avoid reheating, cracking and tempering of steel during cutting while preparing specimen.

Figure 9.7: Taper ground specimen for light and medium cases.# Surface Hardening

# Step Grind Procedure

For medium and heavy cases, step-grind procedure is suitable. In this case, the hardness values are taken in steps of known distances below the surface. Figure 9.8 illustrates the step-grind method. Here, two predetermined depths are ground to ensure that the effective case depth is within specified limits.

For all the three procedures we have discussed, special care must be taken during hardness measurement. It is advisable to use such hardness testers whose indentor gives shallow impression so that the hardness values obtained are representative of the surface of the case or core. Testers which produce diamond pyramid having 10 hardness numbers are recommended. Rockwell A and C scales are recommended only for such steels which have high case depth.

# Chemical Method

It is a usual practice to apply this method only to carburized cases. It may also be applied to other case-hardening methods which involve change in chemical composition, viz. nitriding and carbonitriding. Carbon content is determined at various depths below the surface of case-hardened specimen. Where hardening is due to formation of nitrides (e.g. nitriding), nitrogen content is estimated. This is the most accurate method of determining case depth.

# Microstructure Method

In this technique, the test specimen is cut perpendicular to the hardened surface. The cut surface is ground and polished through 0/0 to 4/0 emery paper. After this, disc polishing is carried out, which is followed by etching with suitable etching reagent so that case and core regions can be distinguished. The etched specimen is washed in water or alcohol and dried, and is examined under a limited magnification of × 20.

# Microscopic Method

In this method, the specimen is cut perpendicular to the hardened surface and the cut surface is ground, polished and etched. The specimen is examined under microscope with calibrated eye piece. The total case depth is the distance from the surface to the point up to which the modified microstructure is observed.

# Questions

1. Compare the processes of flame hardening with induction hardening.
2. What is a laser hardening process? Discuss the basic difference between laser heat treatment process and other conventional processes.
3. Specify the composition of steels recommended for induction hardening.# Thermomechanical Treatment

# INTRODUCTION

The development of high strength materials, coupled with good formability, has always been the aim of material scientists. The demand for such a combination has increased considerably during the last few decades because of the ever increasing applications in the areas of space, deep sea and high pressure technology. Alloying, mechanical working, heat treatment, grain size control and nuclear irradiations are some of the techniques which may be taken recourse to individually or in combination for this purpose. Individually, each one of them has a limited strengthening effect. In order to attain enhanced properties, various combinations of these unit operations may be adopted advantageously. Thermomechanical treatment is one such combination. As the name suggests, it is a combination of heat treatment and mechanical working. However, this statement does not define the term thermomechanical treatment in the strict metallurgical sense since any combination of heat treatment and mechanical working cannot be termed a thermomechanical treatment. The term thermomechanical treatment refers to that treatment in which plastic deformation is carried out in such a way that phase transformation is affected by it.

The principle behind thermomechanical treatment is that plastic deformation results in the production of various crystal defects such as vacancies, dislocations, sub-grain boundaries and stacking faults. These defects severely affect the phase transformation in metals and alloys by providing nucleation sites and aiding diffusion process. These in turn affect the kinetics of phase transformation and morphology of phase(s) formed. Therefore, an important aspect of thermomechanical treatment is that phase transformation should occur under conditions of increased lattice defects. This means that there should be overlapping of the two processes, namely, heat treatment and mechanical deformation. Both processes may either proceed simultaneously or with a time gap. Thermomechanical treatments are equally applicable to both ferrous and non-ferrous materials. As major engineering applications involve the use of ferrous materials, specially steels, much work has been done on thermomechanical treatment of steels, which consists of producing strained austenite and its subsequent transformation to other phases. Lattice defects produced in austenite by deforming will thus be retained, partially or completely, in the transformed structure. Only precipitation hardenable non-ferrous alloys are subjected to thermomechanical treatments.# Thermomechanical Treatment

Alloys are discussed in Section 10.10. The other sections in this chapter deal with thermomechanical treatment of steels.

# 10.1 CLASSIFICATION

Depending on the temperature of deformation of austenite, thermomechanical treatment for steels can broadly be classified into two classes, namely, high temperature thermomechanical treatment (HTMT) and low temperature thermomechanical treatment (LTMT). The former includes deformation of austenite at a temperature above the recrystallization temperature. The austenite is immediately quenched after mechanical working. On the other hand, during low temperature thermomechanical treatment, austenite is supercooled to a temperature below the recrystallization temperature, and then this supercooled austenite is deformed at this temperature. This is followed by rapid cooling immediately after the working.

In high temperature thermomechanical treatment, strength levels obtained are higher than the conventional hardening and tempering treatment, but are less than those obtained by low temperature thermomechanical treatment. High temperature thermomechanical treatment is essentially a hot working process, and thus recrystallization eliminates strain-hardening effect to a great extent. For this reason, only small reduction in area, about 20 to 30%, is given, and steel is immediately quenched. Partial strain hardening induces strengthening in this treatment. However, this treatment results in better ductility, as measured by percentage elongation, reduction in area, and impact strength.

Low temperature thermomechanical treatment can be regarded as the transformation of cold-worked austenite. Deformation, as indicated by reduction in area, is about 80-90% in this case. This is the reason why strength levels are much higher than those obtained by high temperature thermomechanical treatment. Ductility values achieved by this treatment are comparatively lower. Figure 10.1 is a schematic diagram summarizing the LTMT and HTMT processes.

Another method of classification of thermomechanical treatment is based on the deformation temperature in relation to the critical temperatures of steel. On this basis, the three classes of thermomechanical treatments are the supercritical, intercritical and subcritical treatment. Supercritical thermomechanical treatment consists of deforming the steel in austenitic condition. Deformation is followed by rapid cooling. Recrystallization may or may not accompany deformation of austenite. Intercritical thermomechanical treatment is generally employed only for hypoeutectoid steels. It consists of deforming phase mixture of ferrite plus austenite. On quenching, the deformed dual phase structure gives a structure consisting of# 156 Heat Treatment—Principles and Techniques

Ferrite and martensite. Martensite present in the steel imparts directional properties to it. Subcritical thermomechanical treatment, as the name implies, consists of deforming austenite below the lower critical temperature, followed by immediate quenching.

# 10.1 Classification of Thermomechanical Treatments (Based on Critical Temperatures)

|Class|Temperature range|Examples|
|---|---|---|
|Supercritical TMT or high temperature TMT|Above upper critical temperature|Hot-cold working, controlled rolling|
|Intercritical TMT|Between upper and lower critical temperatures| |
|Subcritical TMT or low temperature TMT|Below lower critical temperature|Isoforming, ausforming|

# 10.2 CONTROLLED ROLLING

Very high strength levels are obtained by controlled rolling. This process consists of heating steel above the upper critical temperature, i.e. stable austenitic temperature range. Austenite, thus obtained is deformed, and conditions are so maintained that fine grains of recrystallized austenite are obtained. The grain growth tendency is checked by the hot working process variables and by the presence of second phase particles.

Second phase particles are generally carbides of microalloying elements such as niobium, vanadium and titanium. Fine austenitic grains will result in fine ferritic grains in the final structure. Ferritic grains nucleate at austenitic grain boundaries. Thus, the finer the austenitic grains, the better will be the ferritic grains. Therefore, it is very essential to check grain growth during recrystallization. Carbides of microalloying elements not only control the growth of austenitic grains but also retard the rate of recrystallization. However, the carbides of microalloying elements are effective only up to about 1050°C, and so rolling should be performed below this temperature. Heavy deformation during rolling elongates the austenitic grains, thereby increasing the grain-boundary area. This results in the availability of larger number of nucleation sites for ferrite. In order to have maximum strengthening, heavy deformation and low finishing temperature should be chosen. The process is widely employed for high strength low alloy steels.

# 10.3 HOT-COLD WORKING

Hot-cold working process consists of heating steel above the upper critical temperature. Stable austenite present at this temperature is deformed heavily in such a way that no recrystallization takes place. This non-recrystallized austenite is transformed into martensite by rapid quenching. In this process, work is carried out at minimum possible temperature above the austenitizing temperature. In order to control recrystallization, alloying elements such as vanadium, titanium or niobium are added to steel. The steel so obtained has strong directional properties.# Thermomechanical Treatment

Mechanical properties, such as strength, ductility, impact and fatigue strength, are considerably improved by this process. Since austenitic grain size is minimum at hot working temperature, size of martensitic platelets will also be small, which results in improvement of mechanical properties because of grain refinement. The degree of strengthening depends on the deformation temperature, amount of deformation and chemical composition of steel. Figure 10.2 depicts the hot-cold working TMT cycle.

# 10.4 AUSFORMING

Ausforming consists of heating steel above the upper critical temperature so as to get austenite. This austenite is supercooled to a temperature below the recrystallization temperature of the steel. The austenite so supercooled is deformed heavily. It is then quenched to obtain completely martensitic structure. No transformation should take place during deformation of metastable austenite. For this purpose, mechanical treatment should preferably be done at a constant temperature. Tensile strength, yield strength and ductility of ausformed steel are considerably higher than the corresponding values in steels in hardened and tempered condition. Not all steels can be given this treatment. Only steels which possess sufficient gap between pearlitic and bainitic C-curves are suitable for this purpose. This limitation facilitates deformation of metastable austenite. In addition, the pearlitic and bainitic C-curves should have sufficiently long incubation period. This ensures availability of sufficient time for deformation. Figure 10.3 is the TTT diagram for steels suitable for ausforming.

The resultant strength of ausformed steel is not dependent on carbon content of steel. It has, however, been observed that the strengthening effect of the process is small in carbon-free iron alloys. Some minimum amount of carbon, say about 0.05–0.10%, is essential for the success of this process. The strengthening effect of the process is enhanced in the presence of strong carbide forming elements. The presence of alloying elements which raise the stacking fault energy of austenite, for example, nickel, reduces the strengthening effect. In contrast, the strengthening effect associated with ausforming is increased considerably in the presence of elements which reduce the stacking fault energy of the austenite. This is due to the fact that elements, which reduce the stacking fault.# 158 Heat Treatment—Principles and Techniques

energy, raise the rate of work hardening and thus make the process more effective. The strengthening mechanism for the ausforming process is not fully understood. None of the theories put forward can explain all the salient features associated with this process. However, it is generally observed that some changes, such as refinement of martensitic grains, alteration of size, amount and distribution of carbides, and increased degree of dislocation density and other defects in the martensite, occur in the process. The extent of strengthening due to ausforming depends mainly on the amount, temperature and rate of deformation. For a given deformation, the strengthening effect increases with decrease in deformation temperature which generally lies between 400°C and 650°C. The greater the degree of deformation, the more is the increment in the strength for a given temperature of deformation. Ausformed steels have improved strength and ductility as compared to conventional hardened and tempered steels.

# 10.5 ISOFORMING
