Repository: AdbulrhmanEldeeb/q-a_making

# Markdown File Processor

This project processes Markdown files, extracts and processes their content, and saves the results as JSON files. It is designed to handle large-scale Markdown content efficiently, leveraging modular code structure, logging, and progress tracking.

## Features

- **Markdown Processing**: Extracts and processes content from Markdown files using a custom processing pipeline.
- **Chunking Support**: Splits large text into manageable chunks for better handling.
- **Error Handling**: Automatically retries with rotated API keys in case of rate limits or errors.
- **JSON Output**: Saves processed data as structured JSON files for downstream use.

File: parsed_data/Materials_Science_Engineering_Introduction_by_William_Callister.md (part 10 of 62)
|Germanium|Ge|32|72.64|5.32|Dia. cubic|0.122|0.053|4|937|
|Gold|Au|79|196.97|19.32|FCC|0.144|0.137|1|1064|
|Helium|He|2|4.003|—|—|—|—|Inert|272 (at 26 atm)|
|Hydrogen|H|1|1.008|—|—|—|0.154|1|259|
      orientations for edge, screw, and mixed disloca-
      tions.
Interfacial Defects

4.39   For an FCC single crystal, would you expect the
      surface energy for a (100) plane to be greater or
      less than that for a (111) plane? Why? (Note: You
      may want to consult the solution to Problem 3.60
      at the end of Chapter 3.)
4.40   For a BCC single crystal, would you expect the
      surface energy for a (100) plane to be greater or
      less than that for a (110) plane? Why? (Note: You
      may want to consult the solution to Problem 3.61
      at the end of Chapter 3.)
4.41     For    a  single    crystal   of   some     hypothetical
      metal that has the simple cubic crystal structure
      (Figure 3.3), would you expect the surface en-
      ergy for a (100) plane to be greater, equal to, or

      less than a (110) plane. Why?
4.42   (a)  For a given material, would you expect the
      surface energy to be greater than, the same as, or
      less than the grain boundary energy? Why?
      (b)  The grain boundary energy of a small-angle
      grain boundary is less than for a high-angle one.
      Why is this so?
4.43   (a)  Briefly describe a twin and a twin boundary.
      (b)  Cite the difference between mechanical and

      annealing twins.
4.44   For each of the following stacking sequences
      found in FCC metals, cite the type of planar de-
      fect that exists:

      (a)  . . . A B C A B C B A C B A . . .

      (b)  . . . A B C A B C B C A B C . . .
      Copy the stacking sequences and indicate the
      position(s)    of   planar    defect(s)    with    a  vertical
      dashed line.# Chapter 4 / Imperfections in Solids

# Grain-Size Determination

4.45 (a) Using the intercept method determine the mean intercept length, in millimeters, of the specimen whose microstructure is shown in Figure 4.15b; use at least seven straight-line segments. (b) Estimate the ASTM grain-size number for this material.

4.46 (a) Employing the intercept technique, determine the mean intercept length for the steel specimen whose microstructure is shown in Figure 9.25a; use at least seven straight-line segments. (b) Estimate the ASTM grain-size number for this material.

4.47 For an ASTM grain size of 6, approximately how many grains would there be per square inch under each of the following conditions? (a) At a magnification of 100 (b) Without any magnification

4.48 Determine the ASTM grain-size number if 30 grains per square inch are measured at a magnification of 250.

4.49 Determine the ASTM grain-size number if 25 grains per square inch are measured at a magnification of 75.

4.50 Following is a schematic micrograph that represents the microstructure of some hypothetical metal.

# Spreadsheet Problems

4.1SS Generate a spreadsheet that allows the user to convert the concentration of one element of a two-element metal alloy from weight percent to atom percent.

4.2SS Generate a spreadsheet that allows the user to convert the concentration of one element of a two-element metal alloy from atom percent to weight percent.

4.3SS Generate a spreadsheet that allows the user to convert the concentration of one element of a two-element metal alloy from weight percent to number of atoms per cubic centimeter.

4.4SS Generate a spreadsheet that allows the user to convert the concentration of one element of a two-element metal alloy from number of atoms per cubic centimeter to weight percent.

# Determine the following:

(a) Mean intercept length (b) ASTM grain-size number, G

4.51 The following is a schematic micrograph that represents the microstructure of some hypothetical metal.

# DESIGN PROBLEMS

# Specification of Composition

4.D1 Aluminum–lithium (Al–Li) alloys have been developed by the aircraft industry to reduce the weight and improve the performance of its aircraft. A commercial aircraft skin material having a density of 2.47 g/cm3 is desired. Compute the concentration of Li (in wt%) that is required.

4.D2 Copper (Cu) and platinum (Pt) both have the FCC crystal structure, and Cu forms a substitutional solid solution for concentrations up to approximately 6 wt% Cu at room temperature. Determine the concentration in weight percent of Cu that must be added to Pt to yield a unit cell edge length of 0.390 nm.# Questions and Problems

# FUNDAMENTALS OF ENGINEERING

# 4.1FE

Calculate the number of vacancies per cubic meter at 1000C for a metal that has an energy for vacancy formation of 1.22 eV/atom, a density of 6.25 g/cm3, and an atomic weight of 37.4 g/mol.

- (A) 1.49 × 1018 m3
- (B) 7.18 × 1022 m3
- (C) 1.49 × 1024 m3
- (D) 2.57 × 1024 m3

# 4.2FE

What is the composition, in atom percent, of an alloy that consists of 4.5 wt% Pb and 95.5 wt% Sn? The atomic weights for Pb and Sn are 207.19 g/mol and 118.71 g/mol, respectively.

- (A) 2.6 at% Pb and 97.4 at% Sn
- (B) 7.6 at% Pb and 92.4 at% Sn
- (C) 97.4 at% Pb and 2.6 at% Sn
- (D) 92.4 at% Pb and 7.6 at% Sn

# 4.3FE

What is the composition, in weight percent, of an alloy that consists of 94.1 at% Ag and 5.9 at% Cu? The atomic weights for Ag and Cu are 107.87 g/mol and 63.55 g/mol, respectively.

- (A) 9.6 wt% Ag and 90.4 wt% Cu
- (B) 3.6 wt% Ag and 96.4 wt% Cu
- (C) 90.4 wt% Ag and 9.6 wt% Cu
- (D) 96.4 wt% Ag and 3.6 wt% Cu# Chapter 5 Diffusion

Courtesy of Surface Division Midland-Ross

Courtesy Ford Motor Company

The first photograph on this page is of a steel gear that has been case hardened—that is, its outer surface layer was selectively hardened by a high-temperature heat treatment during which carbon from the surrounding atmosphere diffused into the surface. The “case” appears as the dark outer rim of that segment of the gear that has been sectioned. This increase in the carbon content raises the surface hardness (as explained in Section 10.7), which in turn leads to an improvement of wear resistance of the gear. In addition, residual compressive stresses are introduced within the case region; these give rise to an enhancement of the gear’s resistance to failure by fatigue while in service (Chapter 8).

Case-hardened steel gears are used in automobile transmissions, similar to the one shown in the photograph directly below the gear.

© BRIAN KERSEY/UPI/Landov LLC# WHY STUDY Diffusion?

Materials of all types are often heat-treated to improve their properties. The phenomena that occur during a heat treatment almost always involve atomic diffusion. Often, an enhancement of diffusion rate is desired; on occasion, measures are taken to reduce it. Heat-treating temperatures and times and/or cooling rates can often be predicted by using the mathematics of diffusion and appropriate diffusion constants. The steel gear shown on page 140 (top) has been case hardened (Section 8.10)—that is, its hardness and resistance to failure by fatigue have been enhanced by diffusing excess carbon or nitrogen into the outer surface layer.

# Learning Objectives

After studying this chapter, you should be able to do the following:

1. Name and describe the two atomic mechanisms of diffusion.
2. Distinguish between steady-state and nonsteady-state diffusion.
3. (a) Write Fick’s first and second laws in equation form and define all parameters.

(b) Note the kind of diffusion for which each of these equations is normally applied.
4. Write the solution to Fick’s second law for diffusion into a semi-infinite solid when the concentration of diffusing species at the surface is held constant. Define all parameters in this equation.
5. Calculate the diffusion coefficient for a material at a specified temperature, given the appropriate diffusion constants.

# Concentration of Ni, Cu

# 5.1 INTRODUCTION

Many reactions and processes that are important in the treatment of materials rely on the transfer of mass either within a specific solid (ordinarily on a microscopic level) or from a liquid, a gas, or another solid phase. This is necessarily accomplished by diffusion, the phenomenon of material transport by atomic motion. This chapter discusses the atomic mechanisms by which diffusion occurs, the mathematics of diffusion, and the influence of temperature and diffusing species on the rate of diffusion.

The phenomenon of diffusion may be demonstrated with the use of a diffusion couple, which is formed by joining bars of two different metals together so that there is intimate contact between the two faces; this is illustrated for copper and nickel in Figure 5.1, which includes schematic representations of atom positions and composition across the interface. This couple is heated for an extended period at an elevated temperature (but below the melting temperature of both metals) and cooled to room temperature. Chemical analysis reveals a condition similar to that represented in Figure 5.2—namely, pure copper and

# Tutorial Video:

Diffusion

# What is Diffusion?

|Cu|Ni|
|---|---|
|100|0|
|Position| |

# Figure 5.1

(a) A copper–nickel diffusion couple before a high-temperature heat treatment. (b) Schematic representations of Cu (red circles) and Ni (blue circles) atom locations within the diffusion couple. (c) Concentrations of copper and nickel as a function of position across the couple.# Chapter 5

# Diffusion

Diffusion of Cu atoms

Cu
Cu–Ni alloy
Ni
Diffusion of Ni atoms

0
Position
(a) (b) (c)

Figure 5.2
(a) A copper–nickel diffusion couple after a high-temperature heat treatment, showing the alloyed diffusion zone.

(b) Schematic representations of Cu (red circles) and Ni (blue circles) atom locations within the couple.

(c) Concentrations of copper and nickel as a function of position across the couple.

nickel at the two extremities of the couple, separated by an alloyed region. Concentrations of both metals vary with position as shown in Figure 5.2c. This result indicates that copper atoms have migrated or diffused into the nickel, and that nickel has diffused into copper.

# interdiffusion

The process by which atoms of one metal diffuse into another is termed interdiffusion, or impurity diffusion. Interdiffusion may be discerned from a macroscopic perspective by changes in concentration that occur over time, as in the example for the Cu–Ni diffusion couple. There is a net drift or transport of atoms from high- to low-concentration regions. Diffusion also occurs for pure metals, but all atoms exchanging positions are of the same type; this is termed self-diffusion. Of course, self-diffusion is not normally subject to observation by noting compositional changes.

# 5.2 DIFFUSION MECHANISMS

From an atomic perspective, diffusion is just the stepwise migration of atoms from lattice site to lattice site. In fact, the atoms in solid materials are in constant motion, rapidly changing positions. For an atom to make such a move, two conditions must be met: (1) there must be an empty adjacent site, and (2) the atom must have sufficient energy to break bonds with its neighbor atoms and then cause some lattice distortion during the displacement. This energy is vibrational in nature (Section 4.8). At a specific temperature, some small fraction of the total number of atoms is capable of diffusive motion, by virtue of the magnitudes of their vibrational energies. This fraction increases with rising temperature.

Several different models for this atomic motion have been proposed; of these possibilities, two dominate for metallic diffusion.

# Vacancy Diffusion

One mechanism involves the interchange of an atom from a normal lattice position to an adjacent vacant lattice site or vacancy, as represented schematically in Figure 5.3a. This mechanism is aptly termed vacancy diffusion. Of course, this process necessitates the presence of vacancies, and the extent to which vacancy diffusion can occur is a function of the number of these defects that are present; significant concentrations of vacancies may exist in metals at elevated temperatures (Section 4.2). Because diffusing atoms and vacancies exchange positions, the diffusion of atoms in one direction corresponds to the motion of vacancies in the opposite direction. Both self-diffusion and interdiffusion occur by this mechanism; for the latter, the impurity atoms must substitute for host atoms.

# Tutorial Video: Interstitial Diffusion

The second type of diffusion involves atoms that migrate from an interstitial position to a neighboring one that is empty. This mechanism is found for interdiffusion of impurities.# 5.3 FICK’S FIRST LAW

Diffusion is a time-dependent process—that is, in a macroscopic sense, the quantity of an element that is transported within another is a function of time. Often it is necessary to know how fast diffusion occurs, or the rate of mass transfer. This rate is frequently expressed as a diffusion flux (J), defined as the mass (or, equivalently, the number of atoms) M diffusing through and perpendicular to a unit cross-sectional area of solid per unit of time. In mathematical form, this may be represented as

Definition of diffusion flux

J = M (5.1)

where A denotes the area across which diffusion is occurring and t is the elapsed diffusion time. The units for J are kilograms or atoms per meter squared per second (kg/m2#s) or atoms/m2#s.

The mathematics of steady-state diffusion in a single (x) direction is relatively simple, in that the flux is proportional to the concentration gradient, dC/dx through the expression

Fick’s first law—diffusion flux for steady-state diffusion (in one direction)

J = -D (dC/dx) (5.2)

# Motion of a host or substitutional atom

such as hydrogen, carbon, nitrogen, and oxygen, which have atoms that are small enough to fit into the interstitial positions. Host or substitutional impurity atoms rarely form interstitials and do not normally diffuse via this mechanism. This phenomenon is appropriately termed interstitial diffusion (Figure 5.3b).

In most metal alloys, interstitial diffusion occurs much more rapidly than diffusion by the vacancy mode, because the interstitial atoms are smaller and thus more mobile. Furthermore, there are more empty interstitial positions than vacancies; hence, the probability of interstitial atomic movement is greater than for vacancy diffusion.

# Figure 5.3

Schematic representations of (a) vacancy diffusion and (b) interstitial diffusion.

Vacancy

Position of interstitial atom before diffusion

Position of interstitial atom after diffusion# Chapter 5

# Diffusion

Figure 5.4

(a) Steady-state and constant diffusion across a thin plate. (b) A linear concentration profile for the diffusion situation in (a).

Gas at pressure PB
Gas at pressure PA

Direction of diffusion of gaseous species

Concentration of diffusing species, CA
Concentration of diffusing species, CB

Position, x

# Fick’s first law

This equation is sometimes called Fick’s first law. The constant of proportionality is called the diffusion coefficient, which is expressed in square meters per second. The negative sign in this expression indicates that the direction of diffusion is down the concentration gradient, from a high to a low concentration.

Fick’s first law may be applied to the diffusion of atoms of a gas through a thin metal plate for which the concentrations (or pressures) of the diffusing species on both surfaces of the plate are held constant, a situation represented schematically in Figure 5.4a. This diffusion process eventually reaches a state wherein the diffusion flux does not change with time—that is, the mass of diffusing species entering the plate on the high-pressure side is equal to the mass exiting from the low-pressure surface—such that there is no net accumulation of diffusing species in the plate. This is an example of what is termed steady-state diffusion.

When concentration C is plotted versus position (or distance) within the solid x, the resulting curve is termed the concentration profile; furthermore, concentration gradient is the slope at a particular point on this curve. In the present treatment, the concentration profile is assumed to be linear, as depicted in Figure 5.4b, and

concentration gradient = dC = C = CA - CB (5.3)

For diffusion problems, it is sometimes convenient to express concentration in terms of mass of diffusing species per unit volume of solid (kg/m3 or g/cm3).

# Driving force

Sometimes the term driving force is used in the context of what compels a reaction to occur. For diffusion reactions, several such forces are possible; but when diffusion is according to Equation 5.2, the concentration gradient is the driving force.

One practical example of steady-state diffusion is found in the purification of hydrogen gas. One side of a thin sheet of palladium metal is exposed to the impure gas composed of hydrogen and other gaseous species such as nitrogen, oxygen, and water vapor. The hydrogen selectively diffuses through the sheet to the opposite side, which is maintained at a constant and lower hydrogen pressure.

1. Conversion of concentration from weight percent to mass per unit volume (kg/m3) is possible using Equation 4.9.

2. Another driving force is responsible for phase transformations. Phase transformations are topics of discussion in Chapters 9 and 10.# 5.4 Fick’s Second Law—Nonsteady-State Diffusion

# EXAMPLE PROBLEM 5.1

# Diffusion Flux Computation

A plate of iron is exposed to a carburizing (carbon-rich) atmosphere on one side and a decarburizing (carbon-deficient) atmosphere on the other side at 700C (1300F). If a condition of steady state is achieved, calculate the diffusion flux of carbon through the plate if the concentrations of carbon at positions of 5 and 10 mm (5 x 10-3 and 10-2 m) beneath the carburizing surface are 1.2 and 0.8 kg/m3, respectively. Assume a diffusion coefficient of 3 x 10-11 m2/s at this temperature.

# Concentration of diffusing species

# Solution

Fick’s first law, Equation 5.2, is used to determine the diffusion flux. Substitution of the values just given into this expression yields:

J = -D (CA - CB) / (xA - xB) = - (3 x 10-11 m2/s) (5 x (1.2 x 10-3 - 0.8) kg/m3) / (10-2 m)

= 2.4 x 10-9 kg/m2s

# 5.4 FICK’S SECOND LAW—NONSTEADY-STATE DIFFUSION

Most practical diffusion situations are nonsteady-state ones—that is, the diffusion flux and the concentration gradient at some particular point in a solid vary with time, with a net accumulation or depletion of the diffusing species resulting. This is illustrated in Figure 5.5, which shows concentration profiles at three different diffusion times. Under conditions of nonsteady state, use of Equation 5.2 is possible but not convenient; instead, the partial differential equation:

∂C/∂t = D ∂²C/∂x² (5.4a)

Fick’s second law, known as Fick’s second law, is used. If the diffusion coefficient is independent of composition (which should be verified for each particular diffusion situation), Equation 5.4a simplifies to:

∂C/∂t = D ∂²C/∂x² (5.4b)

for nonsteady-state diffusion (in one direction).

Figure 5.5 Concentration profiles for nonsteady-state diffusion taken at three different times, t1, t2, and t3.

t3 > t2 > t1

Distance# Chapter 5

# Diffusion

Solutions to this expression (concentration in terms of both position and time) are possible when physically meaningful boundary conditions are specified. Comprehensive collections of these are given by Crank, and Carslaw and Jaeger (see References). One practically important solution is for a semi-infinite solid3 in which the surface concentration is held constant. Frequently, the source of the diffusing species is a gas phase, the partial pressure of which is maintained at a constant value. Furthermore, the following assumptions are made:

1. Before diffusion, any of the diffusing solute atoms in the solid are uniformly distributed with concentration of C0.
2. The value of x at the surface is zero and increases with distance into the solid.
3. The time is taken to be zero the instant before the diffusion process begins.

These conditions are simply stated as follows:

Initial condition

For t = 0, C = C0 at 0 < x

Boundary conditions

For t > 0, C = Cs (the constant surface concentration) at x = 0

For t = 0, C = C0 at x

# Solution to Fick’s second law for the condition of constant surface concentration (for a semi-infinite solid)

Application of these conditions to Equation 5.4b yields the solution

Cx - C0 = 1 - erf a 21Dt bx (5.5)

where Cx represents the concentration at depth x after time t. The expression erf(x / 21Dt) is the Gaussian error function,4 values of which are given in mathematical tables for various x/21Dt values; a partial listing is given in Table 5.1. The concentration parameters that appear in Equation 5.5 are noted in Figure 5.6, a concentration profile taken at a specific time. Equation 5.5 thus demonstrates the relationship between concentration, position, and time—namely, that Cx, being a function of the dimensionless parameter x/1Dt, may be determined at any time and position if the parameters C0, Cs, and D are known.s

Suppose that it is desired to achieve some specific concentration of solute, C1, in an alloy; the left-hand side of Equation 5.5 now becomes

C1 - C0 = Cs - C0 = constant

3 A bar of solid is considered to be semi-infinite if none of the diffusing atoms reaches the bar end during the time over which diffusion takes place. A bar of length l is considered to be semi-infinite when l ≥ 101Dt.

4 This Gaussian error function is defined by

erf(z) = 2 1p3e-ydy2

where x/2 1Dt has been replaced by the variable z.# 5.4 Fick’s Second Law—Nonsteady-State Diffusion

|z|erf(z)|z|erf(z)|z|erf(z)|
|---|---|---|---|---|---|
|0|0|0.55|0.5633|1.3|0.9340|
|0.025|0.0282|0.60|0.6039|1.4|0.9523|
|0.05|0.0564|0.65|0.6420|1.5|0.9661|
|0.10|0.1125|0.70|0.6778|1.6|0.9763|
|0.15|0.1680|0.75|0.7112|1.7|0.9838|
|0.20|0.2227|0.80|0.7421|1.8|0.9891|
|0.25|0.2763|0.85|0.7707|1.9|0.9928|
|0.30|0.3286|0.90|0.7970|2.0|0.9953|
|0.35|0.3794|0.95|0.8209|2.2|0.9981|
|0.40|0.4284|1.0|0.8427|2.4|0.9993|
|0.45|0.4755|1.1|0.8802|2.6|0.9998|
|0.50|0.5205|1.2|0.9103|2.8|0.9999|

This being the case, the right-hand side of Equation 5.5 is also a constant, and subsequently

x = constant (5.6a)

or

x2 = constant (5.6b)

Some diffusion computations are facilitated on the basis of this relationship, as demonstrated in Example Problem 5.3.

# Tutorial Video:

Concentration, C

# Figure 5.6

Concentration profile for nonsteady-state diffusion; concentration parameters relate to Equation 5.5.

Cs – C0

Cx

Cx – C0

C0

x

Distance from interface

# EXAMPLE PROBLEM 5.2

Nonsteady-State Diffusion Time Computation I

For some applications, it is necessary to harden the surface of a steel (or iron–carbon alloy) above that of its interior. One way this may be accomplished is by increasing the surface concentration of carbon in a process termed carburizing; the steel piece is exposed, at an elevated temperature, to an atmosphere rich in a hydrocarbon gas, such as methane (CH4).

Consider one such alloy that initially has a uniform carbon concentration of 0.25 wt% and is to be treated at 950C (1750F). If the concentration of carbon at the surface is suddenly brought to and maintained at 1.20 wt%, how long will it take to achieve a carbon content of# Chapter 5

# Diffusion

0.80 wt% at a position 0.5 mm below the surface? The diffusion coefficient for carbon in iron at this temperature is 1.6 × 10-11 m/s; assume that the steel piece is semi-infinite.

# Solution

Because this is a nonsteady-state diffusion problem in which the surface composition is held constant, Equation 5.5 is used. Values for all the parameters in this expression except time t are specified in the problem as follows:

|C0|=|0.25 wt% C|
|---|---|---|
|Cs|=|1.20 wt% C|
|Cx|=|0.80 wt% C|
|x|=|0.50 mm = 5 × 10-4 m|
|D|=|1.6 × 10-11 m2/s|

Thus,

Cx - C0 = 0.80 - 0.25 = 1 - erf(5 × 10-4 m)

Cs - C0 1.20 - 0.25 = 22(1.6 × 10-11 m/s)(t)

0.4210 = erf(62.5 s1/2)

We must now determine from Table 5.1 the value of z for which the error function is 0.4210. An interpolation is necessary, as

|z|erf(z)|
|---|---|
|0.35|0.3794|
|z| |
|0.40|0.4284|

or

z - 0.35 = 0.4210 - 0.3794

0.40 - 0.35 = 0.4284 - 0.3794

or

z = 0.392

Therefore,

62.5 s1/2 = 0.392

and solving for t, we find

t = (62.5 s1/2)2 = 25,400 s = 7.1 h

# EXAMPLE PROBLEM 5.3

Nonsteady-State Diffusion Time Computation II

The diffusion coefficients for copper in aluminum at 500°C and 600°C are 4.8 × 10-14 and 5.3 × 10-13 m/s, respectively. Determine the approximate time at 500°C that will produce the same diffusion result (in terms of concentration of Cu at some specific point in Al) as a 10-h heat treatment at 600°C.# 5.5 FACTORS THAT INFLUENCE DIFFUSION

# Solution

This is a diffusion problem in which Equation 5.6b may be employed. Because at both 500°C and 600°C the composition remains the same at some position, say x0, Equation 5.6b may be written as

x02 D500 500t = x22 D600 600t

with the result that

D500 500t = D600 600t

or

D600 600t = (5.3 * 10-13 m/s)(102 h)

t500 = D500 = (10-14 m/s2) = 110.4 h

# Diffusing Species

The magnitude of the diffusion coefficient D is indicative of the rate at which atoms diffuse. The diffusing species and the host material influence the diffusion coefficient. For example, there is a significant difference in magnitude between self-diffusion and carbon interdiffusion in α-iron at 500°C, the D value being greater for the carbon interdiffusion (3.0 * 1021 vs. 1.4 * 1012 m/s). This comparison also provides a contrast between rates of diffusion via vacancy and interstitial modes, as discussed earlier. Self-diffusion occurs by a vacancy mechanism, whereas carbon diffusion in iron is interstitial.

# Temperature

Temperature has a profound influence on the coefficients and diffusion rates. For example, for the self-diffusion of Fe in α-Fe, the diffusion coefficient increases approximately six orders of magnitude (from 3.0 * 1021 to 1.8 * 1015 m/s) in rising temperature from 500°C to 900°C. The temperature dependence of the diffusion coefficients is

D = D0 exp(-Qd / RT) (5.8)

where

- D0 = a temperature-independent preexponential (m2/s)
- Qd = the activation energy for diffusion (J/mol or eV/atom)
- R = the gas constant, 8.31 J/mol·K or 8.62 * 105 eV/atom·K
- T = absolute temperature (K)

The activation energy may be thought of as that energy required to produce the diffusive motion of one mole of atoms. A large activation energy results in a

For diffusion situations wherein time and temperature are variables and in which composition remains constant at some value of x, Equation 5.6b takes the form

Dt = constant (5.7)# Chapter 5

# Diffusion

# Table 5.2 Diffusing Species

|Host Metal|D0 (m2/s)|Qd (J/mol)|
|---|---|---|
|Cb|1.1 × 106|87,400|
|Cc|2.3 × 105|148,000|
|Nb|5.0 × 107|77,000|
|Nc|9.1 × 105|168,000|
|Fec|2.8 × 104|251,000|
|Fec|5.0 × 105|284,000|
|Cud|2.5 × 105|200,000|
|Alc|2.3 × 104|144,000|
|Mgc|1.5 × 104| |
|Mg| |136,000|
|Znc|1.5 × 105|94,000|
|Mod|1.8 × 104|461,000|
|Nid|1.9 × 104|285,000|
|Znc|2.4 × 105|189,000|
|Cuc|2.1 × 104|124,000|
|Cuc|6.5 × 105|136,000|
|Mgc|1.2 × 104|130,000|
|Cuc|2.7 × 105|256,000|
|Nid|1.9 × 104|230,000|

aThere are two sets of diffusion coefficients for iron because iron experiences a phase transformation at 912°C; at temperatures less than 912°C, BCC α-iron exists; at temperatures higher than 912°C, FCC γ-iron is the stable phase.

bY. Adda and J. Philibert, Diffusion Dans Les Solides, Universitaires de France, Paris, 1966.

cE. A. Brandes and G. B. Brook (Editors), Smithells Metals Reference Book, 7th edition, Butterworth-Heinemann, Oxford, 1992.

dJ. Askill, Tracer Diffusion Data for Metals, Alloys, and Simple Oxides, IFI/Plenum, New York, 1970.

relatively small diffusion coefficient. Table 5.2 lists D0 and Qd values for several diffusion systems.

Taking natural logarithms of Equation 5.8 yields

ln D = ln D0 - Qd a T R1b (5.9a)

or, in terms of logarithms to the base 10,

log D = log D0 - 2.3R a1bQd (5.9b)

Because D, Qd, and R are all constants, Equation 5.9b takes on the form of an equation of a straight line:

y = b + mx# 5.5 Factors that Influence Diffusion

Temperature (°C)

Figure 5.7 Plot of the logarithm of the Diffusion coefficient (m/s) versus the reciprocal of absolute temperature for several metals. [Data taken from E. A. Brandes and G. B. Brook (Editors), Smithells Metals Reference Book, 7th edition, Butterworth-Heinemann, Oxford, 1992.]

| |C in -Fe|C in -Fe|
|---|---|---|
| |Zn in Cu| |
|Fe in -Fe|Al in Al| |
|Fe in -Fe|Cu in Cu| |

where y and x are analogous, respectively, to the variables log D and 1/T. Thus, if log D is plotted versus the reciprocal of the absolute temperature, a straight line should result, having slope and intercept of Qd/2.3R and log D0, respectively. This is, in fact, the manner in which the values of Qd and D0 are determined experimentally. From such a plot for several alloy systems (Figure 5.7), it may be noted that linear relationships exist for all cases shown.

# Concept Check 5.1

Rank the magnitudes of the diffusion coefficients from greatest to least for the following systems:

- N in Fe at 700°C
- Cr in Fe at 700°C
- N in Fe at 900°C
- Cr in Fe at 900°C

Now justify this ranking. (Note: Both Fe and Cr have the BCC crystal structure, and the atomic radii for Fe, Cr, and N are 0.124, 0.125, and 0.065 nm, respectively. You may also want to refer to Section 4.3.)

[The answer may be found at www.wiley.com/college/callister (Student Companion Site).]

# Concept Check 5.2

D versus 1/T, plot (and label) lines for both metals, given that D0(A) Consider the self-diffusion of two hypothetical metals A and B. On a schematic graph of ln D0 (B) and Q (A) d Qd(B).

[The answer may be found at www.wiley.com/college/callister (Student Companion Site).]# Chapter 5

# EXAMPLE PROBLEM 5.4

Diffusion Coefficient Determination

Using the data in Table 5.2, compute the diffusion coefficient for magnesium in aluminum at 550°C.

# Solution

This diffusion coefficient may be determined by applying Equation 5.8; the values of D0 and Qd from Table 5.2 are 1.2 × 104 m/s and 130 kJ/mol, respectively. Thus,

D = (1.2 × 10−4 m2/s) expc - (8.31 J/mol·K)(550 + 273 K) / (130,000 J/mol)

= 6.7 × 10−13 m/s2

# EXAMPLE PROBLEM 5.5

Diffusion Coefficient Activation Energy and Preexponential Calculations

Figure 5.8 shows a plot of the logarithm (to the base 10) of the diffusion coefficient versus reciprocal of absolute temperature for the diffusion of copper in gold. Determine values for the activation energy and the preexponential.

# Solution

From Equation 5.9b the slope of the line segment in Figure 5.8 is equal to Q/2.3R, and the intercept at 1/T0 gives the value of log D. Thus, the activation energy may be determined as

Qd = -2.3R(slope) = -2.3R (log D)

where D1 and D2 are the diffusion coefficient values at 1/T1 and 1/T2, respectively.

Let us arbitrarily take 1/T1 = 3 (K)−1. We may now read the corresponding log D1 and log D2 values from the line segment in Figure 5.8.

[Before this is done, however, a note of caution is offered: The vertical axis in Figure 5.8 is scaled logarithmically (to the base 10); however, the actual diffusion coefficient values are noted on this axis. For example, for D = 1014 m2/s, the logarithm of D is 14.0, not 1014. Furthermore, this logarithmic scaling affects the readings between decade values; for example, at a location midway between 1014 and 1015, rather, 1014.5 = 3.2 × 1015, the value is not 5 15.]

Figure 5.8: Plot of the logarithm of the diffusion coefficient versus the reciprocal of absolute temperature for the diffusion of copper in gold.# 5.5 Factors that Influence Diffusion

Thus, from Figure 5.8, at 1/T1 = 0.8 × 103 (K)-1, log D1 = 12.40, whereas for 1/T2 = 1.1 × 103 (K)-1, log D2 = 15.45, and the activation energy, as determined from the slope of the line segment in Figure 5.8, is

Qd = -2.3R( log D1 - log D2) / (T1 - T2)

= -2.3(8.31 J/mol K) (0.8 × 10-3 (K)-1 - 1.1 × 10-3 (K)-1)

= 194,000 J/mol = 194 kJ/mol

Now, rather than try to make a graphical extrapolation to determine D, we can obtain a more accurate value analytically using Equation 5.9b, and we obtain a specific value of D (or log D) and its corresponding T (or 1/T) from Figure 5.8. Because we know that log D = 15.45 at 1/T = 1.1 × 103 (K)-1, then

log D0 = log D + (2.3R Qd T)

= -15.45 + (2.3)(8.31 J/mol K)(194,000 J/mol)(1.1 × 10-3 [K]-1)

= -4.28

Thus, D0 = 10-4.28 m/s = 5.2 × 105 m/s2

# DESIGN EXAMPLE 5.1

# Diffusion Temperature–Time Heat Treatment Specification

The wear resistance of a steel gear is to be improved by hardening its surface. This is to be accomplished by increasing the carbon content within an outer surface layer as a result of carbon diffusion into the steel; the carbon is to be supplied from an external carbon-rich gaseous atmosphere at an elevated and constant temperature. The initial carbon content of the steel is 0.20 wt%, whereas the surface concentration is to be maintained at 1.00 wt%. For this treatment to be effective, a carbon content of 0.60 wt% must be established at a position 0.75 mm below the surface. Specify an appropriate heat treatment in terms of temperature and time for temperatures between 900 and 1050°C. Use data in Table 5.2 for the diffusion of carbon in g-iron.

# Solution

Because this is a nonsteady-state diffusion situation, let us first employ Equation 5.5, using the following values for the concentration parameters:

C0 = 0.20 wt% C

Cs = 1.00 wt% C

Cx = 0.60 wt% C

Therefore,

Cx - C0 = 0.60 - 0.20 = (1 - erfa) 21Dt

Cs - C0 = 1.00 - 0.20

and thus,

0.5 = erfa 21Dt# Chapter 5

# Diffusion

Using an interpolation technique as demonstrated in Example Problem 5.2 and the data presented in Table 5.1, we find

x = 0.4747 (5.10)

The problem stipulates that x = 0.75 mm = 7.5 × 10-4 m. Therefore,

7.5 × 10-4 m = 0.4747

21Dt

This leads to

Dt = 6.24 × 10-7 m2

Furthermore, the diffusion coefficient depends on temperature according to Equation 5.8, and, from Table 5.2 for the diffusion of carbon in g-iron, D0 = 2.3 × 105 m/s and Qd = 148,000 J/mol.2 Hence,

Dt = D0 expa - RT/Qd(t) = 6.24 × 10-7 m2

(2.3 × 10-5 m2/s) expc - (8.31 J/molK)(T)d (t) 148,000 J/mol = 6.24 × 10-7 m2

and, solving for the time t, we obtain

t (in s) = 0.0271 expa - 17,810bT

Thus, the required diffusion time may be computed for some specified temperature (in K). The following table gives t values for four different temperatures that lie within the range stipulated in the problem.

|Temperature (°C)|Time (s)|Time (h)|
|---|---|---|
|900|106,400|29.6|
|950|57,200|15.9|
|1000|32,300|9.0|
|1050|19,000|5.3|

# 5.6 DIFFUSION IN SEMICONDUCTING MATERIALS

One technology that applies solid-state diffusion is the fabrication of semiconductor integrated circuits (ICs) (Section 18.15). Each integrated circuit chip is a thin square wafer having dimensions on the order of 6 mm × 6 mm × 0.4 mm; furthermore, millions of interconnected electronic devices and circuits are embedded in one of the chip faces.

Single-crystal silicon is the base material for most ICs. In order for these IC devices to function satisfactorily, very precise concentrations of an impurity (or impurities) must be incorporated into minute spatial regions in a very intricate and detailed pattern on the silicon chip; one way this is accomplished is by atomic diffusion.

Typically, two heat treatments are used in this process. In the first, or predeposition step, impurity atoms are diffused into the silicon, often from a gas phase, the partial pressure of which is maintained constant. Thus, the surface composition of the impurity# 5.6 Diffusion in Semiconducting Materials

also remains constant over time, such that impurity concentration within the silicon is a function of position and time according to Equation 5.5—that is,

Cx - C0 = 1 - e-α 21Dt
Cs - C0

Predeposition treatments are normally carried out within the temperature range of 900°C and 1000°C and for times typically less than 1 h.

The second treatment, sometimes called drive-in diffusion, is used to transport impurity atoms farther into the silicon in order to provide a more suitable concentration distribution without increasing the overall impurity content. This treatment is carried out at a higher temperature than the predeposition one (up to about 1200°C) and also in an oxidizing atmosphere so as to form an oxide layer on the surface. Diffusion rates through this SiO2 layer are relatively slow, such that very few impurity atoms diffuse out of and escape from the silicon. Schematic concentration profiles taken at three different times for this diffusion situation are shown in Figure 5.9; these profiles may be compared and contrasted to those in Figure 5.5 for the case in which the surface concentration of diffusing species is held constant. In addition, Figure 5.10 compares (schematically) concentration profiles for predeposition and drive-in treatments.

If we assume that the impurity atoms introduced during the predeposition treatment are confined to a very thin layer at the surface of the silicon (which, of course, is only an approximation), then the solution to Fick’s second law (Equation 5.4b) for drive-in diffusion takes the form

C(x, t) = Q0 exp-4Dt/x2 (5.11)

Here, Q0 represents the total amount of impurities in the solid that were introduced during the predeposition treatment (in number of impurity atoms per unit area); all other parameters in this equation have the same meanings as previously. Furthermore, it can be shown that

Q0 = 2Cs Bp (5.12)

where Cs is the surface concentration for the predeposition step (Figure 5.10), which was held constant, Dp is the diffusion coefficient, and tp is the predeposition treatment time.

Another important diffusion parameter is junction depth, xj. It represents the depth (i.e., value of x) at which the diffusing impurity concentration is just equal to Cs.

After predeposition

t1 t3 > t2 > t1

t2

After drive-in

t3

Distance into silicon (x)

Figure 5.9 Schematic concentration profiles for drive-in diffusion of semiconductors at three different times, t1, t2, and t3.

Figure 5.10 Schematic concentration profiles taken after (1) predeposition and (2) drive-in diffusion treatments for semiconductors. Also shown is the junction depth, xj.# Chapter 5

# Diffusion

the background concentration of that impurity in the silicon (CB) (Figure 5.10). For drive-in diffusion xj may be computed using the following expression:

xj = c (4Dd td) ln a CB 1pDd tdb d (5.13)

Here, Dd and td represent, respectively, the diffusion coefficient and time for the drive-in treatment.

# EXAMPLE PROBLEM 5.6

# Diffusion of Boron into Silicon

Boron atoms are to be diffused into a silicon wafer using both predeposition and drive-in heat treatments; the background concentration of B in this silicon material is known to be 1 × 1020 atoms/m3. The predeposition treatment is to be conducted at 900°C for 30 min; the surface concentration of B is to be maintained at a constant level of 3 × 1026 atoms/m. Drive-in diffusion will be carried out at 1100°C for a period of 2 h. For the diffusion coefficient of B in Si, values of Qd and D0 are 3.87 eV/atom and 2.4 × 10-3 m/s, respectively.

1. (a) Calculate the value of Q0
2. (b) Determine the value of xj for the drive-in diffusion treatment.
3. (c) Also for the drive-in treatment, compute the concentration of B atoms at a position 1 m below the surface of the silicon wafer.

# Solution

(a) The value of Q0 is calculated using Equation 5.12. However, before this is possible, it is first necessary to determine the value of D for the predeposition treatment [Dp at T = Tp = 900°C (1173 K)] using Equation 5.8. (Note: For the gas constant R in Equation 5.8, we use Boltzmann’s constant k, which has a value of 8.62 × 10-5 eV/atomK). Thus,

Dp = D0 exp(-kTp/Qd) = (2.4 × 10-3 m/s) exp(-2 × 10-5 eV/atom K)(1173 K)/(3.87 eV/atom) = 5.73 × 10-20 m2/s
