Repository: AdbulrhmanEldeeb/q-a_making

# Markdown File Processor

This project processes Markdown files, extracts and processes their content, and saves the results as JSON files. It is designed to handle large-scale Markdown content efficiently, leveraging modular code structure, logging, and progress tracking.

## Features

- **Markdown Processing**: Extracts and processes content from Markdown files using a custom processing pipeline.
- **Chunking Support**: Splits large text into manageable chunks for better handling.
- **Error Handling**: Automatically retries with rotated API keys in case of rate limits or errors.
- **JSON Output**: Saves processed data as structured JSON files for downstream use.

File: parsed_data/Heat_Treatment-Principals_&_Technology- Sharma-pdf.md (part 11 of 24)
# HEAT TREATMENT
The isoforming process consists of deforming steel below the lower critical temperature during transformation. The resultant product of transformation may be either fine pearlite or bainite, depending on the prevailing conditions. The process is called isoforming because transformation proceeds isothermally. The steel is first heated above upper critical temperature and then quenched immediately to a temperature of about 650°C, i.e. in the vicinity of nose of the TTT curve (see Figure 10.4). Mechanical working is carried out at this temperature. Sufficient time should be available at this temperature for carrying out the deformation process and for the metastable austenite to transform isothermally to pearlite. Just after the completion of the transformation, steel is quenched. The larger the deformation or lower the deforming temperature, the greater is the level of strength developed in the steel. Bainitic structure can be achieved in the final product in the same way as discussed above with some minor modifications. In this case, stable austenite is supercooled to a temperature range where it transforms to bainite (see Figure 10.4). Steel is deformed during the transformation of metastable austenite to bainite, followed by rapid cooling. The process results in improved and uniform mechanical properties as compared to the properties obtained by conventional hardening and tempering.

# 10.6 MARSTRAINING

In the marstraining process, steel is heated above austenitizing temperature, followed by rapid quenching so as to get a martensitic structure. Since as-quenched martensite is very hard and# Thermomechanical Treatment

brittle, it is partially tempered to restore ductility. The ductile martensite thus obtained is cold worked. Only small deformations can be employed in this case because of the rapid rate of work hardening of martensite. This cold-worked martensite is retempered. The second tempering temperature should be lower than the first one. The process produces strain ageing and results in significant improvement in yield strength and tensile strength levels. It is believed that epsilon carbide formed at low tempering temperature dissolves during deformation. The dislocation-carbon interaction thus obtained hinders the movement of dislocations on retempering, and mechanical strength of the steel is improved. Since bainite is relatively soft as compared to martensite, it can be cold worked easily. The strain tempering response of bainite is found to be better than that of martensite in the sense that, for a given strength value, better ductility can be obtained. The first stage of the process, i.e. pretempering, which is carried out to impart some ductility to the steel for cold working, can be dispensed with in the case of strain tempering of bainite.

# 10.7 CRYOFORMING

The cryoforming process is also known as zerolling. It consists of heating steel above the upper critical temperature. From this temperature, steel is rapidly quenched to sub-zero temperature. Then it is plastically deformed at sub-zero temperature, which is accompanied by high rate of work hardening. The transformation of a part of austenite to martensite takes place during deformation, and martensite thus produced has better yield strength, tensile strength and hardness. When austenite gets transformed into martensite at sub-zero temperature, a noise similar to crying is produced. The crying-like sound is produced because both deformation and transformation proceed simultaneously (see Figure 10.5). The process is well suited to steels which cannot be strengthened by cold working because of the high rate of work hardening, resulting in loss of ductility at a rapid rate. The only drawback associated with the process is that a part of austenite is stabilized. This in turn transforms to hard and brittle martensite during service at room temperature. Martensite so formed may cause brittleness.

# 10.8 PRELIMINARY THERMOMECHANICAL TREATMENT

In this process, steel is plastically deformed. Such steel is rapidly heated to austenitizing temperature, followed by rapid cooling. The treatment does not result in complete elimination of strain-hardening effect developed by deformation given prior to austenitizing. Therefore, the steels thus treated are associated with some strain-hardening effect. The magnitude of residual strain-hardening effect depends on the chemical composition of steel, amount of deformation,# 160 Heat Treatment—Principles and Techniques

rate of deformation, rate of heating to austenitizing temperature, and the austenitizing temperature. Figure 10.6 summarizes the preliminary TMT cycles.

# Figure 10.6 Preliminary TMT cycle.

# 10.9 THERMOMECHANICAL ANNEALING

Thermomechanical annealing consists of heating steel to a temperature just below the upper critical temperature. The metastable austenite thus obtained is plastically deformed as it cools down. The minimum temperature of deformation is just below the lower critical temperature. The process results in a structure consisting of ferrite and well distributed tiny globules of carbides. Such a structure is essential as it improves machinability of alloy steels to a great extent. The structure can be alternatively attained by spheroidizing (see Section 5.3) which is a very lengthy treatment as compared to thermomechanical annealing. Spheroidizing treatment for alloy steels takes long time due to a number of factors. Firstly, alloy steels are heated up and cooled down at slow rates. Secondly, many of the common alloying elements lower down the lower critical temperature, necessitating low temperature spheroidizing cycle and consequent low diffusion rates and low spheroidization speeds.

# Figure 10.7 Thermomechanical annealing.# 10.10 THERMOMECHANICAL TREATMENT OF NON-FERROUS ALLOYS

Thermomechanical treatment of non-ferrous alloys is commonly applied to the age-hardenable alloys. The process consists of plastic deformation of alloys followed by ageing treatment. This is in contrast to thermomechanical treatment applicable to steel, which consists of plastic deformation and simultaneous phase transformation. Significant amount of work has been done on thermomechanical treatment of non-ferrous alloys. Aluminium, copper, and nickel base precipitation hardenable alloys have been successfully subjected to thermomechanical treatment. Tensile strengths so acquired have been found to be many times the tensile strengths obtainable by conventional quenching and ageing treatment. Depending on the temperature of deformation, the process can be divided into two classes, namely, low temperature thermomechanical treatment (LTMT), and high temperature thermomechanical treatment (HTMT). LTMT and HTMT of non-ferrous alloys are shown in Figure 10.8.

Figure 10.8 LTMT and HTMT cycle for an age hardening alloy.

Low temperature thermomechanical treatment of non-ferrous alloys consists of heating alloy to a single phase structure (solutionizing). From this temperature, alloy is rapidly cooled so that it retains the high temperature phase which is generally a supersaturated solid solution of alloying elements in base metal. This supersaturated solid solution is subjected to cold deformation. The cold-worked alloy is then aged at room temperature or at slightly higher temperatures. For a given alloy, such a treatment results in better yield strength and tensile strength than simple age hardening treatment. However, ductility will be comparatively poor. Tensile strength and hardness values increase as the degree of cold deformation rises. The larger the deformation of as-quenched alloy, the more is the improvement in tensile strength, yield strength, and hardness levels after deformation and ageing.

The strengthening mechanism during low temperature thermomechanical treatment of non-ferrous alloys can be explained on the basis of strain hardening and interaction between crystal defects and precipitated particles. Firstly, cold deformation produces strain-hardening effect. The higher the degree of deformation, the more will be the effect of strain hardening. Certain amount of strain hardening is retained even after heating to ageing temperature. The reason for this is that, in general, ageing temperatures are sufficiently low. So, only the recovery# 162 Heat Treatment—Principles and Techniques

Process, and not the recrystallization process, occurs at the ageing temperature. Thus, precipitation hardening takes place with higher initial strength/hardness values. It has been experimentally found that for a given alloy, strength/hardness levels have increased significantly by such a treatment as compared to quenching and ageing treatment. The extent of strengthening effect has been found to be decreasing with lowering amount of deformation and increasing magnitude of ageing temperature. Further, as-quenched supersaturated solid solution, which is thermodynamically unstable, becomes more unstable due to cold deformation. For such a highly unstable alloy, age hardening phenomenon is accelerated. This is due to (i) increased number of potential sites for precipitation, and (ii) enhanced diffusion rate. The defects introduced by cold working contribute to both these factors. The resultant strength/hardness, as usual, also depends on the nature and amount of phase that precipitates out. Cold deformation not only accelerates the precipitation rate from the supersaturated solid solution but also increases the number of precipitated particles and their volume fraction. It increases the probability of precipitation of some phases which would not have been precipitated out in the absence of cold deformation. Experimental observations have also confirmed that the sequence of progress of ageing treatment can be altered by cold deformation. One of the essential conditions for age hardenable alloys, i.e., a precipitate should be coherent with the matrix, is also not met with in cases where as-quenched supersaturated solid solution has been deformed heavily.

High temperature thermomechanical treatment includes heating of the alloy to get a single phase structure. It is followed by deformation of the alloy. The hot deformed solid solution is quenched rapidly and then aged. Hot deformation results in increased dislocation density and strain hardening. Here, the extent of strain hardening will be less than in low temperature thermomechanical treatment because of dynamic recrystallization and dynamic polygonization processes. The desired structure can be developed in hot deformed alloy by controlling the temperature, rate and degree of deformation. The structure may be either strain hardened, recrystallized and polygonized, or mixed.

The high temperature thermomechanical treatment consists of hot deforming solid solution (single phase) in such a way that either non-recrystallized or very feebly recrystallized structure is attained in the hot deformed alloy. Once this non-recrystallized structure is quenched, it will produce a structure with high dislocation density and crystal defects. On ageing, such a structure will develop better mechanical properties, specially tensile and yield strength. Improved properties are obtained by high temperature thermomechanical treatment under a set of optimum conditions. These conditions are as follows:

- (i) The structure of hot deformed supersaturated solid solution should be non-recrystallized.
- (ii) Dynamic recrystallization during hot deformation should be prevented effectively.
- (iii) The degree of supersaturation should be sufficient so that considerable amount of precipitation should take place to induce significant hardening effect.

Optimum combination of strength and ductility is obtained by this treatment. Improved ductility is essentially due to more uniform precipitation from the supersaturated solid solution and very fine grain size. It is important to remember that grain size refinement is one process which improves both strength and ductility.# Thermomechanical Treatment

# QUESTIONS

1. Any combination of heat treatment and plastic deformation by cold working cannot be referred to as thermomechanical treatment. Discuss.
2. What is the basic principle involved in thermomechanical treatment of steels? Give a classification of thermomechanical treatment for steels.
3. Conventional hot rolling does not strengthen steel whereas controlled rolling imparts very high strength levels in steels. Why?
4. Explain why hot-cold working is categorized as thermomechanical treatment.
5. What is ausforming? Enumerate and explain ausforming process variables.
6. Is isoforming a high temperature thermomechanical treatment? Compare the microstructure and mechanical properties of isoformed steel with that of a conventionally hardened and tempered steel.
7. Which types of steels are best suited for following thermomechanical treatments and why?
1. Controlled rolling
2. Isoforming
3. Cryoforming
4. Marstraining.
8. With the help of a suitable diagram, explain the principle, process and applications of cryoforming.
9. What is meant by thermomechanical annealing? Compare it with conventional annealing and spheroidizing.
10. Review critically the thermomechanical treatment of non-ferrous alloys.# Heat Treatment Furnaces

The success of heat treatment depends on proper choice of heat treating furnace and the type of atmosphere maintained in this furnace. Heat treatment cycles are effective and result in reproducible properties only when other factors like rate of heating and cooling and uniformity of temperature are ensured according to the requirements. This makes the choice of furnace an important aspect in heat treatment practice. Similarly, it becomes necessary to provide protective atmosphere to ensure that surface deterioration does not take place in reactive metals during heat treatment.

# Heat Treatment Furnaces Overview

Heat treatment furnaces are essentially heating chambers. All heat treatment furnaces basically consist of a heating chamber. Furnace chamber is an enclosure, a refractory vessel, which contains the charge and retains heat. It is heated with some source of heat which should be such that supply of heat to the furnace chamber can be controlled easily. Such a control is essential since maintaining constant temperature for desired time and raising the temperature at the desired rate are two important steps involved in almost all heat treatment operations. Several furnaces, depending on their size and design, heat treatment of components, and on several other parameters, demand for heat circulation arrangement for efficient distribution of heat and introduction of special atmosphere if desired. In certain cases, the charge handling system, for the introduction and removal of charge, constitutes an important auxiliary of the furnace.

# Classification of Heat Treatment Furnaces

Commonly used heat treatment furnaces may be classified according to use, source of heat, type of work and working environment.# Heat Treatment Furnaces and Atmospheres

Depending on the use, heat treatment furnaces can be further classified into various heads, such as annealing furnaces, hardening furnaces, tempering furnaces and carburizing furnaces. The basic difference in all these furnaces is based on their capacity to attain the desired temperature and to withstand it with adequate service life. Now-a-days furnaces, which are capable of working over a wide range of temperature, are available, and such furnaces can be used successfully for many heat treatment operations.

According to the source of heat, heat treatment furnaces can be broadly divided into two classes: fuel-fired furnaces and electrically heated furnaces. Fuel-fired furnaces can be further classified depending on the type of fuel, i.e. solid fuel, liquid fuel and gaseous fuel. Solid fuel-fired heat treatment furnaces are no longer in use. Commonly used liquid fuel is fuel oil. Gasoline and kerosene can be used successfully, but they are not being used due to their high cost. Liquid fuels are easy to store and the furnace can be fired at any time. Furnace temperature for such furnaces can be controlled easily with the help of a simple valve connected to the supply line. Oil-fired furnace can attain temperatures as high as 1200°C or more. In fact, oil-fired furnaces are economical only at high temperatures, i.e. in the vicinity of 1000°C. One important limitation of such furnaces is that temperature is not uniform throughout the chamber and so the use of heat circulation arrangement is essential. Gas-fired furnaces have specific advantages over oil-fired furnaces. They are more economical, possess better control of temperature, have simpler design, and can be used up to 1500°C. In fact, as far as efficiency and economy are concerned, gas-fired furnaces are inferior only to electrically heated furnaces. Natural gas, coke-oven gas, water gas, producer gas and refinery gas can be used in such furnaces.

Electric furnaces are most common now-a-days and are being used extensively. Electrically heated furnaces offer certain advantages, such as uniformity of temperature in the furnace chamber, close control of temperature, freedom from pollution, neat and clean working conditions, efficient use of heat energy (i.e. minimum loss of heat energy), minimum requirement of accessories, and ease of starting and closing down. High temperatures can be achieved in electrical furnaces in several ways. Depending on the method of heating, electrical furnaces can be grouped into resistance furnace, arc furnace, induction furnace, plasma arc furnace and electron beam furnace. Resistance furnaces are extensively used for heat treating metals and alloys. In such furnaces, temperature can be controlled easily and to a high degree of accuracy. Depending on the desired temperature, various resistors can be used. A few such resistors are listed in Table 11.1.

Electric arc is capable of producing very high temperatures, say 3000°C or more. However, there are practical difficulties in controlling the temperature so produced. For this reason, electric arc furnaces are mainly used for melting metals and alloys, and not for heat treating purposes. For the same reason, plasma arc and electron beam furnaces are also mainly confined to melting operations. Efforts are being made to utilize these sources of electrical energy towards heat treatment operations. Surface hardening by electron beam is one such example. High frequency induction units are used for surface hardening (induction hardening). However, due to skin effect, these units cannot be used efficiently for other heat treatment processes such as annealing, normalizing and hardening.

According to the type of operation, heat treatment furnaces can be classified into two broad groups, i.e. batch furnace and continuous furnace. In batch furnaces, in general, loading# Heat Treatment—Principles and Techniques

# Table 11.1 Resistors Used in Electrical Resistance Furnaces

|Name|Composition|Maximum working temperature (°C)|
|---|---|---|
|Constantan|Cu, 40% Ni|900|
|Nichrome I|Ni, 20% Cr|1100|
|Nichrome II|Ni, 24% Fe; 16% Cr|950|
|Alumel|Ni, 3% Mn; 2% Al; 1% Si|1200|
|Chromel|Ni, 10% Cr|1200|
|Chromel C|Ni, 23% Fe; 15% Cr; 2% Mn|900|
|Kanthal|Fe, 25% Cr; 5% Al; 3% Co|1400|
|Tungsten| |2400|
|Molybdenum| |1800|
|Tantalum| |2200|
|Platinum| |1500|
|Pt–Rh alloy, Pt, 10% Rh| |1700|
|Thoria| |2400|
|Graphite| |2000|

and unloading of the charge is done manually. These furnaces find wide applicability as these are suitable for varying sizes of work-pieces to be heat treated. Also, with their help, different heat treatment operations can be performed. There is flexibility of operation. These furnaces are ideal for a plant based on job orders and having limited furnaces. The name batch furnace denotes that heat treatment of work-pieces is carried out and completed in various batches. If required, heat treatment process can be varied after each batch. In continuous furnaces, the charge is introduced from one end of the furnace. It is forced to move to another end from which it is discharged. The complete process is adjusted in such a way that discharged component is heat treated to the desired specifications. Such type of furnaces are very well suited for mass production units where parts are subjected to well established heat treatment cycle(s). Only one specific operation is performed in such furnaces. Considerable manual labour is involved in batch type furnaces in loading and unloading of charge. This is minimized to a great extent by using continuous furnace. These furnaces are recommended under conditions of continuous processing and ensure consistent and reproducible quality of heat treated parts. Various batch furnaces and continuous furnaces are discussed in Sections 11.3 and 11.4, respectively. Salt bath furnaces are dealt with in Section 11.5.

According to the work environment, heat treatment furnaces can be divided into two classes, namely, air convection furnaces and controlled atmosphere furnaces. Most of the heat treatment furnaces are of air convection type. Controlled atmosphere furnaces are used only under specific conditions and for limited metals and alloys. The necessity for different controlled atmospheres and their applications are discussed at length in Section 11.6.

One of the simplest batch furnaces is the box-type batch furnace (see Figure 11.1). Like box, it has opening (door) at one face only. From the door or gate, work-pieces to be heat treated# Heat Treatment Furnaces and Atmospheres

are introduced and taken out from the same door after completion of the heat treatment operation. The loading and unloading are done manually. For heavy and bulky components, mechanical means are adopted for introduction and discharging. The problem associated with movement of heavy and bulky components has been solved to a great extent by designing box-type batch furnace in such a way that the bottom is movable, i.e. the bottom can be detached/taken out and after loading it can be fitted back. The bottom should be fitted in closely, and proper sealing should be ensured prior to use. Box type batch furnaces have the advantage of flexibility. These can be used over a wide range of operating conditions. In order to have the maximum advantage out of these furnaces, the furnace capacity should be used to the maximum possible extent. These furnaces can be heated up electrically or by any fuel.

# Muffle Furnaces

Muffle furnaces (see Figure 11.2) are very common in use. The most important part of these furnaces is the muffle which is a hollow cuboid made of special refractory material. Any fuel or electrical energy can be used to heat the muffle. Electrically heated muffle furnaces are more popular and are extensively used for the heat treatment of small parts. Here the muffle is surrounded by heating element such as nichrome and kanthal wire. Fuel-fired muffle furnace can be of two types, namely, indirect and direct fuel-fired muffle furnaces. Indirect fuel-fired muffle furnace has advantages over direct fuel-fired muffle furnace for obvious reasons. Less scaling, reduced contaminations, possibility of controlling atmosphere within the muffle, and better uniformity of temperature distribution are some of the advantages.

# Figures

Figure 11.1 Box-type batch furnace.

Figure 11.2 Schematic diagram of muffle furnace.

# Pit Type Batch Furnace

Pit type batch furnace (Figure 11.3) is mainly used for heavy and large parts. This furnace is generally heated up electrically, and is essentially a cylindrical refractory chamber. It is called pit furnace because most of its portion lies below the ground level. In this furnace, loading is done mechanically from the top which has an opening.

# Bogie Hearth Batch Furnace

Bogie hearth batch furnace (Figure 11.4) can be considered as improved (modified) box-type batch furnace. The furnace is specifically suitable for heat treating bulky and heavy.# 168 Heat Treatment—Principles and Techniques

# Insulation

# Work-

# Ground

# Piece

# Ground

# Pit

Figure 11.3 Pit furnace.

Figure 11.4 Bogie hearth batch furnace.

The furnace consists of a refractory topped run-out bogie acting as a hearth, and carries the parts to be heat treated. The bogie should be well within the furnace chamber. Atmosphere within the furnace chamber can be controlled by employing proper sealing.

Lift-off cover furnace (Figure 11.5), also referred to as bell type furnace, is a fixed base furnace and consists of two containers. The base is generally made of heat resisting alloy steel. The work-pieces to be heat treated are put on this base. After loading, one container, called inner container, is placed on the base. Another bell shaped container, known as outer container, is placed over the inner one and the furnace is heated up electrically. The inner container is made of heat resisting alloy steel, whereas the outer one is a metal encased refractory. This furnace is widely used in wire industries for annealing coils of steel wire, steel strips and non-ferrous metals under controlled atmosphere to prevent decarburization or oxidation.

Figure 11.5 Lift-off cover furnace.

Atmosphere
Heat resistant material
Atmosphere inlet
Atmosphere outlet# Heat Treatment Furnaces and Atmospheres

# Rotary Hearth Furnaces

Rotary hearth furnaces (Figure 11.6) fall into the group of continuous type furnaces. As the name suggests, these furnaces consist of a rotating hearth. The hearth rotates along its vertical axis. The components to be heat treated are charged through an opening. After completion of the heat treatment cycle, heat treated components are taken out from the same opening or one adjacent to it. The speed of rotation is adjusted in such a manner that heat treatment cycle is completed by the time the hearth undergoes one complete rotation.

Figure 11.6 Rotary hearth furnace.

# Conveyor Furnace

Conveyor furnace (Figure 11.7) consists of an endless conveyor belt which moves at a very slow rate. The components to be heat treated are placed on the belt. The component on the belt enters the furnace from one end and comes out from the other. During this movement, the heating cycle is completed. Since the belt is moving continuously, components are either collected in a box or dropped into the quenching tank. These furnaces are generally used for hardening and tempering treatment.

Figure 11.7 Conveyor furnace.

# Tunnel Furnace

Tunnel furnace (Figure 11.8) is commonly used for annealing. In such a furnace, the charge is loaded on a number of cars. The cars are pushed slowly into the furnace, and pass through the furnace with the help of some mechanical means and finally come back to the starting point as a result of the circular path followed. Thus, a continuous process of movement of cars results in the removal of one car and introduction of next charged car simultaneously.

Figure 11.8 Tunnel furnace.# 170 Heat Treatment—Principles and Techniques

# Figure 11.8

Layout of a tunnel furnace.

# Rotary Furnace

The rotary furnace (Figure 11.9) is used for heat treating small parts for hardening, tempering, gas carburizing, and so on. It consists of a steel drum with refractory lining, and rotates at a slow speed around its horizontal axis. In general, the horizontal axis of the steel drum is inclined.

# Figure 11.9

Schematic diagram of a rotary furnace.

# Molten Salt Bath Furnaces

Molten salt bath furnaces (Figure 11.10) essentially consist of a container made of ceramic or metal. This container holds molten salt in which work-pieces are immersed. Molten salt bath furnaces can be used within a wide range of temperature (150–1300°C). The commonly used salts are nitrates, chlorides, carbonates, cyanides and caustic soda. The mode of heat transfer to the work-piece is by convection through the liquid bath. As the molten baths possess high heat capacity and heat is transferred by convection, the work-piece is heated up very quickly as compared to conventional furnaces (rate of heating is about five times higher in these furnaces). These furnaces can be heated by fuel or electricity. Electrically heated salt bath.# Heat Treatment Furnaces and Atmospheres

# Figure 11.10 Salt bath furnace.

Salt bath furnaces are much more common in use. These can be classified into three types, namely, externally heated, immersion heating element, and immersed electrode type salt bath furnaces.

Salt bath furnaces are used for various heat treatment operations such as cyaniding, liquid carburizing, liquid nitriding, austempering, martempering, hardening and tempering.

These furnaces offer certain advantages over other furnaces. For example, all work-pieces are at uniform temperature and have identical surroundings. Such a condition results in better surface conditions and consistent and reproducible results. Since work-piece is in direct contact with the molten bath, there is no danger of oxidation and/or decarburization. Selective heat treatment of the work-piece can be performed by immersing only the desired portion of the work-piece. The time consumed in the process is very little. Also, complicated shapes or objects with variable section thicknesses can be heated along with simply shaped objects. Similarly, light and heavy objects can be handled in the same bath.

A controlled atmosphere is defined as a furnace atmosphere that protects the metal from oxidation and maintains the desired properties at the surface of the metal during heat treatment. The composition and distribution of the atmosphere are deliberately controlled to produce specific surface characteristics.

Broadly speaking, controlled atmospheres are either protective or chemically active atmospheres. The aim of protective atmosphere is to prevent oxidation, decarburization or other unwanted chemical changes on the surface of metal, which may otherwise occur during heat treatment.# 172 Heat Treatment—Principles and Techniques

Bright annealing, normalizing of ferrous and non-ferrous metals and alloys, and atmosphere annealing of black heart malleable cast iron are examples where protective atmosphere is used. In the case of chemically active atmospheres, the aim is to bring change in the chemistry of metal and alloys at the surface or throughout its cross-section. Examples of such type include carburizing and carbonitriding of steel components, decarburization, annealing of white heart malleable cast iron, nitriding, chromizing and gas descaling of hot-rolled steels.

# IIFTFI ghemistry2 of2 gontrolled2 etmosphere2 roesses

Controlled atmospheres generally contain mixtures of gases such as N2, H, H2O, CO, CO2 and CH4. Free oxygen and sulphur compounds are also found in traces as impurities. The level to which these impurities can be tolerated depends on the nature of metal used and operating conditions. The proportions of different gases mixed together decide the properties of controlled atmosphere.

Reactions taking place in the furnace may be grouped as (i) reactions between metal and oxygen, (ii) reactions between metal and carbon, and (iii) reactions between gases. These reactions are now described in detail.

# etions2 etween2 metl2 nd2 oxygen

These reactions are very important since in the majority of cases they form the basis on which techniques are evolved for protecting the metals from oxidation. The reactions, which control oxidation in a furnace and which are utilized for a process such as bright annealing of low carbon steel, can be written as:

|Metal + H2O|metal oxide + H2|
|---|---|
|Metal + CO2|metal oxide + CO|

The composition of these systems at equilibrium is determined by:

pH2 pCO

K1 = 2 pH2O, K2 = 2 pCO2

where K1 and K2 are equilibrium constants, pH2, pH2O, pCO, and pCO2 are partial pressures of respective gases. Now,

K2 = 2KT 2 pCO pH2O

K1 = pCO2 pH2

where KT is the equilibrium constant at temperature T. The equilibrium constant KT is related to temperature by the equation:

log10 KT = 2 4.576T9 G

where ΔG° is the free energy of the reaction. The oxidation/reduction potential depends on the ratio of partial pressure of H2 to partial pressure of H2O, and the ratio of partial pressure of CO to partial pressure of CO2 as expressed by Eq. (11.2). The actual required ratio is decided by the oxide dissociation pressure of the particular metal at the given temperature.# Heat Treatment Furnaces and Atmospheres

The nature of different metals to oxidize can be shown by graph (Figure 11.11). This shows the variation of oxygen dissociation pressure of common metallic oxides. A point corresponding to the oxygen partial pressure of any atmosphere at a particular temperature can be taken. Those metals which have dissociation pressures lower than this point get oxidized in that atmosphere. On the other hand, those metals which have higher dissociation pressures will not be oxidized.

| |10|10-4| |Melting point|
|---|---|---|---|---|
| |10-8|CoO| | |
| |10|CuO| |Zn|
| |10-16| |NiO|Boiling point|
| |10-20|Oxygen pressure, mmHg|FeO| |
| |10-24|PbO| |TiO|
| |10-28| |VO3| |
| |10-32| |Boiling point|Mg|
| |10|Fe3O4|SiO2|3|
| |10-36|ZnO|2|MnO|
| | |Cr|Al2O3|MgO|
| | |CaO|MoO3| |
| |300|400|500|600|
| |700|900|1100|1300|

Figure 11.11 Oxygen dissociation pressures of some oxides as a function of temperature.

Atmospheres that have very slight oxygen partial pressure are generally regarded as having no free oxygen. The temperature and the concentration of oxygen bearing gas influence this, and the value can be extremely high as compared to dissociation pressures of metal oxides. Hydrogen and oxygen bearing gases such as water vapour, carbon dioxide and carbon monoxide are contained in many commercial atmospheres. By considering the relative concentrations of oxidizing and reducing constituents, it is possible to assess the oxidizing tendencies of these atmospheres. Critical requirements for oxidation of iron by atmospheres containing water vapour and hydrogen and carbon dioxide and carbon monoxide are shown in Figures 11.12 and 11.13, respectively.

Metals and their oxides in pure solid form have been considered in Figure 11.11. The critical atmosphere requirements are affected if the chemical activities are altered in any way. Alloying# 174 Heat Treatment—Principles and Techniques

is one such important factor. It is possible to estimate its effect. Activity of primary metals is reduced by addition of other metals which are less active. The requirements of atmosphere are thus made less exacting. Figure 11.14 shows the quantitative effects as a function of temperature and metals involved. The three binary systems relate to those of commercial importance. It may be observed that in two of the systems, the regions of substantially constant atmosphere requirements correspond to mixed phase fields. On the other hand, the Fe–Ni system is free from such effects. It is also one of those rare systems in which the chemical activity of either metal is equal to its atomic fraction in the alloy.

It is also observed in many cases that even when very active elements are present in an alloy in very small quantity, say below 1 percent, they do not significantly affect the critical atmosphere requirements of the base metal. One of the important reasons for these observations is drastically reduced activities at such low concentrations.

|Temperature, °C|10|100|200|300|400|500|600|800|1000|1200|1400|
|---|---|---|---|---|---|---|---|---|---|---|---|
|Cu/CuO|108|106|104|102| | | | | | | |
|Pb/PbO|106|104|102| | | | | | | | |
|Ni/NiO|104|102| | | | | | | | | |
|Co/CoO|102| | | | | | | | | | |
|Fe/FeO|10-4| | | | | | | | | | |
|Zn/ZnO|10-6| | | | | | | | | | |

Figure 11.12 Critical requirements for the oxidation of some metals as a function of temperature in atmospheres containing water vapour and hydrogen.

|Temperature, °C|10|100|200|300|400|500|600|800|1000|1200|1400|
|---|---|---|---|---|---|---|---|---|---|---|---|
|Mn/MnO|108|106|104|102| | | | | | | |
|Si/SiO|108|106|104|102| | | | | | | |
|Ti/TiO|108|106|104|102| | | | | | | |
|Al/AlO|108|106|104|102| | | | | | | |

Figure 11.13 Critical requirements for the oxidation of some selected metals as a function of temperature in atmospheres containing carbon dioxide and carbon monoxide.# Heat Treatment Furnaces and Atmospheres

# etions2 etween2 metls2 nd2 ron

In the case of ferrous alloys, many practical processes involve lowering, maintaining, or raising of the initial carbon level in the material. In other words, carburization or decarburization or their prevention is involved. The common gases which are helpful for carburizing of ferrous materials are carbon monoxide and methane. Gases responsible for decarburization are carbon dioxide, water vapour and hydrogen (up to much lower limit). The following reactions are relevant in this context:

|2CO + 3Fe|CO2 + Fe3C|
|---|---|
|CH4 + 3Fe|2H2 + FeC3|

Figure 11.14 Effect of alloying on critical atmosphere requirements for the oxidation of some metals at given temperatures in atmospheres containing water vapour and hydrogen.

for which the equilibrium constants are

|K3|2|pCO2| |p2CO,|
|---|---|---|---|---|
|K4|2|p2H2| |pCH4|

At a given temperature, the ratio

|p2CO|or|pCH4|
|---|---|---|
|pCO2| |p2H2|

can be used for assessing the carbon potential of the atmosphere at a given temperature. These constants involve the second power of the carbon-monoxide and hydrogen content, respectively.# 176 Heat Treatment—Principles and Techniques

Therefore, in assessing carbon potential or carburizing/decarburizing action of furnace atmosphere, besides the ratio of CO to CO2, or CH4 to H2, the total concentrations should also be considered. Figures 11.15 and 11.16 respectively show the effect of ratios

p2CO and p2H2

pCO2 and pCH4

on carbon potential in iron with temperature.

# Figure 11.15

Effect of pCO/pCO2 ratio on carbon potential in iron as a function of temperature.

It is convenient to estimate the carbon potential of a complex atmosphere at a given temperature. This is carried out by measuring one of the minor constituents. The approximate basic composition is to be kept fixed. It is necessary that the constituents be in equilibrium. Either the carbon dioxide or water vapour content is used as a measure of carbon potential for endothermic gases.

Methane plays an important role in the process of gas carburizing of steels as it is the main source of available carbon; also, it strongly influences soot deposition. However, for assessment of effective carbon potential, it has limited value. The amounts usually present are far in excess of those required for equilibrium with other gases. Accordingly, the carbon potentials are much higher than those which are applied in practice. The following reactions also require due consideration in this context:# Heat Treatment Furnaces and Atmospheres

2CO ® CO2 + C (soot) (11.5)

CH4 ® 2H2 + C (soot) (11.6)

These reactions are important, especially in the presence of surfaces that have a catalytic influence on the reactions.

pH22 pCH4

Figure 11.16 Effect of ratio on carbon potential in iron as a function of temperature.

Water vapour is also decarburizing, as is clear from the reaction

H2O + Fe3C ® H2 + CO + 3Fe (11.7)

This reaction requires due consideration in the temperature range 700–750°C.

For non-ferrous metals, the following reaction is very significant:

HS + metal ® H2 + metal sulphide (11.8)

This reaction assumes importance when the atmosphere is contaminated with sulphur.
