Repository: AdbulrhmanEldeeb/q-a_making

# Markdown File Processor

This project processes Markdown files, extracts and processes their content, and saves the results as JSON files. It is designed to handle large-scale Markdown content efficiently, leveraging modular code structure, logging, and progress tracking.

## Features

- **Markdown Processing**: Extracts and processes content from Markdown files using a custom processing pipeline.
- **Chunking Support**: Splits large text into manageable chunks for better handling.
- **Error Handling**: Automatically retries with rotated API keys in case of rate limits or errors.
- **JSON Output**: Saves processed data as structured JSON files for downstream use.

File: parsed_data/Materials_Science_Engineering_Introduction_by_William_Callister.md (part 11 of 62)
|Germanium|Ge|32|72.64|5.32|Dia. cubic|0.122|0.053|4|937|
|Gold|Au|79|196.97|19.32|FCC|0.144|0.137|1|1064|
|Helium|He|2|4.003|—|—|—|—|Inert|272 (at 26 atm)|
|Hydrogen|H|1|1.008|—|—|—|0.154|1|259|
The value of Q0 may be determined as follows:

Q0 = 2CBDt (3 × 1026 atoms/m3)(5.73 × 10-20 m/s)(30 min)(60 s/min) = 3.44 × 1018 atoms/m2

(b) Computation of the junction depth requires that we use Equation 5.13. However, before this is possible, it is necessary to calculate D at the temperature of the drive-in treatment [Dd at 1100°C (1373 K)]. Thus,

Dd = (2.4 × 10-3 m/s) exp(- (8.62 × 10-5 eV/atom K)(1373 K)/(3.87 eV/atom)) = 1.51 × 10-17 m/s2# 5.6 Diffusion in Semiconducting Materials

Now, from Equation 5.13,

Q0 = c (4Ddd)ln a CB 1pDt db dt d

= c (4)(1.51 * 10-17 m/s)(7200 s)2 *
1/2

3.44 * 1018 atoms/m2 lnC 1020 atoms/m2(p)(1.51 * 10-17 m/s)(7200 s) S s2

= 2.19 * 10-6 m = 2.19 m

(c) At x = 1 m for the drive-in treatment, we compute the concentration of B atoms using Equation 5.11 and values for Q0 and Dd determined previously as follows:

C(x, t) = Q0 exp(-4Ddt/bx2)

= 3.44 * 1018 atoms/m2 (10-17 m/s)(7200 s) exp(- (4)(1.51 (1 * 10-6 m)2))

= 5.90 * 1023 atoms/m3

# MATERIALS OF Aluminum for Integrated Circuit Interconnects

Subsequent to the predeposition and drive-in heat treatments just described, another important step in the IC fabrication process is the deposition of very thin and narrow conducting circuit paths to facilitate the passage of current from one device to another; these paths are called interconnects, and several are shown in Figure 5.11, a scanning electron micrograph of an IC chip. Of course, the material to be used for interconnects must have a high electrical conductivity—a metal, because, of all materials, metals have the highest conductivities. Table 5.3 gives values for silver, copper, gold, and aluminum, the most conductive metals. On the basis of these conductivities, and discounting material cost, Ag is the metal of choice, followed by Cu, Au, and Al.

Once these interconnects have been deposited, it is still necessary to subject the IC chip to other heat treatments, which may run as high as 500°C. If, during these treatments, there is significant diffusion of the interconnect metal into the silicon, the electrical functionality of the IC will be destroyed. Thus, because the extent of diffusion is dependent on the magnitude of the diffusion coefficient, it is necessary to select an interconnect metal that has a small value of D in silicon.

# IMPORTANCE

# Interconnects

Figure 5.11 Scanning electron micrograph of an integrated circuit chip, on which is noted aluminum interconnect regions. Approximately 2000. (Photograph courtesy of National Semiconductor Corporation.)

of D in silicon. Figure 5.12 plots the logarithm of D versus 1/T for the diffusion, into silicon, of copper, gold, silver, and aluminum. Also, a dashed vertical line# Chapter 5

# Diffusion

|Metal|Electrical Conductivity [(ohm-m)-1]|Temperature (°C)| | |
|---|---|---|---|---|
|Silver|6.8 × 107|10-8| | |
|Copper|6.0 × 107| | | |
|Gold|4.3 × 107| | | |
|Aluminum|3.8 × 107| | | |

Here it may be seen that the diffusion coefficient for aluminum in silicon (3.6 × 10-26 m2/s) is at least eight orders of magnitude (i.e., a factor of 108) lower than the values for the other three metals.

Aluminum is indeed used for interconnects in some integrated circuits; even though its electrical conductivity is slightly lower than the values for silver, copper, and gold, its extremely low diffusion coefficient makes it the material of choice for this application. An aluminum–copper–silicon alloy (94.5 wt% Al-4 wt% Cu-1.5 wt% Si) is sometimes also used for interconnects; it not only bonds easily to the surface of the chip, but is also more corrosion resistant than pure aluminum.

More recently, copper interconnects have also been used. However, it is first necessary to deposit a very thin layer of tantalum or tantalum nitride beneath the copper, which acts as a barrier to deter diffusion of copper into the silicon.

# 5.7 OTHER DIFFUSION PATHS

Atomic migration may also occur along dislocations, grain boundaries, and external surfaces. These are sometimes called short-circuit diffusion paths inasmuch as rates are much faster than for bulk diffusion. However, in most situations, short-circuit contributions to the overall diffusion flux are insignificant because the cross-sectional areas of these paths are extremely small.

# SUMMARY

- Introduction • Solid-state diffusion is a means of mass transport within solid materials by stepwise atomic motion.
- The term interdiffusion refers to the migration of impurity atoms; for host atoms, the term self-diffusion is used.
- Diffusion Mechanisms • Two mechanisms for diffusion are possible: vacancy and interstitial.
- Vacancy diffusion occurs via the exchange of an atom residing on a normal lattice site with an adjacent vacancy.
- For interstitial diffusion, an atom migrates from one interstitial position to an empty adjacent one.
- For a given host metal, interstitial atomic species generally diffuse more rapidly.# Summary

# Fick’s First Law

- Diffusion flux is defined in terms of mass of diffusing species, cross-sectional area, and time according to Equation 5.1.
- Diffusion flux is proportional to the negative of the concentration gradient according to Fick’s first law, Equation 5.2.
- Concentration profile is represented as a plot of concentration versus distance into the solid material.
- Concentration gradient is the slope of the concentration profile curve at some specific point.
- The diffusion condition for which the flux is independent of time is known as steady state.
- The driving force for steady-state diffusion is the concentration gradient (dC/dx).

# Fick’s Second Law—Nonsteady-State Diffusion

- For nonsteady-state diffusion, there is a net accumulation or depletion of diffusing species, and the flux is dependent on time.
- The mathematics for nonsteady state in a single (x) direction (and when the diffusion coefficient is independent of concentration) may be described by Fick’s second law, Equation 5.4b.
- For a constant surface composition boundary condition, the solution to Fick’s second law (Equation 5.4b) is Equation 5.5, which involves the Gaussian error function (erf).

# Factors That Influence Diffusion

- The magnitude of the diffusion coefficient is indicative of the rate of atomic motion and depends on both host and diffusing species as well as on temperature.
- The diffusion coefficient is a function of temperature according to Equation 5.8.

# Diffusion in Semiconducting Materials

- The two heat treatments that are used to diffuse impurities into silicon during integrated circuit fabrication are predeposition and drive-in.
- During predeposition, impurity atoms are diffused into the silicon, often from a gas phase, the partial pressure of which is maintained constant.
- For the drive-in step, impurity atoms are transported deeper into the silicon so as to provide a more suitable concentration distribution without increasing the overall impurity content.
- Integrated circuit interconnects are normally made of aluminum—instead of metals such as copper, silver, and gold that have higher electrical conductivities—on the basis of diffusion considerations.
- During high-temperature heat treatments, interconnect metal atoms diffuse into the silicon; appreciable concentrations will compromise the chip’s functionality.

# Equation Summary

|Equation Number|Equation|Solving For|Page Number|
|---|---|---|---|
|5.1|J = M / At|Diffusion flux|143|
|5.2|J = -D dC / dx|Fick’s first law|143|
|5.4b|∂C / ∂t = D ∂²C / ∂x²|Fick’s second law|145|
|5.5|Cx - C0 = 1 - erf(a√(Dt)/b x) / (Cs - C0)|Solution to Fick’s second law—for constant surface composition|146|
|5.8|D = D0 exp(-Qd / RT)|Temperature dependence of diffusion coefficient|149|# Chapter 5 / Diffusion

# List of Symbols

|Symbol|Meaning|
|---|---|
|A|Cross-sectional area perpendicular to direction of diffusion|
|C|Concentration of diffusing species|
|C0|Initial concentration of diffusing species prior to the onset of the diffusion process|
|Cs|Surface concentration of diffusing species|
|Cx|Concentration at position x after diffusion time t|
|D|Diffusion coefficient|
|D0|Temperature-independent constant|
|M|Mass of material diffusing|
|Qd|Activation energy for diffusion|
|R|Gas constant (8.31 J/mol#K)|
|t|Elapsed diffusion time|
|x|Position coordinate (or distance) measured in the direction of diffusion, normally from a solid surface|

# Processing/Structure/Properties/Performance Summary

Diffusion in semiconducting materials was discussed in Section 5.6. For both predeposition and drive-in treatments, diffusion is nonsteady-state—solutions to Fick’s second law were provided for both. Nonsteady-state diffusion and these treatments are two of the processing components for silicon, as noted in the following concept map:

Silicon

Nonsteady-state diffusion

Diffusion in semiconductors (Chapter 5)

(Processing)

t3 &gt; t2 &gt; t1 t1 t3 &gt; t2 &gt; t1

t3

t2

t1 t3

Distance

Cx - C0 = 1 - erf(a21Dt bx)

Cs - C0 C(x, t) = 1/pDt exp(-4Dt b)

In the design of heat treatments to be used for introducing impurities into semiconductors (i.e., doping, Chapter 18) and, in the production of steel alloys (Chapter 10), an understanding of the temperature dependence of the diffusion coefficient (i.e., Equation 5.8) is essential. The following concept maps illustrate the preceding relationships for these two materials.# Summary

# Silicon Semiconductors

# Temperature dependence of diffusion coefficient (Processing)

# Diffusion in semiconductors (impurity doping)

D = D0 exp-Qdb / RT Cs

After predeposition

After drive-in

CB

xj

Distance into silicon (x)

|Temperature (°C)|Concentration of diffusing species (C)|
|---|---|
|800|A|
|700|A|
|600|P|
|500|B|
|400|A + B|
|300|A|
|200|M(start)|
|100|M(50%)|
| |M + A|
| |50%|
| |M(90%)|

Time (s)

100–1 1 10 102 103 104 105

# Isothermal transformation diagrams

# Iron–Carbon Alloys (Steels)

# Temperature dependence of diffusion coefficient (Processing)

# Tempering (tempered martensite)

Qdb

D = D0 exp-Qdb / RT

martensite (BCT, single phase) → tempered martensite (α FeC phases)# Chapter 5

# Diffusion

# Important Terms and Concepts

- activation energy
- diffusion flux
- nonsteady-state diffusion
- carburizing
- driving force
- self-diffusion
- concentration gradient
- Fick’s first law
- steady-state diffusion
- concentration profile
- Fick’s second law
- vacancy diffusion
- diffusion
- interdiffusion (impurity diffusion)
- diffusion coefficient
- interstitial diffusion

# REFERENCES

- Carslaw, H. S., and J. C. Jaeger, *Conduction of Heat in Solids*, 2nd edition, Oxford University Press, Oxford, 1986.
- Glicksman, M., *Diffusion in Solids*, Wiley-Interscience, New York, 2000.
- Crank, J., *The Mathematics of Diffusion*, Oxford University Press, Oxford, 1980.
- Shewmon, P. G., *Diffusion in Solids*, 2nd edition, The Minerals, Metals and Materials Society, Warrendale, PA, 1989.
- Gale, W. F., and T. C. Totemeier (Editors), *Smithells Metals Reference Book*, 8th edition, Elsevier Butterworth-Heinemann, Oxford, 2004.

# QUESTIONS AND PROBLEMS

Problem available (at instructor’s discretion) in WileyPLUS

# Introduction

# 5.1

Briefly explain the difference between self-diffusion and interdiffusion.

# 5.2

Self-diffusion involves the motion of atoms that are all of the same type; therefore, it is not subject to observation by compositional changes, as with interdiffusion. Suggest one way in which self-diffusion may be monitored.

# Diffusion Mechanisms

# 5.3

(a) Compare interstitial and vacancy atomic mechanisms for diffusion.

(b) Cite two reasons why interstitial diffusion is normally more rapid than vacancy diffusion.

# 5.4

Carbon diffuses in iron via an interstitial mechanism—for FCC iron from one octahedral site to an adjacent one. In Section 4.3 (Figure 4.3a), we note that two general sets of point coordinates for this site are 0 2 11 and 222 111. Specify the family of crystallographic directions in which this diffusion of carbon in FCC iron takes place.

# 5.5

Carbon diffuses in iron via an interstitial mechanism—for BCC iron from one tetrahedral site to an adjacent one. In Section 4.3 (Figure 4.3b) we note that a general set of point coordinates for this site are 111. 24 Specify the family of crystallographic directions in which this diffusion of carbon in BCC iron takes place.

# Fick’s First Law

# 5.6

Briefly explain the concept of steady state as it applies to diffusion.

# 5.7

(a) Briefly explain the concept of a driving force.

(b) What is the driving force for steady-state diffusion?

# 5.8

The purification of hydrogen gas by diffusion through a palladium sheet was discussed in Section 5.3. Compute the number of kilograms of hydrogen that pass per hour through a 6-mm thick sheet of palladium having an area of 0.25 m2 at 600°C. Assume a diffusion coefficient of 1.7 x 10-8 m2/s, that the respective concentrations at the high- and low-pressure sides of the plate are 2.0 and 0.4 kg of hydrogen per cubic meter of palladium, and that steady-state conditions have been attained.

# 5.9

A sheet of steel 2.5-mm thick has nitrogen atmospheres on both sides at 900°C and is permitted to achieve a steady-state diffusion condition. The diffusion coefficient for nitrogen in steel at this temperature is 1.85 x 10-10 m2/s, and the diffusion flux is found to be 1.0 x 10-7 kg/m2#s. Also, it is known that the concentration of nitrogen in the steel at the high-pressure surface is 2 kg/m3. How far into the sheet from this high-pressure side will the concentration be 0.5 kg/m3? Assume a linear concentration profile.

# 5.10

A sheet of BCC iron 2-mm thick was exposed to a carburizing gas atmosphere on one side and a decarburizing atmosphere on the other side at 675°C. After reaching steady state, the iron was quickly cooled to room temperature. The carbon concentrations at the two surfaces of the sheet were determined to be 0.015 and 0.0068 wt%, respectively. Compute the diffusion coefficient if...# Questions and Problems

the diffusion flux is 7.36  109 kg/m2s. Hint: Use Equation 4.9 to convert the concentrations from weight percent to kilograms of carbon per cubic meter of iron.

# 5.11

When a-iron is subjected to an atmosphere of nitrogen gas, the concentration of nitrogen in the iron, CN (in weight percent), is a function of hydrogen pressure, pN2 (in MPa), and absolute temperature (T) according to

CN = 4.90 * 10-3 pN2 expa - 37,600 J/molb / RT (5.14)

Furthermore, the values of D0 and Qd for this diffusion system are 5.0  107 m/s2 and 77,000 J/mol, respectively. Consider a thin iron membrane 1.5-mm thick at 300C. Compute the diffusion flux through this membrane if the nitrogen pressure on one side of the membrane is 0.10 MPa (0.99 atm) and on the other side is 5.0 MPa (49.3 atm).

# Fick’s Second Law—Nonsteady-State Diffusion

# 5.12

Show that Cx = 1Dt expa - 4DtbB x2 is also a solution to Equation 5.4b. The parameter B is a constant, being independent of both x and t. Hint: From Equation 5.4b, demonstrate that

0c 1Dt expa - 4Dtbd / 0t is equal to D•02 c 1Dt expa - 4Dtbd B x2 / 0x2

# 5.13

Determine the carburizing time necessary to achieve a carbon concentration of 0.30 wt% at a position 4 mm into an iron–carbon alloy that initially contains 0.10 wt% C. The surface concentration is to be maintained at 0.90 wt% C, and the treatment is to be conducted at 1100C. Use the diffusion data for g-Fe in Table 5.2.

# 5.14

An FCC iron–carbon alloy initially containing 0.55 wt% C is exposed to an oxygen-rich and virtually carbon-free atmosphere at 1325 K (1052C). Under these circumstances, the carbon diffuses from the alloy and reacts at the surface with the oxygen in the atmosphere—that is, the carbon concentration at the surface position is maintained essentially at 0 wt% C. (This process of carbon depletion is termed decarburization.) At what position will the carbon concentration be 0.25 wt% after a 10-h treatment? The value of D at 1325 K is 3.3  1011 m/s2.

# 5.15

Nitrogen from a gaseous phase is to be diffused into pure iron at 675C. If the surface concentration is maintained at 0.2 wt% N, what will be the concentration 2 mm from the surface after 25 h? The diffusion coefficient for nitrogen in iron at 675C is 2.8  1011 m/s2.

# 5.16

Consider a diffusion couple composed of two semi-infinite solids of the same metal and that each side of the diffusion couple has a different concentration of the same elemental impurity; furthermore, assume each impurity level is constant throughout its side of the diffusion couple. For this situation, the solution to Fick’s second law (assuming that the diffusion coefficient for the impurity is independent of concentration) is as follows:

Cx = C2 + (C1 - C2) * erfa(21Dt) (5.15)

The schematic diffusion profile in Figure 5.13 shows these concentration parameters as well as concentration profiles at times t = 0 and t > 0. Please note that at t = 0, the x = 0 position is taken as the initial diffusion couple interface, whereas C1 is the impurity concentration for x < 0, and C2 is the impurity content for x > 0.

Consider a diffusion couple composed of pure nickel and a 55 wt% Ni-45 wt% Cu alloy (similar to the couple shown in Figure 5.1). Determine the time this diffusion couple must be heated at 1000C (1273 K) in order to achieve a composition.

# Figure 5.13

Schematic concentration profiles in the vicinity of the interface (located at x = 0) between two semi-infinite metal alloys before (i.e., t = 0) and after a heat treatment (i.e., t > 0). The base metal for each alloy is the same; concentrations of some elemental impurity are different—C1 and C2 denote these concentration values at t = 0.# Chapter 5

# Diffusion

tion of 56.5 wt% Ni a distance of 15 m into the Ni-Cu alloy referenced to the original interface. Values for the preexponential and activation energy for this diffusion system are 2.3 × 104 m2/s2 and 252,000 J/mol, respectively. At what temperature will the diffusion coefficient have a value of 1.2 × 1014 m/s2?

# 5.17

Consider a diffusion couple composed of two cobalt-iron alloys; one has a composition of 75 wt% Co-25 wt% Fe; the other alloy composition is 50 wt% Co-50 wt% Fe. If this couple is heated to a temperature of 800°C (1073 K) for 20,000 s, determine how far from the original interface into the 50 wt% Co-50 wt% Fe alloy the composition has increased to 52 wt% Co-48 wt% Fe. For the diffusion coefficient, assume values of 6.6 × 10-6 m2/s and 247,000 J/mol, respectively, for the preexponential and activation energy.

# 5.26

The activation energy for the diffusion of copper in silver is 193,000 J/mol. Calculate the diffusion coefficient at 1200 K (927°C), given that D at 1000 K (727°C) is 1.0 × 10-14 m/s2.

# 5.27

The diffusion coefficients for nickel in iron are given at two temperatures, as follows:

|T(K)|D(m2/s)|
|---|---|
|1473|2.2 × 1015|
|1673|4.8 × 1014|

# 5.18

Consider a diffusion couple between silver and a gold alloy that contains 10 wt% silver. This couple is heat treated at an elevated temperature and it was found that after 850 s, the concentration of silver had increased to 12 wt% at 10 m from the interface into the Ag–Au alloy. Assuming preexponential and activation energy values of 7.2 × 10-6 m2/s and 168,000 J/mol, respectively, compute the temperature of this heat treatment. (Note: You may find Figure 5.13 and Equation 5.15 helpful.)

# 5.19

For a steel alloy, it has been determined that a carburizing heat treatment of 15 h duration will raise the carbon concentration to 0.35 wt% at a point 2.0 mm from the surface. Estimate the time necessary to achieve the same concentration at a 6.0-mm position for an identical steel and at the same carburizing temperature.

# Factors That Influence Diffusion

# 5.20

Cite the values of the diffusion coefficients for the interdiffusion of carbon in both α-iron (BCC) and γ-iron (FCC) at 900°C. Which is larger? Explain why this is the case.

# 5.21

Using the data in Table 5.2, compute the value of D for the diffusion of magnesium in aluminum at 400°C.

# 5.22

Using the data in Table 5.2, compute the value of D for the diffusion of nitrogen in FCC iron at 950°C.

# 5.23

At what temperature will the diffusion coefficient for the diffusion of zinc in copper have a value of 2.6 × 10-16 m/s? Use the diffusion data in Table 5.2.

# 5.24

At what temperature will the diffusion coefficient for the diffusion of nickel in copper have a value of 4.0 × 10-17 m/s? Use the diffusion data in Table 5.2.

# 5.30

The following figure shows a plot of the logarithm (to the base 10) of the diffusion coefficient versus reciprocal of the absolute temperature for the diffusion of vanadium in molybdenum.# Questions and Problems

# 5.35

(a) Calculate the diffusion coefficient for magnesium in aluminum at 450°C.

(b) What time will be required at 550°C to produce the same diffusion result (in terms of concentration at a specific point) as for 15 h at 450°C?

# 5.36

A copper–nickel diffusion couple similar to that shown in Figure 5.1a is fashioned. After a 500-h heat treatment at 1000°C (1273 K), the concentration of Ni is 3.0 wt% at the 1.0-mm position within the copper. At what temperature should the diffusion couple be heated to produce this same concentration (i.e., 3.0 wt% Ni) at a 2.0-mm position after 500 h? The preexponential and activation energy for the diffusion of Ni in Cu are 1.9 × 10-6 m2/s and 230,000 J/mol, respectively.

# 5.37

A diffusion couple similar to that shown in Figure 5.1a is prepared using two hypothetical metals A and B. After a 20-h heat treatment at 800°C (and subsequently cooling to room temperature) the concentration of B in A is 2.5 wt% at the 5.0-mm position within metal A. If another heat treatment is conducted on an identical diffusion couple, but at 1000°C for 20 h, at what position will the composition be 2.5 wt% B? Assume that the preexponential and activation energy for the diffusion coefficient are 1.5 × 104 m2/s and 125,000 J/mol, respectively.

# 5.38

Consider the diffusion of some hypothetical metal Y into another hypothetical metal Z at 950°C; after 10 h the concentration at the 0.5 mm position (in metal Z) is 2.0 wt% Y. At what position will the concentration also be 2.0 wt% Y after a 17.5-h heat treatment again at 950°C? Assume preexponential and activation energy values of 1.0 × 104 m2/s and 180,000 J/mol, respectively, for this diffusion system.

# 5.39

A diffusion couple similar to that shown in Figure 5.1a is prepared using two hypothetical metals R and S. After a 2.5-h heat treatment at 750°C, the concentration of R is 4 at% at the 4-mm position within S. Another heat treatment is conducted on an identical diffusion couple at 900°C, and the time required to produce this same diffusion result (viz., 4 at% R at the 4-mm position within S) is 0.4 h.

# 5.40

The outer surface of a steel gear is to be hardened by increasing its carbon content; the carbon is to be supplied from an external carbon-rich atmosphere maintained at an elevated temperature. A diffusion heat treatment at 600°C (873 K) for 100 min increases the carbon concentration to...# Chapter 5

# Diffusion

0.75 wt% at a position 0.5 mm below the surface. Estimate the diffusion time required at 900C (1173 K) to achieve this same concentration also at a 0.5-mm position. Assume that the surface carbon content is the same for both heat treatments, which is maintained constant. Use the diffusion data in Table 5.2 for C diffusion in a-Fe.

# 5.41

An FCC iron–carbon alloy initially containing 0.10 wt% C is carburized at an elevated temperature and in an atmosphere in which the surface carbon concentration is maintained at 1.10 wt%. If, after 48 h, the concentration of carbon is 0.30 wt% at a position 3.5 mm below the surface, determine the temperature at which the treatment was carried out.

# Diffusion in Semiconducting Materials

# 5.42

For the predeposition heat treatment of a semiconducting device, gallium atoms are to be diffused into silicon at a temperature of 1150C for 2.5 h. If the required concentration of Ga at a position 2 m below the surface is 8 × 1023 atoms/m3, compute the required surface concentration of Ga. Assume the following:

- (i) The surface concentration remains constant
- (ii) The background concentration is 2 × 1019 Ga atoms/m3
- (iii) Preexponential and activation energy values are 3.74 × 105 m/s and 3.39 eV/atom, respectively.

# 5.43

Antimony atoms are to be diffused into a silicon wafer using both predeposition and drive-in heat treatments; the background concentration of Sb in this silicon material is known to be 2 atoms/m3. The predeposition treatment is to be conducted at 900C for 1 h; the surface concentration of Sb is to be maintained at a constant level of 8.0 × 1025 atoms/m3. Drive-in diffusion will be carried out at 1200C for a period of 1.75 h. For the diffusion of Sb in Si, values of Qd and D0 are 3.65 eV/atom and 2.14 × 105 m/s, respectively.

1. (a) Calculate the value of Q0
2. (b) Determine the value of xj for the drive-in diffusion treatment.
3. (c) Also, for the drive-in treatment, compute the position x at which the concentration of Sb atoms is 5 × 1023 atoms/m3.

# 5.44

Indium atoms are to be diffused into a silicon wafer using both predeposition and drive-in heat treatments; the background concentration of In in this silicon material is known to be 2 atoms/m3. The drive-in diffusion treatment is to be carried out at 1175C for a period of 2.0 h, which gives a junction depth xj of 2.35 m. Compute the predeposition diffusion time at 925C if the surface concentration is maintained at a constant level of 2.5 × 1026 atoms/m3. For the diffusion of In in Si, values of Qd and D0 are 3.63 eV/atom and 7.85 × 105 m/s, respectively.

# Spreadsheet Problems

# 5.1SS

For a nonsteady-state diffusion situation (constant surface composition) in which the surface and initial compositions are provided, as well as the value of the diffusion coefficient, develop a spreadsheet that allows the user to determine the diffusion time required to achieve a given composition at some specified distance from the surface of the solid.

# 5.2SS

For a nonsteady-state diffusion situation (constant surface composition) in which the surface and initial compositions are provided, as well as the value of the diffusion coefficient, develop a spreadsheet that allows the user to determine the distance from the surface at which some specified composition is achieved for some specified diffusion time.

# 5.3SS

For a nonsteady-state diffusion situation (constant surface composition) in which the surface and initial compositions are provided, as well as the value of the diffusion coefficient, develop a spreadsheet that allows the user to determine the composition at some specified distance from the surface for some specified diffusion time.

# 5.4SS

Given a set of at least two diffusion coefficient values and their corresponding temperatures, develop a spreadsheet that will allow the user to calculate the following:

1. (a) the activation energy and
2. (b) the preexponential.

# DESIGN PROBLEMS

# Fick’s First Law

# 5.D1

It is desired to enrich the partial pressure of hydrogen in a hydrogen–nitrogen gas mixture for which the partial pressures of both gases are 0.1013 MPa (1 atm). It has been proposed to accomplish this by passing both gases through a thin sheet of some metal at an elevated temperature; inasmuch as hydrogen diffuses through the plate at a higher rate than does nitrogen, the partial pressure of hydrogen will be higher on the exit side of the sheet. The design calls for partial pressures of 0.051 MPa (0.5 atm) and 0.01013 MPa (0.1 atm), respectively, for hydrogen and nitrogen.

The concentrations of hydrogen and nitrogen (CHCN, in mol/m3) in this metal are functions of gas partial pressures (pH2 and pN2, in MPa) and# Questions and Problems

absolute temperature and are given by the following expressions:

CH = 2.5 * 103 exp(-27,800 J/mol) / RT (5.16a)

CN = 2.75 * 103 exp(-37,600 J/mol) / RT (5.16b)

Furthermore, the diffusion coefficients for the diffusion of these gases in this metal are functions of the absolute temperature, as follows:

DH (m2/s) = 1.4 * 10-7 exp(-13,400 J/mol) / RT (5.17a)

DN (m2/s) = 3.0 * 10-7 exp(-76,150 J/mol) / RT (5.17b)

Is it possible to purify hydrogen gas in this manner? If so, specify a temperature at which the process may be carried out, and also the thickness of metal sheet that would be required. If this procedure is not possible, then state the reason(s) why.

# 5.D2

A gas mixture is found to contain two diatomic A and B species (A2 and B2), the partial pressures of both of which are 0.1013 MPa (1 atm). This mixture is to be enriched in the partial pressure of the A species by passing both gases through a thin sheet of some metal at an elevated temperature. The resulting enriched mixture is to have a partial pressure of 0.051 MPa (0.5 atm) for gas A and 0.0203 MPa (0.2 atm) for gas B. The concentrations of A and B (CA and CB, in mol/m3) are functions of gas partial pressures (pA2 and pB2, in MPa) and absolute temperature according to the following expressions:

CA = 1.5 * 103 exp(-20,000 J/mol) / RT (5.18a)

CB = 2.0 * 103 exp(-27,000 J/mol) / RT (5.18b)

Furthermore, the diffusion coefficients for the diffusion of these gases in the metal are functions of the absolute temperature, as follows:

DA (m2/s) = 5.0 * 10-7 exp(-13,000 J/mol) / RT (5.19a)

DB (m2/s) = 3.0 * 10-6 exp(-21,000 J/mol) / RT (5.19b)

Is it possible to purify gas A in this manner? If so, specify a temperature at which the process may be carried out, and also the thickness of metal sheet that would be required. If this procedure is not possible, then state the reason(s) why.

# Fick’s Second Law—Nonsteady-State Diffusion

# 5.D3

The wear resistance of a steel shaft is to be improved by hardening its surface by increasing the nitrogen content within an outer surface layer as a result of nitrogen diffusion into the steel; the nitrogen is to be supplied from an external nitrogen-rich gas at an elevated and constant temperature. The initial nitrogen content of the steel is 0.0025 wt%, whereas the surface concentration is to be maintained at 0.45 wt%. For this treatment to be effective, a nitrogen content of 0.12 wt% must be established at a position 0.45 mm below the surface. Specify an appropriate heat treatment in terms of temperature and time for a temperature between 475°C and 625°C. The preexponential and activation energy for the diffusion of nitrogen in iron are 5 * 107 m/s and 77,000 J/mol, respectively, over this temperature range.

# 5.D4

The wear resistance of a steel gear is to be improved by hardening its surface, as described in Design Example 5.1. However, in this case, the initial carbon content of the steel is 0.15 wt%, and a carbon content of 0.75 wt% is to be established at a position 0.65 mm below the surface. Furthermore, the surface concentration is to be maintained constant, but may be varied between 1.2 and 1.4 wt% C. Specify an appropriate heat treatment in terms of surface carbon concentration and time, and for a temperature between 1000°C and 1200°C.

# Diffusion in Semiconducting Materials

# 5.D5

One integrated circuit design calls for the diffusion of aluminum into silicon wafers; the background concentration of Al in Si is 1.75 * 1019 atoms/m3. The predeposition heat treatment is to be conducted at 975°C for 1.25 h, with a constant surface concentration of 4 * 1026 Al atoms/m2. At a drive-in treatment temperature of 1050°C, determine the diffusion time required for a junction depth of 1.75 μm. For this system, values of Qd and D0 are 3.41 eV/atom and 1.38 * 104 m/s, respectively.

# FUNDAMENTALS OF ENGINEERING QUESTIONS AND PROBLEMS

# 5.1FE

Atoms of which of the following elements will diffuse most rapidly in iron?

- (A) Mo
- (B) C
- (C) Cr
- (D) W

# 5.2FE

Calculate the diffusion coefficient for copper in aluminum at 600°C. Preexponential and activation energy values for this system are 6.5 * 105 m2/s and 136,000 J/mol, respectively.

- (A) 5.7 * 102 m/s2
- (B) 9.4 * 1017 m/s2
- (C) 4.7 * 1013 m/s2
- (D) 3.9 * 102 m/s2# Chapter 6 Mechanical Properties of Metals

TS2000

2000

yModel H300KU Universal Testing Machine by Tinius Olsen

| |1000|1000|
|---|---|---|
|1| |0 0|
| |0.010|Stress (MPa)|
| |0.0000|0.040|
| | |0.080|

Figure (a) shows an apparatus that measures the mechanical properties of metals using applied tensile forces (Sections 6.3, 6.5, and 6.6). Figure (b) was generated from a tensile test performed by an apparatus such as this on a steel specimen. Data plotted are stress (vertical axis—a measure of applied force) versus strain (horizontal axis—related to the degree of specimen elongation). The mechanical properties of modulus of elasticity (stiffness, E), yield strength (s), and tensile strength (TS) are determined as noted on these graphs.

Figure (c) shows a suspension bridge. The weight of the bridge deck and automobiles imposes tensile forces on the vertical suspender cables. These forces are transferred to the main suspension cable, which sags in a more-or-less parabolic shape. The metal alloy(s) from which these cables are constructed must meet certain stiffness and strength criteria. Stiffness and strength of the alloy(s) may be assessed from tests performed using a tensile-testing apparatus (and the resulting stress–strain plots) similar to those shown.# WHY STUDY The Mechanical Properties of Metals?

It is incumbent on engineers to understand how the various mechanical properties are measured and what these properties represent; they may be called upon to design structures/components using predetermined materials such that unacceptable levels of deformation and/or failure will not occur. We demonstrate this procedure with respect to the design of a tensile-testing apparatus in Design Example 6.1.

# Learning Objectives

After studying this chapter, you should be able to do the following:

1. Define engineering stress and engineering strain.
2. State Hooke’s law and note the conditions under which it is valid.
3. Define Poisson’s ratio.
4. Given an engineering stress–strain diagram, determine (a) the modulus of elasticity, (b) the yield strength (0.002 strain offset), and (c) the tensile strength and (d) estimate the percentage elongation.
5. For the tensile deformation of a ductile cylindrical specimen, describe changes in specimen profile to the point of fracture.
6. Compute ductility in terms of both percentage elongation and percentage reduction of area for a material that is loaded in tension to fracture.
7. Give brief definitions of and the units for modulus of resilience and toughness (static).
8. For a specimen being loaded in tension, given the applied load, the instantaneous cross-sectional dimensions, and original and instantaneous lengths, be able to compute true stress and true strain values.
9. Name the two most common hardness-testing techniques; note two differences between them.
10. (a) Name and briefly describe the two different microindentation hardness testing techniques, and (b) cite situations for which these techniques are generally used.
11. Compute the working stress for a ductile material.

# 6.1 INTRODUCTION

Many materials are subjected to forces or loads when in service; examples include the aluminum alloy from which an airplane wing is constructed and the steel in an automobile axle. In such situations it is necessary to know the characteristics of the material and to design the member from which it is made such that any resulting deformation will not be excessive and fracture will not occur. The mechanical behavior of a material reflects its response or deformation in relation to an applied load or force. Key mechanical design properties are stiffness, strength, hardness, ductility, and toughness.

The mechanical properties of materials are ascertained by performing carefully designed laboratory experiments that replicate as nearly as possible the service conditions. Factors to be considered include the nature of the applied load and its duration, as well as the environmental conditions. It is possible for the load to be tensile, compressive, or shear, and its magnitude may be constant with time, or it may fluctuate continuously. Application time may be only a fraction of a second, or it may extend over a period of many years. Service temperature may be an important factor.

Mechanical properties are of concern to a variety of parties (e.g., producers and consumers of materials, research organizations, government agencies) that have differing interests. Consequently, it is imperative that there be some consistency in the manner in which tests are conducted and in the interpretation of their results. This consistency is accomplished by using standardized testing techniques. Establishment# Chapter 6

# Mechanical Properties of Metals

and publication of these standards are often coordinated by professional societies. In the United States the most active organization is the American Society for Testing and Materials (ASTM). Its Annual Book of ASTM Standards (http://www.astm.org) comprises numerous volumes that are issued and updated yearly; a large number of these standards relate to mechanical testing techniques. Several of these are referenced by footnote in this and subsequent chapters.

The role of structural engineers is to determine stresses and stress distributions within members that are subjected to well-defined loads. This may be accomplished by experimental testing techniques and/or by theoretical and mathematical stress analyses. These topics are treated in traditional texts on stress analysis and strength of materials.

Materials and metallurgical engineers, however, are concerned with producing and fabricating materials to meet service requirements as predicted by these stress analyses. This necessarily involves an understanding of the relationships between the microstructure (i.e., internal features) of materials and their mechanical properties.

Materials are frequently chosen for structural applications because they have desirable combinations of mechanical characteristics. The present discussion is confined primarily to the mechanical behavior of metals; polymers and ceramics are treated separately because they are, to a large degree, mechanically different from metals. This chapter discusses the stress–strain behavior of metals and the related mechanical properties, and also examines other important mechanical characteristics. Discussions of the microscopic aspects of deformation mechanisms and methods to strengthen and regulate the mechanical behavior of metals are deferred to later chapters.

# 6.2 CONCEPTS OF STRESS AND STRAIN

If a load is static or changes relatively slowly with time and is applied uniformly over a cross section or surface of a member, the mechanical behavior may be ascertained by a simple stress–strain test; these are most commonly conducted for metals at room temperature. There are three principal ways in which a load may be applied: namely, tension, compression, and shear (Figures 6.1a, b, c). In engineering practice many loads are torsional rather than pure shear; this type of loading is illustrated in Figure 6.1d.

# Tension Tests
