Repository: AdbulrhmanEldeeb/q-a_making

# Markdown File Processor

This project processes Markdown files, extracts and processes their content, and saves the results as JSON files. It is designed to handle large-scale Markdown content efficiently, leveraging modular code structure, logging, and progress tracking.

## Features

- **Markdown Processing**: Extracts and processes content from Markdown files using a custom processing pipeline.
- **Chunking Support**: Splits large text into manageable chunks for better handling.
- **Error Handling**: Automatically retries with rotated API keys in case of rate limits or errors.
- **JSON Output**: Saves processed data as structured JSON files for downstream use.

File: parsed_data/Physical_Metallurgy_by_Peter_Haasen.md (part 11 of 58)
# Metallurgy
The incident plane wave A(r, t) is given by

* In the following the term scattering is used for interaction of individual scattering centres, as e.g., individual atoms, with radiation. On the other hand, we speak about diffraction if the coherent superposition of scattered waves of more than one scattering centre is considered.

References: p. 1105.# Ch. 11, Appendix

A(r,t) = A0 exp[2πi(k0r - ωt)], (A.1)

where r is the space vector, t the time coordinate, k0 the wave vector with |k0| = 1/λ, A the wavelength and v the wave frequency. Further, A0 and A1 are scalar terms with |A0|2 = intensity per unit area perpendicular to k0. From

k0 - r - vt = const. (A.2)

we obtain the phase velocity v in direction of k0,

u = v/k0 = λv. (A.3)

Since we consider only elastic scattering, where the wavenumber k and the frequency v remain unchanged by scattering events, we can omit the time-dependent part of A. Thus, in the following we start with

A(r) = A0 exp(2πik0r) (A.4)

as the primary wave incident on a number of N atoms. For the moment these atoms are assumed to be point-like. They are characterized by atomic scattering amplitudes fn and are located at positions rn near the origin r = 0; n = 1, 2, ..., N. At all these atoms, the primary wave excites the emission of spherical waves in coherency with the primary wave. Thus the sum of the scattered waves can be represented by As(r), with

On the right-hand side the term A0(r) represents amplitude and phase of the incident wave at the positions of the atoms. The term behind fn represents a spherical wave emerging with phase T from the atom positions. It has the dimension of a reciprocal length. Thus, since As and A0 must be of the same dimension, the atomic scattering amplitude fn must have the dimension of a length. Accordingly, in neutron diffraction fn is called the “scattering length”, bn.

A detector for receiving the resultant intensity of the scattered, or diffracted, waves may be placed at a position r = R so far away from the N atoms that in the denominator of eq. (A.5) the approximation

|R - r| ≈ R (A.6)

is applicable. This is the condition for Fraunhofer diffraction. Further, we assume that near the detector all spherical wave fronts can be approximated by plane waves with a common wave vector k0 parallel to R. Thus, near the detector, we have

k0 * (R - rn) = k0|R - rn| cos y, bn = k0 (A.7)

where y is the angle between k0 and R - rn. Since y → 0 for R → ∞, we set cos y = 1. Then we can rearrange eq. (A.5) with eqs. (A.6) and (A.7) to the formCh. 11, Appendix                                               Transmission electron microscopy                                                                           1097

             A,(R) = A,, -F ( K )exp(2rrik, 1                               R),
                                     R
with
             K = k, -k,,                         I K I = 2k0 sin 8                                                                                                      (A.9)
and
             F(K)       = Cf, e x p ( - ~ ~- r.).                                                                                                                   (A. 1Oa)
K    is called the diffraction vector (in neutron diffraction, K is often used for 4rrk sin e). 0
is half the angle between k, and k,,and F(K) may be called the di@-actionamplitude of
the ensemble of scattering atoms. Note that information about this                                                                           ensemble (rn,fn) is
only contained in F(K)and that F depends only on K                                                         but not explicitly on the moduli and
directions of                K,, and          K,.     Equation (A.lOa) may easily be extended to a continuous
distribution of the atomic scattering amplitude. If pf(r) denotes the scattering amplitude
per unit volume at the point r then eq. (A.1Oa)                                                   is modified to
             F(K)=              p,(r) exp(-2rri~* r)d3r.                                                                                                           (A.lOb)
The detector may receive a diffracted intensityI, via a window of area Q, with Q / R 2e 1.
Then 1, is given by:

                                                                                                                                                                      (A.11)

Q/R2=A a is the solid-angle interval under which the detector receives radiation from
the scattering atoms. Thus, IF(K)I’, which has the dimension of an area, will be called the
dzferential difraction cross-section of the ensemble, i.e., the cross-sectionper unit solid
angle, &/day                    which is a function of K only. Accordingly, the significanceof IF(K)I’ is
rather general, and it is in particular free of “instrumental” parameters of the experiment
such as the actual values                              of A,,       R     and      Q. Therefore, in the following we concentrate
mainly on a more detailed evaluation of F(K) or lF(~)l’.

       A.3.         Real space and reciprocal space, description of perfectcrystal structures
       We assume now that the atoms                                      are periodically distributed, i.e., they form a perfect
crystal lattice. The elementary cell of the lattice is given by three non-coplanar basis
vectors a,,a2,a3,or briefly aj,j=1, 2, 3,. For simplicity we assume here that the crystal
is    shaped like a parallel epiped, Le., in the direction of                                                             ai the elementary cells are
repeated Nj times so that the lattice consists of Nl Nz N3 unit cells. The elementary cell
contains M               atoms, associated with atomic scattering amplitudesf, ,                                                              m = 1         e-.  M. Then
the positions of the lattice atoms are given by:
             i,,,,, r,, + r,,=                                                                                                                                        (A.12)
where r,           denotes the position of the elementary cell,

                                                                                                                                                   References: p . 1105.# Ch. 11, Appendix

and rm denotes the position of the mth atom within the elementary cell. We express r, in dimensionless coordinates 8, related to the ai as:

(A. 13)

Besides the basis vectors aj we introduce so-called reciprocal basis vectors which constitute the reciprocal lattice:

(A. 15)

where x means the vector product and V, the volume of the elementary cell. The bj are related to the ai by:

a, -bit= Sr.

(A. 16)

where

Sj, = 1 for i = j‘,

= 0 for j # j’.

Note that the b, have the dimension of a reciprocal length, as is also true for the wave vectors k,,,k, and the scattering vector K. So K can be expressed by a linear combination of the 6,.

(A. 17)

where the hj are dimensionless numbers. Within the K-space, or reciprocal space, the reciprocal lattice points given by h, = integers play a special role. We denote them by g or, if necessary, by g,,, with

g = g, = hb, + kb, + lb,, h,k,1 = integers.

(A. 18)

The integers h, k, I are the well-known Miller indices of a given set of lattice planes. In standard text books of crystallography it is shown that g,,, is perpendicular to the set (hkl) of lattice planes and that

lghtl = W4kD

(A. 19)

where dw is the repetition distance of the lattice planes (hkl).

In the following we will denote reciprocal lattice points, depending on the context, by g,,,.,, or g, or simply by (hkl). If the h, k, I refer to the ensemble of crystallographically equivalent reciprocal lattice vectors we use the symbol { h k l }. If a particular one is meant we write (hkl). For instance, concerning a crystal of cubic symmetry, { 100) comprises six g-vectors, namely +(loo), f(010), and f(001). In quite a similar way we will denote vectors in real space in an abbreviated form by r= [uvw] with the meaning# Ch.11, Appendix

# Transmission electron microscopy

r = ua + ua2 + wai. (A.20)

If the ensemble of all crystallographically equivalent vectors r is meant, we write r = &lt;uvw&gt;. For instance, in a cubic crystal the symbol &lt;100&gt; means all vectors of the kind f[100], f[010], and f[001]. Sets of different lattice planes (hkf) with a common direction in real space, e.g., rz, are called a zone, and rz is the zone axis. The corresponding vectors g constitute a plane in the reciprocal lattice with g · rz = 0. In a cubic crystal, rz = [100], for instance, is the zone axis for all lattice planes given by (0kl). Note that for crystals of cubic symmetry a real space vector r = [uvw] is parallel to a reciprocal lattice vector g = (hkl) with u = h, v = k, w = l. For crystals of lower symmetry this is, in general, not the case. Considering, for instance, a crystal of tetragonal symmetry (kzJ ≠ t, l = la, l = a), it turns out that the real space vector r = [101] is not parallel to the reciprocal lattice vector g = (101). Accordingly, if crystallographic elements of crystals of lower than cubic symmetry have to be denoted, a careful distinction between vectors in real space and lattice plane normals g in reciprocal space is necessary.

# A.4. The kinematical diffraction amplitude F(K) of a perfect crystal

Applying the coordinates of the crystal atoms as given by eqs. (A.12)-(A.14), eq. (A.10a) can be written as

F(K) = 444. FL(K) (A.21)

with

FL(K) = C exp(-riun), (A.22)

where the summation extends over all n1, n2, n3, i.e., over all unit cells, and with

(A.23)

The subscript “L” stands for “lattice amplitudes”. Accordingly, FL reflects the outer shape of the crystal and is independent of details of the structure of the elementary cell. The subscript “s” stands for “structure amplitude” by which the structure of the elementary cell is taken into account. Both terms have to be considered separately. First we derive FL. For simplicity we assume an orthogonal elementary cell where the ai are parallel to bi and |bi| = |ai|. (This restriction is not necessary, but facilitates the interpretation of the final result.) We consider the environment of a particular diffraction vector g and write:

K = g + s, s = cslbj/|bj| = C sj aj bi. (A.24)

Then, with (A.13)-(A.18),

K · rj = [qh - kt I.$ + 514 - 1 nj Uj. (A.25)

References: p. 1105.# Ch.11, Appendix

The term in square brackets is integer and can be omitted in the exponent of eq. (A.22). Thus:

(A.26)

For s,a,a 1, the argument in the exponent varies smoothly with varying the integers n,. Thus, the summations can be replaced by an integration

FL(s)= v, JL’ x1=0exp(-2rix sjx,)dx, dx, dx, (A.27)

(A.28)

with Lj=Npj denoting the length of the crystal in the direction of uj and V,=a,ap,. In eq. (A.28) a phase factor was omitted, since only IFL12is accessible by experiment.

An indication of the “structure” of the lattice factor IFL12in the reciprocal space is obtained by considering the square of one of the three factors of FL,e.g.,

(A.29)

The following properties of Zl can be recognized: Z&,) is sharply peaked at s,= O where I, reaches the value N : . In the tails Z, oscillates and decreases proportional to s,.~. The first zero on both sides occurs at lsll = 1/L, = l/N,a,. Accordingly, the half-width of I, is about l/Nla,. Thus, one may suppose that

(A.30)

which is indeed the case. (If eq. (A.26) is summed exactly, it turns out that the terms m,uj in the denominator of eq. (A.28) have to be replaced by sin rs,u,. This small “error” in (A.28) is, however, without any practical relevance in general.)

Having understood the structure of Z,(sl), it is easy to understand the three-dimensional structures of IFLI2,

(A.31)

Around every reciprocal lattice point g the intensity of IFL12is sharply peaked, and the shape of the peak is reciprocal to the shape of the crystal: parallel to a direction where the crystal is thin (Lj small), IF,l2 is broad, and parallel to a direction where the crystal is large (L, large) FLI2 is narrow. For instance, a plate-like crystal gives a rod-like structure of the peaks of IFLIz and vice versa.

Now we proceed to the term F,(K), cf. eq. (A.23). We recall that for N,, N,,N 3 s1, the lattice factor IFL12is essentially # O only for K close to g, or for (h,h,h3) close to (hkl).# Ch. 11, Appendix

# Transmission electron microscopy

Further, we realize from eqs. (A.14) and (A.23) that Fl is, comparative to FL, a smooth function of K [or (h, h2, h3)]. Therefore, considering K close to g it is allowed to approximate Fl by

(A.32)

We consider Fl(hkl) for some simple cubic lattices.

1. face-centred cubic (fcc) lattice; four equivalent atoms in the unit cell are located at r = [000], +[011], 3[101], 3[110]. Thus:

Fl(hkl) = f(1 + exp[-iπ(k + l + m)]} + exp[-iπ(h + l)] - 1 - exp[-iπ(h + k]) = 4f for h, k, l unmixed, i.e. all even or all uneven + k = 0 for h, k, l mixed.
2. body-centred cubic (bcc) lattice; two equivalent atoms at r = [000], +[111]. Then:

Fl(hkl) = 2f for h + k + l = even, = 0 for h + k + l = uneven.
3. Ordered lattice of type L1 (e.g. Cu, Au); one atom of kind A in r = [000], three atoms of kind B in r = +[011], +[101], +[110]. This gives:

Fl(hkl) = fA + 3fB for hkl unmixed, = fA - fB for hkl mixed.

Lattice planes of the first category are called fundamental lattice planes and those of the second category are superlattice planes. The Fl-values of the latter are in general much smaller than those of the former.

# The Ewald sphere and Bragg’s law

In order to decide whether a crystal gives rise to a diffracted beam for a given direction and a given wavelength of the incident radiation we introduce the so-called Ewald Sphere in the reciprocal lattice. Figure 35 gives a two-dimensional representation. A reciprocal lattice is schematically drawn and the wave vector ki of the primary beam is inserted in such a way that ki ends at the origin of the reciprocal lattice. A sphere, the Ewald sphere, is drawn around the starting point of ki (point C) with |ki| = k as radius. All vectors starting from C and ending on kf of diffracted waves of intensity |F(K)|2, with cuts a reciprocal lattice point g where |F(K)|2 takes high values a strong intensity will be diffracted in the direction of the particular wave vector kf, named kg. We denote the angle between ki and kf by 2θB. Then we have:

|g| = 2k sin θB, or with eq. (A.19):

(A.33)

References: p. 1105.# Ch.11, Appendix

Fig.35. The Ewald sphere and the intensity distribution IF(K)I’in the reciprocal space.

A = 2dhk,sin &. (A.34)

This is Brugg’s law with 6hU being the Bragg angle of the set of lattice planes (hkl).

These Bruggpeuks (or “Bragg reflections”) are not infinitely sharp but rather reveal a certain finite width (reciprocal to the crystal dimensions). Therefore, appreciable intensity will be diffracted not only for one discrete direction of k, but for a (more or less) small interval of directions. In the same way the wave vectors k, of the diffracted beam will cover a similarly small interval of directions. Consequently, for a particular direction of k,, the diffracted intensity Z,, is given by a two-dimensional integration,

(A.35)

over the Ewald sphere in the neighbourhood of ghu. df,/P is a differential solid angle dfl with dfE=differential area on the Ewald sphere.

In a practical diffraction experiment the crystal will be rocked with respect to k, over an angular interval so that the Ewald sphere is swept over the peak at the reciprocal lattice point under consideration. If effective source size and detector aperture are sufficiently large to capture all the intensity belonging to g, the diffracted intensity Zhpl is proportional to the integral over the diffraction spot,

(A.36)

cf. 5 A.4, where the integration runs over the neighbourhood of g,, N is the number of unit cells and lFs(hkl)12 is the structure factor of the Bragg reflection (hkl).

# A.6. The atomic Scattering amplitudes and the Debye-Waller factor

In 5 A.l we had assumed that the atoms are point-like scattering centres and that, consequently, the atomic scattering amplitudes, or atomic scattering lengths, are constants.# Ch.11, Appendix

# Transmission electron microscopy

which are characteristic for the kind of atoms considered. This assumption is a very good approximation for nuclear scattering of thermal neutrons having wavelengths of the order of 0.1 nm. Nuclear scattering occurs at the atomic nuclei the diameters of which are of the order of some m, i.e., smaller by a factor of - lo4 than the neutron wavelengths. In neutron diffraction physics it is customary to denote the atomic scattering length by the symbol b. In general b is positive and of the order of m; however, for some isotopes b may be negative. Considered as a function of the atomic number Z or the atomic mass A, no smooth dependence of b on Z or A exists. The values of b may even vary considerably for different isotopes of a given element. However, apart from these variations the general trend is that b increases roughly proportional to A1/3, i.e., to the size of the nuclei.

X-rays are (nearly) exclusively scattered by the electrons constituting the electron cloud of an atom. From Maxwell’s equations it follows that a single electron scatters X-rays of wavelength of the order of 0.1 nm like a point-like scattering centre with a scattering amplitude f0 with

f0 = -2/(%2) 2.8 x 10-12 = (A.37)

where e is the elementary charge, me is the rest mass of the electron and c is the velocity of light. Around an atomic nucleus, located at r=0, the electrons are distributed according to a density function pe(r). If the atom of atomic number Z is neutral,

∫ pe(r)d3r = Z. (A.38)

Applying eq.(A.10b) we get for the atomic scattering amplitude

fx = f0 af(K).

with

af(K) = ∫ pe(K) exp(-rc·r)d3r. (A.39)

The index “X” stands for X-rays. The term af is named the atomic form factor and is tabulated in general as a function of l/2 = sin(θ)/λ. Obviously, we have f0 = Z for sin(θ)/λ = 0. With increasing sin(θ)/λ, fx decreases monotonously. In a very rough approximation it decreases to about half its maximum value for sin(θ)/λ ≈ 1/dA where dA is the atomic diameter.

Transmission electron microscopes operate at accelerating voltages U of 100 kV or higher. Taking U = 100 kV, we get the corresponding de Broglie wavelength from

λ = h/(mec) (A.40)

giving λ = 3.7 pm (h = Planck’s constant). The wavelengths of such electrons are thus smaller by a factor of about fifty than the wavelengths normally used in X-ray and neutron diffraction work. Because of Bragg’s law [eq.(A.34)] the Bragg angles θB are

References: p. 1105.# Ch. 11, Appendix

also smaller by about the same factor. Electrons are scattered at an atom by the atomic electrostatic potential V(r) built up by the charge +Ze of the atomic nucleus and by the charge distribution -epi(r) of the surrounding electron cloud. Since charge distribution and potential are linked by Poisson’s equation,

V2V(r) = 47re pe(r), (A.41)

(V2 = d2/dx2 + d2/dy2 + d2/dz2), the atomic scattering amplitudes for electrons are closely related to fi. The result is

(A.42)

with m0e2/2h2 = 2.39 x 10-5 fi, fi decreases rapidly (more rapidly than fi) for small values of sinB/A but only slowly, = Z/(sinB/A)2, for large sinB/A where fi becomes small compared to Z. The value fe(0) will not be discussed here.

Diffracted intensities are proportional to the square of the atomic scattering amplitudes. In order to compare the different scattering strengths for neutron-, X-ray- and electron waves, we choose as a representative example the 200 Bragg reflection of a copper crystal. With sin BodA = 1/2dm we get for copper sin2θ/A = 2.76 nm-1. Taking tabulated values for b, fi and fe we obtain:

|neutron waves:|b2 = 5.8 x 10-3 m2,|
|---|---|
|X-rays:|f = 3.1 x 10-6 m2,|
|electron waves:|fi = 8.7 x 10-3 m2.|

It is obvious that neutrons are least effectively scattered and that electron scattering is orders of magnitude stronger than X-ray scattering. For Bragg reflections of high order (|gl| large or dRRl small), the difference between neutron and X-ray scattering becomes less spectacular, because fi decreases, but not bi with increasing sin B/A.

There is another effect which reduces the intensities of Bragg reflections with increasing |gl| (or decreasing d) even for “perfect” crystals: The atoms are not at rest because of thermal vibrations. This leads to an additional “smearing-out” in space of the scattering power of the individual atoms. If ⟨u2⟩ is the mean square displacement of an atom from its ideal lattice position by thermal vibration the atomic scattering amplitudes f have to be multiplied by a factor e-M, with

M = 8π2(⟨u2⟩) sin2θ (A.43)

Of course, ⟨u2⟩ increases with temperature T. For T > 0D, where 0D is the Debye temperature (for copper, 0D = 320 K), ⟨u2⟩, and thus M, increases about linearly with T. The diffracted intensities are damped by the factor e-M. Because M = 2 this damping is particularly effective for high-order reflections. The factor e-M is named Debye-Waller factor.

# A7.. Imperfect crystals

The Debye-Waller factor as an unavoidable consequence of thermal vibrations is but# Ch. 11, Refs.

# Transmission electron microscopy

one example for the effect of displacements of atoms from ideal lattice positions. Apart from thermal displacements, “static” displacements are usually encountered with lattice defects, e.g., stacking faults, point defects, dislocations (including solute atoms), clusters and coherent precipitates. Displacements will generally vary with the position in the crystal. Let rn denote the position for the nth unit cell of the ideal reference lattice and Rn = R(rn) the displacement of the first atom in this cell, Rn, are the corresponding displacements from the other ideal positions rn in the nth cell. A factorization of |F(K)|2 as in eq. (A.21) is now no longer possible. Instead, we can write:

F(K) = C4,n(K) exp(-2πin·rn) exp(-hi·Rn)

with

Fn(K) = Cf,n exp(-2πin·rf,m) exp[-2πi·(Rn,m - Rn)] (A.45)

for the structure amplitude of the nth cell.

Equation (A.45) shows that positional disorder alone leads to different structure amplitudes for different cells. Furthermore, eq. (A.45) also shows the general effect of compositional disorder (chemical disorder), as fn reflects exactly the occupation of the various sites by different atoms. In the special case, where compositional disorder is not considered and where the displacement vector Rn can be regarded as constant for all atoms of the elementary cell, the structure amplitude Fn(K) remains unchanged, and using eqs. (A.24) and (A.25) the lattice amplitude FL can be written in the integral form:

FL(K) = -vv exp(-2πi[g1 R(r) + s - r + s - R(r)]) d3r,

where the integration runs over the sample volume Vv. In many cases the term s·R can be neglected. These general expressions are the basis for more detailed evaluations in this chapter and ch. 12, where several special cases are discussed.

# References

AMELINCKX, S., 1964, The Direct Observations of Dislocations (Academic, New York).

AMELINCKX, S., and J. VANLANDWT, 1978, in: Diffraction and Imaging Techniques in Material Science, eds. S. Amelinckx, R. Gevers and J. Van Landuyt (North-Holland, Amsterdam) vol. I, p. 107.

AMELINCKX, S., R. GEVERS and J. VANLANDWT, eds., 1978, Diffraction and Imaging Techniques in Material Science, vols. I and II (North-Holland, Amsterdam).

ANDREWS, W., D. J. D Y~ NK. and S. R. ICEOWN, 1971, Interpretation of Electron Diffraction Patterns (Adam Hilger, London).

ASHBY, M. E, and L. M. BROWN, 1963, Phil. Mag. 8, 1093 and 1649.

BACMAN, J.-J., G. SILVE~TRE and M. PETIT, 1981, Phil. Mag. A43, 189.

BALL, C. J., BALLUFFI, W., ed., 1980, Grain-Boundary Structure and Kinetics (ASM, Metals Park, OH).

BALLUFFI, W., A. BROKMAN R. and A. H. KING, 1982, Acta Metall. 30, 1453.

BERTIN, E. P., 1975, Principles and Practice of X-Ray Spectrometric Analysis (Plenum, New York).

BE-~HE, H.A., 1928, Ann. Phys. (Leipzig) 87, 55.# References

M. Riihle and M. Wilkens

# Ch. 11

BETHE, H. A., 1933, Handbuch der Physik, vol. 24 (Springer, Berlin) p. 273.BISCHOFF, E., 1983, unpublished.BONNET, R., 1981, Phil. Mag. A43, 1165.BONNET, R., E. COUSINWU and D. H. WARRINGTON, 1981, Acta Cryst. A37, 184.BOURREX, A., and J. DESSEAUX, 1979, Phil. Mag. A39, 405.BOW, A., J. D f f s ~ ~ u x and A. RENAULT, 1982, Phil. Mag. A45, 1.BROKMAN, A, and R. W. BALLUFFI, 1981, Acta Metall. 29, 1703.CHADWICK, G. A., and D. A. SMITH, eds., 1976, Grain-Boundary Structure and Properties (Academic, London).CHAMPNBSS, P. E., G. CLIFF and G. W. LORIMER, 1982, Ultramicroscopy 8, 121.CHIK, K.P., 1966, Phys. Stat. Sol. 16, 685.CHK, K.P., M. WILKENS and M. R m m, 1967, Phys. Stat. Sol. 23, 113.CLAREBROUGH, L.M., and C. T. FORWOOD, 1976, in: Proc. 9th Int. Congress on Electron Microscopy, ed. J.M. Sturgess (Microscopical Society of Canada, Toronto) vol. 11, p. 38.CLIFF, G., and 0.W. LOR-, 1975, J. Microsc. 103, 203.COCKAYNE, D. J. H., 1978, in: Diffraction and Imaging Techniques in Material Science, eds. S. Amelinckx, R. Gevers and J. Van Landuyt (North-Holland, Amsterdam) vol. I, p. 153.COCKAYNE, J.H., and R. GRONSKY, D., 1981, Phil. Mag. A44, 159.COCKAYNE, D.J. H., I. L. F. RAY and M. J. WHELAN, 1969, Phil. Mag. 20, 1265.DAHMEN, U., K. H. WESTMACOTT and G. THOMAS, 1981, Acta Metall. 29, 627.DAS, S.K., P.R. OKAMOTO, P.M. J. FISHOR and G. THOMAS, 1973, Acta Metall. 21, 913.EGERTON, R. E, 1979, Ultramicroscogy 4, 169.EGERTON, R.F., 1981, in: Analytical Electron Microscopy 1981, ed. R.H. Geiss (San Francisco Press, San Francisco) vol. I, p. 154.ENGLISH, C., B. L. EYRE and S.M. HOLMES, 1980, J. Phys. F10, 1065.ESSMANN, U., 1966, Phys. Stat. Sol. 17, 725.EYRE, B. L., and R. BULLOUGH, 1965, Phil. Mag. 12, 31.EYRE, B.L., D.M. MAHER and R.C. F’ERRIN, 1977, J. Phys. lV, 1359 and Congress on Electron Microscopy.FLORJANCIC, M., M. R-LE and S. L. SASS, 1982, in: Proc. loth Int. (Deutsche Gesellschaft für Elektronenmikroskopie, Frankfurt) vol. 2, p. 359.F~LL, H., and M. WILKENS, 1975, Phys. Stat. Sol. (a) 31, 519.F~LL, H., and M. WILKENS, 1977, Phys. Stat. Sol. (a) 39, 561.GEIS, R. H., 1979, in: Introduction to Analytical Electron Microscopy, eds. J.J. Hren, J.I. Goldstein and D.C. Joy (Plenum, New York) p. 43.GEISS, R. H., ed., 1981, Analytical Electron Microscopy 1981, vols. I and II (San Francisco Press, San Francisco).GEVERS, R., 1962, Phil. Mag. 7, 59 and 651.GEVERS, R., A. ART and S. AMELINCKX, 1963, Phys. Stat. Sol. 3, 1563.GEVERS, R., J. VANLANDUYT and S. Amelinckx, 1965, Phys. Stat. Sol. 11, 689.GOLDSTEIN, I., and D. B. WILLIAMS, 1981, in: Quantitative Microanalysis with High Spatial Resolution, eds. J. G.W. Lonmer, M.H. Jacobs and P. Doig (The Metals Society, London) p. 5.GOLDSTEIN, J.I., J.L. COSTLEY, G. W. LORIMER, and S. J.B. REED, 1977, in: Scanning Electron Microscopy 1977, ed. 0. Johari (IIT Research Inst., Chicago, IL) vol. I, p. 315.GOLDSTEIN, J.I., D.E. NEWBURY, P. ECHLIN, D.C. JOY, C. FIORI and E. LIFSHIN, 1981, Scanning Electron Microscopy and X-Ray Microanalysis (Plenum, New York).GRATIAS, D., R. PORTIER, M. FAYARD and M. GUYMOT, 1979, Acta Cryst. A 35, 8585.HUSSWA, N.W., F., M. R KATERBAU, M.RDHLE and M. WILKENS, 1973, J. Microsc. 98, 135.HUSSERMANN, H., F., K. H. and M. WILKENS, 1972, Phys. Stat. Sol. (b) 50, 445.HASHIMOTO, A. HOW and M. J. WHELAN, 1960, Phil. Mag. 5, 967.HASHIMOM, H., A. HOWIE and M. J. WHELAN, 1962, Proc. Roy. Soc. A269, 80.HAWKES, P. W., ed., 1980, Computer Processing of Electron Microscope Images, Topics in Current Physics, vol. 13 (Springer, Berlin).HAZZLEDINE, M., H. P. KARNTHALER and E. WINTNER, 1975, Phil. Mag. 32, 81.HEAD, K., P. HUMBLE, L.M. CLAREBROUGH, A., A. J. MORTON and C. T. FORWOOD, 1973, Computer Electron Microscopy and Defect Identification (North-Holland, Amsterdam).# Ch.1

# Refs.

# Transmission electron microscopy

HIRSCH, P. B., A. HOWE and M. J. WHELAN, 1960, Phil. Trans. Roy. Soc. A252, 499.

HIRSCH, P. B., A. HOWIE, R. B. NICHOLSON, D. W. PASHLEY and M. J. WHELAN, 1977, Electron Microscopy of Thin Films (Kneger, Huntington, NY).

Howie, A., and Z. S. BASINSKI, 1968. Phil. Mag. 17, 1039.

HOWIE, A., and M. J. WHELAN, 1961, Proc. Roy. Soc., 4263, 217.

Howie, A., and M. J. WHELAN, 1962, Proc. Roy. Soc., 4267, 206.

HREN, J. J., 1979, in: Introduction to Analytical Electron Microscopy, eds. J. J. Hren, J. I. Goldstein and D. C. Joy (Plenum, New York) p. 481.

HREN, J. J., J. I. GOLDSTEIN and D. C. JOY, eds., 1979, Introduction to Analytical Electron Microscopy (Plenum, New York).

HUMBLE, P., 1978, in: Diffraction and Imaging Techniques in Material Science, eds. S. Amelinckx, R. Gevers and J. P. Van Landuyt (North-Holland, Amsterdam) vol. I, p. and C. T. FOKWOOD. 1975. Phil. Mag. 31, 1011 and 315, 1025.

JAGEK, W., and M. WILKENS, 1975, Phys. Stat. Sol. 32, 89.

JENKINS, M. L., and M. WILKENS, 1976, Phil. Mag. 34, 1155.

JOWPREY, B., Y. KIHN, J. P. PEREZ, J. SWELY and G. ZANCHI, 1978, in: Proc. 9th Int. Congress on Electron Microscopy, ed. J. M. Sturgess (Microscopical Society of Canada, Toronto) vol. III, p. 292.

JOY, D. C., 1981, in: Quantitative Microanalysis with High Spatial Resolution, eds. G. W. Lorimer, M. H. Jacobs and P. Doig (The Metals Society, London) p. 127.

JOY, D., and D. M. MAAER, 1980, Ultramicroscopy 5, 333.

KALONJI, G., and J. W. CAHN, 1982, J. Physique C6, 25.

KATERBAU, H., K. 1976, Phys. Stat. Sol. (a) 38, 463.

KAIERBAU, K. H., 1980, Phys. Stat. Sol. (a) 59, 211.

KATERBAU, H., K. 1981, Phil. Mag. A43, 409.

KELLY, P. M., A. JORSON, R. G. BLAKE and J. G. NAPIER, 1975, Phys. Stat. Sol. (a) 31, 77.

KHACHATURYAN, A. G., 1974, in: Order-Disorder Transformations in Alloys, ed. H. Warlimont (Springer, Berlin) p. 114.

KORNER, A., and H. P. UNTHALER, 1980, Phil. Mag. A42, 753.

KORNER, A., and H. P. UKKTHAIFR, 1981, Phys. Stat. Sol. (a) 68, 19.

KRAHI, D., K.-H. HERMANN and W. KUSATH, 1978, in: Proc. 9th Int. Congress on Electron Microscopy, ed. J. M. Sturgess (Microscopical Society of Canada, Toronto) vol. I, p. 42.

KRIVANEK, O. L., and P. R. SWANN, 1981, in: Quantitative Microanalysis with High Spatial Resolution (The Metals Society, London) p. 136.

KRIVANEK, O. L., S. ISODA and K. KOSAYASHI, 30, 763.

LAWONT, A., and R. BOXNET, 1982, Acta Metall. 1977, Phil. Mag. 36, 331.

LEAPMAN, D., S. J. SANDEKSON and M. J. WHELAN, 1978, Met. Sci. 23, 215.

LEPSKI, D., 1974, Phys. Stat. Sol. (a) 24, 99.

LEPSKI, D., and P. BURCK, 1981, Phys. Stat. Sol. (a) 64, 625.

UPSKI, and P. BURCK, 1982, Phys. Stat. Sol. (a) 70, 571.

LOKIMER, G. W., M. H. JACOBS and P. DOIG, eds., 1981, Quantitative Microanalysis with High Spatial Resolution (The Metals Society, London).

MAHER, D. M., and U. L. EYRI, 1971, Phil. Mag. 23, 409.

MATHIWS, J. W., and W. M. STOBBS, 1966, J. Physique 27, C3-178.

MCINTYRE, K. G., and L. M. BROWN, 1977, Phil. Mag. 36, 373.

NIEDRIG, H., 1978, Scanning 1, 17.

OLSON, G. B., and M. COIEN, 1979, Acta Metall. 27, 1907.

PENISSON, M., R. GRONSKY and J. B. BKOSSE, 1982, Scripta Metall. 16, 1239.

POGANY, A. P., and P. S. TURNER, 1968, Acta Cryst. A24, 103.

POND, R. C., FOWELI, C. J., 1979, Phil. Mag. 37, 699.

1976, in: National Bureau of Standards, Spec. Publ. 460, eds. K. K. J. Heinrich, D. E. Newbury and H. Yakowilz (National Bureau of Standards, Washington) p. 97.

RADI, G., 1970, Acta Cryst. A26, 41.

KOSOUW, C. J., R. E. EGERTON and M. J. WHELAN, 1976, Vacuum 26, 427.# Ch. 11, Refs.

RUHLE, M., 1967, Phys. Stat. Sol. 19,263 and 279.

R ~ E M., and G. F’ETZOW, 1981, in: Surface and Interfaces in Ceramic and Ceramic-Metal Systems, eds. J. Pask and A. Evans (Plenum, New York) p. 167.

R ~ E M., and M. WILKENS, 1967, Phil. Mag. 15, 1075.

R ~ MLE, M., and M. WILKENS, 1975, Cryst. Lattice Defects 6, 129.

SALDIN, D. K., A.Y. STATHOPOULOS M. J. WHELAN, and 1978, Inst. Phys. Conf. Ser. No. 41,350.

SASS, S. L., and P.D. BRISTOWE, 1980, in: Grain-Boundary Structure and Kinetics, ed. R.W. Balluffi (ASM, Metals Park, OH) p. 71.

SCHOBER, T., and R. W. BALLUFFI, 1969, Phil. Mag. 20,511.

SHANNON, J., and L. KATZ, 1970, Acta Cryst. B26, 102.

SIEMS, R., P. DEIAVIGNETTE and S. AMI LINCKX, 1962, Phys. Stat. Sol. 2,421.

SINCLAIR, R. GRONSKY and G. THOMAS, 1976, Acta Metall. 24,789.

SMITH, D.A., 1976, in: Grain-Boundary Structure and Properties, eds. G.A. Chadwick and D.A. Smith (Academic, London) p. 321.

SPENCE, C. H, 1981, Experimental High-Resolution Electron Microscopy (Clarendon Press, Oxford).

J. and H. KOLAR, 1979, Phil. Mag. A39,59.

SPENCE, C.H., J. STEEDS, W., J. 1966, Proc. Roy. Sac. A292,343.

STEEDS, W., 1979, in: Introduction to Analytical Electron Microscopy, eds. J.J. Hren, J.I. J. Goldstein and D.C. Joy (Plenum, New York) p. 481.

STEEDS, W., 1981, in: Quantitative Microanalysis with High Spatial Resolution, eds. G.W. Lorimer, M.H.J. Jacobs and P. Doig (The Metals Society, London) p. 210.

STOBBS, W.M., and C.H. SWORNE, 1971, Phil. Mag. 24, 1365.

TAKAGI, ., 1962, Acta Cryst. 15,1310.

THOMAS, G., and M. J. GORINGE, 1979, Transmission Electron Microscopy of Materials (Wiley, New York).

THOMPSON-RUSSELL, C., and J. W. EDINGTON, K. 1977, in: Practical Electron Microscopy in Materials Science, vol. 5 (Mac Millan, London).

TIGHE, N. J., 1976, in: Electron Microscopy in Mineralogy, ed. H.R. Wenk (Springer, Berlin).

TUNSTALL, W. J., P. B. HIRSCH, and J. W. STEEDS, 1964, Phil. Mag. 9, 99.

VANLANDUYT, J., R. GEVERS and S. AMELINCKX, 1965, Phys. Stat. Sol. 10, 319.

VAN TENDELOO, G., and S. AMELINCKX, 1977, Phys. Stat. Sol. (a) 43,553.

VANTENDELOO, G., and S. AMELINCKX, 1978, Phys. Stat. Sol. (a) 50, 53.

WENK, H.R, 1976, Electron Microscopy in Mineralogy (Springer, Berlin).

WILKENS, M., 1964, Phys. Stat. Sol. 6, 939.

WILKENS, M., 1978, in: Diffraction and Imaging Techniques in Material Science, eds. S. Amelinckx, R. Gevers and J. Van Landuyt (North-Holland, Amsterdam) Vol. I, p. 185.

WILKENS, M., 1981, Phys. Stat. Sol. (a) 69, 123.

WILKENS, M., and E. HORNBOGEN, 1964, Phys. Stat. Sol. 4,557.

WILKENS, M., and H. 0. K. KIRCHNER, 1981, Phil. Mag. A43,139.

WILKENS, M., and M. RUHLE, 1982, Phys. Stat. Sol. (b) 19,749.

WILKENS, M., M. R ~ and F. HAUSSERMANN, E 1967, Phys. Stat. Sol. 22, 689.

WILKENS, M., K.H. UTERBAU and M. RUHLE, 1973, Z. Naturf. %a, 681.

WILKENS, M., M. L. JENKINS and K. H. KATERBAU, 1977, Phys. Stat. Sol. (a) 39. 103.

ZANCHI, G., J. SEVELY and B. JOWREY, 1977, in: Proc. 5th Int. Conf. on High Voltage Electron Microscopy, Kyoto, eds. T. Imura and H. Hashimoto (Japanese Society for Electron Microscopy, Tokyo) p. 117.

# General bibliography for transmission electron microscopy

# Textbooks

Amelinckx, S., R. Gevers and J. Van Landuyt, eds., Science, vols. I and II (North-Holland, Amsterdam).

Bethge, H., and J. Heydenreich, eds., 1982, Elektronenmikroskopie in der Festkorperphysik (Springer, Berlin).

1978, Diffraction and Imaging Techniques in Material Science.# Ch. 11, Addendum

# Transmission electron microscopy

1109

# References

- Cowiey, J. M., 1975, *Diffraction Physics* (North-Holland, Amsterdam).
- Head, A. K., P. Humble, L. M. Clarebmgh, A. J. Morton and C. T. Forwood, 1973, *Computer Electron Micmgraphs and Defect Identification* (North-Holland, Amsterdam).
- Hirsch, P. B. A. Howie, R. B. Nicholson, D. W. Pashley and M. J. Whclan, 1977, *Electron Micmxopy of Thin Crystals* (Krieger, Huntington, NY).
- Hornbogen, E., 1971, *Durchstrahlungs-Elektroncnmihskopiefester Stoffe* (Verlag Chcmie, Weinheim).
- Reimer, L., 1967, *Elektronenmikroskopische Untersuchungs- und Wparationsmethoden* (Springer, Berlin).
- Thomas, G., and M. J. Goringe, 1979, *Transmission Electron Microscopy of Materials* (Wiley, New York).

# Evaluation of diffraction patterns

- Andrew?, K. W., D. J. Dyson and S. R. Kcown, 1971, *Interpretation of Electron Diffraction Patterns* (Adam Hilger, London).

# Observation of dislocations

- Amelinckx, S., 1964, *The Direct Observation of Dislocations* (Academic, Oxford).
- Amelinckx, S., 1979, *Dislocations in Particular Structures, in: Dislocations in Solids*, ed. E R. N. Nabarro (Noh-Holland, Amsterdam) vol. II, ch. 6.

# TEM of grain boundaries

- Balluffi, R. W., 1980, *Grain-Boundary Structure and Kinetics* (ASM, Metals Park, OH).
- Chadwick, G. A., and D. A. Smith, eds., 1976, *Grain-Boundary Structure and Properties* (Academic, London).

# Analytical electron microscopy

- Geik, R.H., ed., 1981, *Microbcam Analysis 1981*, vols. I and II (San Francisco Press, San Francisco).
- Goldstein, J. I., D. E. Newbuty, P Echlin, D. C. Joy, C. Aori and E. Lifshin, 1981, *Scanning Electron Microscopy and X-Ray Microanalysis* (Plenum, New York).
- Hren, J. J., J. I. Goldstein and D. C. Joy, eds., 1979, *Introduction to Analytical Electron Microscopy* (Plenum, New Yak).
- Lorimer, G. W., M. H. Jacobs and P. Doig, eds., 1981, *Quantitative Microanalysis with High Spatial Resolution* (The Metals Society, London).

# Additional References

- Hawkes, P. W., ed., 1980, *Computer Processing of High-resolution electron microscopy Electron Microscope Images*, Topics in Current Physics, vol. 13 (Springer, Berlin).
- Spence, J. C. H., 1981, *Experimental High-Resolution Electron Microscopy* (Clarendon Press, Oxford).

# Microscopy of Minerals

- Wenk, H.-R., 1976, *Electron Microscopy in Mineralogy* (Springer, Berlin).

# Addendum

Since the release of the third edition of *Physical Metallurgy* (R. W. Cahn and P. Haasen, eds.) enormous progress has been made regarding instrumentation as well as further development in transmission electron microscopy of materials. The description of the basic physics of the scattering processes of electrons within a specimen still holds as described in the third edition. The main applications of transmission electron microscopy in materials science are still concentrated mainly on conventional transmission electron microscopy; however, high-resolution transmission electron microscopy and analytical electron microscopy are becoming powerful tools, too. This addendum will focus on# Ch. 11, Addendum

Progress made in different areas of transmission electron microscopy. Transmission electron microscopy (TEM) is becoming more specialized and can be divided into conventional transmission electron microscopy (CTEM), analytical electron microscopy (AEM) and high-resolution transmission electron microscopy (HRTEM). In CTEM the morphology of materials as well as the distribution of different phases can be determined as described in sect. 4. Information on structure can be obtained with great success. In addition, the analysis of defects such as interfaces (phase boundaries, etc.), dislocations is possible (sect. 5 to 8). Recently, major progress has been made in determining the dislocation structure in intermetallics with emphasis on detailed analysis of the splitting of superdislocations into partial dislocations using the weak beam technique (Yu and KARNTHALER [1993], KARNTHALER al. et [1993]).

In addition, in situ experiments in the microscope allow heating, cooling and deformation of the specimen. The latter technique revealed dynamic processes (Loucm and S m [1!393] and FUJITA et al. [1991]). Interesting results could be obtained for an understanding of deformation mechanisms in metals and ceramics, radiation damage, crystal growth and corrosion.
