Repository: AdbulrhmanEldeeb/q-a_making

# Markdown File Processor

This project processes Markdown files, extracts and processes their content, and saves the results as JSON files. It is designed to handle large-scale Markdown content efficiently, leveraging modular code structure, logging, and progress tracking.

## Features

- **Markdown Processing**: Extracts and processes content from Markdown files using a custom processing pipeline.
- **Chunking Support**: Splits large text into manageable chunks for better handling.
- **Error Handling**: Automatically retries with rotated API keys in case of rate limits or errors.
- **JSON Output**: Saves processed data as structured JSON files for downstream use.

File: parsed_data/Heat_Treatment-Principals_&_Technology- Sharma-pdf.md (part 12 of 24)
# HEAT TREATMENT
Atmospheres containing oxygen, carbon and hydrogen are commonly used to bring about changes in composition for obtaining equilibrium at different temperatures. These effects result from changes in the relative affinities of carbon monoxide and hydrogen for oxygen. Carbon monoxide has greater affinity for oxygen at lower temperatures, while hydrogen has greater affinity for oxygen at higher temperatures, the affinities towards oxygen being equal at about 850°C. At temperatures above 800°C, equilibrium is established by the reaction

CO + H2O ® CO2 + H2 (11.9)

This reaction is called water gas reaction.# 178 Heat Treatment—Principles and Techniques

Carbon bearing gases present in atmospheres may deposit carbon when temperature changes, though it may be in equilibrium at some other temperature. Carbon monoxide, for example, has a tendency to decompose at low temperatures as was shown by reaction (Eq. 11.5).

If the atmosphere contains water vapour, then the concentration of carbon monoxide can be reduced at low temperature because of water gas reaction. Carbon deposition as soot is a practical problem, particularly in the surfaces that have a catalytic influence on the reactions. The other reaction that also requires attention is reaction (Eq. 11.6).

# IIFTFP gommerilly2 eville2 etmospheres

The bulk of industrial furnace atmospheres currently in use are: (i) town gas or other fuel gases, (ii) ammonia, (iii) charcoal, (iv) liquid organic mixtures (alcohol base for carburizing), and (v) vacuum.

# repred2 own2 qs

Town gas is cheap and is an easily available gas. Atmospheres are prepared by burning a fuel gas with varying amounts of air to give a wide variety of product gases. There are two types of atmospheres where town gas is used, namely, exothermic and endothermic, which we now discuss.

# Exothermic Atmospheres

Exothermic generators employ partial combustion of town gas, propane, and so on in the presence of air, followed by condensation of excess water vapour.

A range of atmosphere compositions can be produced containing 5–14% CO2, 1–14% CO, 1–18% H2 and 0–2% CH4.

The temperature of the condenser and cooling water determines the content of water vapour, and may correspond to a dew point in the range 5–25°C. Dew points down to –40°C may be obtained by introducing refrigerators and/or dryers to the plant.

By adjusting air-to-gas ratio, both lean (totally burnt) and rich (flammable) exothermic atmospheres may be produced. Generally, rich atmosphere is used for heat treatment of steels, e.g. bright annealing, normalizing and tempering. Lean atmosphere is more commonly used for heat treatment of non-ferrous metals and alloys, e.g. for bright annealing of copper. In this case, at some places sulphur removal is necessary.

These atmospheres have low carbon potential due to the presence of CO2. Hence, they have limitations at such situations where decarburization is involved. To ensure that the atmosphere is non-decarburizing, CO2 and water vapour must be removed. When CO2 and water vapour are removed from the exothermic atmosphere, stripped and dried, exothermic atmosphere is formed. Pure nitrogen and nitrogen-base atmospheres containing controlled amounts of CO and/or hydrogen up to about 25% total come under this category. Initial air-to-gas ratio selected at the generator and the use of a modifying process at a later stage determine the composition.

The rich stripped exothermic gas has the composition 10–13% CO, 12–15% H2, and balance N2, CO and H2 give rise to reducing atmosphere and cause carburizing2 because of the presence of CO. It is more like an endothermic gas. This gas is relatively cheap.

The lean stripped exothermic gas contains 0–3% CO, 0–4% H2, and balance N2. It is principally nitrogen containing gas and, when dry, is inert to most of the metals during heat treatment. The advantage is its cheapness, coupled with its non-explosive, non-sooting and non-decarburizing nature.# Heat Treatment Furnaces and Atmospheres

Carbon dioxide from exothermic atmospheres can be removed by using the following three techniques: (i) mono-ethanolamine (MEA) method, (ii) use of high pressure water, and (iii) molecular sieves method.

# (i) Mono-ethanolamine (MEA) method.

In this method, CO2 gas is absorbed in a 15 percent solution of MEA. CO2 level goes down to about 0.1 percent in exothermic gases. Sulphurous gases are also removed simultaneously. In industries, regenerative plant is also utilized to reuse the MEA gas by driving off CO2 by heating and venting to air.

# (ii) Use of high pressure water.

In this method, CO2 is removed by high pressure water. But this method is not very popular because of its high cost. CO2 level of about 0.1 percent is obtained by using a pressure of about 20 atmospheres.

# (iii) Molecular sieves method.

Molecular sieves are made of granulated artificial zeolite which absorbs both CO2 and water. By this method, CO2 level below 0.1 percent is obtained.

# Endothermic Atmospheres

Endothermic gas is produced by hydrocarbon containing fuel gases with just sufficient air to oxidize the hydrocarbon to CO and H. The reactions are as follows:

2CH4 + O2 + 4N2 = 2CO + 4H2 + 4N2 (11.10)

2C3H8 + 3O2 + 12N2 = 6CO + 8H2 + 12N2 (11.11)

These reactions are carried out at 1075°C in the presence of nickel catalyst. A typical sample from town gas contains 20–25% CO, 30–45% H, 0.5–1.0% CH4, and 0–1.0% CO2. Its dew point ranges from –15°C to +20°C. Reactions (11.10) and (11.11) are exothermic, but insufficient to maintain the reaction temperature. Therefore, externally heated retort is used in plant to maintain the temperature. Hence, it is called endothermic.

The atmosphere has a high carbon potential. This can be adjusted by varying gas-to-air ratio. The carbon potential is inversely proportional to the CO2 content or dew point. Thus, by measuring these quantifies, control over the carbon potential can be maintained.

Endothermic generators are widely used for heat treatment and brazing of carbon steels without decarburization. They are also used for sintering, and as a base gas for gas carburizing and carbonitriding of steels.

# Ammonia Atmospheres

Plenty of anhydrous ammonia is available in liquid form in cylinders. Cracked ammonia is produced when ammonia is dissociated into its constituents by passing it over a catalyst (iron at 560°C, or nickel at 900°C). The reaction that takes place is:

2NH3 &rarr; N2 + 3H2 (11.12)

Composition of cracked ammonia is 75 percent hydrogen and 25 percent nitrogen. The cracked gas has dew point between –15° and –40°C, depending on the grade of ammonia used. The very high H2/H2O ratio gives maximum reducing conditions for the cracked gas.

Burned ammonia is prepared by converting ammonia/air mixture to nitrogen, hydrogen, and water directly over a catalyst at 850°C. The reaction that takes place during burning of ammonia is:# 180 Heat Treatment—Principles and Techniques

4NH3 + 3O2 + 12N2 &rarr; 14N2 + 6H2O (11.13)

The gas has dew point between +5°C and –70°C.

Pure and cheap atmospheres are produced from ammonia. For bright annealing of strip and wire, burnt ammonia can be used as an alternative to purified partially burnt town gas. For bright annealing of stainless steels, sintering and other applications, cracked ammonia is used.

# Charcoal

Charcoal is also used to produce atmospheres by combustion with air or flue gas. When charcoal is burnt in contact with air, the gaseous product which is formed contains 1–3% CO2, 28–30% CO, 2–8% H2 and traces of CH4. Dried atmospheres obtained from charcoal have moderately high carbon potential. But this is very cumbersome because of operating conditions.

# Liquid Organic Mixtures

It is possible to obtain a gas of very high carbon potential when certain organic mixtures, especially those based on alcohol, are directly pyrolyzed in a furnace. This gas is very useful for gas carburizing. The associated reaction is CH7OH &rarr; 2CH4 + CO3 (11.14) (propyl alcohol)

Liquid organic mixtures of commercial use are mostly based on methanol or propanol. Benzole or dipentene is the hydrocarbon that is generally added to this base.

# Vacuum

The use of vacuum in a heat treatment furnace chamber is regarded as an alternative form of controlled atmosphere. Under certain working conditions, vacuum is found to be the most suitable protective atmosphere. Vacuum (5–30 mm) is sometimes used for bright annealing steel wire and strip in batch type furnaces. High vacuum (in micron range) is being increasingly used for brazing and annealing of stainless steel and heat resistant steels.

# Control of Purge Atmospheres

Furnace atmospheres can be controlled by using some controllers. There are basically two types of controllers in use for this purpose. These are infrared controllers and gas chromatography controllers. Infrared controllers are used for measuring CO, CO2 and methane content in atmospheres. The method is quite sensitive and reproducible. The carbon potential of the furnace is calibrated with respect to CO2 concentration. The controllers based on gas chromatography technique are produced by using the normal principles of gas chromatography, and can estimate the relative proportions of the component gases in the atmosphere. This in turn can be used for the required control.

# Questions

11.1 Give a detailed account of classification of heat treatment furnaces.# Heat Treatment Furnaces and Atmospheres

# 11.2

Enumerate salient features of "Lift-off Cover" furnace. What are its various industrial applications?

# 11.3

Compare the rotary hearth furnace with rotary furnace and describe their utilities in heat treatment.

# 11.4

Write short notes on the following:

- (a) Conveyor furnace
- (b) Pit furnace
- (c) Muffle furnace.

# 11.5

Explain advantages offered by salt-bath furnace over other heat treatment furnaces.

# 11.6

What is the significance of controlled atmospheres in heat treatment?

# 11.7

Discuss the reaction that take place between the following in furnace under controlled atmospheres:

- (a) Metal and oxygen
- (b) Metal and carbon
- (c) Different gases.

# 11.8

Give a brief account of various commercially available furnace atmospheres in heat treatment.# Temperature Measurement and Control

# INTRODUCTION

Accurate measurement and control of temperature are the two important operations involved in heat treating of metals and alloys. Any variation from the desired temperature may lead to development of inferior properties in metals and alloys after heat treatment. Though most of the heat treatment processes involve high temperatures, low temperatures as well as sub-zero temperatures are also involved in some heat treatment processes. Therefore, it is essential to construct a suitable scale of temperature. The results obtained from this temperature scale should be reproducible in nature with a high degree of precision and accuracy. The temperatures involved in heat treating of metals and alloys, in general, varies from –100°C to +1400°C.

# 12.1 CONCEPT OF TEMPERATURE

Thermal phenomena cannot be described in terms of the three fundamental quantities, i.e. length, mass, and time. A fourth fundamental quantity is needed to explain thermal phenomena. This quantity is referred to as temperature. Till 1843, the quantity of heat was regarded as a fundamental quantity. It was the work of Rumford and Joule (1843–78) which showed that heat is a form of energy and that the quantity of heat can be expressed in terms of three fundamental units.

Temperature is a physical quantity entirely different from quantity of heat. A hot body is considered to be at a higher temperature than a cold body. Therefore, temperature can be used to measure the degree of hotness or coldness. In other words, temperature determines the direction of flow of heat. If two bodies are brought in physical contact with each other, heat will flow from the body at higher temperature to the body at lower temperature. This flow will continue and after some time there will be no further flow of heat. Such a state is explained by stating that both the bodies are in thermal equilibrium. If a number of bodies (or systems) are in thermal equilibrium, the common property of all the bodies can be assigned a single numerical value referred to as temperature. Bodies which are not in thermal equilibrium have different temperatures. Therefore, the temperature of a system can be defined as the property.# Temperature Measurement and Control

# 12.2 MEASUREMENT OF TEMPERATURE

The physical properties of materials change with application of heat. These properties are known as thermometric properties. Any one of these properties can be used for the measurement of temperature. The science and technology dealing with the measurement of temperatures below 500°C is referred to as thermometry, and the instruments used for this purpose are known as thermometers. On the other hand, pyrometry deals with measurement of temperatures above 500ºC, and the instruments used for this purpose are known as pyrometers. For the quantitative measurement of temperature, it is essential to select (at least two) fixed temperatures which must be reproducible in nature. The most important fixed points are the ice point and the steam point. The ice point is defined as the temperature at which ice and air saturated water at normal atmospheric pressure exist in equilibrium. Similarly, steam point is the equilibrium temperature between liquid water and water vapour at one atmospheric pressure. The most popular temperature scale is due to Celsius. In 1742, Celsius suggested the centigrade system of temperature measurement. The two fixed points corresponding to ice and steam points were marked as zero and 100 on the lower and upper ends of the scale, respectively. The interval between the two fixed points was divided into hundred equal parts. Each of these parts was called one degree centigrade or one degree Celsius and was represented as 1°C.

# 12.3 THERMOMETERS

Thermometers can be grouped into several classes. The classification of thermometers is based on the thermometric property used for the measurement of temperature. Examples of various thermometers are liquid thermometers, gas thermometers, resistance thermometers, vapour pressure thermometers and magnetic thermometers.

Liquid thermometers are based on the principle that the volume of a liquid changes with variation in temperature. Mercury and alcohol thermometers are examples of commercial thermometers belonging to this class. The temperature of general purpose mercury thermometer ranges from –39°C to +357°C. Alcohol thermometer is used to measure temperatures near the ice point. Some of the advantages offered by mercury for use in liquid-in-glass thermometers are due to its low specific heat, good thermal conductivity and uniform coefficient of expansion. Mercury thermometers are generally used for rough and quick work. However, after several corrections, mercury thermometer can be used for precision work. Some of these corrections are due to change of zero point, rapid heating and cooling, exposed stem, inequality of the bore, and thermal capacity and thermal conductivity of the bulb.

The principle that the volume or the pressure of a gas changes with variation in temperature forms the basis of gas thermometers. Callendar’s constant pressure air thermometer, Jolly’s constant volume air thermometer and constant volume hydrogen thermometer belong to this class. In comparison to liquid thermometers, gas thermometers offer certain advantages. These advantages are essentially due to large coefficient of expansion, uniform and regular expansion.# 184 Heat Treatment—Principles and Techniques

over a wide range of temperature, and low thermal capacity. Gas thermometers can be used over a wide range of temperature and are suitable for both low and high temperature measurement. These thermometers are not used for routine work as they are bulky and cumbersome.

Bimetallic thermometers are based on the principle of differential expansion of solids. The bimetallic strip consists of two bonded strips. One strip is made of a high expansion metal, and the other of a low expansion metal. When heat is applied, such an arrangement will result in non-uniform expansion along the two strips. This non-uniform expansion is utilized for the measurement of temperature. An industrial bimetallic strip is taken in the form of a spiral. One end of it is fixed and the other end is attached to a pointer which moves over a calibrated scale. In general, invar is selected as a low expansion metal. The metal for the other strip depends on the temperature range of the interest. Yellow brass strip is generally used for low temperatures and nickel or nickel alloys for higher temperatures. Bimetallic thermometers can be used to measure temperatures which vary from –73°C to +537°C.

Vapour pressure thermometers are based on the principle that vapour pressure changes with temperature. For a given temperature, a fixed vapour pressure can be assigned. These thermometers are used for low temperature measurement. The greatest drawback associated with these thermometers is that their useful temperature range is very narrow. The useful temperature ranges are as follows:

|Oxygen|–150°C to –210°C|
|---|---|
|Neon|–246°C to –249°C|
|Hydrogen|–253°C to –260°C|
|Helium|–268°C to –272°C|

Electrical resistance of a metal changes with temperature. This principle forms the basis of resistance thermometers. Platinum resistance thermometer is capable of measuring temperatures in the range –200°C to +1200°C, with high degree of accuracy. The temperature vs resistance curve for platinum resistance thermometer is almost a straight line. The relationship between temperature and the electrical resistance can be expressed by the equation:

Rt = R0(l + ! .t) (12.1)

where Rt is the resistance (in ohms) of the platinum at temperature t °C; R0 is the resistance of platinum (in ohms) at ice point; ! is the temperature coefficient, and t is the temperature in °C. The temperature coefficient ! is given by the equation:

! = R100 – R0/100R0 (12.2)

where R100 is the resistance (in ohms) of the platinum at steam point. The value of ! is equal to 0.003915 ohms/°C for high purity platinum. A precise temperature-resistance relationship is given by the equation:

Rt = R0 (1 + At + Bt²) (12.3)

where A and B are constants. These constants can be calculated by measuring resistance at several fixed points. These fixed points are, in general, steam point and sulphur point.

The magnetic susceptibility of a substance varies with temperature. Based on this principle, magnetic thermometers are used for the measurement of temperature. These thermometers can primarily be used for measurement of extremely low temperature, generally in the vicinity of –273°C.# Temperature Measurement and Control

# 12.4 THERMO-COUPLES

Thermo-couples are based on the thermo-electric effect. If two dissimilar metals are joined together at both the ends, and these junctions are maintained at different temperatures by heating one junction and keeping the other cold, an electromotive force (emf) is induced in the circuit (see Figure 12.1). This is the well established Seebeck effect. In general, the cold junction is maintained at room temperature or at 0ºC and the hot junction is made to touch the object whose temperature has to be measured. The electromotive force induced will be proportional to the difference in temperature between the two junctions.

A thermo-couple assembly consists of three units, namely, thermo-couple lead wires, and indicator. A thermo-couple is composed of two homogeneous but dissimilar metal wires. The ends of these wires are joined together by soldering, welding or fusing together. Thus, a closed circuit is formed. The free ends of the thermo-couple are connected to lead wires. Other ends of lead wires are connected to a suitable indicator. The indicator measures the electromotive force developed in the circuit. The extension lead wires are generally made of the same materials as the material of thermo-couple wire. This practice is generally adopted for base metal thermo-couples. For noble metal thermo-couples, lead wires are made of copper and/or copper-nickel alloys.

# 12.4.1 Choice of Thermo-couple Materials

According to the Seebeck effect, any two metals can be selected for forming the thermo-couple. However, in practice, only limited combinations of metals are in use. The choice is limited because of several factors. A few of these factors are as follows:

- (i) The metals should be homogeneous.
- (ii) The materials under consideration should be resistant to oxidation and corrosion in medium/media and at temperature(s) at which they are supposed to be used.
- (iii) The metals should be good conductors, i.e. their electrical resistance should be low.
- (iv) The formability of metals to desired shapes, particularly into wires, should be good.
- (v) The melting points of thermo-couple materials should be higher than the highest temperature encountered during the service.
- (vi) The electromotive force (emf) induced should increase with rise in the temperature or the temperature difference between hot and cold junctions.
- (vii) There should be a linear or an almost linear relationship between electromotive force induced and temperature.
- (viii) The induced electromotive force should be sufficiently large. This will enable precise and accurate measurement of electromotive force and temperature.
- (ix) The induced electromotive force should be reproducible and stable. It should not vary because of physical and chemical changes or contaminations from the surroundings.
- (x) The material should not be very expensive.# 186 Heat Treatment—Principles and Techniques

# 12.4.2 Thermo-couple Materials

If properly used, thermo-couples are the most versatile and rugged temperature measuring devices. They can be used over a wide range of temperatures—starting from sub-zero temperature to very high temperatures. Currently, thermo-couple materials, which can be used up to 2800°C in neutral atmosphere or vacuum and up to 2200°C in oxidizing atmospheres, are available.

Thermo-couple materials can be broadly divided into two classes, namely, base metal thermo-couples, and noble metal thermo-couples. The base metal thermo-couples include common and relatively inexpensive metals and alloys, e.g. iron, copper, chromel and alumel. The noble metal thermo-couples are made of platinum and platinum alloys. Refractory metals and non-metallic materials are also used now-a-days as thermo-couple materials. Some of the commonly used thermo-couples are now considered.

Copper-constantan thermo-couple is mainly used for low temperature measurements. It can be used only up to 300ºC. A much simpler and cheaper mercury thermometer can be used within this temperature range. Applications of copper-constantan are limited to laboratory and research work. As far as heat treatment is concerned, it can be used successfully for measurement of temperatures for tempering of steel and ageing treatment of some non-ferrous alloys. Iron-nickel and iron-constantan thermo-couple can be used up to 750°C. The iron-constantan thermo-couple is more widely used than the iron-nickel thermo-couple as the latter is more expensive. The upper limit of iron-constantan thermo-couple is restricted since it oxidizes readily above 750°C. However, the upper limit can be raised to 950°C either by protecting it or by imposing reducing atmosphere. This thermo-couple (iron-constantan) can be employed for measuring temperatures involved in the heat treatment of plain carbon steels, low alloy steels and several non-ferrous alloys.

Chromel-alumel thermo-couple is very popular and is widely used in the temperature range 25–1100°C. The relationship between temperature and electromotive force induced for this thermo-couple is almost a straight line. It can be successfully used in oxidizing and neutral atmospheres. However, chromel-alumel thermo-couple is susceptible to attack by hydrogen, carbon monoxide, hydrogen sulphide, sulphur dioxide and other reducing gases even when exposed for a very short time. Among base metal thermo-couples, chromel-alumel thermo-couple is best suited for the measurement of temperatures associated with heat treatment of steels.

**Table 12.1 Chemical Composition of Some Alloys Used as Thermo-couple Wires**
|Name of the alloy|Chemical composition|
|---|---|
|Constantan|Cu, 40% Ni|
|Chromel|Ni, 10% Cr|
|Alumel|Ni, 3% Mn; 2% Al; 1% Si|
|Pt-Rh alloy|Pt, 10% Rh or 13% Rh|

Noble metal thermo-couples have many advantages over base metal thermo-couples as they are more reliable, accurate and resistant to corrosion and oxidation. In addition, they can be employed over a wide range of temperatures. Though they are much more expensive than the base metal thermo-couples, the cost is compensated by their high scrap value. Their use# Temperature Measurement and Control

is justified by very precise and consistent results needed in research work. Platinum is easily contaminated by lead, bismuth, zinc, arsenic, iron and antimony. Hot hydroxides of alkali and alkaline earth metals, nitrates and cyanides are capable of dissolving platinum which is attacked also by sulphur. For these reasons, platinum-platinum alloy thermo-couples are not used for routine industrial applications. These thermo-couples are generally employed for calibration purposes because of their high degree of accuracy. For the same reason, these are used mainly for research work. Platinum-platinum and 10 percent rhodium alloy thermo-couple are used in the temperature range 300–1500°C. The electromotive force developed is very small, and hence a very sensitive instrument is required for its measurement. Platinum and 6 percent rhodium alloy, platinum and 30 percent rhodium alloy, platinum and 20 percent rhodium alloy, and platinum and 40 percent rhodium alloy thermo-couples can be used up to 1850°C.

To measure temperatures above 2000°C, thermo-couples made of refractory metals, such as tungsten, tantalum, molybdenum, rhenium, niobium, iridium and ruthenium, are used.

**Table 12.2 Melting Points of Some Refractory Metals**
|Metal|Melting Point (°C)|
|---|---|
|Tungsten|3410|
|Tantalum|2996|
|Molybdenum|2617|
|Rhenium|3180|
|Niobium|2468|
|Iridium|2410|
|Ruthenium|2310|

The following combinations of these metals/alloys are quite popular:

- (i) Tungsten-molybdenum
- (ii) Tungsten-rhenium
- (iii) Tungsten-tungsten and 26 percent rhenium
- (iv) Tungsten and 6 percent rhenium-tungsten and 26 percent rhenium
- (v) Molybdenum-rhenium
- (vi) Tungsten-iridium
- (vii) Iridium-iridium and rhodium alloys.

Tungsten constitutes positive electrode in tungsten-molybdenum thermo-couples. A unique feature of these thermo-couples is that induced electro-motive force is negative in the temperature range 0–1300°C. Induced electromotive force is nearly zero at 1300°C; above this temperature, it is positive. These thermo-couples can be used successfully in vacuum and reducing atmospheres. Tungsten and rhenium are common refractory metals used as thermo-couples. They find extensive application because of very low vapour pressures at high temperatures. These thermo-couples (tungsten-rhenium, tungsten-tungsten and rhenium alloys) have a wide range of applications. They can be employed in vacuum, air and reducing atmospheres. Temperatures as high as 2300°C can be measured under inert atmospheres or with short exposures to oxidizing conditions.# 188 Heat Treatment—Principles and Techniques

Various non-metals which can be considered for constructing thermo-couples include graphite, carbides, borides, nitrides, silicides and oxides. Very few commercial thermo-couples have been made from non-metals and non-metal thermo-couples have more or less been a subject of theoretical importance. The most important reason behind this is that no specific advantage(s) has been offered by these thermo-couples over the conventional thermo-couples. Their range of operation is also covered by a number of metallic thermo-couples. Besides, their processing is somewhat difficult as compared to metallic ones. Further, homogeneity and reproducibility cannot be predicted with certainty. Such a condition demands for the calibration of each individual pair of thermo-couple. From among the non-metallic materials listed, graphite, silicon carbide and boron carbide are of interest, and considerable experimental work has been carried out on these materials.

# 12.4.3 Temperature Measurement by Thermocouples

The accuracy of the temperature measured by thermo-couples depends on the accuracy with which induced electromotive force can be measured. The electromotive force can be measured either by a millivoltmeter (Figure 12.2) or a potentiometer (Figure 12.3). A millivoltmeter, for all practical purposes, is a sensitive moving coil galvanometer. The pointer of the galvanometer deflects with the current. When connected to a thermo-couple, it measures the current generated in the circuit by the thermo-couple. The scale of galvanometer is calibrated in terms of millivolts. Various sources of error in this method include changes in the resistance of the circuit, spring tension, magnetic field, and frictional force at the pivot. Due to these limitations, millivoltmeter is not used for research work when a high degree of precision is desired. However, it is used extensively for industrial measurement of temperature where reasonably good accuracy is needed. Measurement by potentiometer is more precise and reliable. In this method, a null point is obtained with the help of a variable resistor. The resistance corresponding to the null point is noted and with its help the induced electromotive force is measured.

Figure 12.2 Measurement of emf by millivoltmeter.

Figure 12.3 Measurement of emf with the help of potentiometer.

# 12.4.4 Calibration of Thermo-couples

Calibration of a thermo-couple is a very important step. It requires much care and sensitive instruments, and can be done in two ways, namely, calibration at constant temperatures (fixed points) and calibration by comparison with a standard (precalibrated) instrument. The first process is referred to as primary calibration and the second process as secondary calibration.# Temperature Measurement and Control

For primary calibration, the various fixed points used are melting points of copper, nickel, cobalt, platinum, rhodium, iridium and tungsten (see Table 12.3). The use of large numbers of fixed points for calibration provides a high degree of accuracy in determining the temperature-electromotive force relationship. Such a practice also enables the extrapolation or interpolation of the data with reasonably high degree of accuracy. Thermocouples are calibrated in an electric resistance furnace. Sufficient quantity of the metal (in order to have sufficient depth of molten metal on melting to immerse thermo-couple end) is melted in a graphite crucible placed in the constant temperature zone of a resistance furnace. One end of the thermo-couple is immersed into the molten bath. Precautions should be taken to avoid any contact of thermo-couple either with the bottom or the sides of the crucible. Molten liquid is now allowed to cool at a very slow rate. The variation of electromotive force is plotted and so the electromotive force corresponding to the melting point is known. The process is repeated with different metals, and thus a mathematical expression which correlates temperature and electromotive force is obtained.

# Table 12.3 Melting Points Used for Primary Calibration

|Metal|Melting Point (°C)|
|---|---|
|Aluminium|660.0|
|Antimony|630.5|
|Bismuth|271.3|
|Cobalt|1480.0|
|Copper|1083.0|
|Gold|1063.0|
|Lead|327.4|
|Nickel|1453.0|
|Platinum|1773.5|
|Rhodium|1966.0|
|Silver|960.5|
|Tin|231.9|

Primary calibration is quite complex and time consuming. For this reason, commercial thermo-couples, which do not require very high degree of precision, are calibrated by comparison with either primarily calibrated platinum-platinum and 10 percent rhodium thermo-couple or primarily calibrated thermo-couple of the type which is being calibrated. A third possibility also exists, i.e. comparison with a standard instrument. In secondary calibration, in general, a number of thermo-couples for calibration are joined with one another and with a standard thermo-couple. The electromotive force is noted at a fixed reference temperature and some additional temperatures. In this method, a relationship between temperature and electromotive force is obtained for the set of thermo-couples.

# 12.5 INDIRECT METHODS OF TEMPERATURE MEASUREMENT

Methods involving the use of expansion thermometers, resistance thermo-meters and thermo-couples for measurement of temperature are known as direct methods. In all these methods, the measuring instrument is kept in contact with the object whose temperature is under# 190 Heat Treatment—Principles and Techniques

consideration. Indirect methods do not require any contact between measuring instrument and the object. The temperature of the object can be measured from a distance.

Indirect methods are based on the principle that every object radiates energy to the surroundings. The intensity of the radiation is dependent on the temperature of the object. The higher the temperature of the object, the more is the intensity of the radiation. These radiations are, in general, of mixed wavelengths. The concept of black body is utilized in order to standardize the practice of high temperature measurement by estimating the intensity of the radiation. A black body is one that is capable of absorbing all the electromagnetic radiations, irrespective of their wavelengths falling on it at any temperature. It emits radiations due to its own is considered equal to unity. Though the existence of a perfectly black body is not feasible, conditions approaching the black body conditions can be developed. Two indirect temperature measurement instruments, namely, the optional pyrometer and radiation pyrometer, are now described.

# 12.5.1 Optional Pyrometer

An optional pyrometer is an instrument in which the intensity of light emanating from a hot body is compared with the intensity of the light from some standard source. The most commonly used optical pyrometer is the disappearing filament type. In this type of optical pyrometer (Figure 12.4), the intensity of the radiation from standard (calibrated) source is varied and matched with the intensity of the radiation from the source whose temperature has to be measured. The intensity of the radiation is judged from the brightness (or the glow) from the object. The pyrometer assembly consists of a filament in which current can be varied with the help of a rheostat. By passing the current through the filament, the temperature of the filament can be raised. The radiations from the filament at different temperatures are calibrated with respect to some standard source at a wavelength of 65 "m. This wavelength corresponds to the wavelength of the red light.

Figure 12.4 Schematic diagram illustrating the principle of working of optical pyrometer.

The operation of the optical pyrometer consists of viewing the object under consideration and focusing at some portion of the hot object. A red glass is introduced in front of the eyepiece. This helps in selecting monochromatic radiation from the hot object. Initially, the filament appears dark with respect to the hot body since it is at a considerably low temperature as compared to the hot body. As the value of current being passed through the filament is increased, it starts glowing with greater brightness. At a particular value of the current, the two# Temperature Measurement and Control

glows (namely, from the hot body and the filament) become equal. At this stage, due to perfect matching, the filament will not be visible (see Figure 12.5), and the temperatures of both the hot body and the filament will be same. If more current is passed now, the filament will again be visible with greater brightness of glow.

# Figure 12.5 Visibility of filament of optical pyrometer under different conditions.

# 12.5.2 Radiation Pyrometer

Radiation pyrometers are similar to optical pyrometers as far as calibration is concerned. Both are calibrated under a set of conditions approaching to those of black body radiations. However, in radiation pyrometers, all the heat and light radiations (irrespective of their wavelengths) are considered for the measurement of the temperature. In fact, the radiation pyrometer is based on the Stefan-Boltzmann law which states that the rate of emission of radiant energy from the surface of a body is proportional to the fourth power of its temperature in absolute scale.

In radiation pyrometer (Figure 12.6), with the help of a mirror or lens, all the radiated (heat as well as light) energy is focused at a point on a coated sheet within the pyrometer which acts as a black body. This point serves as a hot junction of a thermo-couple and is in contact with a very sensitive thermo-couple. The induced electromotive force is measured by a potentiometer. The electromotive force is calibrated in terms of temperature.

# Figure 12.6 Optical ray diagram of radiation pyrometer.

|Millivoltmeter (M)|Coated sheet (CS)|
|---|---|
|Eyepiece| |
|Point acting as hot junction (P)|Mirrors for focussing radiations|
| |M|
| |CS|
| |P|
|Lens| |# 192 Heat Treatment—Principles and Techniques

# 12.6 TEMPERATURE CONTROL

In many heat treatment processes, it is necessary to control the temperatures within definite limits for certain periods of time. Examples are malleabilizing of white cast irons, spheroidizing of steel wires/wire rods and patenting. In certain cases, complete heat treatment cycle is recorded and studied. The purpose of such a study may be to correlate microstructure with mechanical properties of heat treated metal and to modify heat treatment cycle.

In heat treatment furnaces, temperature can be controlled either manually or automatically. The temperature in an electric resistance furnace can be controlled manually with the help of a simple rheostat. By varying resistance, the power supply to the furnace can be controlled, which in turn will control the furnace temperature. In fuel-fired furnaces, the rate of fuel-air supply can be controlled manually, and hence temperature can be regulated. However, in most of the cases, it is essential to measure and control the temperature simultaneously, and for this purpose, automatic temperature controllers are preferred.
