Repository: AdbulrhmanEldeeb/q-a_making

# Markdown File Processor

This project processes Markdown files, extracts and processes their content, and saves the results as JSON files. It is designed to handle large-scale Markdown content efficiently, leveraging modular code structure, logging, and progress tracking.

## Features

- **Markdown Processing**: Extracts and processes content from Markdown files using a custom processing pipeline.
- **Chunking Support**: Splits large text into manageable chunks for better handling.
- **Error Handling**: Automatically retries with rotated API keys in case of rate limits or errors.
- **JSON Output**: Saves processed data as structured JSON files for downstream use.

File: parsed_data/Materials_Science_Engineering_Introduction_by_William_Callister.md (part 12 of 62)
|Germanium|Ge|32|72.64|5.32|Dia. cubic|0.122|0.053|4|937|
|Gold|Au|79|196.97|19.32|FCC|0.144|0.137|1|1064|
|Helium|He|2|4.003|—|—|—|—|Inert|272 (at 26 atm)|
|Hydrogen|H|1|1.008|—|—|—|0.154|1|259|
One of the most common mechanical stress–strain tests is performed in tension. As will be seen, the tension test can be used to ascertain several mechanical properties of materials that are important in design. A specimen is deformed, usually to fracture, with a gradually increasing tensile load that is applied uniaxially along the long axis of a specimen. A standard tensile specimen is shown in Figure 6.2. Normally, the cross section is circular, but rectangular specimens are also used. This “dogbone” specimen configuration was chosen so that, during testing, deformation is confined to the narrow center region (which has a uniform cross section along its length) and also to reduce the likelihood of fracture at the ends of the specimen. The standard diameter is approximately 12.8 mm (0.5 in.), whereas the reduced section length is common. Gauge length should be at least four times this diameter; 60 mm (2.4 in.) is used in ductility computations, as discussed in Section 6.6; the standard value is 50 mm (2.0 in.). The specimen is mounted by its ends into the holding grips of the

1ASTM Standards E8 and E8M, “Standard Test Methods for Tension Testing of Metallic Materials.”# 6.2 Concepts of Stress and Strain

(a) Schematic illustration of how a tensile load produces an elongation and positive linear strain.

(b) Schematic illustration of how a compressive load produces contraction and a negative linear strain.

(c) Schematic representation of shear strain g, where g = tan u.

(d) Schematic representation of torsional deformation (i.e., angle of twist φ) produced by an applied torque T.

The tensile testing machine is designed to elongate the specimen at a constant rate, and to continuously and simultaneously measure the instantaneous applied load (with a load cell) and the resulting elongations (using an extensometer). A stress–strain test typically takes several minutes to perform and is destructive; that is, the test specimen is permanently deformed and usually fractured.

[Photograph (a) opening this chapter is of a modern tensile-testing apparatus.]# Chapter 6

# Mechanical Properties of Metals

Figure 6.2 A standard tensile specimen with circular cross section.

|Reduced section|0.505" Diameter|3" Diameter|
|---|---|---|
|2"|3" Radius|Gauge length|
|8| | |

The output of such a tensile test is recorded (usually on a computer) as load or force versus elongation. These load–deformation characteristics depend on the specimen size. For example, it requires twice the load to produce the same elongation if the cross-sectional area of the specimen is doubled. To minimize these geometrical factors, engineering stress and elongation are normalized to the respective parameters of engineering stress and engineering strain.

# Definition of engineering stress

Engineering stress \( s \) is defined by the relationship:

\( s = \frac{F}{A_0} \) (6.1)

in which \( F \) is the instantaneous load applied perpendicular to the specimen cross section, in units of newtons (N) or pounds force (lb), and \( A_0 \) is the original cross-sectional area before any load is applied (m² or in²). The units of engineering stress (referred to subsequently as just stress) are megapascals, MPa (SI) (where 1 MPa = 10⁶ N/m²), and pounds force per square inch, psi (customary U.S.).

# Definition of engineering strain

Engineering strain \( P \) is defined according to:

\( P = \frac{l_i - l_0}{l_0} = \frac{l}{l_0} \) (6.2)

in which \( l_0 \) is the original length before any load is applied and \( l_i \) is the instantaneous length. Sometimes the quantity \( l - l_0 \) is denoted as \( l \) and is the deformation elongation or change in length at some instant, as referenced to the original length. Engineering strain (subsequently called just strain) is unitless, but meters per meter or inches per inch is often used; the value of strain is obviously independent of the unit system. Sometimes strain is also expressed as a percentage, in which the strain value is multiplied by 100.

Figure 6.3 Schematic representation of the apparatus used to conduct tensile stress–strain tests.

The specimen is elongated by the moving crosshead; load cell and extensometer measure, respectively, the magnitude of the applied load and the elongation. (Adapted from H. W. Hayden, W. G. Moffatt, and J. Wulff, The Structure and Properties of Materials, Vol. III, Mechanical Behavior, p. 2. Copyright © 1965 by John Wiley & Sons, New York.)

Conversion from one system of stress units to the other is accomplished by the relationship 145 psi = 1 MPa.# 6.2 Concepts of Stress and Strain

# Compression Tests

Compression stress–strain tests may be conducted if in-service forces are of this type. A compression test is conducted in a manner similar to the tensile test, except that the force is compressive and the specimen contracts along the direction of the stress. Equations 6.1 and 6.2 are utilized to compute compressive stress and strain, respectively. By convention, a compressive force is taken to be negative, which yields a negative stress. Furthermore, because l0 is greater than l, compressive strains computed from Equation 6.2 are necessarily also negative. Tensile tests are more common because they are easier to perform; also, for most materials used in structural applications, very little additional information is obtained from compressive tests. Compressive tests are used when a material’s behavior under large and permanent (i.e., plastic) strains is desired, as in manufacturing applications, or when the material is brittle in tension.

# Shear and Torsional Tests

For tests performed using a pure shear force as shown in Figure 6.1c, the shear stress *t* is computed according to

*t = F / A0* (6.3)

where F is the load or force imposed parallel to the upper and lower faces, each of which has an area of A0. The shear strain *g is defined as the tangent of the strain angle u*, as indicated in the figure. The units for shear stress and strain are the same as for their tensile counterparts.

Torsion is a variation of pure shear in which a structural member is twisted in the manner of Figure 6.1d; torsional forces produce a rotational motion about the longitudinal axis of one end of the member relative to the other end. Examples of torsion are found for machine axles and drive shafts as well as for twist drills. Torsional tests are normally performed on cylindrical solid shafts or tubes. A shear stress *t is a function of the applied torque T, whereas shear strain g is related to the angle of twist, f* in Figure 6.1d.

# Geometric Considerations of the Stress State

Stresses that are computed from the tensile, compressive, shear, and torsional force states represented in Figure 6.1 act either parallel or perpendicular to planar faces of the bodies represented in these illustrations. Note that the stress state is a function of the orientations of the planes upon which the stresses are taken to act. For example, consider the cylindrical tensile specimen of Figure 6.4 that is subjected to a tensile stress *s applied parallel to its axis. Furthermore, consider also the plane p-p¿ that is oriented at some arbitrary angle u relative to the plane of the specimen end-face. Upon this plane p-p¿, the applied stress is no longer a pure tensile one. Rather, a more complex stress state is present that consists of a tensile (or normal) stress s that acts normal to the p-p¿ plane and, in addition, a shear stress t* that acts parallel to this plane; both of these stresses are represented in the figure.

# References

43 ASTM Standard E9, “Standard Test Methods of Compression Testing of Metallic Materials at Room Temperature.”

ASTM Standard E143, “Standard Test Method for Shear Modulus at Room Temperature.”# Chapter 6

# Mechanical Properties of Metals

mechanics-of-materials principles, it is possible to develop equations for s and t in terms of s and u, as follows:

s = s cos2 u = sa1 + cos2ub (6.4a)

t = s sin u cos u = sa sin2ub (6.4b)

These same mechanics principles allow the transformation of stress components from one coordinate system to another coordinate system with a different orientation. Such treatments are beyond the scope of the present discussion.

# 6.3 STRESS–STRAIN BEHAVIOR

The degree to which a structure deforms or strains depends on the magnitude of an imposed stress. For most metals that are stressed in tension and at relatively low levels, stress and strain are proportional to each other through the relationship:

s = EP (6.5)

This is known as Hooke’s law, and the constant of proportionality E (GPa or psi) is the modulus of elasticity, or Young’s modulus. For most typical metals, the magnitude of this modulus ranges between 45 GPa (6.5 × 106 psi), for magnesium, and 407 GPa (59 × 106 psi), for tungsten. Modulus of elasticity values for several metals at room temperature are presented in Table 6.1.

Deformation in which stress and strain are proportional is called elastic deformation; a plot of stress (ordinate) versus strain (abscissa) results in a linear relationship, as shown in Figure 6.5. The slope of this linear segment corresponds to the modulus of elasticity E. This modulus may be thought of as stiffness, or a material’s resistance to elastic deformation. The greater the modulus, the stiffer the material, or the smaller the elastic strain that results.

# Table 6.1

# Room-Temperature Elastic and Shear Moduli and Poisson’s Ratio for Various Metal Alloys

|Metal Alloy|Modulus of Elasticity (GPa)|Modulus of Elasticity (106 psi)|Shear Modulus (GPa)|Shear Modulus (106 psi)|Poisson’s Ratio|
|---|---|---|---|---|---|
|Aluminum|69|10|25|3.6|0.33|
|Brass|97|14|37|5.4|0.34|
|Copper|110|16|46|6.7|0.34|
|Magnesium|45|6.5|17|2.5|0.29|
|Nickel|207|30|76|11.0|0.31|
|Steel|207|30|83|12.0|0.30|
|Titanium|107|15.5|45|6.5|0.34|
|Tungsten|407|59|160|23.2|0.28|

5 See, for example, W. F. Riley, L. D. Sturges, and D. H. Morris, Mechanics of Materials, 6th edition, Wiley, Hoboken, NJ, 2006.

6 The SI unit for the modulus of elasticity is gigapascal (GPa), where 1 GPa = 109 N/m2 = 103 MPa.# 6.3 Stress–Strain Behavior

Elastic deformation is nonpermanent, which means that when the applied load is released, the piece returns to its original shape. As shown in the stress–strain plot (Figure 6.5), application of the load corresponds to moving from the origin up and along the straight line. Upon release of the load, the line is traversed in the opposite direction, back to the origin.

# Tutorial Video: Tensile Test Calculations

# Calculating Elastic Modulus Using a Stress vs. Strain Curve

There are some materials (i.e., gray cast iron, concrete, and many polymers) for which this elastic portion of the stress–strain curve is not linear (Figure 6.6); hence, it is not possible to determine a modulus of elasticity as described previously. For this nonlinear behavior, either the tangent or secant modulus is normally used. The tangent modulus is taken as the slope of the stress–strain curve at some specified level of stress, whereas the secant modulus represents the slope of a secant drawn from the origin to some given point of the stress–strain curve. The determination of these moduli is illustrated in Figure 6.6.

On an atomic scale, macroscopic elastic strain is manifested as small changes in the interatomic spacing and the stretching of interatomic bonds. As a consequence, the magnitude of the modulus of elasticity is a measure of the resistance to separation of adjacent atoms, that is, the interatomic bonding forces. Furthermore, this modulus is proportional to the slope of the interatomic force–separation curve (Figure 2.10a) at the equilibrium spacing:

E = a dr dF at r0 (6.6)

Figure 6.7 shows the force–separation curves for materials having both strong and weak interatomic bonds; the slope at r0 is indicated for each.

Values of the modulus of elasticity for ceramic materials are about the same as for metals; for polymers they are lower (Figure 1.5). These differences are a direct consequence of the different types of atomic bonding in the three materials types.# Chapter 6

# Mechanical Properties of Metals

Figure 6.7: Force versus interatomic separation for weakly and strongly bonded atoms. The magnitude of the modulus of elasticity is proportional to the slope of each curve at the equilibrium interatomic separation r0.

Furthermore, with increasing temperature, the modulus of elasticity decreases, as is shown for several metals in Figure 6.8.

As would be expected, the imposition of compressive, shear, or torsional stresses also evokes elastic behavior. The stress–strain characteristics at low stress levels are virtually the same for both tensile and compressive situations, to include the magnitude of the modulus of elasticity. Shear stress and strain are proportional to each other through the expression:

Relationship between shear stress and shear strain for elastic deformation:

τ = Gγ (6.7)

where G is the shear modulus, the slope of the linear elastic region of the shear stress–strain curve. Table 6.1 also gives the shear moduli for a number of common metals.

Figure 6.8: Plot of modulus of elasticity versus temperature for tungsten, steel, and aluminum. (Adapted from K. M. Ralls, T. H. Courtney, and J. Wulff, Introduction to Materials Science and Engineering. Copyright © 1976 by John Wiley & Sons, New York. Reprinted by permission of John Wiley & Sons, Inc.)

|Temperature (°F)|Modulus of elasticity (10 psi)|
|---|---|
|–400|606|
|0|50|
|400|40|
|800|30|
|1200|20|
|1600|10|

Temperature (°C)

0

–200

200

400

600

800# 6.4 ANELASTICITY

To this point, it has been assumed that elastic deformation is time independent—that is, that an applied stress produces an instantaneous elastic strain that remains constant over the period of time the stress is maintained. It has also been assumed that upon release of the load, the strain is totally recovered—that is, that the strain immediately returns to zero. In most engineering materials, however, there will also exist a time-dependent elastic strain component—that is, elastic deformation will continue after the stress application, and upon load release, some finite time is required for complete recovery. This time-dependent elastic behavior is known as anelasticity, and it is due to time-dependent microscopic and atomistic processes that are attendant to the deformation. For metals, the anelastic component is normally small and is often neglected. However, for some polymeric materials, its magnitude is significant; in this case it is termed viscoelastic behavior, which is the discussion topic of Section 15.4.

# EXAMPLE PROBLEM 6.1

# Elongation (Elastic) Computation

A piece of copper originally 305 mm (12 in.) long is pulled in tension with a stress of 276 MPa (40,000 psi). If the deformation is entirely elastic, what will be the resultant elongation?

# Solution

Because the deformation is elastic, strain is dependent on stress according to Equation 6.5. Furthermore, the elongation l is related to the original length l0. Combining these two expressions and solving for l yields:

s = PE = albEl0

sl0 = l = E

The values of s and l0 are given as 276 MPa and 305 mm, respectively, and the magnitude of E for copper from Table 6.1 is 110 GPa (16 * 106 psi). Elongation is obtained by substitution into the preceding expression as:

l = (276 MPa)(305 mm) / (110 * 103 MPa) = 0.77 mm (0.03 in.)

# 6.5 ELASTIC PROPERTIES OF MATERIALS

When a tensile stress is imposed on a metal specimen, an elastic elongation and accompanying strain Pz result in the direction of the applied stress (arbitrarily taken to be the z direction), as indicated in Figure 6.9. As a result of this elongation, there will be constrictions in the lateral (x and y) directions perpendicular to the applied stress; from these contractions, the compressive strains Px and Py may be determined. If the applied stress is uniaxial (only in the z direction) and the material is isotropic, then Px = Py. A parameter termed Poisson’s ratio n is defined as the ratio of the lateral and axial strains, or:

n = -Px / Pz = -Py / Pz (6.8)# Chapter 6

# Mechanical Properties of Metals

Axial (z) elongation (positive strain) and lateral (x and y) contractions (negative strains) in response to an imposed tensile stress. Solid lines represent dimensions after stress application; dashed lines, before.

z = l/2z<br />
– 2x = l/2x

For virtually all structural materials, Px and Pz will be of opposite sign; therefore, the negative sign is included in the preceding expression to ensure that v is positive.7 Theoretically, Poisson’s ratio for isotropic materials should be 1; furthermore, the maximum value for n (or the value for which there is no net volume change) is 0.50. For many metals and other alloys, values of Poisson’s ratio range between 0.25 and 0.35.

# Table 6.1

v values for several common metallic materials.

For isotropic materials, shear and elastic moduli are related to each other and to Poisson’s ratio according to:

Relationship among elastic parameters—modulus of elasticity, shear modulus, and Poisson’s ratio:

E = 2G(1 + n) (6.9)

In most metals, G is about 0.4E; thus, if the value of one modulus is known, the other may be approximated.

Many materials are elastically anisotropic; that is, the elastic behavior (i.e., the magnitude of E) varies with crystallographic direction (see Table 3.4). For these materials, the elastic properties are completely characterized only by the specification of several elastic constants, their number depending on characteristics of the crystal structure. Even for isotropic materials, for complete characterization of the elastic properties, at least two constants must be given. Because the grain orientation is random in most polycrystalline materials, these may be considered to be isotropic; inorganic ceramic glasses are also isotropic. The remaining discussion of mechanical behavior assumes isotropy and polycrystallinity because this is the character of most engineering materials.

7 Some materials (e.g., specially prepared polymer foams) when pulled in tension actually expand in the transverse direction. In these materials, both Px and Pz of Equation 6.8 are positive, and thus Poisson’s ratio is negative. Materials that exhibit this effect are termed auxetics.# 6.5 Elastic Properties of Materials

# EXAMPLE PROBLEM 6.2

Computation of Load to Produce Specified Diameter Change

A tensile stress is to be applied along the long axis of a cylindrical brass rod that has a diameter of 10 mm (0.4 in.). Determine the magnitude of the load required to produce a 2.5 * 10-3- mm (10-4-in.) change in diameter if the deformation is entirely elastic.

# Solution

This deformation situation is represented in the accompanying drawing.

When the force F is applied, the specimen will elongate in the z direction and at the same time experience a reduction in diameter, ≤d, of 2.5 * 10-3 mm in the x direction. For the strain in the x direction:

F
di
z
x

=
l0
=
li - l0
=
di - d0

x
=
d0
=
d0

Px = d = -2.5 * 10-3 mm = -2.5 * 10-4

d0 = 10 mm

which is negative because the diameter is reduced. It next becomes necessary to calculate the strain in the z direction using Equation 6.8. The value for Poisson’s ratio for brass is 0.34 (Table 6.1), and thus:

Pz = v = -(-2.5 * 0.34 * 10-4) = 7.35 * 10-4

The applied stress may now be computed using Equation 6.5 and the modulus of elasticity, given in Table 6.1 as 97 GPa (14 * 106 psi), as:

s = Pz E = (7.35 * 10-4)(97 * 103 MPa) = 71.3 MPa

Finally, from Equation 6.1, the applied force may be determined as:

F = sA0 = s a2 d0 b2 p

= (71.3 * 106 N/m) a 102 * 2-3 m b

102 = 5600 N (1293 lb)# Chapter 6

# Mechanical Properties of Metals

# Plastic Deformation

For most metallic materials, elastic deformation persists only to strains of about 0.005. As the material is deformed beyond this point, the stress is no longer proportional to strain (Hooke’s law, Equation 6.5, ceases to be valid), and permanent, nonrecoverable, plastic deformation occurs. Figure 6.10a plots schematically the tensile stress–strain behavior into the plastic region for a typical metal. The transition from elastic to plastic is a gradual one for most metals; some curvature results at the onset of plastic deformation, which increases more rapidly with rising stress.

From an atomic perspective, plastic deformation corresponds to the breaking of bonds with original atom neighbors and then the re-forming of bonds with new neighbors as large numbers of atoms or molecules move relative to one another; upon removal of the stress, they do not return to their original positions. The mechanism of this deformation is different for crystalline and amorphous materials. For crystalline solids, deformation is accomplished by means of a process called slip, which involves the motion of dislocations as discussed in Section 7.2. Plastic deformation in noncrystalline solids (as well as liquids) occurs by a viscous flow mechanism, which is outlined in Section 12.10.

# 6.6 TENSILE PROPERTIES

# Yielding and Yield Strength

Most structures are designed to ensure that only elastic deformation will result when a stress is applied. A structure or component that has plastically deformed—or experienced a permanent change in shape—may not be capable of functioning as intended. It is therefore desirable to know the stress level at which plastic deformation begins, or where the phenomenon of yielding occurs. For metals that experience this gradual yielding.

# Figure 6.10

(a) Typical stress–strain behavior for a metal showing elastic and plastic deformations, the proportional limit P, and the yield strength sy, as determined using the 0.002 strain offset method. (b) Representative stress–strain behavior found for some steels demonstrating the yield point phenomenon.

|Elastic|+|Elastic|Plastic|
|---|---|---|---|
|Upper yield point|Upper yield point|Lower yield point|Lower yield point|
|Strain|0.002|Strain| |
|(a)| |(b)| |# 6.6 Tensile Properties

elastic–plastic transition, the point of yielding may be determined as the initial departure from linearity of the stress–strain curve; this is sometimes called the proportional limit, as indicated by point P in Figure 6.10a, and represents the onset of plastic deformation on a microscopic level. The position of this point P is difficult to measure precisely. As a consequence, a convention has been established by which a straight line is constructed parallel to the elastic portion of the stress–strain curve at some specified strain offset, usually 0.002. The stress corresponding to the intersection of this line and the stress–strain curve as it bends over in the plastic region is defined as the yield strength sy.8 This is demonstrated in Figure 6.10a. The units of yield strength are MPa or psi.9

For materials having a nonlinear elastic region (Figure 6.6), use of the strain offset method is not possible, and the usual practice is to define the yield strength as the stress required to produce some amount of strain (e.g., P = 0.005).

Some steels and other materials exhibit the tensile stress–strain behavior shown in Figure 6.10b. The elastic–plastic transition is very well defined and occurs abruptly in what is termed a yield point phenomenon. At the upper yield point, plastic deformation is initiated with an apparent decrease in engineering stress. Continued deformation fluctuates slightly about some constant stress value, termed the lower yield point; stress subsequently rises with increasing strain. For metals that display this effect, the yield strength is taken as the average stress that is associated with the lower yield point because it is well defined and relatively insensitive to the testing procedure.10 Thus, it is not necessary to employ the strain offset method for these materials.

The magnitude of the yield strength for a metal is a measure of its resistance to plastic deformation. Yield strengths may range from 35 MPa (5000 psi) for a low-strength aluminum to greater than 1400 MPa (200,000 psi) for high-strength steels.

# Concept Check 6.1

Cite the primary differences between elastic, anelastic, and plastic deformation behaviors. [The answer may be found at www.wiley.com/college/callister (Student Companion Site).]

# Tensile Strength

After yielding, the stress necessary to continue plastic deformation in metals increases to a maximum, point M in Figure 6.11, and then decreases to the eventual fracture, point F. The tensile strength TS (MPa or psi) is the stress at the maximum on the engineering stress–strain curve (Figure 6.11). This corresponds to the maximum stress that can be sustained by a structure in tension; if this stress is applied and maintained, fracture will result. All deformation to this point is uniform throughout the narrow region of the tensile specimen. However, at this maximum stress, a small constriction or neck begins to form at some point, and all subsequent deformation is confined at this neck, as indicated by the schematic specimen insets in Figure 6.11. This phenomenon is termed necking.

8Strength is used in lieu of stress because strength is a property of the metal, whereas stress is related to the magnitude of the applied load.

9For customary U.S. units, the unit of kilopounds per square inch (ksi) is sometimes used for the sake of convenience, where 1 ksi = 1000 psi.

10Note that to observe the yield point phenomenon, a “stiff” tensile-testing apparatus must be used; by “stiff,” it is meant that there is very little elastic deformation of the machine during loading.# Chapter 6

# Mechanical Properties of Metals

Figure 6.11 Typical engineering stress–strain behavior

The tensile strength TS is indicated at point M. The circular insets represent the geometry of the deformed specimen at various points along the curve. The fracture ultimately occurs at the neck. The fracture strength corresponds to the stress at fracture.

Tensile strengths vary from 50 MPa (7000 psi) for an aluminum to as high as 3000 MPa (450,000 psi) for the high-strength steels. Typically, when the strength of a metal is cited for design purposes, the yield strength is used because by the time a stress corresponding to the tensile strength has been applied, often a structure has experienced so much plastic deformation that it is useless. Furthermore, fracture strengths are not normally specified for engineering design purposes.

# EXAMPLE PROBLEM 6.3

# Mechanical Property Determinations from Stress–Strain Plot

From the tensile stress–strain behavior for the brass specimen shown in Figure 6.12, determine the following:

- (a) The modulus of elasticity
- (b) The yield strength at a strain offset of 0.002
- (c) The maximum load that can be sustained by a cylindrical specimen having an original diameter of 12.8 mm (0.505 in.)
- (d) The change in length of a specimen originally 250 mm (10 in.) long that is subjected to a tensile stress of 345 MPa (50,000 psi)

# Solution

(a) The modulus of elasticity is the slope of the elastic or initial linear portion of the stress–strain curve. The strain axis has been expanded in the inset of Figure 6.12 to facilitate.

11 The apparent decrease in engineering stress with continued deformation past the maximum point of Figure 6.11 is due to the necking phenomenon. As explained in Section 6.7, the true stress (within the neck) actually increases.# 6.6 Tensile Properties

|Stress (MPa)|Yield strength|Tensile strength|
|---|---|---|
|0|250 MPa (36,000 psi)|450 MPa (65,000 psi)|
|100| | |
|200| | |
|300| | |
|400| | |
|500| | |

Figure 6.12 The stress–strain behavior for the brass specimen discussed in Example Problem 6.3.

This computation. The slope of this linear region is the rise over the run, or the change in stress divided by the corresponding change in strain; in mathematical terms,

E = slope = s = (s2 - s1) / (P2 - P1) (6.10)

Inasmuch as the line segment passes through the origin, it is convenient to take both s1 and P1 as zero. If s2 is arbitrarily taken as 150 MPa, then P2 will have a value of 0.0016. Therefore,

(150 - 0) MPa / (0.0016 - 0) = 93.8 GPa (13.6 * 106 psi)

which is very close to the value of 97 GPa (14 * 106 psi) given for brass in Table 6.1.

(b) The 0.002 strain offset line is constructed as shown in the inset; its intersection with the stress–strain curve is at approximately 250 MPa (36,000 psi), which is the yield strength of the brass.

(c) The maximum load that can be sustained by the specimen is calculated by using Equation 6.1, in which s is taken to be the tensile strength, from Figure 6.12, 450 MPa (65,000 psi). Solving for F, the maximum load, yields

F = sA0 = s a2d0b2p

= (450 * 106 N/m2) a 12.8 * 10-3 m2p = 57,900 N (13,000 lb)

(d) To compute the change in length, Δl, in Equation 6.2, it is first necessary to determine the strain that is produced by a stress of 345 MPa. This is accomplished by locating the stress point on the stress–strain curve, point A, and reading the corresponding strain from the strain axis, which is approximately 0.06. Inasmuch as l0 = 250 mm, we have

l = Δl0 = (0.06)(250 mm) = 15 mm (0.6 in.)# Chapter 6

# Mechanical Properties of Metals

# Figure 6.13

Schematic representations of tensile stress–strain behavior for brittle and ductile metals loaded to fracture.

Brittle

Ductile

A

B

C

D

Strain

# Ductility

Ductility is another important mechanical property. It is a measure of the degree of plastic deformation that has been sustained at fracture. A metal that experiences very little or no plastic deformation upon fracture is termed brittle. The tensile stress–strain behaviors for both ductile and brittle metals are schematically illustrated in Figure 6.13.

Ductility may be expressed quantitatively as either percent elongation or percent reduction in area. Percent elongation (%EL) is the percentage of plastic strain at fracture, or

Ductility, as percent elongation

%EL = (lf - l0) / l0 * 100 (6.11)

where lf is the fracture length and l0 is the original gauge length as given earlier. Inasmuch as a significant proportion of the plastic deformation at fracture is confined to the neck region, the magnitude of %EL will depend on specimen gauge length. The shorter l0, the greater the fraction of total elongation from the neck and, consequently, the higher the value of %EL. Therefore, l0 should be specified when percent elongation values are cited; it is commonly 50 mm (2 in.).

Percent reduction in area (%RA) is defined as

Ductility, as percent reduction in area

%RA = (A0 - Af) / A0 * 100 (6.12)

where A0 is the original cross-sectional area and Af is the cross-sectional area at the point of fracture. Values of percent reduction in area are independent of both l0 and A0. Furthermore, for a given material, the magnitudes of %EL and %RA will, in general, be different. Most metals possess at least a moderate degree of ductility at room temperature; however, some become brittle as the temperature is lowered (Section 8.6).

Knowledge of the ductility of materials is important for at least two reasons. First, it indicates to a designer the degree to which a structure will deform plastically before

Both lf and Af are measured subsequent to fracture and after the two broken ends have been repositioned back together.# 6.6 Tensile Properties

|Table 6.2| |Yield Strength,|Tensile Strength,|Ductility, %EL|
|---|---|---|---|---|
|Typical Mechanical Properties of Several Metals and Alloys in an Annealed State| | | | |
| |Metal Alloy|MPa (ksi)|MPa (ksi)|[in 50 mm (2 in.)]|
| |Aluminum|35 (5)|90 (13)|40|
| |Copper|69 (10)|200 (29)|45|
| |Brass (70Cu–30Zn)|75 (11)|300 (44)|68|
| |Iron|130 (19)|262 (38)|45|
| |Nickel|138 (20)|480 (70)|40|
| |Steel (1020)|180 (26)|380 (55)|25|
| |Titanium|450 (65)|520 (75)|25|
| |Molybdenum|565 (82)|655 (95)|35|

Fracture. Second, it specifies the degree of allowable deformation during fabrication operations. We sometimes refer to relatively ductile materials as being “forgiving,” in the sense that they may experience local deformation without fracture, should there be an error in the magnitude of the design stress calculation.

Brittle materials are approximately considered to be those having a fracture strain of less than about 5%.

Thus, several important mechanical properties of metals may be determined from tensile stress–strain tests. Table 6.2 presents some typical room-temperature values of yield strength, tensile strength, and ductility for several common metals. These properties are sensitive to any prior deformation, the presence of impurities, and/or any heat treatment to which the metal has been subjected. The modulus of elasticity is one mechanical parameter that is insensitive to these treatments. As with modulus of elasticity, the magnitudes of both yield and tensile strengths decline with increasing temperature; just the reverse holds for ductility—it usually increases with temperature. Figure 6.14 shows how the stress–strain behavior of iron varies with temperature.

# Resilience

Resilience is the capacity of a material to absorb energy when it is deformed elastically and then, upon unloading, to have this energy recovered. The associated property is the modulus of resilience, U, which is the strain energy per unit volume required to stress a material from an unloaded state up to the point of yielding.

Computationally, the modulus of resilience for a specimen subjected to a uniaxial tension test is just the area under the engineering stress–strain curve taken to yielding (Figure 6.15), or

Definition of modulus of resilience

Ur = 30 s dP (6.13a)

Assuming a linear elastic region, we have

Modulus of resilience for linear elastic behavior

Ur = 1/2 syPy (6.13b)

in which Py is the strain at yielding.# Chapter 6

# Mechanical Properties of Metals

Stress (MPa)

| |–200°C|–100°C|25°C|
|---|---|---|---|
|800| | | |
|600| | | |
|400| | | |
|200| | | |
|0|0.002|y|Strain|

Figure 6.14 Engineering stress–strain behavior for iron at three temperatures.

The units of resilience are the product of the units from each of the two axes of the stress–strain plot. For SI units, this is joules per cubic meter (J/m3, equivalent to Pa), whereas with customary U.S. units it is inch-pounds force per cubic inch (in.-lb/in.3, equivalent to psi). Both joules and inch-pounds force are units of energy, and thus this area under the stress–strain curve represents energy absorption per unit volume (in cubic meters or cubic inches) of material.

Incorporation of Equation 6.5 into Equation 6.13b yields

Modulus of resilience for linear elastic behavior, and incorporating Hooke’s law

Ur = 1sy Py 1sa E syb s2y (6.14)

Thus, resilient materials are those having high yield strengths and low moduli of elasticity; such alloys are used in spring applications.

# Toughness

Toughness is a mechanical term that may be used in several contexts. For one, toughness (or more specifically, fracture toughness) is a property that is indicative of a material’s resistance to fracture when a crack (or other stress-concentrating defect) is present (as discussed in Section 8.5). Because it is nearly impossible (as well as costly) to manufacture materials with zero defects (or to prevent damage during service), fracture toughness is a major consideration for all structural materials.

Another way of defining toughness is as the ability of a material to absorb energy and plastically deform before fracturing. For dynamic (high strain rate) loading conditions and when a notch (or point of stress concentration) is present, notch toughness is assessed by using an impact test, as discussed in Section 8.6.

Tutorial Video: Tensile Test

What is toughness and how do I determine its value?# 6.7 True Stress and Strain

For the static (low strain rate) situation, a measure of toughness in metals (derived from plastic deformation) may be ascertained from the results of a tensile stress–strain test. It is the area under the s–P curve up to the point of fracture. The units are the same as for resilience (i.e., energy per unit volume of material). For a metal to be tough, it must display both strength and ductility. This is demonstrated in Figure 6.13, in which the stress–strain curves are plotted for both metal types. Hence, even though the brittle metal has higher yield and tensile strengths, it has a lower toughness than the ductile one, as can be seen by comparing the areas ABC and AB¿C¿ in Figure 6.13.

# Concept Check 6.2

(a) Which will experience the greatest percentage reduction in area? Why?

(b) Which is the strongest? Why?

(c) Which is the stiffest? Why?

[The answer may be found at www.wiley.com/college/callister (Student Companion Site).

**Tensile Stress–Strain Data for Several Hypothetical Metals to Be Used with Concept Checks 6.2 and 6.4**
|Material|Yield Strength (MPa)|Tensile Strength (MPa)|Strain at Fracture|Fracture Strength (MPa)|Elastic Modulus (GPa)|
|---|---|---|---|---|---|
|A|310|340|0.23|265|210|
|B|100|120|0.40|105|150|
|C|415|550|0.15|500|310|
|D|700|850|0.14|720|210|
|E|Fractures before yielding| | |650|350|

From Figure 6.11, the decline in the stress necessary to continue deformation past the maximum—point M—seems to indicate that the metal is becoming weaker. This is not at all the case; as a matter of fact, it is increasing in strength. However, the cross-sectional area is decreasing rapidly within the neck region, where deformation is occurring. This results in a reduction in the load-bearing capacity of the specimen. The stress, as computed from Equation 6.1, is on the basis of the original cross-sectional area before any deformation and does not take into account this reduction in area at the neck.

Sometimes it is more meaningful to use a true stress–true strain scheme. True stress sT is defined as the load F divided by the instantaneous cross-sectional area Ai over which deformation is occurring (i.e., the neck, past the tensile point), or

sT = F / Ai (6.15)# Chapter 6 / Mechanical Properties of Metals

# true strain

Furthermore, it is occasionally more convenient to represent strain as true strain PT, defined by

# Definition of true strain

PT = ln0l (6.16)

If no volume change occurs during deformation—that is, if

Ali = A00l (6.17)

# Conversion of engineering stress to true stress

sT = s(1 + P) (6.18a)

# Conversion of engineering strain to true strain

PT = ln(1 + P) (6.18b)

Equations 6.18a and 6.18b are valid only to the onset of necking; beyond this point, true stress and strain should be computed from actual load, cross-sectional area, and gauge length measurements.

A schematic comparison of engineering and true stress–strain behaviors is made in Figure 6.16. It is worth noting that the true stress necessary to sustain increasing strain continues to rise past the tensile point M¿.

Coincident with the formation of a neck is the introduction of a complex stress state within the neck region (i.e., the existence of other stress components in addition to the axial stress). As a consequence, the correct stress (axial) within the neck is slightly lower than the stress computed from the applied load and neck cross-sectional area. This leads to the “corrected” curve in Figure 6.16.

# True stress–true strain relationship in the plastic region of deformation (to the point of necking)

For some metals and alloys the region of the true stress–strain curve from the onset of plastic deformation to the point at which necking begins may be approximated by

sT = KPTn (6.19)

In this expression, K and n are constants; these values vary from alloy to alloy and also depend on the condition of the material (whether it has been plastically deformed, heat-treated, etc.). The parameter n is often termed the strain-hardening exponent and has a value less than unity. Values of n and K for several alloys are given in Table 6.4.

# Figure 6.16
