Repository: AdbulrhmanEldeeb/q-a_making

# Markdown File Processor

This project processes Markdown files, extracts and processes their content, and saves the results as JSON files. It is designed to handle large-scale Markdown content efficiently, leveraging modular code structure, logging, and progress tracking.

## Features

- **Markdown Processing**: Extracts and processes content from Markdown files using a custom processing pipeline.
- **Chunking Support**: Splits large text into manageable chunks for better handling.
- **Error Handling**: Automatically retries with rotated API keys in case of rate limits or errors.
- **JSON Output**: Saves processed data as structured JSON files for downstream use.

File: parsed_data/Principles_and_Prevention_of_Corrosion_by_Denny_A. Jones.md (part 12 of 29)
# Principles and Prevention of CORROSION
It is suggested in Section 7.4.1 that crevice corrosion in Figure 7.25 is caused by a loss of passivity due to consumption of dissolved oxygen in the crevice, (a) Justify the suggested mechanism with a diagram showing the polarization curves for the electrochemical reactions occurring in a crevice corrosion cell with loss of passivity in the crevice due to differential aeration, (b) Is the chloride concentration cell mechanism possible, as shown for pitting in Figure 7.14? Explain.

# References

1. S. J. Green, Metals Handbook, Vol. 13, Corrosion, 9th ed., ASM International, Metals Park, OH, p. 937, 1987.
2. A. R. Vaia, G. Economy, and M. J. Wooten, Mater. Perform., Vol. 19, p. 9, Feb. 1980.
3. E. C. Potter and G. M. W. Mann, Br. Corros. J., Vol. 1, p. 26, 1965.
4. H. Cruce, O. von Franque, and R. D. Pomeroy, Internal Corrosion of Water Distribution Systems, American Water Works Association, Denver, p. 317, 1985.
5. V. F. Lucey, Br. Corros. J., Vol. 2, p. 175, 1967.
6. A. Cohen and J. R. Myers, Corrosion/84, Paper 153, NACE, Houston, 1984.
7. H. S. Campbell, J. Inst. Met., Vol. 77, p. 345, 1950.
8. A. K. Agrawal, W. N. Stiegelmeyer, J. F. Sykes, and W. E. Berry, Report NP-3029, Electric Power Research Institute, Palo Alto, CA, May 1983.# Ch. 7 / Pitting and Crevice Corrosion

# 7-7.

Is it possible to have crevice corrosion resulting from differential acidity with no other dissolved oxidizers? In such a case, the crevice anode reaction would be anodic dissolution of the active metal in a depleted acid solution in the crevice due to consumption of H+ by corrosion, and the outer surfaces would act as cathodes for reduction of bulk solution H+. As usual, the sheltered crevice anode surface is much smaller than the large surrounding cathode surface. Use polarization diagrams to justify your answer assuming (a) a metal that is always in the active state at all concentrations of H+, and (b) a metal that passivates at high concentrations of H+.

# 7-8.

Make a sketch similar to Figure 7.29 for the underdeposit pitting corrosion of copper in hard waters, using the discussion in Section 7.5.1 for your guide. Include in your sketch the composition and morphology of all deposits and the flow of all charge carriers.

# 7-9.

Furuya and Soga (Corros. Engr., Vol. 39, p. 79, 1990) claim that the pitting potential of aluminum alloys in chloride solutions can be measured by the corrosion potential when dissolved Cu2+ is present. Is this test valid? Explain. Would there be an effect of exposure time on Econl?# Environmentally Induced Cracking

Environmentally induced cracking (EIC) is a general term for brittle mechanical failures that result from a synergism between tensile stress and a corrosive environment. Corrosion rates are usually quite low, and design stresses to cause EIC are often below the yield stress. However, when tensile stress and a corrosive environment are combined, EIC can result. EIC includes stress corrosion cracking (SCC), corrosion fatigue cracking (CFC), and hydrogen embrittlement or hydrogen induced cracking (HIC). In any given situation, more than one of the three may be operative, further complicating analysis of failures and the determination of appropriate prevention methods. HIC is more correctly classified as a part of hydrogen damage effects, which are discussed in Chapter 10. However, HIC is included here because of its similarity to other forms of EIC and the consequent comparisons in the literature and in practice.

Liquid metal embrittlement (LME) and solid metal embrittlement (SME) of alloys may also occur in the presence of tensile stress while in contact with liquid and solid metals, respectively. These are considered in this book primarily as metallurgical rather than corrosion effects. However, future study of LME and SME may.# Ch. 8 / Environmentally Induced Cracking

Lead to better understanding of the conventional forms of EIC discussed in this chapter, and further mention is made in Section 8.8.1.

HIC has a number of synonyms in addition to hydrogen embrittlement used above. These include hydrogen-assisted cracking, hydrogen-assisted stress corrosion cracking, hydrogen stress cracking, and sulfide cracking. The latter two are used particularly in the presence of sulfides and sulfur-bearing compounds (Section 11.2.1). Unfortunately, usages of these terms vary.

This chapter begins with a definition of SCC, a description of the critical effects of electrochemical potential, and a brief description of the more widely known combinations of alloy and environment in which SCC has been observed under constant load or deformation. CFC under cyclic stress is defined and discussed in a similar manner. HIC is then described and compared to the other two forms of EIC. Methods of prevention are also described for all forms of EIC. The chapter continues with a discussion of testing methods, including the principles and techniques of modern fracture mechanics. The concluding discussion is devoted to current theories on the mechanism of SCC and relationships with CFC and HIC.

New designs and technology continually demand higher-performance alloys which must be exposed to still more severe conditions of stress, temperature, and corrosion. Modern alloys of high strength and corrosion resistance are often more susceptible to EIC. As a result, the incidence of EIC has risen rapidly in recent years. SCC, CFC, and HIC are perhaps the most pernicious forms of corrosion, because of the elusiveness of their mechanisms and the resultant unpredictability of their occurrence.

It is difficult to make unqualified statements regarding the characteristics of any of the forms of EIC because exceptions are not unusual. Nevertheless, some common characteristics of SCC, CFC, and HIC are summarized in Table 8.1 for purposes of comparison in the following sections. The characteristics listed must be regarded only as general, but useful guidelines. For example, SCC and HIC, as well as CFC, may have corrosion products in the cracks if the failed parts are exposed for long periods after the cracks have formed. Also, fatigue failures in vacuum or inert atmospheres are increased in some cases even by the very low corrosion rates resulting from exposure to humid air. On rare occasions (see, for example, Section 8.4.2), cathodic polarization may move an alloy into a potential region of SCC susceptibility. Failure analysis is further complicated by the fact that two or more may operate simultaneously. Again, it should be emphasized that these characteristics apply to most cases of practical importance. An exhaustive discussion of minor exceptions is beyond the scope of this chapter.

# 8.1 Characteristics of Stress Corrosion Cracking

# 8.1.1 Definition and Description

Stress corrosion cracking (SCC) is the brittle failure at relatively low constant tensile stress of an alloy exposed to a corrosive environment. SCC was apparently first reported as the so-called season cracking of brass in ammonia-bearing environments in the early twentieth century and was a serious problem in the failure of cartridge.# 8.1 / Characteristics of Stress Corrosion Cracking

# TABLE 8.1 Characteristics of Environmentally Induced Cracking

|Characteristic|Stress Corrosion Cracking|Corrosion Fatigue|Hydrogen Induced Cracking|
|---|---|---|---|
|stress|static tensile|cyclic with some tensile|static tensile|
|aqueous corrosive environment|specific to the alloy|any|any|
|temperature increase|accelerates|accelerates|increases to RT, then decreases|
|pure metal|more resistant|susceptible|susceptible|
|crack morphology|TG or IG branched sharp tip|TG unbranched blunt tip|TG or IG unbranched sharp tip|
|corrosion products in the crack|absent (usually)|present (usually)|absent (usually)|
|crack surface appearance|cleavage like|beach marks and/or striations|cleavage like|
|cathodic polarization|suppress (usually)|suppress|accelerate|
|near maximum strength level|susceptible, but HIC often predominates|accelerates|accelerates|

aRT: room temperature, TG: transgranular, IG: intergranular

Historically, it has been thought that three conditions must be present simultaneously to produce SCC: a critical environment, a susceptible alloy, and some component of tensile stress (Figure 8.1). Environmental species are often specific to the alloy system and may not have an effect on other alloys of different type. For example, hot aqueous chloride solutions readily crack stainless steels but do not have the same effect on carbon steels, aluminum, or other nonferrous alloys. Not all environments cause cracking of any particular alloy, but new alloy-environment combinations...# Ch. 8 / Environmentally Induced Cracking

FIGURE 8.1, Simultaneous tensile stress, susceptible metallurgical condition, and critical corrosive solution required for stress corrosion cracking.

tions resulting in SCC are being discovered on a regular basis. Thus, many researchers are of the opinion that a specific environment is not required for SGC. Nevertheless, the engineer should be familiar with those alloy-environment combinations which are known to produce SCC, in order to avoid them in design. Discussions of various well-known alloy-environment combinations susceptible to SCC are given in Section 8.4.

Although the three factors of Figure 8.1 are not usually present together, time and service conditions may conspire to produce the necessary combinations that result in surprising and expensive failures. Boiling and evaporation can concentrate the critical solutes in very dilute and otherwise nonaggressive solutions. Tensile stresses even below yield are sufficient to cause SCC and may result from bolting and fastening parts that fit together imperfectly. Uneven thermal expansion and contraction can produce residual tensile stresses after welding and other heat treatments (Section 9.3.1).

SCC is normally associated with static tensile stresses. However, only slight, long-term variations in loading (e.g., even once a week) are known to accelerate the onset of SCC. It is uncertain whether such effects should be attributed to SCC or corrosion fatigue. Further discussion of the effects of low-cycle loading appears in Section 8.2.1.

# 8.1.2 Metallurgical Effects

Pure metals are more resistant to SCC than alloys of the same base metal but are not immune. For example, pure copper has been induced to crack1 in slow strain rate tests (Section 8.6.3), but these conditions are quite severe in comparison to service conditions. Virtually all alloys are susceptible to some degree in the appropriate environments, and susceptibility increases with strength in any given alloy class. However, even alloys of low yield strength are susceptible (e.g. brasses and the stainless steels). A complete understanding of SCC requires an expla# 8.1 / Characteristics of Stress Corrosion Cracking

nation of the high resistance of pure metals, as compared to the alloys of the same metals.

SCC may be either transgranular or intergranular, but the crack follows a general macroscopic path that is always normal to the tensile component of stress. In transgranular failures, the cracks propagate across the grains usually in specific crystal planes, usually having low indices such as {100}, {110}, and {210}.2 The cracks follow grain boundaries in the intergranular mode. Transgranular failures are less common than the intergranular ones, but both may exist in the same system or even in the same failed part, depending on conditions. Example metallographic sections of the two crack morphologies are shown in Figure 8.2.3 Scanning electron micrographs of fracture surfaces appear in Figure 8.3. Facing halves of recently failed specimens often exactly match one another, whether intergranular or transgranular, indicating that cracking is primarily by mechanical fracture, with little electrochemical dissolution or corrosion during the fracture process. However, anodic dissolution does play a significant role, as discussed in the following Section 8.1.3.

The intergranular failure mode suggests some inhomogeneity at the grain boundaries. For example, segregation of sulfur and phosphorous at grain boundaries is the probable cause of intergranular SCC of low alloy steels. And in fact, intergranular stress corrosion cracking may be the result of stress-assisted intergranular corrosion since most alloys showing such failures also show at least weak evidence of intergranular corrosion (Sections 9.1 and 9.2) without stress.4

# 8.1.3 Electrochemical Effects

Electrochemical potential has a critical effect on stress corrosion cracking (SCC). Figure 8.45,6 shows the schematic potentiodynamic anodic polarization curve for a typical active-passive corrosion-resistant alloy, with crosshatched zones where SCC occurs in susceptible alloy-solution combinations. The passive film is an apparent prerequisite for SCC, but the two zones of susceptibility appear at the potential boundaries where the passive film is less stable. In zone 1, SCC and pitting are associated in adjacent or overlapping potential ranges. The common example of zone-1 SCC is austenitic stainless steel in hot MgCl2 solutions.6 SCC occurs in a narrow potential range, with pitting present at slightly noble potentials and passivity, with no cracking at slightly active potentials. Although stress corrosion cracks may initiate at pits due to stress intensification, they are not necessarily a prerequisite for SCC, even in zone 1. However, in some instances, potent solutions or oxides that are unstable on the exposed surface can accumulate within pits and initiate cracks. For example, cracking of carbon steels exposed to hot water or nitrates initiates in pits where magnetite can accumulate.4

In zone 2, far from the pitting potential range, SCC occurs where the passive film is relatively weak at active potentials barely adequate to form the film. Zone-2 SCC is typified by carbon steel in hot carbonate/bicarbonate solutions.7 SCC has been observed even in the active region, for example, for carbon steel in strong caustic solutions.7 However, because anodic currents decrease with time, film formation and# Ch. 8 / Environmentally Induced Cracking

FIGURE 8.2 Metallographic sections of stress corrosion cracking:
(a) transgranular in brass. (Photograph by courtesy of A. Cohen, Copper Development Association.)
(b) intergranular in ASTM A245 carbon steel. (From B. E. Wilde, Metals Handbook, Failure Analysis, Vol. 11, 9th ed., ASM, Metals Park, OH, p. 203, 1986. Reprinted by permission, ASM International.)# 8.1 / Characteristics of Stress Corrosion Cracking

241

(a) Transgranular stress corrosion cracking of austenitic stainless steel in hot chloride solution

(b) Intergranular stress corrosion cracking of carbon steel in hot nitrate solution, surface cleaned with inhibited HCl. Grain surfaces in (b) were corroded during exposure after crack growth.# Ch. 8 / Environmentally Induced Cracking

FIGURE 8.4 Schematic anodic polarization curve showing zones of susceptibility to stress corrosion cracking. (From R. W. Staehle, Stress Corrosion Cracking and Hydrogen Embrittlement of Iron Base Alloys, R. W. Staehle etal, eds., NACE-5, NACE, Houston, p. , 193, 1977, Reprinted by permission, National Association of Corrosion Engineers.)

Growth is probably present even in active potential ranges. Anodic polarization curves at slow and fast scan rates are shown in Figure 8.5, along with the active potential range where SCC occurred. Figure 4.13 shows similar results for stainless steel in acid solution. Also, what may appear to be SCC in the active region may actually be occurring in Zone 2 because the potential of the active-peak current tends to become more active with time. That is, a potential in the active potential range during short-term potentiodynamic polarization may actually be in Zone 2 during longer-term SCC exposures.

It is notable that nonsusceptible alloy-environment combinations will not crack even if held in one of the potential zones described by Figure 8.4. Thus, temperature and solution composition (including pH and dissolved oxidizers, aggressive ions, and inhibitors or passivators) can modify the anodic polarization behavior to permit SCC, as well as control corrosion potential in a critical region. Hence, one cannot predict susceptibility to SCC solely from the anodic polarization curve.

Crack growth rates are proportional to anodic dissolution currents at straining electrode surfaces, as shown in Figure 8.6. Agreement between crack growth rates and anodic current densities is generally good. However, some systems, particularly those with fast transgranular cracking (e.g., austenitic stainless steels and alpha).# 8.1 / Characteristics of Stress Corrosion Cracking

CURRENT DENSITY (|^A/cm2)

FIGURE 8.5
Zone 2 cracking (Figure 8.4) of carbon steel at or near the active state shown by fast and slow scan rate potentiodynamic anodic polarization in boiling 35% NaOH. (From R. N. Parkins, Proc. 5th Symposium on Line Pipe Research, Am. Gas Assoc., Arlington, VA, p. U-1, 1974. Reprinted by permission, American Gas Association.)

brasses in Figure 8.6), have crack growth rates higher than can be accounted for by simple electrochemical dissolution. The photomicrographs of Figure 8.3 indicate also that topographic features of the brittle crack surfaces have been preserved and thus were not subject to extreme anodic dissolution (Section 8.1.1). Thus, electrochemical anodic dissolution probably initiates mechanical fracture processes, accounting for both anodic current proportionality and brittle crack topography (Section 8.8.4).

There is evidence that the solution within the microvolume of the crack becomes acidified, probably by hydrolysis reactions similar to those which occur in pits (Section 7.2.2). During free corrosion with no imposed polarizing potentials, there must be cathodic reduction reactions to compensate for the anodic dissolution reactions within the crack. For austenitic stainless steels exposed to hot MgCl2 solutions, where hydrolysis and acidification are known to be strong, evolution of hydrogen from cracks indicates cathodic reduction of H+ on the crack walls. The presence of hydrogen in the crack and the brittle cleavage characteristics of transgranular cracks have prompted suggestions that hydrogen causes SCC, as described later, in Section 8.8.1.# Ch. 8 / Environmentally Induced Cracking

FIGURE 8.6 Proportionality between crack growth rate and anodic dissolution current at straining electrode surfaces. (From R. N. Parkins, Br. Corrosion J., Vol. 14, p. 5, 1979. Reprinted by permission, Pergamon Press.)

# 8.2 Characteristics of Corrosion Fatigue Cracking

# 8.2.1 Definition and Description

Corrosion fatigue cracking (CFC) is brittle failure of an alloy caused by fluctuating stress in a corrosive environment. An example of CFC in a carbon-steel boiler tube is shown in Figure 8.7, which shows corrosion products typically present in cracks that grow slowly in service. Fracture surfaces from CFC, as well as from air fatigue, sometimes show macroscopic beach marks (Figure 1.11) where corrosion products accumulate at discontinuous crack-advance fronts. On the microscopic scale, striations are often evident where each cycle produces a discontinuous advance of the crack front, as illustrated in Figure 8.8.# 8.2 / Characteristics of Corrosion Fatigue Cracking

FIGURE 8.7 Corrosion fatigue cracking in carbon steel boiler tube. Nital etch. 250x. Corrosion products present along length of crack. (From P. S. Pao and R. P. Wei, Metals Handbook, Failure Analysis, Vol. 11, 9th ed., ASM, Metals Park, OH, p. 253, 1986. Reprinted by permission, ASM International.)

The frequency of cyclic stress is important also, as indicated in Figure 8.9 for AISI 4340 steel. Lower frequency leads to greater crack propagation per cycle, da/dN. Only slight, long-term variations in loading (e.g., even once a week) are known to accelerate the onset of SCC. Very high frequencies eliminate the effects of the corrosive environment. Plots of crack growth rate per stress cycle, as in Figure 8.9, require further description of fracture mechanics technology, which is given in Section 8.7. Presently, it is sufficient to comment that stress intensity, K, is proportional to stress for a given crack length.

Increasing the ratio, R (Section 8.6.4), of the minimum to the maximum stress in the cycle generally decreases the resistance to corrosion fatigue. The effect of R is much lower or has no effect on fatigue in noncorrosive environments at ambient temperature. R can also have an effect at higher temperature when creep is possible.

Stress raisers such as notches or surface roughness increase susceptibility to corrosion fatigue. Severe notches have a greater effect on the fatigue life than does corrosion alone. Figure 8.10 shows that corrosion has a lesser effect on the reduced properties of notched than on smooth fatigue specimens. Surface roughening by pre-exposure to a corrosive environment is well known to degrade subsequent fatigue life. Cracks have often been observed to initiate from corrosion pits, which again serve as surface stress concentrators. However, surface topographic modifications are not necessary precursors to the effects of CFC.# Ch. 8 / Environmentally Induced Cracking

FIGURE 8.8 Fatigue striations on the surfaces of nickel Alloy 800 exposed to untreated boiler water containing sulfates and chlorides. (From L. Engel and H. Klingele, Atlas of Metal Damage, Prentice-Hall, p. 120, 1981. Reprinted by permission, Springer Verlag, Munich.)

The usual “endurance limit,” or minimum stress to cause fatigue failure for low carbon ferritic steels is eliminated in a corrosive environment. In any alloy system, corrosion reduces the stress amplitude and shortens the time or number of stress cycles to failure (Figure 8.10). An unnoticed low-amplitude and/or low-frequency cyclic stress superimposed on a high-tensile stress can be a critical agent in causing failures originally thought to be purely SCC under constant stress. Only slight, long term variations in loading (e.g., even once a week) are known to accelerate the onset of SCC. Thus, the environmentally induced cracking of buried carbon-steel linepipe carrying natural gas has been traced to alternating stresses due to vibrations near compressor stations.# 8.2 / Characteristics of Corrosion Fatigue Cracking

STRESS INTENSITY RANGE (AK) (kslVTn.)

FIGURE 8.9 Corrosion fatigue of AISI 4340 steel in aqueous sodium chloride at 23°C. (From C. S. Kortovich, “Corrosion Fatigue of 4340 and D6AC Steels below Ktecc/'Proc. 1974 Tri-Service Corrosion Conference on Corrosion of Military Equipment, AFML-TR-75-42, Air Force Materials Laboratory, Wright Patterson Air Force Base, 1975.)

# 8.2.2 Comparison with Stress Corrosion Cracking

Corrosion fatigue cracking (CFC) is similar to stress corrosion cracking (SCC) inasmuch as a corrosive solution induces brittle fracture in an alloy that is normally ductile in a noncorrosive environment; The stress is cyclic rather than constant, but must have at least some tensile component, as in SCC. As mentioned earlier, CFC cracks propagate perpendicular to the principal tensile stress, as in SCC. Beyond these similarities, however, the differences are striking.# Ch. 8 / Environmentally Induced Cracking

In contrast to SCC, CFC requires neither a specific corrodent nor a very low corrosion rate. A minimum required corrosion rate of about 1 mpy has been observed for steel, and very low corrosion rates often have no accelerating effect over fatigue life in air. However, simply changing the environment from vacuum to dry or moist air will also reduce fatigue life in some systems. The fatigue life of passive alloys is often decreased when exposed to corrosion in the passive state at very low rates. Exposure to any type of corrosive solution will accelerate fatigue failures of both pure metals and alloys.

Corrosion fatigue cracks usually form more slowly and corrosion products are more likely to be present in the crack. Therefore, corrosion products will usually be absent in stress corrosion and hydrogen-induced cracks, if the part has not been exposed for some time after the cracks were formed. CFC cracks are often relatively blunt at the tip, in comparison to SCC and HIC cracks. The blunt crack tip in Figure 8.7 is apparent. Another example of a blunt-tipped corrosion fatigue crack in a weldment appears later in Figure 9.22. In contrast to SCC, CFC fractures are typically transgranular, as are those for air fatigue failures. Fatigue cracks with and without a corrosive environment.

|500|- 70|
|---|---|
|450|Air, 50% relative humidity|
|400| |
|350|Distilled water|
|300| |
|250| |
|200|1% aqueous NaCl|
|150| |
|100| |
|50| |
|0| |

FIGURE 8.10 Fatigue curves showing reduced service life (number of cycles to failure) in the presence of (a) corrosive environment and (b) added notches. (From M. O. Speidel, Proc. Int. Conf. on Stress Corrosion and Hydrogen Embrittlement of Iron Base Alloys, NACE, Houston, p. 1071, (1977). Reprinted by permission, National Association of Corrosion Engineers.)# 8.3 Characteristics of Hydrogen Induced Cracking

# 8.3.1 Definition and Description

Hydrogen induced cracking (HIC) is brittle mechanical fracture caused by penetration and diffusion of atomic hydrogen into the crystal structure of an alloy. Hydrogen may be present from reduction of water or acid by

H2O + e- → H+ + OH- (1)

and

H+ + e- → H2 (2)

in neutral and acidic solutions, respectively. These reactions are similar to those described in Chapter 3, which showed the hydrogen molecule as the cathodic reaction product. However, before the H2 molecule can be formed, there is a significant residence time of the nascent H atom on the surface, especially if cathodic poisons such as S2- and As3+ are present to delay the recombination rate. Because of its small size, atomic hydrogen can then enter the lattice to produce HIC. Reactions (1) and (2) are further accelerated and the danger of HIC increased during cathodic protection and electroplating. The necessary atomic hydrogen can also be provided by dissociation of hydrogen gas on the surface during exposure to elevated temperature gases. Various proposed mechanisms of HIC are discussed in Section 10.1.2. If hydrogen entry in the metal crystal lattice is allowed to continue, additional irreversible hydrogen-damage mechanisms will ensue, as described further in Sections 10.1.4 through 10.1.7.

HIC effects often are reversible. Figure 8.1116 shows failure times of cathodically charged SAE 4340 (0.4% C) steel that had been baked for various times at 300°F (150°C). Low-temperature baking treatments subsequent to cathodic charging allowed dissolved hydrogen to escape, restoring the original properties. This figure also shows that there is an incubation time before cracking which decreases with increasing applied stress, and that there is a minimum stress below which HIC will not occur. The incubation time and minimum stress increased as the baking time increased and the resulting content of dissolved hydrogen decreased. Increasing hardness or tensile strength of steel also decreases the incubation time and minimum stress for HIC. Hydrogen damage effects from further hydrogen charging cannot be restored by removal of dissolved hydrogen, however.

Aqueous hydrogen sulfide, H2S, dramatically accelerates hydrogen entry and hydrogen damage in most alloys. The S2- anion slows (poisons) the recombination reaction,

H + H → H2.# Ch. 8 / Environmentally Induced Cracking

FIGURE 8.11 Fracture of AISI 4340 steel baked at 150°C after initial cathodic hydrogen charging. (From A. R, Troiano, Trans. ASM, Vol. 52, p. 54, 1960. Reprinted by permission, ASM International,)

and provides a greater activity of nascent atomic H on the surface. The result is sometimes called sulfide stress corrosion cracking, although it is really a form of HIC.

HIC is especially prevalent in iron alloys because of the restricted slip capabilities in the predominantly body-centered cubic (BCC) structure. HIC is generally limited to steels having a hardness of 22 or greater on the Rockwell C scale.17 The face-centered cubic (FCC) stainless steels and FCC alloys of copper, aluminum, and nickel are more resistant because of their inherent high ductility and lower diffusivity for hydrogen, but all can become susceptible if highly cold worked.18 The BCC and FCC stainless steels are also resistant because of low strength, but again are made susceptible by cold working. Reactive alloys of titanium, zirconium, vanadium, niobium, and tantalum, which are embrittled by insoluble or soluble hydrides, are discussed in Chapter 10.

# 8-3.2 Comparison with Stress Corrosion Cracking

Hydrogen induced cracking (HIC) is similar to stress corrosion cracking (SCC) inasmuch as brittle fracture occurs in a corrosive environment under constant tensile stress. However, cathodic polarization initiates or enhances HIC but suppresses or# 8.3 / Characteristics of Hydrogen Induced Cracking

251

FIGURE 8.12 Failure of cold-worked Type 301 stainless steel due to hydrogen induced cracking. (From G. Schick, Metals Handbook, Corrosion, Vol. 13, 9th ed., ASM, Metals Park, OH, p. 1132, 1987. Photograph by courtesy of G. Schick, Bell Communications Research. Reprinted by permission, ASM International.)# Ch. 8 / Environmentally Induced Cracking

stops SCC. Cathodic polarization occurs in service during cathodic protection, metal plating, and on galvanized steel at breaks in the coating. SCC cracks are usually branched, whereas CFC and HIC cracks are unbranched or only slightly branched. An example of an unbranched HIC crack in cold-worked Type 301 austenitic stainless steel is shown in Figure 8.12.

Transgranular HIC cracks show very brittle cleavage-like features, as shown in Figure 8.13. Characteristic micropores caused presumably by hydrogen bubbles and ductile hairlines due to microplastic mechanisms (Sections 8.6.7 and 10.1.2) are also evident. Similar ductile hairline markers are also present on intergranular HIC surfaces (Figure 8.14). Surface crack morphologies are often very similar. Consequently, some researchers have suggested that hydrogen embrittlement processes are required for SCC. However, comparisons of characteristics in Table 8.1 suggest that separate mechanisms are more probable.

To further compare SCC with HIC, cracks from HIC are highly brittle, fast growing, and usually unbranched. SCC cracks are characteristically branched and grow at slower rates. HIC cracks are more often transgranular than intergranular.

FIGURE 8.13 Transgranular hydrogen induced cracking in precipitation-hardened steel showing cleavage-like fracture planes, micropores, and ductile hairlines. (From L. Engel and H. Klingele, Atlas of Metal Damage, Prentice-Hall, pp. 125-128, 1981. Reprinted by permission, Springer Verlag, Munich.)# 8.3 / Characteristics of Hydrogen Induced Cracking

FIGURE 8.14 Intergranular hydrogen induced cracking of gas carburized steel screw. (From L. Engel and H. Klingele, Atlas of Metal Damage, Prentice-Hall, pp. 125-128, 1981. Reprinted by permission, Springer Verlag, Munich.)

In contrast to SCC, in which intergranular cracking predominates. Notable exceptions are many cold-worked nickel alloys, which crack intergranularly by HIC. Any corrosive solution may produce HIC in a susceptible alloy, if hydrogen is liberated on the surface. On the other hand, SCC requires a specific and usually different dissolved species for each alloy. HIC has been observed in pure metals more often than SCC, but alloys are usually more susceptible. HIC is suppressed by anodic polarization, in contrast to SCC, which is often enhanced. However, SCC may be suppressed also, if the potential is moved out of the critical potential zone for cracking (Figure 8.4).

Failures by HIC are usually maximized at or near room temperature, as shown for AISI type 4340 steel in gaseous hydrogen in Figure 8.15a. In contrast, failure times for SCC are usually shortened by higher temperature. Figure 8.15b shows crack-growth rates for a 3% Ni steel in water as a function of temperature. The crack-growth rates show a peak at room temperature, characteristic of HIC, but at higher temperatures the crack-growth rates increase again, suggesting that an SCC mechanism has assumed control.

Both SCC and HIC are strain-rate dependent. At high strain rates, embrittlement disappears, because both SCC and HIC are time-dependent processes. At low strain rates, hydrogen maintains embrittlement effects. In principle, SCC should be suppressed at very slow strain rates due to repassivation of ruptured films. However, some aggressive systems still show SCC, even at very low strain rates. Section 8.6.3 further describes slow strain-rate testing.# Ch. 8 / Environmentally Induced Cracking

FIGURE 8.15 Effect of temperature on (a) hydrogen induced cracking of Type 4340 steel in hydrogen and (b) stress corrosion cracking of 3% Ni steel in water.
(From B. D. Craig, Metals Handbook, Corrosion, Vol. 13, 9th ed., ASM, Metals Park, OH, pp. 164-166, 1987. Reprinted by permission, ASM International.)

# 8.4 Typical Cases of Stress Corrosion Cracking

Alloy-environment combinations causing stress corrosion cracking (SCC) are many and varied. Table 8.2 summarizes environments known to cause stress corrosion cracking (SCC) for some significant engineering alloy systems, along with usual temperatures for failure. This listing provides a reference for further discussion in this section and can be used as an initial guide for alloy selection. Liberal use has been made of the ASM Metals Handbook, 9th edition. Volume 13 Corrosion, which is highly recommended as a general reference. Sufficient space is not available in this book to include SCC environments for all possible alloy systems. Not all environments cause SCC for a given alloy, although more combinations of alloy and environment that result in SCC are being discovered. More detail and information on additional systems can also be found in the Metals Handbook.# 8.4 / Typical Cases of Stress Corrosion Cracking

|Alloy|Environment|Temp.|Ref.|
|---|---|---|---|
|Austenitic Stainless Steels|Hot acid chloride solutions such as MgCl2 and BaCl2|60°C - 200°C|25|
| |NaCl-H2O2 solutions| |23|
| |Neutral halides: Br-, I-, F-| |25|
| |Alkaline CaCl2| |25|
| |Seawater| |23|
| |Concentrated caustic solutions|&gt;120°C|25|
| |NaOH-H2S solutions| |23|
| |Condensing steam from chloride waters*| |23|
| |For sensitized alloys:| | |
| |Polythionic acids (H2SnO6)|RT|28|
| |Sulfurous acid|RT|28|
| |Pressurized hot water containing 2 ppm dissolved oxygen|300°C|27|
|Ferritic Stainless Steels|H2S, NH4Cl, NH4NO3, hypochlorite.| |28|
| |(Resistant to most environments if free of nickel but may fail by other modes of corrosion in same media.)| |25|
|Duplex Stainless Steels|Susceptible to same environments as Austenitic stainless steels but more resistant.| |28|
| |(Immune to intergranular SCC in polythionic acid. Also greater resistance than ferritic stainless steels to other forms of corrosion.)| | |
|Martensitic Stainless Steel|Caustic NaOH solutions.| |28|
| |(Resistant to SCC in hot chlorides; Susceptible to hydrogen embrittlement. See Chapter 10.)| | |
|Carbon Steels|Caustic NaOH solutions|&gt;50°C|28|
| |NaOH-NaSiO2 solutions|&gt;255°C|23|
| |Calcium, ammonium, and sodium nitrate solutions|Boiling|28|
| |Mixed Acids (H2SO4-HNO3)|RT|23|
| |HCN solutions, acidified|Warm|28|
| |Acidic H2S solutions| |23|
| |Seawater| |23|
| |Anhydrous liquid ammonia|RT|35|
| |Carbonate/bicarbonate| |28|
| |Amines|All|28|
| |C0/C02 solutions| |28|# Ch. 8 / Environmentally Induced Cracking

|Alloy|Environment|Temp.|Ref.|
|---|---|---|---|
|Nickel-Cr-Fe Alloys|High-temperature chloride solutions|&gt;205°C|37|
| |aggravating factors: pH &lt; 4, oxidizing species, such as dissolved oxygen, H2S, free sulfur| | |
| |Polythionic acids and thiosulfate solutions, sensitized alloys with excess carbon|RT|37|
| |Caustic alkaline solutions|315°C|37|
|Ni-Cu Monel|Acidic fluoride solutions|RT|28|
| |Hydrofluoric acid|RT|28|
|Alloy 400|Hydrofluosilicic acid|RT|23|
| |Susceptible in cold-worked state. Resistant in stress relieved state| | |
| |H2S| |28|
|Copper-Zinc Alloys (Brass)|Ammonia vapors in water|RT|28|
| |Amines in water|RT|28|
| |Nitrites in water|RT|28|
| |Water, Water vapor alone|RT|39|
|&gt;15% Zn|(45-50% Zn, j3 o r j3 + t a l l o y s)| | |
| |Nitrate solutions| |28|
| |Some sulfate solutions| |40|
|Aluminum Alloys|Air with water vapor|RT|21|
| |Potable waters|RT|21|
| |Seawater|RT|21|
| |NaCl solutions|RT|21|
| |NaCl-H2O2 solutions|RT|21|
|Titanium Alloys|Red fuming nitric acid|RT|39|
| |Hot salts, molten salts|&gt;260°C|39|
| |n2o4|30-75°C|39|
| |Methanol/halide|RT|39|

Elevated temperature accelerates SCC in most of the systems shown in Table 8.2 and is essential in many of them. In some alloy-environment systems, SCC observed in slow strain rate testing has not been detected by other testing methods and has never been reported in service. Such systems are not included in Table 8.2. Table 8.2 should be used only as a guide for further study, evaluation, and investigation before final alloy selection. Further comments on the most common examples of SCC listed in Table 8.2 are given in subsequent sections.# 8.4 / Typical Cases of Stress Corrosion Cracking

# 8.4.1 Stainless Steel

Stress corrosion cracking (SCC) of austenitic stainless steel in hot chlorides is perhaps the most widely known and intensely studied example of SCC.23 Chlorides are ubiquitous in seawater, mammalian body fluids, and industrial process streams. Although the hazard is lessened in lower concentrations of chloride, boiling at the heat-transfer surfaces of heat exchangers and condensers or simple evaporation to the ambient atmosphere can concentrate local solutions at the surface sufficiently to initiate SCC. As a result, failures occur frequently in apparently benign environments containing only a few ppm chlorides or less. Susceptibility increases with temperature, but any minimum temperature is ill defined or even nonexistent. Less aggressive conditions (lower temperature) lead to intergranular cracking in service conditions. Truman24 has defined the boundaries of temperature and chloride content causing SCC of austenitic stainless steel; some of his results appear in Figure 8.16. At lower temperature and chloride content, SCC is replaced by pitting and crevice corrosion. Other halides will also produce SCC in conditions similar to those for chloride.25

|102|103|104|105|
|---|---|---|---|
|Cl (ppm)|Cl (ppm)|Cl (ppm)|Cl (ppm)|

FIGURE 8.16 Conditions of temperature and chloride concentration for stress corrosion cracking of austenitic stainless steel. O, no effect; S, staining; P, pitting; C, cracking. (From J. E. Truman, Corrosion Science, Vol. 17, p. 737, 1977. Reprinted by permission, Pergamon Press.)# Ch. 8 / Environmentally Induced Cracking

Although relatively rare, austentic stainless steel can suffer SCC even at ambient temperature in the presence of concentrated chlorides and strong oxidizers. Such conditions can arise in the thin condensed aqueous films which can form in humid seacoast and enclosed swimming-pool atmospheres. Ferric ions from surface rust and chlorine compounds from biocides can supply strong oxidizers in addition to usual easy access of oxygen in the condensed films.
