Repository: AdbulrhmanEldeeb/q-a_making

# Markdown File Processor

This project processes Markdown files, extracts and processes their content, and saves the results as JSON files. It is designed to handle large-scale Markdown content efficiently, leveraging modular code structure, logging, and progress tracking.

## Features

- **Markdown Processing**: Extracts and processes content from Markdown files using a custom processing pipeline.
- **Chunking Support**: Splits large text into manageable chunks for better handling.
- **Error Handling**: Automatically retries with rotated API keys in case of rate limits or errors.
- **JSON Output**: Saves processed data as structured JSON files for downstream use.

File: parsed_data/Heat_Treatment-Principals_&_Technology- Sharma-pdf.md (part 13 of 24)
# HEAT TREATMENT
The on-off type automatic temperature controller is very popular. The on-off control mechanism (Figure 12.7) ensures automatic shut-off of power supply to furnace as soon as the desired constant temperature is reached. The supply is switched on as soon as the temperature of the furnace comes down below the desired set value. The operation is carried out with the help of an electrical relay. On the temperature panel of on-off type temperature controller, two pointers are used. One pointer is usually painted black while the other red. The red pointer is moved along the temperature scale of the controller and set at a temperature on the scale which has to be maintained in the furnace. As the power supply is switched on to the furnace, temperature of the furnace rises and so the black pointer moves along the temperature scale showing the temperature of the furnace at any moment. When two pointers touch each other (i.e. the desired temperature is reached in the furnace), an electrical relay operates, resulting in cutting off of the power supply to the furnace. Under such a condition, temperature of the furnace will go down with time and, consequently, the black pointer will start moving in the reverse direction. Thus, after some time, the black pointer will not be in contact with the red pointer any more, and the power supply to the furnace will again be restored automatically. In this way, furnace temperature can be controlled within limits for desired periods.

Figure 12.7 Circuit diagram of on-off automatic temperature controller.# Temperature Measurement and Control

# Questions

1. Differentiate between heat and temperature. Explain the principle of measurement of temperature.
2. Enumerate the factors governing the selection of thermocouple material.
3. Give chemical composition and temperature range of application for the following thermocouples:
1. Copper-constantan
2. Chromel-alumel
3. Platinum-(platinum-rhodium)
4. Write notes on the following:
1. Bimetallic thermometers
2. Magnetic thermometers
3. Seebeck effect
4. Noble metal thermocouples.
5. Discuss the following:
1. Calibration of thermocouples
2. Temperature measurement by thermocouples.
6. With the help of a suitable diagram, explain the principle of working of optical pyrometer.
7. How does radiation pyrometer differ from optical pyrometer? Compare the commercial importance of the two.
8. Why it is essential to control the temperature of heat treatment furnace?
9. Electrical resistance furnaces are most commonly used for heat treatment purpose. Why? Name various resistors used in these furnaces.
10. For a jobbing heat treatment shop, which type of furnace(s) would be suitable and why?# Heat Treatment Defects

Heat treatment is the heating and cooling process by which the microstructure and mechanical properties of metals and alloys are improved. When metal fails to achieve the desired properties after heat treatment, the process is said to be defective. Sometimes, the heat treated components may not show the desired properties in spite of adoption of proper procedure. This may be due to unsuitable chemical composition of the alloy. It is necessary to know about the possible causes of the defects associated with heat treatment. These may be due to wrong selection of a material, inherent defect in the material, and/or improper design of a tool or a machine component. Therefore, to have optimum properties in components after heat treatment, the first step is proper selection of raw material and accurate design. This will ensure defect-free components provided proper heat treatment procedure is applied to such a component.

# Common Defects in Heat Treated Steel

- Low hardness and strength after hardening
- Soft spots
- Oxidation and decarburization
- Overheating and burning
- Formation of cracks
- Distortion and warping

When a component is heated up to austenitizing temperature and later on quenched, it may not develop the desired hardness and strength. Actually, on quenching, martensite, which is a hard phase, is formed. To remove its brittleness it is tempered. After tempering, there is marginal softening of martensite. But other mechanical properties are improved. The tendency to crack formation also reduces. Martensite forms only when the cooling rate is rapid. If the cooling rate is slow, other products (e.g. bainite and pearlite which have somewhat lower hardness).# Possible Defects, Causes and Remedies in Heat Treatment

values) may form. Lower hardening temperature and insufficient soaking time also reduce hardness and strength after hardening.

Besides this, when a given component is rapidly cooled, all austenite may not transform to martensite, and this untransformed austenite also reduces the hardness because it is much softer than martensite. Under these conditions, sub-zero treatment is required, which is usually conducted in –30ºC to –120°C. In such steels the transformation temperature Mf is below the room temperature.

# The reasons for low hardness and strength after quenching are as follows:

1. Lower hardening temperature
2. Insufficient soaking time
3. Delayed quenching
4. Slower cooling rates
5. Presence of large amount of retained austenite.

Sometimes, low hardness is noticed in steel components after surface hardening treatment such as carburizing, cyaniding and nitriding processes. This may be due to improper carburizing atmosphere, low heat treatment temperature, the presence of excessive retained austenite and large volume of metal in furnace. Therefore, to overcome these, proper carburizing and post-carburizing heat treatment should be done.

Sometimes, after hardening operation of steel, the hardness on the surface of the component is not uniform. Hardened steels show varying hardness at different points on their surface. This defect is known as soft spot (Figure 13.1). There are several reasons for occurrence of soft spots. Some of them are as follows:

1. Formation of vapour blanket between the quenchant and component during quenching, which hinders rapid heat dissipation
2. Localized decarburization of steel
3. Inhomogeneity of microstructure
4. Presence of foreign matters such as dirt and sticky scales on the surface of steel
5. Keeping of large components in a furnace, leading to non-uniform heating of the component
6. Improper handling of component during quenching.

One of the methods of preventing formation of soft spot is adoption of spray quenching practice.

Figure 13.1 Soft spots are seen black in a quenched steel with martensitic matrix (white) (× 700).# 196 Heat Treatment—Principles and Techniques

When steel is heated to a high temperature in a furnace open to atmosphere, furnace gases such as oxygen, water vapour and carbon dioxide may react with the surface of the steel which is being heated. This may give rise to two surface phenomena: oxidation and decarburization.

Oxidation of steel takes place because of the presence of oxygen, carbon dioxide, and/or water vapour. The possible reactions due to which oxidation occurs are:

|2Fe + O2|2FeO|
|---|---|
|4FeO + O2|2Fe2O3|
|Fe + CO2|FeO + CO|
|3FeO + CO2|Fe3O4 + CO|
|Fe + H2O|FeO + H2|
|3FeO + H2O|Fe3O4 + H2|

The equilibrium relationship between iron and iron oxide in the presence of CO and CO2 or H2 and H2O at the operating temperature determines the degree of oxidation. These four gases also interact according to the reaction:

CO + H2O &rarr; CO2 + H2

This reaction is known as water gas reaction. The gases in furnace adjust themselves according to the relation:

K2 pCO2 ¹pH2

pCO¹pH2O

where K is an equilibrium constant.

With high content of CO and low content of water vapour in furnace atmosphere, another reaction known as producer gas reaction normally takes place. This reaction can be represented as:

2CO &rarr; CO2 + C

For this reaction, steel behaves like a catalyst at the operating temperatures. As a result, oxidation of the surface of steel takes place.

During oxidation at about 180°C, a thick oxide layer forms on the surface of the steel. When the temperature is raised to about 425°C, a porous and loose oxide layer is formed. With growth of such an oxide layer, there is continued disintegration of the component. Therefore, due to oxidation, the quality of the surface of steel component is affected adversely. There are also consequential dimensional changes. Therefore, the nature of furnace atmosphere should be such that there is negligible oxidizing effect. The iron oxide should be reduced by the reactions:

FeO + H2 &rarr; Fe + H2OFeO + CO &rarr; Fe + CO2
During decarburization, carbon is removed from the steel surface when it is heated to temperatures above 650°C. Carbon reacts with oxygen or hydrogen above 650°C. The depth of decarburization below the steel surface is a function of time, temperature and furnace.# Possible Defects, Causes and Remedies in Heat Treatment

atmosphere. With decarburization, quenched hardness, wear resistance and fatigue strength are reduced. The reactions involved in decarburization are as follows:

|C + O2|CO2|
|---|---|
|Fe3C + O2|3Fe + CO2|
|C + CO2|2CO|
|Fe3C + CO2|3Fe + 2CO|
|Fe3C + H2O|3Fe + H2 + CO|

These reactions are also reversible, and the equilibrium constant determines the ratio of CO to CO2.

The problem of oxidation and surface decarburization of steel parts may be prevented or minimized by a number of methods. These are:

1. Steel components may be heated in molten salts, controlled atmosphere or in vacuum. Different types of protective atmosphere which are in use include products of dissociation of ammonia, purified and dried producer gas (CO–CO–N2), and a gas mixture containing CO, CO2, N2, H2 and H2O.
2. Decarburized surface layer may be removed by machining after heat treatment.
3. Copper layer having thickness in the range 0.013–0.025 mm may be plated on the component.
4. In the absence of controlled atmosphere, the steel components may be heated with carburizing agents in boxes or with special surface coatings like borax.
5. Ceramic coatings may be applied to the components prior to heat treatment.

When steel is heated above the upper critical temperature, coarsening of austenitic grains takes place. Hence, mechanical properties of steel are adversely affected. If grain coarsening is prevented, mechanical properties can be improved by normalizing and annealing treatment. If, however, steel is heated to higher temperatures (i.e. near solidus), or it is held for a very long period, overheating and burning are likely to take place. This affects the properties of steel adversely. Consequently, there is loss of ductility and toughness. Connecting rods or gears may fail prematurely due to fatigue. During overheating, impurities like sulphide inclusions segregate along austenite grain boundaries and cause extensive damage.

Because of overheating, the following changes take place in steel:

1. A coarse grained microstructure is formed.
2. Widmänstatten structure is formed in annealed steel.
3. Ductility and toughness are reduced.
4. Martensite formed in the hardened steel components gets coarsened.
5. Surface decarburizing and scaling take place.

When steel is heated in a furnace and temperature crosses the solidus temperature, liquation occurs at the grain boundaries. Under oxidizing conditions, oxide penetration takes place at the surface along the grain boundaries. This phenomenon is called burning of steel. As sulphur and# 198 Heat Treatment—Principles and Techniques

Phosphorus lower the liquidus temperature, their presence is restricted to the minimum level. The effect of burning is permanent. Burnt steel becomes a scrap. Overheating and burning restrict the upper forging temperature which is adopted in industrial practice.

# 2.2 Overheating and Burning

Nickel fracture test is carried out to observe overheating and burning. The test is conducted preferably in the hardened and tempered condition. The normal fibrous fracture shows slight granularity if the specimen has undergone slight overheating and burning. On the other hand, pronounced overheating produces complete granularity. When steel is burnt, partial fusion is observed in the facets of granular fracture. It is not possible to demarcate clear transition from severely overheated steel to burnt steel. Hence, the two terms are often used to describe the same physical state of the steel.

Figure 13.2 Microstructure of a burnt steel (×850).

Development of granular or faceted fracture in overheated steels also depends to a great extent on the rate of cooling from the overheating temperature. Besides, the subsequent thermal history affects the nature of fractured surface. Very fast or very slow cooling suppresses development of this structure. Oil quenching and tempering help to reveal this structure. In this context, it is observed that tempering temperature is very critical for the development of appropriate fractured surface. Thus, non-appearance of facets on the fractured surface does not indicate that the steel had not been overheated or burnt. Metallography is another technique which is used to detect overheating and burning in steels. Thermal history has no effect on metallographic etch test.

The most popular etchant used is a 10% aqueous solution of nitric acid. The steel sample is immersed in etchant for about half a minute, washed and the black surface film swabbed away. This process is repeated thrice after which the steel sample is lightly polished.# Possible Defects, Causes and Remedies in Heat Treatment

The etchant preferentially attacks the prior austenitic grain boundaries. Under microscope, the overheated steel can be identified by the appearance of a network of black grain boundaries with severely attacked grains in the background. Burnt steel, on the other hand, reveals a network of white grain boundaries.

The phenomena of overheating and burning are not yet fully understood. But it is widely accepted that overheating occurs only when the steel is heated above a certain minimum temperature. This minimum temperature lies below solidus temperature of the steel under consideration. On the other hand, a sample of steel burns only when its temperature rises above the solidus temperature and liquation occurs at grain boundaries, i.e. there is incipient fusion.

The overheating temperature that causes the defect varies with composition of steel. It also varies with different heats of steel of same composition. High carbon and low alloy steels are more susceptible to overheating in comparison to mild steel. Ni–Cr–Mo and high alloy steels are highly prone to overheating. Even the same steel may show different behaviour towards overheating when it is manufactured by different melting techniques. For example, basic electric steels are more susceptible to overheating and burning than steels of same composition manufactured by open hearth process. So, it is very difficult to establish a direct relationship between overheating and solidus temperatures. Only certain factors can be identified as those responsible for overheating. It has been generally observed that (i) when steels are subjected to heating and forging, their overheating temperatures are raised by about 100ºC; and (ii) steels with higher inclusion content have higher overheating temperatures.

Embrittlement of steels caused by overheating and burning occurs due to segregation of phosphorus at grain boundaries and its subsequent precipitation (as iron phosphide) at austenitic grain boundaries. Segregation of sulphur also occurs at or near grain boundaries. Segregation of sulphur and phosphorus at high temperature in the austenitic range is responsible for overheating and burning. Sulphur has a predominant role in this context. High sulphur content may therefore enhance overheating and burning tendencies in steels. However, again this is not the sole factor responsible for overheating.

Badly overheated and burnt steels are unserviceable and cannot be reclaimed. Burnt steel is hardly of any use and can only be utilized as scrap. On the other hand, less severely overheated steels can be recovered (i) by repeated normalizing (about 6 times), starting at temperatures 60–100°C more than conventional temperature and with final normalizing treatment at the usual temperature, or (ii) by repeated oil hardening and tempering treatments after prolonged soaking at about 950–1120°C in carburizing atmosphere. But such treatments pose two problems. Firstly, there is substantial alteration of the dimensions of the component due to excessive scaling. Secondly, both the processes are uneconomical.

Sometimes, cracks are formed in steel as a result of stresses produced during transformation of austenite to martensite. The cracks may be small or large. Often, these appear after a steel sample has been quenched. Transformation of austenite to martensite is accompanied by# 200 Heat Treatment—Principles and Techniques

Increase in volume. As a result, compressive stresses are introduced and crack appears. The detailed mechanism is considered in this section. Appearance of quench crack is a very serious defect since a steel component with quench crack cannot be used. It has only scrap value.

Steel has a coefficient of linear thermal expansion of 11 × 10–6 K–1. When a steel specimen is cooled from 850°C to 25°C, there is a contraction of about 0.9 percent. During the transformation of austenite to martensite, there is volume expansion. This expansion, expressed as percentage, is equal to 4.64 – (0.53 × %C). Approximately, the volume expansion is three times the linear expansion. Thus, in a 0.6% carbon steel, the linear expansion is about 1.4% as a result of transformation.

When a steel component of a fully hardenable alloy is quenched from austenitizing temperature, the surface of the component first comes into contact with the quenchant so that the temperature of the outer layer drops below the Ms temperature. Consequently, martensite forms first at the outermost surface. The expansion accompanying martensitic transformation results in plastic deformation of austenite in the inner surface because inherently austenite is a soft phase. On the other hand, its growth at the outer surface is almost unrestricted. Formation of martensite is accompanied by volume increase. This gives rise to stresses at the centre. The yield strength of austenite is low at high temperature so that the stresses are adjusted by plastic flow of the austenite.

As the cooling progresses, the material near the centre of the component crosses the Ms temperature. Martensite is then formed at the centre. The expansion accompanying the newly formed martensite is restricted by the outer layers of martensite formed prior to it. Martensite is too brittle to flow plastically. This gives rise to generation of high internal tensile stresses which are sufficiently large to exceed the tensile strength of the as-quenched martensite present at the outer surface of the component. This is the origin of surface cracks in drastically quenched steels.

It is a well known fact that residual stresses arise due to temperature gradient and lack of simultaneous transformation throughout the cross-section of a component. If cooling is slow, there will be only a small temperature gradient and transformation will occur more or less at the same time throughout the section. Accordingly, lower residual stresses are generated. If alloying elements are added in a steel, the nose of the CCT curve shifts towards the right-hand side, which permits a slower cooling rate. Consequently, the stresses are reduced. This is an important factor that reduces stresses during quenching, which otherwise may give rise to quench cracks.

Residual stresses can be removed by stress relieving operation by reheating steel to relatively low temperature. At 250°C, about 80–85% of stresses are relieved. Higher temperature tempering can relieve all stresses. But once quench cracks are formed, they cannot be removed. Quench cracks, more or less as straight lines, run from the surface toward the centre of the quenched specimen.

Distortion refers to changes in the size and shape of heat treated component due to thermal and structural stresses. Warping refers to asymmetrical distortion of component after heat treatment.# Possible Defects, Causes and Remedies in Heat Treatment

Dimensional changes occurring in heat treatment are as follows:

1. Thermal expansion till AC1
2. Contraction on transformation to austenite
3. Thermal expansion of austenite on further heating
4. Thermal contraction on cooling to the transformation temperature (Ms in hardening operations)
5. Expansion on diffusional or diffusionless decomposition of austenite
6. Thermal contraction on further cooling to room temperature
7. Contraction on tempering of martensite.

These dimensional changes may give rise to distortion in steels. When steel is heated to elevated temperature or cooled slowly, there is a very small temperature gradient. The temperature can be taken as uniform throughout the specimen. Thermal and transformational changes then occur uniformly and simultaneously throughout the section. Hence, there are no chances of internal stresses to develop in the component. When steel component is heated or cooled at a fast rate, internal stresses develop in the steel component because of differential expansion and contraction of steel component. Some layers of the component expand while other layers contract.

Distortion occurs due to the combined effect of thermal and transformation stresses. It refers to dimensional changes after hardening which takes place as a result of volume change during phase transformation. Total distortion occurs because of (i) the presence of residual stresses in the component before heat treatment or (ii) the introduction of internal stresses during heat treatment.

Distortion is one of the most difficult problems associated with heat treatment. It occurs in steel during hardening and tempering. There are two main types of distortion: (i) size distortion which refers to changes in volume, and (ii) shape distortion which relates to changes in geometrical form of the steel component.

Size distortion occurs because of expansion or contraction in steel component, while shape distortion is manifested by changes in curvature such as twisting (warpage) or bending in steel components. A summary of the possible causes of both types of distortion is given in Table 13.1.

Shape distortion is a change of shape, form or geometry of a component without noticeable volume change. For designers and heat treaters, this type of distortion is a much greater problem than size distortion. It can be caused by the presence of residual stresses, sagging, formation of thermal and transformational stresses during heating and quenching, and sharp variation in a section of the steel.

Distortions produced by thermal and transformational stresses are influenced by the rate of heating, shape, size, wall thickness and geometry of the part, chemical and structural inhomogeneities, the rate of cooling and sub-zero treatment.

# Control of Distortion

The risk of distortion during and after heat treatment can be minimized by taking care of the following aspects: design, composition, initial condition, and machining procedure, which we now describe.

# Design

Abrupt changes, sharp corners and thin walls should be avoided in the component.# 202 Heat Treatment—Principles and Techniques

# Table 13.1 Possible Causes of Size and Shape Distortion during Heat Treatment

|Operation|Sequence|Size distortion|Shape distortion|
|---|---|---|---|
|Hardening|Heating and holding at austenitizing temperature|(a) Formation of austenite (b) Dissolution of carbides|(a) Relief of residual stresses (b) Thermal stresses (c) Sagging (due to weight of component, distortion under plastic condition)|
| |Quenching|Formation of martensite and non-martensitic phases|(a) Thermal stresses (b) Transformation stresses (c) Introduction of residual stresses|
|Sub-zero treatment|Cooling to and holding at sub-zero temperature and returning to room temperature|Formation of martensite|(a) Thermal stresses (b) Transformation stresses (c) Introduction of residual stresses|
|Tempering|Heating to and holding at tempering temperature|(a) Decomposition of martensite (b) Transformation of retained austenite|(a) Stress relief (b) Thermal stresses|
| |Cooling from tempering temperature|Transformation of retained austenite|(a) Thermal stresses (b) Introduction of residual stresses|

Composition: Size distortion can be minimized by proper selection of steel from the point of view of composition.

Initial condition: Uniform microstructure in the component and uniform temperature in the furnace should be maintained.

Machining procedure: Rough machining to dimensions accounts for size distortion during heat treatment.

Methods to reduce distortion during heat treatment: Size and shape distortion cannot be avoided during main heat treatment. But size distortion can be controlled by proper selection of composition of steel and by adjusting the machining allowance and controlling the amount of various phases present in steel after heat treatment. Shape distortion cannot be avoided during heat treatment because of the large number of factors involved in this case. Therefore, to minimize shape distortion during heat treatment, a number of factors should be taken into account. These are (i) stress relieving, (ii) heating rate, (iii) preheating, (iv) quenching media, (v) press quenching, and (vi) trays, fixtures and supports. We now discuss these factors one by one.# Possible Defects, Causes and Remedies in Heat Treatment

# Stress Relieving

The presence of residual stresses due to previous machining or forging operation enhances the tendency for distortion. Therefore, these fabrication stresses should be relieved by subcritical annealing or normalizing operation. This is more important for intricate parts with close dimensional tolerances.

# Preheating

The rate of heating of component should not be very fast. Otherwise, the part may crack or warp since sections having different dimensions heat up at different rates. These differences in temperature can be controlled by preheating the component to a temperature just below the lower transformation temperature of steel. It is not necessary to preheat a component when a muffle furnace is used for austenitizing. Similarly, no preheating is required when a salt bath is used except when the component is large.

For small and symmetrical parts, preheating may be dispensed with when heating is carried out in salt bath. But to avoid any trace of moisture in steel, it is advisable to preheat the steel component to about 100ºC before it is transferred to salt bath.

# Reheating

Preheating reduces shape distortion in steels by reducing the thermal stresses produced because of the temperature gradient prevailing between the surface and interior part of a component. Besides this, preheating results in stress-relief treatment for machined parts. Preheating can be performed between 400°C and 800°C. For a large cross-section and complicated shape parts and for high alloy steels having poor thermal conductivity, it is preferable to carry out two-stage preheating. For example, distortion in industrial saw blade (AISI 1080; 1 m long and 4.5 mm thick) has been successfully reduced by a heat treatment cycle which comprises:

1. Preheating for 20 minutes at 650ºC in a salt bath;
2. Transferring to 870°C salt bath and holding for 20 minutes;
3. Transferring to austempering salt bath at 345ºC and holding for 20 minutes;
4. Air cooling.

In this case, hardness around Rc 50 can be achieved. Slight warping of blade may occur.

# Quenching

The basic aim in hardening of steels is to get martensitic structure and avoid formation of pearlite and bainite. Therefore, the rate of cooling of heated component should be fast enough to produce fully martensitic structure throughout the section. But faster cooling rate increases the severity of quench. Therefore, it is necessary to use the least drastic quenching medium that produces martensite.

In fact, the choice of quenching medium depends on hardenability, size and shape of the component. Shape distortions can be further reduced during quenching if cooling conditions are made as uniform as possible. Generally, water, brine and conventional oils are used as quenching media. Besides this, salt baths, hot quenching oils and polymer quenchants should be considered. They give very good results.# 204 Heat Treatment—Principles and Techniques

# Press Quenching

Press quenching or die quenching of precision gears and other parts of steel is not common to most of the commercial heat treating industries. During press quenching, distortion is minimized by physical restraint of a part during its rapid cooling from austenitic condition. Quenching jigs are used for this purpose.

After heating, the part is clamped in a jig and placed in a hydraulically operated press. The jig should be preheated to avoid rapid cooling of the surface of the component which comes in contact with the jigs. Along with the closing of the press, oil is flown over the component. As a result, plane shape is maintained during quenching operation.

# Fixtures and Supports

Odd shaped components and unsymmetrical sizes need use of holding trays and fixtures which maintain the shape of components during heating and rapid cooling from austenitizing temperature.

Trays, fixtures and supports are also used to reduce the sagging problem on heating the components to the austenitizing temperature. Parts should lie on a flat surface.

# Requirements for Stabilizing Dimensions

Dimensional stability, which is the foremost requirement for gauges and test blocks, may be achieved in heat treatment by single tempering, multiple tempering, cold treatment, seasoning and mechanical shock or vibration technique.

Even after taking all the precautions, it is not possible to avoid distortion or warping completely during or after heat treatment. For example, for long thin components and complicated shapes, there would always be some distortion or warping. Slight distortion can be taken care of by the grinding operation that follows heat treatment. Alternatively, the parts must be straightened.

# Table 13.2: Summary of Defects in Heat Treatment of Steels

|Type of Defect|Causes|Remedies|
|---|---|---|
| | | |
| | | |
| | | |# Possible Defects, Causes and Remedies in Heat Treatment

|Types of defects and characteristics|Causes|Remedies|
|---|---|---|
|1. Overheating|(a) Normal annealing and normalizing for slight overheating (b) Repeated normalizing for about 6 times|Heating for long periods at temperatures exceeding normal values|
|2. Burning|(a) Grain boundaries having regions enriched in carbon in first stage of burning; (b) non-oxidized cavities and blow holes in second stage of burning; (c) iron oxide inclusions in the third stage of burning|(a) Homogenizing followed by double annealing for first stage of burning; (b) Forging followed by annealing for second stage; (c) Not remediable if third stage has occurred|
|3. Oxidation|(a) Thick layer of scale is seen on the surface of steel component|(a) To use reducing, neutral or protective atmosphere in heating furnace; (b) Heating in box with used carburizing agent; (c) Heating in molten salt bath|
|4. Decarburization|Carbon content decreases in the surface layer of steel component. Hardness and fatigue limits are lower|(a) Heating in furnace under reducing, neutral or protective atmosphere; (b) Heating in box with used carburizing agent or cast iron chips; (c) Heating in molten salt bath; (d) Removing decarburized layer by machining if machining allowance is available|
|5. Excessive Hardness of Hot-worked Annealed Steel|Repeating annealing with cooling at specified rate|Excessive cooling rate for simple annealing or insufficient soaking period for isothermal annealing|

(Contd.)

205

# Table 13.2

Possible Defects, Causes and Remedies in Heat Treatment of Steels# 206 Heat Treatment—Principles and Techniques

# Table 13.2 Possible Defects, Causes and Remedies in Heat Treatment of Steels (cont.)

|Types of defects and characteristics|Causes|Remedies|
|---|---|---|
|6. Black Fracture|Heating the steel to high temperature and thorough forging|Excessive heating time and slow cooling|
|7. Deformation and Dimensional Changes after Hardening|(a) Using steels which are slightly deformed by quenching|The higher the hardenability of steel, more severe is the deformation in hardening|
| |(b) Cooling slowly in martensitic range|(c) Applying surface hardening where possible|
|8. Warping|(a) Using alloy steels which are only slightly deformed by quenching|(a) Change in volume in heating or cooling|
| |(b) Cooling slowly in martensitic range|(b) Non-uniform heating or cooling of component|
| |(c) Applying surface hardening wherever possible|(c) Internal stresses in the component|
| |(d) Annealing, normalizing or tempering at high temperature before hardening|(d) Lowering component into quenching bath in inclined position|
| |(e) Heating uniformly for hardening|(e) Quenching as uniformly as possible|
| |(f) Keeping component in proper position in quenching bath|(f) Using special quenching jigs|
|9. Low Hardness after Quenching|Low hardening, temperate cooling rate, and insufficient soaking period at hardening temperature| |
|10. Soft Spots|(a) Using more effective quenchant|(a) Presence of vapour blanket on the surface of component|
| |(b) Annealing or normalizing before hardening for more homogeneous structure|(b) Localized decarburization|
| |(c) Avoiding decarburization in heating after solidification|(c) Inhomogeneity of internal structure|# Possible Defects, Causes and Remedies in Heat Treatment

|Types of defects and characteristics|Causes|Remedies|
|---|---|---|
|1. Excessive Hardness after Tempering|Low temperature or insufficient soaking time in tempering|A second tempering with proper temperature and soaking time|
|2. Insufficient Hardness after Tempering|Too high a tempering temperature|Annealing, rehardening and tempering at normal temperature|
|3. Erosion|(a) Using deoxidizing salt bath with ferro-silicon or borax|Reduction in size of component or in respect of form due to loss of material from its surface|
| |(b) Proper positioning of component in salt bath| |
|4. Corrosion|(a) Careful control of salt composition|Pitting|
| |(b) Deoxidizing the bath| |
| |(b) Bath having become rich in oxygen or iron oxides| |
|5. Quench Crack|(a) avoiding sharp projections, sharp corners and sudden change in size;|Cannot be remedied but may be prevented by|
| |(b) eliminating stresses before hardening;| |
| |(c) heating to minimum suitable temperature for hardening;| |
| |(d) cooling slowly in martensitic range by using oil as the quenching medium; and| |
| |(e) quenching followed by tempering immediately| |

207

Table 13.2 Possible Defects, Causes and Remedies in Heat Treatment of Steels (cont.)# Heat Treatment—Principles and Techniques

# QUESTIONS

1. What are the reasons for occurrence of soft spots after hardening operation of steel?
2. Why does oxidation of steel component take place during heat treatment?
3. What are the various reactions involved in decarburization of steel?
4. What type of steels are prone to overheating and why?
5. Distinguish between quenching cracks and quenching stresses. How are they caused?
6. What are the causes of distortion in steels? Give possible remedies for the same.# 14. Heat Treatment of Commercial Steels

Numerous plain carbon and alloy steels are in use today. Each one of them finds a wide range of applications, depending on service requirements, fabricability and economy. Therefore, it is not possible to cover the heat treatment practice for every individual steel and for each application. However, an attempt can be made to arrange steels into some well-defined groups, and generalized heat treatment practice can be discussed for these groups. While Section 14.1 deals with plain carbon steels—their response to heat treatment and applications, Section 14.2 shows how alloy steels respond to heat treatment. Some steels of commercial importance and their heat treatment have also been described in these sections. Section 14.3 describes heat treatment practice for some special steels.

# 14.1 Plain Carbon Steels

Plain carbon steels are alloys of iron and carbon in which carbon varies from traces to about 2 percent by weight. The upper limit of carbon in plain carbon steels corresponds to the maximum solubility of carbon in austenite. Commercial steels, in addition to carbon, contain elements such as manganese, silicon, sulphur and phosphorus. These elements are always present in all steels. Sulphur and phosphorus are highly detrimental and are treated as undesirable elements. Exceptions are free cutting steels which contain sulphur as intentionally added element. In general, for most applications, sulphur and phosphorus contents are kept below 0.04 percent maximum (each). Manganese and silicon, though not added intentionally, in the amounts they are present, normally have beneficial effect. On the basis of carbon contents, plain carbon steels can be divided into three classes, namely, low carbon steels, medium carbon steels, and high carbon steels. Their heat treatment is discussed separately under respective heads.

# 14.2 Low Carbon Steels

Low carbon steels contain carbon up to 0.25 percent (by weight). These steels account for about 90 percent of total plain carbon steel output. Low carbon steels are cheap and possess# 210 Heat Treatment—Principles and Techniques

Good formability and excellent weldability. These steels are extensively used as sheet and strip steel, structural steel, cold heading steel, free cutting steel and case hardening steels.

Low carbon steels exhibit poor response to heat treatment as a means for improving mechanical properties, particularly tensile and yield strength. The major microconstituent of these steels is ferrite which amounts to about 75 percent (for 0.20 percent carbon) or more than this (for steels containing less than 0.20 percent carbon). This is why only marginal differences in mechanical properties of annealed and normalized low carbon steels are observed in practice. The magnitude of difference in mechanical properties increases with rise in carbon content. In low carbon steels, hardly any martensite is formed on quenching. Thus, for all practical purposes, on hardening by quenching, there is insignificant improvement in mechanical properties. However, it does not mean that low carbon steels are not subjected to heat treatment at all. In fact, many heat treatment processes are an integral part of the manufacturing and fabrication processes of low carbon steels. For the sake of simplicity of discussion, low carbon steels can be grouped into two classes: low carbon steels up to 0.10 percent carbon, and low carbon steels with carbon from 0.10 percent to 0.25 percent.
