Repository: AdbulrhmanEldeeb/q-a_making

# Markdown File Processor

This project processes Markdown files, extracts and processes their content, and saves the results as JSON files. It is designed to handle large-scale Markdown content efficiently, leveraging modular code structure, logging, and progress tracking.

## Features

- **Markdown Processing**: Extracts and processes content from Markdown files using a custom processing pipeline.
- **Chunking Support**: Splits large text into manageable chunks for better handling.
- **Error Handling**: Automatically retries with rotated API keys in case of rate limits or errors.
- **JSON Output**: Saves processed data as structured JSON files for downstream use.

File: parsed_data/Materials_Science_Engineering_Introduction_by_William_Callister.md (part 13 of 62)
|Germanium|Ge|32|72.64|5.32|Dia. cubic|0.122|0.053|4|937|
|Gold|Au|79|196.97|19.32|FCC|0.144|0.137|1|1064|
|Helium|He|2|4.003|—|—|—|—|Inert|272 (at 26 atm)|
|Hydrogen|H|1|1.008|—|—|—|0.154|1|259|

A comparison of typical tensile engineering stress–strain and true stress–strain behaviors. Necking begins at point M on the engineering curve, which corresponds to M¿ on the true curve. The “corrected” true stress–strain curve takes into account the complex stress state within the neck region.

Strain# 6.7 True Stress and Strain

# Table 6.4

# The n and K Values (Equation 6.19) for Several Alloys

|Material|n|MPa|psi|
|---|---|---|---|
|Low-carbon steel (annealed)|0.21|600|87,000|
|4340 steel alloy (tempered @ 315C)|0.12|2650|385,000|
|304 stainless steel (annealed)|0.44|1400|205,000|
|Copper (annealed)|0.44|530|76,500|
|Naval brass (annealed)|0.21|585|85,000|
|2024 aluminum alloy (heat-treated—T3)|0.17|780|113,000|
|AZ-31B magnesium alloy (annealed)|0.16|450|66,000|

# EXAMPLE PROBLEM 6.4

# Ductility and True-Stress-at-Fracture Computations

A cylindrical specimen of steel having an original diameter of 12.8 mm (0.505 in.) is tensile-tested to fracture and found to have an engineering fracture strength sf of 460 MPa (67,000 psi). If its cross-sectional diameter at fracture is 10.7 mm (0.422 in.), determine

1. The ductility in terms of percentage reduction in area
2. The true stress at fracture

# Solution

(a) Ductility is computed using Equation 6.12, as

% RA = (a 12.8 mm2 - a 10.7 mm2) / a 12.8 mm2 * 100

= 128.7 mm2 - 89.9 mm2 * 100 = 30%

(b) True stress is defined by Equation 6.15, where, in this case, the area is taken as the fracture area A. However, the load at fracture must first be computed from the fracture strength sf

F = sf A0 = (460 * 106 N/m)(128.7 mm)2 = 59,200 N

Thus, the true stress is calculated as

sT = F / Af = 59,200 N / (89.9 mm2) = 6.6 * 108 N/m2 = 660 MPa (95,700 psi)# Chapter 6

# Mechanical Properties of Metals

# EXAMPLE PROBLEM 6.5

Calculation of Strain-Hardening Exponent

Compute the strain-hardening exponent n in Equation 6.19 for an alloy in which a true stress of 415 MPa (60,000 psi) produces a true strain of 0.10; assume a value of 1035 MPa (150,000 psi) for K.

# Solution

This requires some algebraic manipulation of Equation 6.19 so that n becomes the dependent parameter. This is accomplished by taking logarithms and rearranging. Solving for n yields

n = log sT - log K

= log(415 MPa) - log(1035 MPa) = 0.40

log(0.1)

# 6.8 ELASTIC RECOVERY AFTER PLASTIC DEFORMATION

Upon release of the load during the course of a stress–strain test, some fraction of the total deformation is recovered as elastic strain. This behavior is demonstrated in Figure 6.17, a schematic engineering stress–strain plot. During the unloading cycle, the curve traces a near straight-line path from the point of unloading (point D), and its slope is virtually identical to the modulus of elasticity, or parallel to the initial elastic portion of the curve. The magnitude of this elastic strain, which is regained during unloading, corresponds to the strain recovery, as shown in Figure 6.17. If the load is reapplied, the curve will traverse essentially the same linear portion in the direction opposite to unloading; yielding will again occur at the unloading stress level where the unloading began. There will also be an elastic strain recovery associated with fracture.

Figure 6.17 Schematic tensile stress–strain diagram showing the phenomena of elastic strain recovery and strain hardening. The initial yield strength is designated as sy0; syi is the yield strength after releasing the load at point D and then upon reloading.# 6.9 COMPRESSIVE, SHEAR, AND TORSIONAL DEFORMATIONS

Of course, metals may experience plastic deformation under the influence of applied compressive, shear, and torsional loads. The resulting stress–strain behavior into the plastic region is similar to the tensile counterpart (Figure 6.10a: yielding and the associated curvature). However, for compression, there is no maximum because necking does not occur; furthermore, the mode of fracture is different from that for tension.

# Concept Check 6.3

Make a schematic plot showing the tensile engineering stress–strain behavior for a typical metal alloy to the point of fracture. Now superimpose on this plot a schematic compressive engineering stress–strain curve for the same alloy. Explain any differences between the two curves.

[The answer may be found at www.wiley.com/college/callister (Student Companion Site).]

# 6.10 HARDNESS

Another mechanical property that may be important to consider is hardness, which is a measure of a material’s resistance to localized plastic deformation (e.g., a small dent or a scratch). Early hardness tests were based on natural minerals with a scale constructed solely on the ability of one material to scratch another that was softer. A qualitative and somewhat arbitrary hardness indexing scheme was devised, termed the Mohs scale, which ranged from 1 on the soft end for talc to 10 for diamond. Quantitative hardness techniques have been developed over the years in which a small indenter is forced into the surface of a material to be tested under controlled conditions of load and rate of application. The depth or size of the resulting indentation is measured and related to a hardness number; the softer the material, the larger and deeper the indentation, and the lower the hardness index number. Measured hardnesses are only relative (rather than absolute), and care should be exercised when comparing values determined by different techniques.

Hardness tests are performed more frequently than any other mechanical test for several reasons:

1. They are simple and inexpensive—typically, no special specimen need be prepared, and the testing apparatus is relatively inexpensive.
2. The test is nondestructive—the specimen is neither fractured nor excessively deformed; a small indentation is the only deformation.
3. Other mechanical properties often may be estimated from hardness data, such as tensile strength (see Figure 6.19).

# Rockwell Hardness Tests

The Rockwell tests constitute the most common method used to measure hardness because they are so simple to perform and require no special skills. Several different scales may be used from possible combinations of various indenters and different loads—a process that permits the testing of virtually all metal alloys (as well as some polymers).

13 ASTM Standard E18, “Standard Test Methods for Rockwell Hardness of Metallic Materials.”# Chapter 6

# Mechanical Properties of Metals

Indenters include spherical and hardened steel balls having diameters of 161, 8 1, 4 1, and 2 1 in. (1.588, 3.175, 6.350, and 12.70 mm, respectively), as well as a conical diamond (Brale) indenter, which is used for the hardest materials.

With this system, a hardness number is determined by the difference in depth of penetration resulting from the application of an initial minor load followed by a larger major load; utilization of a minor load enhances test accuracy. On the basis of the magnitude of both major and minor loads, there are two types of tests: Rockwell and superficial Rockwell. For the Rockwell test, the minor load is 10 kg, whereas major loads are 60, 100, and 150 kg. Each scale is represented by a letter of the alphabet; several are listed with the corresponding indenter and load in Tables 6.5 and 6.6a. For superficial tests, 3 kg is the minor load; 15, 30, and 45 kg are the possible major load values. These scales are identified by a 15, 30, or 45 (according to load), followed by N, T, W, X, or Y, depending on the indenter. Superficial tests are frequently performed on thin specimens. Table 6.6b presents several superficial scales.

When specifying Rockwell and superficial hardnesses, both hardness number and scale symbol must be indicated. The scale is designated by the symbol HR followed by the appropriate scale identification. For example, 80 HRB represents a Rockwell hardness of 80 on the B scale, and 60 HR30W indicates a superficial hardness of 60 on the 30W scale.

For each scale, hardnesses may range up to 130; however, as hardness values rise above 100 or drop below 20 on any scale, they become inaccurate; and because the scales have some overlap, in such a situation it is best to utilize the next-harder or next-softer scale.

Inaccuracies also result if the test specimen is too thin, if an indentation is made too near a specimen edge, or if two indentations are made too close to one another. Specimen thickness should be at least 10 times the indentation depth, whereas allowance should be made for at least three indentation diameters between the center of one indentation and the specimen edge, or to the center of a second indentation. Furthermore, testing of specimens stacked one on top of another is not recommended. Also, accuracy is dependent on the indentation being made into a smooth flat surface.

The modern apparatus for making Rockwell hardness measurements is automated and very simple to use; hardness is read directly, and each measurement requires only a few seconds. This apparatus also permits a variation in the time of load application. This variable must also be considered in interpreting hardness data.

# Brinell Hardness Tests

In Brinell tests, as in Rockwell measurements, a hard, spherical indenter is forced into the surface of the metal to be tested. The diameter of the hardened steel (or tungsten carbide) indenter is 10.00 mm (0.394 in.). Standard loads range between 500 and 3000 kg in 500-kg increments; during a test, the load is maintained constant for a specified time (between 10 and 30 s). Harder materials require greater applied loads. The Brinell hardness number, HB, is a function of both the magnitude of the load and the diameter of the resulting indentation (see Table 6.5). This diameter is measured with a special low-power microscope using a scale that is etched on the eyepiece. The measured diameter is then converted to the appropriate HB number using a chart; only one scale is employed with this technique.

Rockwell scales are also frequently designated by an R with the appropriate scale letter as a subscript, for example, RC denotes the Rockwell C scale.

ASTM Standard E10, “Standard Test Method for Brinell Hardness of Metallic Materials.”

The Brinell hardness number is also represented by BHN.|Shape of Indentation|Formula for Hardness|Test Indenter|Load|Hardness Number|
|---|---|---|---|---|
|Brinell|P2HB = *d*of steel or tungsten carbide|10-mm sphere|2|2|
|Vickers|PH = 1.854P/*d*1|Diamond microhardness pyramid| | |
|Knoop|PH = 14.2P/*l*b = 7.11|Diamond microhardness pyramid| | |
|Rockwell| |Diamond cone: superficial|60 kg|111|
| | |150 kg|e@, @, @, @ in.|Rockwell|
| | |diameter|15 kg| |
| | |steel spheres|30 kg|Superficial Rockwell|
| | | |45 kg| |

aFor the hardness formulas given, P (the applied load) is in kg, and D, d, d, and l are all in millimeters.

Source: Adapted from H. W. Hayden, W. G. Moffatt, and J. Wulff, The Structure and Properties of Materials, Vol. III, Mechanical Behavior. Copyright © 1965 by John Wiley & Sons, New York.# Chapter 6

# Mechanical Properties of Metals

**Table 6.6a Rockwell Hardness Scales**
|Scale Symbol|Indenter|Major Load (kg)|
|---|---|---|
|A|Diamond|60|
|B|161-in. ball|100|
|C|Diamond|150|
|D|Diamond|100|
|E|1-in. ball|8|
|F|161-in. ball|60|
|G|161-in. ball|150|
|H|1-in. ball|8|
|K|1-in. ball|8|

**Table 6.6b Superficial Rockwell Hardness Scales**
|Scale Symbol|Indenter|Major Load (kg)|
|---|---|---|
|15N|Diamond|15|
|30N|Diamond|30|
|45N|Diamond|45|
|15T|161-in. ball|15|
|30T|161-in. ball|30|
|45T|161-in. ball|45|
|15W|1-in. ball|8|
|30W|1-in. ball|8|
|45W|1-in. ball|8|

Semiautomatic techniques for measuring Brinell hardness are available. These employ optical scanning systems consisting of a digital camera mounted on a flexible probe, which allows positioning of the camera over the indentation. Data from the camera are transferred to a computer that analyzes the indentation, determines its size, and then calculates the Brinell hardness number. For this technique, surface finish requirements are normally more stringent than those for manual measurements.

Maximum specimen thickness and indentation position (relative to specimen edges) as well as minimum indentation spacing requirements are the same as for Rockwell tests. In addition, a well-defined indentation is required; this necessitates a smooth, flat surface in which the indentation is made.

# Knoop and Vickers Microindentation Hardness Tests

Two other hardness-testing techniques are the Knoop (pronounced nup) and Vickers tests (sometimes also called diamond pyramid). For each test, a very small diamond indenter having pyramidal geometry is forced into the surface of the specimen. Applied loads are much smaller than for the Rockwell and Brinell tests, ranging between 1 and 1000 g. The resulting impression is observed under a microscope and measured; this measurement is then converted into a hardness number (Table 6.5).

Careful specimen surface preparation (grinding and polishing) may be necessary to ensure a well-defined indentation that may be measured accurately. The Knoop and Vickers hardness numbers are designated by HK and HV, respectively, and hardness scales for both techniques are approximately equivalent. The Knoop and Vickers techniques are referred to as microindentation-testing methods on the basis of indenter size. Both are well suited for measuring the hardness of small, selected specimen regions; furthermore, the Knoop technique is used for testing brittle materials such as ceramics.

The modern microindentation hardness-testing equipment has been automated by coupling the indenter apparatus to an image analyzer that incorporates a computer and software package. The software controls important system functions, including indent location, indent spacing, computation of hardness values, and plotting of data.

17 ASTM Standard E92, “Standard Test Method for Vickers Hardness of Metallic Materials,” and ASTM Standard E384, “Standard Test Method for Microindentation Hardness of Materials.”

18 Sometimes KHN and VHN are used to denote Knoop and Vickers hardness numbers, respectively.# 6.10 Hardness

Other hardness-testing techniques are frequently employed but will not be discussed here; these include ultrasonic microhardness, dynamic (Scleroscope), durometer (for plastic and elastomeric materials), and scratch hardness tests. These are described in references provided at the end of the chapter.

# Hardness Conversion

The facility to convert the hardness measured on one scale to that of another is most desirable. However, because hardness is not a well-defined material property, and because of the experimental dissimilarities among the various techniques, a comprehensive conversion scheme has not been devised. Hardness conversion data have been determined experimentally and found to be dependent on material type and characteristics. The most reliable conversion data exist for steels, some of which are presented in Figure 6.18 for Knoop, Brinell, and two Rockwell scales; the Mohs scale is also included. Detailed conversion tables for various other metals and alloys are contained in ASTM Standard.

|Figure 6.18 Comparison of several hardness scales.|Figure 6.18 Comparison of several hardness scales.|
|---|
|10,000|Diamond|
|5,000|Corundum or sapphire|
|2,000|Nitrided steels|
|1,000|Cutting tools|
|800|File hard|
|600|Easily machined steels|
|400|Brasses and aluminum alloys|
|300|Most plastics|
|200|Gypsum|
|100|Talc|

(Adapted from G. F. Kinney, Engineering Properties and Applications of Plastics, p. 202. Copyright © 1957 by John Wiley & Sons, New York. Reprinted by permission of John Wiley & Sons, Inc.)# Chapter 6

# Mechanical Properties of Metals

# Figure 6.19

Relationships between hardness and tensile strength for steel, brass, and cast iron.

[Adapted from Metals Handbook: Properties and Selection: Irons and Steels, Vol. 1, 9th edition, B. Bardes (Editor), 1978; and Metals Handbook: Properties and Selection: Nonferrous Alloys and Pure Metals, Vol. 2, 9th edition, H. Baker (Managing Editor), 1979. Reproduced by permission of ASM International, Materials Park, OH.]

| |Rockwell hardness| | | | | |
|---|---|---|---|---|---|---|
| |60|70|80|90|100 HRB| |
| |20|30|40|50 HRC| | |
|Steels|1500| |200| | | |
|Brass|1000| |150| | | |
|Cast iron (nodular)|500| |50| | | |
| |0| |0| | | |
| | |100|200|300|400|500|
| |Brinell hardness number|Brinell hardness number|Brinell hardness number|Brinell hardness number|Brinell hardness number| | | | | |

E140, “Standard Hardness Conversion Tables for Metals.” In light of the preceding discussion, care should be exercised in extrapolation of conversion data from one alloy system to another.

# Correlation between Hardness and Tensile Strength

Both tensile strength and hardness are indicators of a metal’s resistance to plastic deformation. Consequently, they are roughly proportional, as shown in Figure 6.19, for tensile strength as a function of the HB for cast iron, steel, and brass. The same proportionality relationship does not hold for all metals, as Figure 6.19 indicates. As a rule of thumb, for most steels, the HB and the tensile strength are related according to:

TS (MPa) = 3.45 * HB (6.20a)

For steel alloys, conversion of Brinell hardness to tensile strength:

TS (psi) = 500 * HB (6.20b)

# Concept Check 6.4

Of those metals listed in Table 6.3, which is the hardest? Why?

[The answer may be found at www.wiley.com/college/callister (Student Companion Site.)]

This concludes our discussion on the tensile properties of metals. By way of summary, Table 6.7 lists these properties, their symbols, and their characteristics (qualitatively).# 6.11 Variability of Material Properties

|Property|Symbol|Measure of|
|---|---|---|
|Modulus of elasticity|E|Stiffness—resistance to elastic deformation|
|Yield strength|sy|Resistance to plastic deformation|
|Tensile strength|TS|Maximum load-bearing capacity|
|Ductility|%EL, %RA|Degree of plastic deformation at fracture|
|Modulus of resilience|Ur|Energy absorption—elastic deformation|
|Toughness (static)|—|Energy absorption—plastic deformation|
|Hardness|e.g., HB, HRC|Resistance to localized surface deformation|

At this point, it is worthwhile to discuss an issue that sometimes proves troublesome to many engineering students—namely, that measured material properties are not exact quantities. That is, even if we have a most precise measuring apparatus and a highly controlled test procedure, there will always be some scatter or variability in the data that are collected from specimens of the same material. For example, consider a number of identical tensile samples that are prepared from a single bar of some metal alloy, which samples are subsequently stress–strain tested in the same apparatus. We would most likely observe that each resulting stress–strain plot is slightly different from the others. This would lead to a variety of modulus of elasticity, yield strength, and tensile strength values. A number of factors lead to uncertainties in measured data, including the test method, variations in specimen fabrication procedures, operator bias, and apparatus calibration. Furthermore, there might be inhomogeneities within the same lot of material and/or slight compositional and other differences from lot to lot. Of course, appropriate measures should be taken to minimize the possibility of measurement error and mitigate those factors that lead to data variability.

It should also be mentioned that scatter exists for other measured material properties, such as density, electrical conductivity, and coefficient of thermal expansion.

It is important for the design engineer to realize that scatter and variability of materials properties are inevitable and must be dealt with appropriately. On occasion, data must be subjected to statistical treatments and probabilities determined. For example, instead of asking, “What is the fracture strength of this alloy?” the engineer should become accustomed to asking, “What is the probability of failure of this alloy under these given circumstances?”

It is often desirable to specify a typical value and degree of dispersion (or scatter) for some measured property; this is commonly accomplished by taking the average and the standard deviation, respectively.

# Computation of Average and Standard Deviation Values

An average value is obtained by dividing the sum of all measured values by the number of measurements taken. In mathematical terms, the average x of some parameter x is

n

x = (Σai) / n (6.21)# Chapter 6

# Mechanical Properties of Metals

where n is the number of observations or measurements and xi is the value of a discrete measurement.

Furthermore, the standard deviation s is determined using the following expression:

Computation of standard deviation

s = √(Σi=1n(xi - x̄)2)

s = √(Σi=1n(xi - x̄)2)/(n - 1) (6.22)

where x̄, xi, and n were defined earlier. A large value of the standard deviation corresponds to a high degree of scatter.

# EXAMPLE PROBLEM 6.6

# Average and Standard Deviation Computations

The following tensile strengths were measured for four specimens of the same steel alloy:

|Sample Number|Tensile Strength (MPa)|
|---|---|
|1|520|
|2|512|
|3|515|
|4|522|

(a) Compute the average tensile strength.

(b) Determine the standard deviation.

# Solution

(a) The average tensile strength (TS) is computed using Equation 6.21 with n = 4:

TS = (520 + 512 + 515 + 522) / 4 = 517 MPa

(b) For the standard deviation, using Equation 6.22, we obtain:

s = √((520 - 517)2 + (512 - 517)2 + (515 - 517)2 + (522 - 517)2) / (4 - 1)

s = 4.6 MPa

Figure 6.20 presents the tensile strength by specimen number for this example problem and also how the data may be represented in graphical form. The tensile strength data point (Figure 6.20b) corresponds to the average value TS, and scatter is depicted by error.# 6.12 DESIGN/SAFETY FACTORS

There will always be uncertainties in characterizing the magnitude of applied loads and their associated stress levels for in-service applications; typically, load calculations are only approximate. Furthermore, as noted in Section 6.11, virtually all engineering materials exhibit a variability in their measured mechanical properties, have imperfections that were introduced during manufacture, and, in some instances, will have sustained damage during service. Consequently, design approaches must be employed to protect against unanticipated failure. During the 20th century, the protocol was to reduce the applied stress by a design safety factor. Although this is still an acceptable procedure for some structural applications, it does not provide adequate safety for critical applications such as those found in aircraft and bridge structural components. The current approach for these critical structural applications is to utilize materials that have adequate toughnesses and also offer redundancy in the structural design (i.e., excess or duplicate structures), provided there are regular inspections to detect the presence of flaws and, when necessary, safely remove or repair components. (These topics are discussed in Chapter 8, Failure—specifically Section 8.5.)

design stress For less critical static situations and when tough materials are used, a design stress, sd, is taken as the calculated stress level sc (on the basis of the estimated maximum load) multiplied by a design factor, N; that is,

sd = Nsc (6.23)

Figure 6.20 (a) Tensile strength data associated with Example Problem 6.6. Tensile strength (MPa) (b) The manner in which these data could be plotted. The data point corresponds to the average value of the tensile strength (TS); error bars that indicate the degree of scatter correspond to the average value plus and minus the standard deviation (TS ± s).

|525|525| | |
|---|---|---|---|
|520|Tensile strength (MPa)| | |
|515|515| | |
|510|510| | |
|TS + s| | | |
|TS| | | |
|TS - s| | | |
|1|2|3|4|
|Sample number| | | |# Chapter 6

# Mechanical Properties of Metals

where N¿ is greater than unity. Thus, the material to be used for the particular application is chosen so as to have a yield strength at least as high as this value of sd.

safe stress Alternatively, a safe stress or working stress, sw, is used instead of design stress. This safe stress is based on the yield strength of the material and is defined as the yield strength divided by a factor of safety, N, or

Computation of safe (or working) stress
sw =
N

Utilization of design stress (Equation 6.23) is usually preferred because it is based on the anticipated maximum applied stress instead of the yield strength of the material; normally, there is a greater uncertainty in estimating this stress level than in the specification of the yield strength. However, in the discussion of this text, we are concerned with factors that influence the yield strengths of metal alloys and not in the determination of applied stresses; therefore, the succeeding discussion deals with working stresses and factors of safety.

The choice of an appropriate value of N is necessary. If N is too large, then component overdesign will result; that is, either too much material or an alloy having a higher-than-necessary strength will be used. Values normally range between 1.2 and 4.0. Selection of N will depend on a number of factors, including economics, previous experience, the accuracy with which mechanical forces and material properties may be determined, and, most important, the consequences of failure in terms of loss of life and/or property damage. Because large N values lead to increased material cost and weight, structural designers are moving toward using tougher materials with redundant (and inspectable) designs, where economically feasible.

# DESIGN EXAMPLE 6.1

# Specification of Support-Post Diameter

A tensile-testing apparatus is to be constructed that must withstand a maximum load of 220,000 N (50,000 lb). The design calls for two cylindrical support posts, each of which is to support half of the maximum load. Furthermore, plain-carbon (1045) steel ground and polished shafting rounds are to be used; the minimum yield and tensile strengths of this alloy are 310 MPa (45,000 psi) and 565 MPa (82,000 psi), respectively. Specify a suitable diameter for these support posts.

# Solution

The first step in this design process is to decide on a factor of safety, N, which then allows determination of a working stress according to Equation 6.24. In addition, to ensure that the apparatus will be safe to operate, we also want to minimize any elastic deflection of the rods during testing; therefore, a relatively conservative factor of safety is to be used, say N = 5. Thus, the working stress sw is just

sw =
sy
=
310 MPa
=
62 MPa (9000 psi)
5

From the definition of stress, Equation 6.1,

A0 = adb2p = F

2 sw# 6.12 Design/Safety Factors

where d is the rod diameter and F is the applied force; furthermore, each of the two rods must support half of the total force, or 110,000 N (25,000 psi). Solving for d leads to

d = 27pswF = 110,000 N / (62 * 106 N/m2) = 4.75 * 10-2 m = 47.5 mm (1.87 in.)

Therefore, the diameter of each of the two rods should be 47.5 mm, or 1.87 in.

# DESIGN EXAMPLE 6.2

# Materials Specification for a Pressurized Cylindrical Tube

(a) Consider a thin-walled cylindrical tube having a radius of 50 mm and wall thickness 2 mm that is to be used to transport pressurized gas. If inside and outside tube pressures are 20 and 0.5 atm (2.027 and 0.057 MPa), respectively, which of the metals and alloys listed in Table 6.8 are suitable candidates? Assume a factor of safety of 4.0.

For a thin-walled cylinder, the circumferential (or “hoop”) stress (s) depends on pressure difference (≤p), cylinder radius (r), and tube wall thickness (t) as follows:

s = rip / t

These parameters are noted on the schematic sketch of a cylinder presented in Figure 6.21.

(b) Determine which of the alloys that satisfy the criterion of part (a) can be used to produce a tube with the lowest cost.

# Solution

(a) In order for this tube to transport the gas in a satisfactory and safe manner, we want to minimize the likelihood of plastic deformation. To accomplish this, we replace the circumferential stress in Equation 6.25 with the yield strength of the tube material divided by the factor of safety, N—that is,

sy = rip / N = t

And solving this expression for sy leads to

sy = Nrip / t

# Table 6.8 Yield Strengths, Densities, and Costs per Unit Mass for Metal Alloys That Are the Subjects of Design Example 6.2

|Alloy|Yield Strength, Sy (MPa)|Density, R (g/cm3)|Unit mass cost, c ($US/kg)|
|---|---|---|---|
|Steel|325|7.8|1.75|
|Aluminum|125|2.7|5.00|
|Copper|225|8.9|7.50|
|Brass|275|8.5|10.00|
|Magnesium|175|1.8|12.00|
|Titanium|700|4.5|85.00|# Chapter 6 / Mechanical Properties of Metals

We now incorporate into this equation values of N, r, ≤p, and t given in the problem statement and solve for sy. Alloys in Table 6.8 that have yield strengths greater than this value are suitable candidates for the tubing. Therefore,

(4.0)(50 * 10-3 m)(2.027 MPa - 0.057 MPa)

sy = (2 * 10-3 m) = 197 MPa

Four of the six alloys in Table 6.8 have yield strengths greater than 197 MPa and satisfy the design criterion for this tube—that is, steel, copper, brass, and titanium.

(b) To determine the tube cost for each alloy, it is first necessary to compute the tube volume V, which is equal to the product of cross-sectional area A and length L—that is,

V = AL = π(ro2 - ri2)L (6.27)

Here, ro and ri are, respectively, the tube inside and outside radii. From Figure 6.21, it may be observed that ro = ri + t, or that

V = π(ro2 - ri2)L = π[(ri + t)2 - ri2]L

= π(ri2 + 2rit + t2 - ri2)L

= π(2rit + t2)L (6.28)

Because the tube length L has not been specified, for the sake of convenience, we assume a value of 1.0 m. Incorporating values for ri and t, provided in the problem statement leads to the following value for V:

V = π[(2)(50 * 10-3 m)(2 * 10-3 m) + (2 * 10-3 m)](1 m)2

= 6.28 * 10-4 m3 = 628 cm3

Next, it is necessary to determine the mass of each alloy (in kilograms) by multiplying this value of V by the alloy’s density, ρ (Table 6.8) and then dividing by 1000, which is a unit-conversion factor because 1000 mm = 1 m. Finally, cost of each alloy (in $US) is computed from the product of this mass and the unit mass cost (c) (Table 6.8). This procedure is expressed in equation form as follows:

Cost = (1000)(c)(Vρ) (6.29)

For example, for steel,

Cost (steel) = c(628 cm3)(7.8 g/cm3)(1.75 $US/kg)

= $8.60 (1000 g/kg)

Cost values for steel and the other three alloys, as determined in the same manner are tabulated below.

|Alloy|Cost ($US)|
|---|---|
|Steel|8.60|
|Copper|41.90|
|Brass|53.40|
|Titanium|240.20|

Hence, steel is by far the least expensive alloy to use for the pressurized tube.# SUMMARY

# Introduction

Three factors that should be considered in designing laboratory tests to assess the mechanical characteristics of materials for service use are the nature of the applied load (i.e., tension, compression, shear), load duration, and environmental conditions.

# Concepts of Stress and Strain

For loading in tension and compression:

Engineering stress s is defined as the instantaneous load divided by the original specimen cross-sectional area (Equation 6.1).

Engineering strain P is expressed as the change in length (in the direction of load application) divided by the original length (Equation 6.2).

# Stress–Strain Behavior

A material that is stressed first undergoes elastic, or nonpermanent, deformation.

When most materials are deformed elastically, stress and strain are proportional—that is, a plot of stress versus strain is linear.

For tensile and compressive loading, the slope of the linear elastic region of the stress–strain curve is the modulus of elasticity E, per Hooke’s law (Equation 6.5).

For a material that exhibits nonlinear elastic behavior, tangent and secant moduli are used.

On an atomic level, elastic deformation of a material corresponds to the stretching of interatomic bonds and corresponding slight atomic displacements.

For shear elastic deformations, shear stress (t) and shear strain (g) are proportional to one another (Equation 6.7). The constant of proportionality is the shear modulus (G).

Elastic deformation that is dependent on time is termed anelastic.

# Elastic Properties of Materials

Another elastic parameter, Poisson’s ratio (v), represents the negative ratio of transverse and longitudinal strains (Px and Pz), respectively—Equation 6.8. Typical values of v for metals lie within the range of about 0.25 to 0.35.

For an isotropic material, shear and elastic moduli and Poisson’s ratio are related according to Equation 6.9.

# Tensile Properties

The phenomenon of yielding occurs at the onset of plastic or permanent deformation.

Yield strength is indicative of the stress at which plastic deformation begins. For most materials, yield strength is determined from a stress–strain plot using the 0.002 strain offset technique.

Tensile strength is taken as the stress level at the maximum point on the engineering stress–strain curve; it represents the maximum tensile stress that can be sustained by a specimen.

For most metallic materials, at the maxima on their stress–strain curves, a small constriction or “neck” begins to form at some point on the deforming specimen. All subsequent deformation ensues by the narrowing of this neck region, at which point fracture ultimately occurs.

Ductility is a measure of the degree to which a material plastically deforms by the time fracture occurs.

Quantitatively, ductility is measured in terms of percents elongation and reduction in area.

Percent elongation (%EL) is a measure of the plastic strain at fracture (Equation 6.11).

Percent reduction in area (%RA) may be calculated according to Equation 6.12.# Chapter 6

# Mechanical Properties of Metals

- Yield and tensile strengths and ductility are sensitive to any prior deformation, the presence of impurities, and/or any heat treatment. Modulus of elasticity is relatively insensitive to these conditions.
- With increasing temperature, values of elastic modulus and tensile and yield strengths decrease, whereas the ductility increases.
- Modulus of resilience is the strain energy per unit volume of material required to stress a material to the point of yielding—or the area under the elastic portion of the engineering stress–strain curve. For a metal that displays linear-elastic behavior, its value may be determined using Equation 6.14.
- A measure of toughness is the energy absorbed during the fracture of a material, as measured by the area under the entire engineering stress–strain curve. Ductile metals are normally tougher than brittle ones.

# True Stress and Strain

- True stress (sT) is defined as the instantaneous applied load divided by the instantaneous cross-sectional area (Equation 6.15).
- True strain (εT) is equal to the natural logarithm of the ratio of instantaneous and original specimen lengths per Equation 6.16.
- For some metals, from the onset of plastic deformation to the onset of necking, true stress and true strain are related by Equation 6.19.

# Elastic Recovery after Plastic Deformation

- For a specimen that has been plastically deformed, elastic strain recovery occurs if the load is released. This phenomenon is illustrated by the stress–strain plot of Figure 6.17.

# Hardness

- Hardness is a measure of a material’s resistance to localized plastic deformation.
- The two most common hardness testing techniques are the Rockwell and Brinell tests.
- - Several scales are available for the Rockwell test; for the Brinell test, there is a single scale.
- Brinell hardness is determined from indentation size; the Rockwell test is based on the difference in indentation depth from the imposition of minor and major loads.

The two microindentation hardness testing techniques are the Knoop and Vickers tests. Small indenters and relatively light loads are employed for these two techniques. They are used to measure the hardnesses of brittle materials (such as ceramics) and also of very small specimen regions.
- For some metals, a plot of hardness versus tensile strength is linear—that is, these two parameters are proportional to one another.

# Variability of Material Properties

- Five factors that can lead to scatter in measured material properties are the following: test method, variations in specimen fabrication procedure, operator bias, apparatus calibration, and inhomogeneities and/or compositional variations from sample to sample.
- A typical material property is often specified in terms of an average value (x), whereas magnitude of scatter may be expressed as a standard deviation (s). Equations 6.21 and 6.22, respectively, are used to calculate values for these parameters.

# Design/Safety Factors

- As a result of uncertainties in both measured mechanical properties and in-service applied stresses, design or safe stresses are normally utilized for design purposes. For ductile materials, safe (or working) stress sw is dependent on yield strength and factor of safety as described in Equation 6.24.# Summary

# Equation Summary

|Equation Number|Equation|Solving For|Page Number|
|---|---|---|---|
|6.1|s = F|Engineering stress|172|
|6.2|P = li - l0 = l|Engineering strain|172|
|6.5|s = EP|Modulus of elasticity (Hooke’s law)|174|
|6.8|v = -Pxz P= -Pyz P|Poisson’s ratio|177|
|6.11|%EL = alf - l0l0b * 100|Ductility, percent elongation|184|
|6.12|%RA = * 100|Ductility, percent reduction in area|184|
|6.15|sT = F|True stress|187|
|6.16|PT = ln li|True strain|188|
|6.19|sT = KPTn|True stress and true strain (plastic region to point of necking)|188|
|6.20a|TS(MPa) = 3.45 * HB|Tensile strength from Brinell hardness|196|
|6.20b|TS(psi) = 500 * HB| | |
|6.24|sw = N|Safe (working) stress|200|

# List of Symbols

|Symbol|Meaning|
|---|---|
|A0|Specimen cross-sectional area prior load application|
|Af|Specimen cross-sectional area at the point of fracture|
|Ai|Instantaneous specimen cross-sectional area during load application|
|E|Modulus of elasticity (tension and compression)|
|F|Applied force|
|HB|Brinell hardness|
|K|Material constant|
|l0|Specimen length prior to load application|
|lf|Specimen fracture length|
|li|Instantaneous specimen length during load application|
|N|Factor of safety|
|n|Strain-hardening exponent|# Chapter 6

# Mechanical Properties of Metals

|Symbol|Meaning|
|---|---|
|TS|Tensile strength|
|P, Pyx|Strain values perpendicular to the direction of load application (i.e., the transverse direction)|
|Pz|Strain value in the direction of load application (i.e., the longitudinal direction)|
|sy|Yield strength|

# Processing/Structure/Properties/Performance Summary

In this chapter, we defined and explained the types of deformation that metal alloys experience (elastic and plastic) as well as the associated properties (modulus of elasticity, yield strength, hardness, etc.). In order to improve the mechanical characteristics of metal alloys [e.g., steel (Chapter 10)], it is first necessary to understand what these properties represent. The following concept map illustrates this relationship for these materials.

# Iron–Carbon Alloys (Steels)

# (Properties)

# Definitions of mechanical properties (Chapter 6)

# Mechanical properties of iron–carbon alloys (Chapter 10)

|Brinell hardness number| |
|---|---|
|320| |
|280| |
|240|Fine pearlite|
|200|Coarse pearlite|
|160|Spheroidite|
|120| |
|80| |

0      0.2     0.4     0.6      0.8     1.0

Composition (wt% C)

# Important Terms and Concepts

- anelasticity
- hardness
- shear
- design stress
- modulus of elasticity
- tensile strength
- ductility
- plastic deformation
- toughness
- elastic deformation
- Poisson’s ratio
- true strain
- elastic recovery
- proportional limit
- true stress
- engineering strain
