Repository: AdbulrhmanEldeeb/q-a_making

# Markdown File Processor

This project processes Markdown files, extracts and processes their content, and saves the results as JSON files. It is designed to handle large-scale Markdown content efficiently, leveraging modular code structure, logging, and progress tracking.

## Features

- **Markdown Processing**: Extracts and processes content from Markdown files using a custom processing pipeline.
- **Chunking Support**: Splits large text into manageable chunks for better handling.
- **Error Handling**: Automatically retries with rotated API keys in case of rate limits or errors.
- **JSON Output**: Saves processed data as structured JSON files for downstream use.

File: parsed_data/Principles_and_Prevention_of_Corrosion_by_Denny_A. Jones.md (part 13 of 29)
# Principles and Prevention of CORROSION
SCC in austenitic stainless steels is often transgranular. The scanning electron fractograph of Figure 8.3a shows a generally cleavage-like character illustrating the brittle nature of SCC in this system, in which the crack path clearly crosses grain boundaries and passes through the grains. Elevated temperature and chloride concentration are required to induce transgranular SCC in this alloy.

Austenitic stainless steels are frequent candidates for use in boilers and heat exchangers of fossil- and nuclear-fueled power plants. Although austenitic stainless steels are generally resistant in such environments, careful control must be exercised over chloride and dissolved oxygen, as illustrated in Figure 8.17. Dissolved oxygen is clearly required, and minimizing both dissolved oxygen and chloride is necessary.

|Failure|Failure|1000 -|No failure|
|---|---|---|
|Figures denote number of specimens|9 2|• 2| |
|100| |\\|»2|
|*2|- > 4|•2| |
|E 1°|Q.|Cl| |
|Z|LU|X0| |
|>-|23^ 8 3 ->|O 1| |
| |j o 2 - ^ 9|No cracking| |
|0,1 -|0 3|0,010,1|1|
|10|100|1000|CHLORIDE (ppm)|

FIGURE 8.17 Conditions of dissolved oxygen and chloride concentration for stress corrosion cracking of austenitic stainless steel exposed to the steam phase and intermittent wetting in alkaline phosphate boiler water. (From W. L Williams, Corrosion, Vol. 13, p. 539t, 1959. Reprinted by permission, National Association of Corrosion Engineers.)# 8.4 / Typical Cases of Stress Corrosion Cracking

for safe operation. Intergranular SCC of sensitized austenitic stainless steel has been a recurring and expensive problem in the cooling-water piping of boiling-water nuclear power plants.29

Polythionic acids (H2SnO6; n = 2 to 5) and sulfurous acid, in which sulfur exists in a reduced oxidation state, cause intergranular SCC in sensitized (Section 9.2.1) austenitic stainless steels,30 especially in petrochemical refinery equipment. Polythionic acids are formed by reaction of sulfide surface scales with moisture and oxygen.31 This type of failure was also found extensively in the steam generators of the Three Mile Island pressurized-water nuclear reactor (Section 11.2.3) after layup during the downtime following the nuclear accident there in 1983.32

Ferritic stainless steels generally resist SCC in most common service environments that attack austenitic stainless steels. Small amounts of nickel, as low as 1.5 to 2%, are sufficient to induce susceptibility.33 However, absence of nickel reduces the general corrosion resistance, and the ferritic stainless steels are susceptible to other forms of corrosion in many such environments.30 The ferritic stainless steels are also reported to be susceptible in H2S, NH4Cl, NH4NO3, and HgCl2 solutions.25

The duplex stainless steels generally contain more chromium to maintain corrosion resistance of austenitic stainless steels, and less nickel to increase the ferrite content and improve the resistance to SCC in hot chloride environments. Thus, the duplex stainless steels are more resistant to SCC than the austenitic stainless steels but are not totally immune.30 See also Sections 9.2.1 and 9.4.3.

# 8.4.2 Carbon and Low-Alloy Steels

One of the first and best-known examples of stress corrosion cracking (SCC) was observed in boiler waters in the crevices created by rivets and bolt heads.34 Iron and steel are resistant to general corrosion in slightly alkaline solutions, and boiler waters were controlled at pH 9.5 to 11.5 by additions of alkali (NaOH). Local boiling concentrates caustic in the crevices, causing the highly cold-worked rivets to fail by SCC. Cracking often appears at weldments because of residual stress concentrations (Section 9.3.1) and the susceptible heat-affected zone.35 Caustic cracking has been alleviated by the addition of phosphate buffers to control free caustic in crevices. Also, ammonium hydroxide has been substituted for NaOH. The ammonium ion, NH4+, decomposes at higher temperature to volatile ammonia, which escapes from a boiling crevice, depriving the OH- of the necessary cation in the crevice to maintain alkalinity.

As indicated in Table 8.2, carbon steels are susceptible to SCC in a number of other corrosive environments. Perhaps the best known are nitrates and cyanides, which are often present in chemical-process streams. The SCC is intergranular, as shown in Figure 8.3b. Similar failures occur in aqueous solutions and moist gases containing mixtures of carbon monoxide and carbon dioxide.30 Carbon and nitrogen interstitials,34 and more recently phosphorus,5 have been found to segregate at the grain boundaries and cause cracking. Unfortunately, it is often impractical to reduce any of these to acceptable levels in commercial alloys.

Intergranular SCC has been observed on the external surfaces of buried carbon and low-alloy steel linepipe used to transport petroleum and natural gas. The critical environment is a mixture of carbonate and bicarbonate at 75°C. These anions are found# Ch. 8 / Environmentally Induced Cracking

in the presence of mill scale at holidays and beneath paint coatings in the presence of cathodic protection. Parkins7 found that cathodic protection puts the steel into a critical potential region (i.e., zone 2 in Figure 8.4), where the material is more susceptible to SCC. Cracking is minimized if the mill scale is removed before painting.

Similar intergranular SCC has been found in carbon and alloy steel tanks holding liquid anhydrous (water-free) ammonia.36 Liquid ammonia kept free of air contamination does not cause SCC. Stress-relief annealing to reduce residual welding stresses is helpful, and water additions of 0.2% are recommended as an inhibitor.36

# 8.4.3 Nickel Alloys

Increasing nickel content above about 8% has a favorable effect on resistance to stress corrosion cracking (SCC) of austenitic alloys in hot chloride solutions (Figure 8.1837). Consequently, high-nickel alloys (e.g., Inconel) are often the choice in

# FIGURE 8.18

Effect of nickel content on stress corrosion cracking in Fe-Cr-Ni alloys exposed to boiling 42% magnesium chloride solutions at 154°0. (From H. R. Copson, Physical Metallurgy of Stress Corrosion Fracture, T. N. Rhodin, ed., Interscience, p. 247, 1959. Reprinted by permission, The Metallurgical Society of AIME.)# 8.4 / Typical Cases of Stress Corrosion Cracking

Chemical-process plants and in fossil- and nuclear-fueled power plants. Molybdenum additions also improve SCC resistance. Generally, the same factors that cause SCC in austenitic stainless steels also cause failure in the nickel alloys, but at much higher concentrations and temperatures.38 H2S has an accelerating influence on SCC in deep, hot, sour gas wells at temperatures where hydrogen has a lower solubility, and the usual HIC effects associated with H2S are less effective.

The Ni-Cr-Fe Alloy 600 is used extensively in heat-exchanger tubes of nuclear steam generators. Although more resistant than type 304 stainless steel, Alloy 600 has still experienced intergranular SCC in high-temperature pressurized water at temperatures above 300°C, especially in concentrated caustic solutions that develop in the tubesheet crevice. Considerable research has been conducted on heat treatments to achieve semicontinuous carbide precipitation and minimize chromium depletion at grain boundaries.39 Alloys 690 and 800 have also experienced SCC in this service but are more resistant than Alloy 600.

Polythionic acid will also produce intergranular SCC at or near ambient temperature in the Ni-Cr-Fe alloys.30 However, the alloys usually have excess carbon content and must be strongly sensitized to intergranular corrosion (Section 9.4.2) before such failures will occur.

Considerable study of the stainless alloys have been conducted at temperatures near 315°C in caustic alkaline solutions known to accumulate in the tubesheet crevices of nuclear steam generators. Austenitic stainless steel is much less resistant to SCC than are the nickel alloys, of which Alloy 690 is favored for this service.39

# 8.4.4 Copper Alloys

So-called “season cracking” of brass (Cu-Zn alloy) was first observed in cold-worked and stressed cartridge cases in tropical environments. The critical species causing stress corrosion cracking (SCC) has been identified as the ammonium ion NH4+.40 Water, together with some oxidizer (usually dissolved O2), is also necessary. A widely used test solution attributed to Mattson41 contains CuSO4 and (NH4)2SO4. Cu2+ serves as an oxidizer, together with the necessary NH4+. If temperature is high enough and dissolved oxidizers are present, brass can crack in dilute sulfate solutions.42 Sulfite, SO32-, can decompose to SO2 and H2S to crack admiralty brass. Cracking is most often intergranular in the prevalent solutions, which cause a tarnish film. However, SCC may be transgranular if tarnish films are absent or if the alloy is heavily cold-worked. Brasses with a zinc content below 15% are resistant to SCC.

Only small amounts of NH4+ are necessary to cause SCC. A frequent source is the leaching and decomposition of organic and agricultural wastes, including nitrogen-rich fertilizers. NH4+ may also be derived from reaction of nitrogen oxides with the brass surface.42 Frequent cases of SCC of brass in polluted moist air containing nitrogen oxides have been traced to this source. Sufficient NH4+ may also accumulate in a closed environment from polymers decomposing to amines over an extended period of time, especially within cabinets housing electronic apparatus. Amine inhibitors will also decompose to ammonia and cause SCC of copper alloys.# 8.4.5 Aluminum

Stress corrosion cracking (SCC) of aluminum is especially sensitive to strength level, as affected by alloy content and heat treatment. Pure aluminum and alloys tempered to less than maximum strength are more resistant. Resistance of wrought alloys is at a minimum in the short transverse direction, which is perpendicular to the plane of rolled sheet or plate. SCC in aluminum alloys is almost exclusively intergranular. Grain-boundary precipitates or depletion are thought43 to cause anodic regions at the grain boundaries. Cathodic protection will eliminate or retard SCC in many alloys, but some of the highest-strength, age-hardened alloys are thought to fail by hydrogen-induced cracking. Aluminum alloys are susceptible to humid air, seawater, and potable water in service. The most accepted laboratory environment uses sodium chloride solutions with oxidizers such as peroxide (H2O2) under alternate immersion conditions (Figure 1.23a) to further concentrate the chloride on the surface.

It is notable that corrosion fatigue failures of aluminum alloys are transgranular, notwithstanding the fact that SCC failures are exclusively intergranular43.

# 8.4.6 Titanium

Titanium and its alloys are highly corrosion resistant, lightweight, and resistant to stress corrosion cracking in nearly all aqueous environments. However, a number of nonaqueous agents, listed in Table 8.2, cause SCC of unalloyed titanium and other α-phase (hexagonal close packed) alloys44. Small amounts of water (≈2%), if stable in the environment, inhibit SCC. Laboratory testing of more complex aerospace alloys with precracked fracture toughness specimens (Section 8.7) has shown additional susceptibility in distilled water and aqueous halide solutions, but no service failures in these environments have been reported.

# 8.5 Methods of Prevention

# 8.5.1 Prevention of Stress Corrosion Cracking

Prevention of stress corrosion cracking (SCC) generally requires elimination of one of the three factors shown in Figure 8.1: tensile stress, critical environment, or susceptible alloy. Redesign may allow the elimination of service tensile stresses in critical parts. Shot peening can put the surface into a state of compressive stress. Removal of residual tensile stresses may be accomplished by stress-relief anneal, which allows sufficient creep to relax loads due to fabrication by fastening or welding. Annealing may be impractical for some stainless steels, which sensitize and become susceptible to intergranular attack.

Control of the environment by lowering oxidizing agents (e.g., dissolved oxygen) or removing the critical species is probably the most popular method for controlling SCC. Inhibitors may be effective in some instances, as well. Coatings are often ineffective or impractical because they will not withstand the aggressive chemical and/or physical environments associated with SCC.# 8.6 Testing Methods

Changing the proportion of alloying elements in an alloy system to lower strength or alter the metallurgical structure can increase resistance to SCC. Choosing a different alloy resistant to the particular environment is, of course, a popular option.

Cathodic protection will usually stop SCC but will accelerate hydrogen induced cracking (HIC). Thus, the alloys listed in Table 8.2, all of which crack by an anodic mechanism (Section 8.8), allow control of SCC by cathodic protection. Caution must be exercised with higher-strength alloys, which may fail by HIC when cathodic protection is applied.

# 8.5.2 Prevention of Corrosion Fatigue Cracking

Corrosion fatigue cracking (CFC) can be mitigated by any means that reduces the general corrosion rate, including inhibitors, cathodic protection (when hydrogen-induced cracking is not a danger), reduction of oxidizers, or increase in pH. A change to a more corrosion-resistant alloy will of course be effective as well, but only if the corrosion rate is sufficiently low. Barrier coatings to exclude the corrosive solution from the alloy surface and sacrificial zinc (galvanized) coatings to cathodically protect steel at breaks in the coating can also prevent CFC.

Redesigning to reduce or remove cyclic stresses will, of course, prevent or improve resistance to CFC. Shotpeening may be helpful to reduce tensile stresses.

# 8.6.3 Prevention of Hydrogen Induced Cracking

It is possible to eliminate hydrogen induced cracking (HIC) by removing the hydrogen source, decreasing the tensile stress, reducing the strength level by alloying or heat treatment, or by selecting a more resistant alloy. There are numerous sources of hydrogen that may result from manufacturing and processing, which are beyond the scope of this book, but which have been reviewed elsewhere. Inert coatings to exclude the hydrogen-bearing environment can be effective in service environments. Inhibitors or an increase in pH (for carbon or low-alloy steels) will reduce the corrosion rate and consequent degree of hydrogen production on the surface. Stopping or reducing cathodic protection, including removal or replacement of galvanized coatings, will also limit hydrogen at the surface. Annealing or baking can increase the mobility, and permit the escape, of dissolved hydrogen as well as relieve residual tensile stresses. Redesigning the equipment or shotpeening to remove or reduce tensile stress can be effective. Replacement of a ferritic steel with a more corrosion-resistant face-centered cubic (FCC) alloy that is also non-ferrous to HIC is a frequently used option. Nickel alloys are known as replacements for ferritic steels for this purpose. However, it must be recognized that most alloys, even if FCC, are susceptible to HIC to some degree.# Ch. 8 / Environmentally Induced Cracking

FIGURE 8.19 Constant deformation specimens and loading methods for stress corrosion cracking testing: (a) U-bend; (b) C-ring; (c) bent beam; (d) tensile.

# 8.6.1 Constant-Deformation Tests

Historically, the parameter used to measure resistance to stress corrosion cracking (SCC) has been time to failure. Much useful information has been derived from time-to-failure of various constant-deformation (constant-strain) specimens pictured in Figure 8.19. With the U-bend configuration (Figure 8.19a), a sheet or bar specimen is plastically deformed over a mandrel (usually 180° bend) and the ends are constrained by a bolt through the ends. A U-bend specimen failed by SCC appears in Figure 1.10. The U-bend specimen configuration is quite convenient experimentally and forms one of the most severe smooth specimen tests for SCC. However, the stress distribution within the specimen is not well known, and the stress conditions are difficult to duplicate from specimen to specimen. Still, the U-bend specimen has found frequent use to evaluate qualitatively the resistance of various alloys to various solution conditions. Further detail for fabrication of U-bend specimens is given in standard method ASTM G30.

The C-ring specimen (Figure 8.19b) can be machined from thick (e.g. >1-inch) plate and the bolt again applies a tensile stress to the outer surfaces. More conveniently, a C-ring can be fabricated from a section of appropriately sized tubing. The C-ring specimen has the advantage that variable stresses both above and below yield strength may be controlled by the amount of applied deformation.

Very thin rectangular sheet coupons can be readily formed into bent beam specimens. One type is shown in Figure 8.19c. When stressed below the yield strength, the bent-beam specimen permits precise calculation of the maximum stress in the outer fibers of the bent beam. Experimental standards for C-ring and bent beam specimens are given in ASTM G38 and ASTM G39, respectively.

The most sophisticated constant-deformation specimen uses a conventional tensile specimen in a small loading frame with nuts on the threaded ends of the specimen (Figure 8.19d). This configuration gives the greatest control of applied stress.# 8.6 / Testing Methods

and permits easy stress measurement and analysis. Further details are given in ASTM G49.

Constant-deformation specimens are immersed in the solution of interest, removed periodically, and inspected for visual evidence of stress corrosion cracks. The time to failure, although arbitrary, is usually judged to be the first appearance of cracks on the tension surface. Constant-displacement specimens are portable, compact, easily fabricated, and can readily be placed in plant process streams for in-plant testing. All components of the loading fixtures must be insulated from the specimen to eliminate galvanic interferences.

These and other such constant-displacement tests suffer from certain disadvantages. As cracks initiate and grow, the load or driving force for SCC decreases. Thus, the specimens must be somewhat overloaded to generate visually detectable cracks before the load has decayed to the point that SCC cracks will no longer grow. Specimen preparation, placement, and subsequent inspections are labor intensive and consequently expensive. It is difficult to determine the maximum failure time because it is always possible that cracks may appear in the next exposure increment.

# 8.6.2 Sustained Load Tests

A reasonably constant load is applied to the specimen throughout the duration of the test. The simplest configuration is a dead-weight load hung from one end of the specimen. However, the apparatus for dead-weight loading is bulky, and more compact constant or sustained loading configurations have been devised. Figure 8.2045 shows a C-ring specimen adapted to sustained load using a compressed spring. Upon initiation of a crack, the net cross-sectional area decreases and the stress increases under sustained load as the crack(s) grows, driving an ordinary smooth tensile specimen to total fracture, eliminating the growth portion of cracking from the measured time to failure. Most of the constant deformation specimens shown in Figure 8.19 can be adapted to constant load by adding a spring, as in Figure 8.20.

FIGURE 8.20 C-ring specimen adapted to sustained load testing with a compressed spring.# Ch. 8 / Environmentally Induced Cracking

FIGURE 8.21 Proving ring assembly for application of sustained load to a tensile specimen.

Figure 8.21 shows an apparatus in which a proving ring is used to apply the necessary load. Because there is negligible plastic deformation before SCC fracture, the device essentially applies a constant test load, which can be accurately and conveniently measured by the elastic deformation of the proving ring. At fracture, displacement of the specimen holder may be designed to trip a microswitch to record time to failure accurately.

# 8.6.3 Slow Strain-Rate Testing

A recent advance in stress corrosion cracking (SCC) testing technology is the slow strain rate or continuous extension rate test. A conventional smooth bar (round or rectangular cross section) tensile specimen is slowly pulled at a constant strain rate to failure, while exposed to a corrosive environment. The equipment consists of a motor-driven crosshead in a load frame with a load cell to measure the load on the specimen continuously. A diagram of the benchtop apparatus is shown in Figure 8.22.

Time is proportional to crosshead travel, which is a measure of deformation or strain in the tensile specimen. The result is a load versus time or stress versus strain curve at a very low rate of loading.

Whereas a conventional stress-strain test requires only a few minutes to complete at a strain rate of about 10-2 sec-1, a slow strain rate SCC test at 10-6 sec-1 may take nearly two days to complete. Figure 8.23 shows a pair of stress-strain curves for carbon-manganese steel, one conducted in sodium nitrate solution and the other in oil, both at 80°C and a strain rate of 10-6 sec-1. The specimen exhibiting SCC in the nitrate showed a much lower time or strain to failure. While the testing time is long compared to a conventional tensile test, the previously described constant-deformation and constant-load SCC tests are indeterminate in length. They may require months or even years of exposure, with no certainty that failure would not be observed at a still longer time. The slow strain rate test usually yields a firm result in a matter of 2 days maximum.

FIGURE 8.24 Appearance of failed specimens susceptible and resistant to SCC.

Figure 8.24 shows the appearance of failed specimens susceptible and resistant to SCC. Cracks are numerous in the area of reduced cross section, and the final crack has multiple branches, as in SCC cracks in the usual service and laboratory tests. Examination of fractured specimen surfaces shows features identical to those of.# 8.6 / Testing Methods

FIGURE 8.22 Slow strain rate testing apparatus. (From J. H. Payer, W. E. Berry, and W. K. Boyd, ASTM STP 610, p. 82, 1976. Reprinted by permission, American Society for Testing and Materials.)

SCC in Figures 8.2 and 8.3. The ductility of the specimens shown in Figure 8.24 can also be measured conventionally by percent reduction in area. Thus, any one of several parameters can be used to judge SCC failure in the slow strain-rate test, including time to failure, elongation or strain at failure, and percent reduction in area.

Some experimentation is necessary to determine the critical strain rate for SCC testing—usually near 10-6 sec-1 for iron, aluminum, and copper alloys. A schematic# Ch. 8 / Environmentally induced Cracking

|STRESS (MPa)| | | | |
|---|---|---|---|---|
|500| | | | |
|400| | | | |
|300| | | | |
|200|Oil|(inert environment)| | |
|100|4N sodium nitrate (SCC)| | | |

FIGURE 8.23 Stress vs. strain curves for carbon steel compared in an inert (hot oil) environment and a boiling 4N sodium nitrate solution causing SCC at the same temperature. (From R. N. Parkins, Stress Corrosion Cracking—The Slow Strain Rate Technique, ASTM STP 665, p. 5, 1979. Reprinted by permission, American)

STRESS (ksi)
FIGURE 8.24 Fractured specimens from slow strain rate testing showing (a) immunity and (b) susceptibility to SCC. (From D. O. Sprowls, Metals Handbook, Vol. 13, Corrosion, 9th ed., ASM International, Metals Park, OH, p. 263, 1987. Photograph by courtesy of D. O. Sprowls. Reprinted by permission, ASM International.)# 8.6 / Testing Methods

Plot of ductility versus controlled strain rate is shown in Figure 8.25. At a certain critical strain rate, a minimum ductility is observed characteristic of SCC. Above the critical strain rate, film formation cannot keep pace with the mechanical plastic strain, and the test specimen fails by ordinary cup-and-cone ductile rupture (Figure 8.24a). Below the critical strain rate, the film formation kinetics are sufficiently rapid that film ruptures are healed before corrosive events can occur, and ductile failure is again observed. For hydrogen induced cracking (HIC), hydrogen can readily enter the lattice at all of the lower strain rates, and no ductility minimum is expected.

The slow strain-rate test has the particular advantage of speed, while retaining correlation with long-term constant-displacement tests. For example, Deegan and Wilde were able to confirm in a matter of days the SCC results of Loginow and Phelps for low-alloy structural steels in liquid ammonia. The latter studies, using a constant-deformation tuning fork specimen, required about 3 years to complete.

Constant-displacement and constant-load methods often require elevated temperature or solution concentration to accelerate laboratory testing. In the slow strain-rate test, continuous strain is the accelerating agent. Thus, susceptibility in simulated service conditions can be determined in the laboratory. However, the slow strain-rate test is generally somewhat more aggressive than either constant-displacement or constant-load tests. Thus, the slow strain-rate test is conservative; an alloy showing resistance in this test should be resistant in service with similar corrosive conditions. But an alloy showing SCC in a slow strain-rate test would not necessarily fail in service, where a forced, continuous strain is absent. However, in some instances, brittle cracking in the slow strain-rate test may indicate a very long failure time in service.

# FIGURE 8.25

Schematic effect of strain rate on ductility in slow strain rate testing for stress corrosion cracking and hydrogen induced cracking. (From C. D. Kim and B. E. Wilde, ASTM STP 665, p. 97, 1979. Reprinted by permission, American Society for Testing and Materials.)# Ch. 8 / Environmentally Induced Cracking

The slow strain-rate method has been most useful to evaluate the resistance of a given alloy in a series of environments. Specimens must begin with identical mechanical properties for the results to be easily comparable. Thus, it is difficult to compare different alloys, or the same alloy with different heat treatment and strength, using slow strain-rate testing. However, percent loss in ductility has been used to make such comparisons.

The various proposed mechanisms of SCC (see Section 8.8) generally consider dynamic strain processes at the crack tip. Therefore, it seems reasonable to find that controlled strain rate provides an effective means to accelerate SCC in laboratory testing. Conversely, any successful mechanism must adequately explain the accelerating effects of continuous strain on SCC.

# 8.6.4 Corrosion Fatigue Testing

Fatigue tests are conventionally conducted with smooth tensile or cantilever beam specimens. Axially loaded specimens are of the common type used for tensile testing and are tested in screw-driven or hydraulically driven test machines. Axial loading gives easier analysis of the stress state and better control of frequency and stresses in the fatigue cycle. However, cantilever beam testing is common for routine evaluations because the apparatus is compact and convenient, and more specimens can be tested at less expense.

A sinusoidal stress function (Figure 8.26) is common. The stress ratio, R, of minimum to maximum stress (R = Sm[n/Smax) is used to characterize the stress cycle. Tensile stress is taken as positive and compressive as negative. If the stress is fully reversed (Smax = -Smin), R = -1. If the stress is only partially reversed, R is a negative fraction. If stress is cycled from tension to no load, R = 0. R is a positive fraction if both maximum and minimum stresses are tensile. Primarily or fully compressive cycles are avoided because they have reduced or no effect, respectively.

A common rotating cantilever beam apparatus outfitted for corrosion fatigue testing is shown schematically in Figure 8.27. Each rotation of the bent-beam specimen constitutes a fatigue cycle and brings the outer fibers at a particular position alternately into tensile and compressive stress (R = -1). The results are com-

# FIGURE 8.26

Sinusoidal stress function for fatigue and corrosion fatigue testing.# 8.7 Fracture Mechanics Testing

In recent years, the concepts and methods of linear elastic fracture mechanics have been applied to the evaluation of environmentally induced cracking (EIC). In this section, these concepts and methods are examined and their usefulness evaluated for EIC testing.

# 8.7.1 Introduction and Principles

Linear elastic fracture mechanics (LEFM) has been developed over the last 30 years as a means for design against unstable fast fracture! Conventional design relies on the onset of plastic deformation (yield) as the criterion for failure. However, unexpected brittle failures at stresses nominally below yield of large steel structures, especially seagoing cargo ships during World War II, focused attention on fracture as the failure criterion under conditions of large cross section, high-yield strength, low temperature, and rapid or impact loading. The designer usually uses load P and stress *σ as design parameters for comparison with yield strength σy as the design criterion. In using fracture mechanics, load is again used, but the parameter calculated from load is the stress intensity K rather than stress σ. The design criterion is then the critical stress intensity Klc necessary to propagate an incipient crack or flaw. The material property Klc* is called fracture toughness. Stress intensity and fracture toughness clearly require further explanation which follows.

The stress intensity *K is a term relating the magnitude of stress σ* at the tip of a crack or flaw to the geometry of the specimen or part in which the flaw exists:

*K = Yσ√a*# Ch. 8 / Environmentally Induced Cracking

where 7 is a function of specimen and crack geometry and a is crack length. A similar function for the stress at any point ahead of a linear crack front is given by

a = g ( 0 ) — ,r

where r is distance from the crack tip to the point and 6 is the angle between the plane of the crack and a line normal to the crack tip passing through the point. Thus, K is a measure of the “intensity” of stress at any point ahead of the crack tip.

The subscript “I” in Klc denotes the mode I crack displacement condition, in which the crack propagates in a plane perpendicular to the direction of the applied stress, as shown in Figure 8.28. Modes II and III, also shown in Figure 8.28, denote loading configurations, in which shear stresses cause cracks to propagate by shear and tearing, respectively. Mode I conditions are promoted at the expense of modes II and III as specimen thickness increases because a triaxial stress state is generated at the crack tip by constraints from the outer elements of the specimen near the surfaces. Thicker specimens restrict deformation or strain to zero in the lateral or z-direction of Figure 8.28, causing a stress normal to other stresses in the x- and y-directions. Deformation or strain is thus confined to the x-y plane, defining so-called plane strain conditions. Mode I assumes overall importance because Klc is lower than Kc for either of the other two modes. For example, the critical stress intensity

Mode I

Mode II

Mode III

FIGURE 8.28          Crack surface displacement modes during crack growth.# 8.7 / Fracture Mechanics Testing

Kc to cause crack propagation approaches a minimum with increasing thickness, as shown for aluminum alloy 7075, Figure 8.29.

Thus to avoid rapid brittle fracture, the designer must maintain the Mode I stress intensity Kj at levels below the critical value, Kic, of the selected constructional alloy.

Calculation of KY values in complex structures is difficult, just as determination of stresses in such structures is difficult. However, expressions for Kx are simplified in simple crack geometries incorporated into test specimens. Thus, testing procedures for LEFM have been developed extensively to determine Klc, but application of the results to design of real structures has proven to be more difficult.

There is an inverse relationship between yield strength and fracture toughness, and modern high-strength alloys consequently have low fracture toughness. LEFM was developed initially for application to high-yield-strength carbon and alloy steels and was later applied to other high-strength alloys of, for example, titanium and aluminum, as well. LEFM has been especially effective in quantifying the effects of temperature, rate of loading, and plate thickness on the fracture toughness Klc of high-strength alloys.

The minimum specimen thickness, B, necessary to produce the required lateral constraints and resulting plane strain conditions, has been experimentally determined to be

B > 2.5THICKNESS, in.
FIGURE 8.29 Effect of specimen thickness on critical stress intensity to propagate a brittle crack in aluminum alloy 7075. (From J. G. Kaufman, ASTM STP 463, p. 7, 1970. Reprinted by permission, American Society for Testing and Materials.)# Ch. 8 / Environmentally Induced Cracking

Thus, materials of low fracture toughness Klc and high-yield strength ays require relatively low thickness to satisfy the requirements for plane strain conditions. Fracture behavior of normally ductile alloys of relatively low-yield strength and high fracture toughness cannot be analyzed by LEFM because the thickness requirements become prohibitively high. However, stress corrosion, hydrogen embrittlement, fatigue, and corrosion fatigue reduce the stress intensity necessary to propagate brittle cracks to values much below the usual Klc. Thus, it has been possible in recent years to apply the methods of LEFM to the testing and evaluation of environmentally induced cracking (EIC) in ductile alloys of high fracture toughness.

Figure 8.30a shows a schematic representation of the effect of stress intensity, K, on the crack growth rate, da/dt, in the presence of either hydrogen induced cracking (HIC) or stress corrosion cracking (SCC). At high constant stress intensity, cracks grow at “critical” velocity above the fracture toughness value, Klc, in region EL. A corrosive environment may cause “subcritical” crack growth at a reduced rate above a threshold stress intensity below Klc. Subcritical crack growth may be caused by either HIC or SCC, and threshold values are labeled here Kmic and Klscc. The effects of the two on LEFM tests are difficult to distinguish, and both Klscc and K have sometimes been erroneously classified together as simply Klscc. HIC in high-strength alloys can readily be analyzed and measured by LEFM methods, but SCC in ductile alloys is more difficult because Klc is high and i^lscc is often quite low. High Klc requires very high specimen thickness, as explained above. Very low Klscc substituted for Klc in equation (3) relieves the thickness requirement somewhat, but experimental application of K even slightly above Klscc allows secondary cracks to initiate and grow outside the region of maximum plane strain in the test specimens, invalidating the LEFM analysis of the results.

The combined effects of fatigue and corrosion on crack growth rate is shown schematically in Figure 8.30b. For fatigue, the increment of crack growth during

|STRESS INTENSITY, Kt|log AK/|
|---|---|
|(a)|(b)|

FIGURE 8.30 Schematic relationship between stress intensity and crack growth rate (a) da/dt per unit time during stress corrosion cracking or hydrogen induced cracking and (b) da/dN per stress cycle during corrosion fatigue cracking.# 8.7 / Fracture Mechanics Testing

Each fatigue cycle, da/dN, is defined as the crack growth rate, which is plotted vs. the stress-intensity amplitude AK. Crack growth rate follows the well-known power-law relationship

—da/dN = C (AK) (4)

for both fatigue (no corrosion) and corrosion fatigue in region II. Ideally, Klc is reduced to threshold values Klth and KMc for fatigue and corrosion fatigue, respectively, below the slow crack growth region II. It is expected that Klcfc with corrosion is reduced below /sfIth. However, a very slow crack growth rate in region I is difficult to measure within reasonable laboratory time, and the threshold values are not easily identified experimentally.

# 8.7.2 Test Methods and Typical Results

Specimen designs and loading to satisfy the plane strain requirements of linear elastic fracture mechanics (LEFM) are numerous. Most specimen designs employ an air fatigue precrack at the root of a notch to form the sharpest possible defect and often side grooves to control the path of crack growth and enhance plane strain conditions. Most employ a loading configuration in which the stress and stress intensity either rise or decline continually as the crack grows during the test.

Historically, the rising-stress cantilever beam configuration, introduced by Brown and Beachem, was first used for LEFM analysis of hydrogen induced cracking (HIC) in high-strength alloys (Figure 8.31). In this method, a dead-weight load is hung from the end of the notched and side-grooved cantilever beam. The notched area of the specimen is enclosed in a vessel (cell) holding the corrosive solution. The stress intensity KY is given by

KY = (M = bending moment, B = specimen width, Bn = net specimen width subtracting side grooves, a = crack length, W = specimen depth.)

F(a/W) = 0.36 for a/W = 0.05

0.49 for a/W = 0.10

0.60 for a/W = 0.20

0.66 for a/W = 0.30

0.69 for a/W = 0.40

0.72 for a/W = 0.50

0.73 for a/W = 0.60 and larger.

As the crack grows (a increases), the net cross section decreases and the stress intensity increases during the test. When the initial stress intensity is above K ^ , the crack# Ch. 8 / Environmentally Induced Cracking

FIGURE 8.31 Schematic apparatus for cantilever beam testing for hydrogen induced cracking. (From B. F. Brown and C. D. Beachem, Corrosion Science, Vol. 5, 1965. Reprinted by permission, Pergamon Press.)

grows and the stress intensity continually rises until it reaches KX, when critical fast cracking rapidly completes specimen fracture. The microswitch in Figure 8.31 records failure time. As the initial stress intensity, KIb is reduced and approaches Kmc, cracking or failure time increases until it becomes very long at and below Kihc. The results are plotted as initial stress intensity versus failure time, which defines KMc, as shown in Figure 8.32.

FIGURE 8.32 Determination of KMc by cantilever beam testing.

The wedge-opening-loading (WOL) specimen shown in Figure 8.33 is loaded in a conventional screw or hydraulically activated test machine. The configuration of

TIME TO FAILURE (h)

NO_CONTENT_HERE# 8.7 / Fracture Mechanics Testing

FIGURE 8.33 Wedge opening loading (WOL) specimen configuration for fracture mechanics testing.

Figure 8.33 is sometimes referred to as a compact tension (CT) specimen. The stress intensity in the WOL specimen is given by:

* i = —1 . (5)
