Repository: AdbulrhmanEldeeb/q-a_making

# Markdown File Processor

This project processes Markdown files, extracts and processes their content, and saves the results as JSON files. It is designed to handle large-scale Markdown content efficiently, leveraging modular code structure, logging, and progress tracking.

## Features

- **Markdown Processing**: Extracts and processes content from Markdown files using a custom processing pipeline.
- **Chunking Support**: Splits large text into manageable chunks for better handling.
- **Error Handling**: Automatically retries with rotated API keys in case of rate limits or errors.
- **JSON Output**: Saves processed data as structured JSON files for downstream use.

File: parsed_data/Heat_Treatment-Principals_&_Technology- Sharma-pdf.md (part 14 of 24)
# HEAT TREATMENT
Low carbon steels with less than 0.10 percent carbon have excellent formability. For this reason, these steels are employed for general engineering constructional work involving severe cold deformation such as bending, rivetting and deep drawing. These steels, in the form of cold-rolled sheets, find applications in automobile, furniture and refrigerator industries. Tin cans, tin plates and galvanized sheets are some other applications of these cold-rolled sheets. Annealing plays an important role during the manufacture of cold-rolled sheets. The manufacturing process essentially consists of a combination of cold working and annealing treatment. In addition to using them as cold-rolled sheets, these steels are employed extensively as soft magnetic material. Though pure iron has excellent magnetic properties, i.e. high saturation induction, high permeability and low coercivity, its uses are limited because of high cost and low strength value as compared to low carbon steels. Removal of last traces of carbon from steel to convert it into pure iron is a costly process. Low carbon steels, which have lower saturation and poor permeability but higher coercivity (i.e. inferior magnetic properties as compared to pure iron), are extensively used due to low cost and higher strength values. These steels find applications such as for yokes in electrical machines and armature in switchgears. Low carbon steels as magnetic material are always subjected to the annealing heat treatment which ensures the attainment of optimum magnetic properties. This annealing differs from conventional annealing (see Section 5.2.1) in the sense that heat treatment temperature is significantly high (1000–1200°C) and holding time is considerably longer in this case. Such an annealing treatment results in alignment of magnetic domains.

Steels with 0.10–0.25 percent carbon possess high strength and toughness values. On case carburizing, these steels develop a hard and wear resistant case with a tough core. Carburized steel is always subjected to further heat treatment to refine case or core or both. These steels are very well suited for light duty general engineering purposes such as welded structures, rivetted structures, forgings and machined parts. Some typical applications include ship plates, boiler plates, cams, shafts, stay bolts, wheel hubs, brake housings and brake pedal levers. These steels are given normalizing heat treatment in order to improve machinability.

**Table 14.1: Chemical Compositions and Heat Treatment Temperatures of Two Types of Low Carbon Steels**
|Type of Steel|Chemical Composition|Heat Treatment Temperature|
|---|---|---|
|Low Carbon Steel (up to 0.10% C)| | |
|Low Carbon Steel (0.10% to 0.25% C)| | |# Heat Treatment of Commercial Steels

# Table 14.1 Heat Treatment Temperatures for a Few Low Carbon Steels

|Composition|Annealing temperature (ºC)|Normalizing temperature (ºC)|Hardening temperature (ºC)|Quenching medium|Carburizing temperature (ºC)|Refining treatment after carburizing temperature (ºC)|Tempering temperature (ºC)|
|---|---|---|---|---|---|---|---|
|0.10–0.15% C|880–930|880–930|770–800|Water|880–930|Heating to 760–780ºC, followed by water quenching|150–200|
|0.15–0.20% C|880–920|880–920|770–800|Water|880–930|Heating to 760–780ºC, followed by water quenching|150–200|

# Medium Carbon Steels

Steels with carbon varying from 0.25 percent to 0.65 percent are referred to as medium carbon steels. The response of these steels to heat treatment is much better than that of low carbon steels. In order to have maximum advantage, these steels are always used in heat treated condition. Depending on their response to heat treatment, medium carbon steels can be divided into two groups. The first group consists of steels with 0.25–0.35 percent carbon, whereas the second group consists of steels with 0.35–0.65 percent carbon. The response of the second group towards hardening treatment is excellent. The response of the first group is not very encouraging. It is for this reason that steels of the second group are generally used in hardened and tempered condition. The desired levels of strength, ductility and toughness can be obtained by a proper combination of hardening and tempering treatment for these steels. Normalizing treatment is employed for improving the machinability of steels included in the first group, whereas the machinability of the second group of steels is improved by annealing.

Steels of the first group are suitable for moderately stressed components. Typical applications include railway couplings, driving rings and flanges, hand tools, sockets, levers, cams, and tubes for bicycles, automobiles and aircraft. Steels of the second group have better strength than those of the first group due to higher carbon contents. For this reason, steels of the second group can be subjected to relatively higher stresses. These steels can be surface hardened by flame or induction hardening. Such hardened steels, in addition to hard and wear resistant cases have very tough cores. Typical applications include spindles of machine tools, gears, bolts, shafts, axles, pinions, cylinders, cylinder liners, cams, crank shafts, keys, machine tools, rifle barrels and ball mill balls. Chemical compositions and heat treatment temperatures of a number of medium carbon steels are given in Table 14.2.

# High Carbon Steels

The carbon content of high carbon steels generally varies from 0.65 percent to 1.5 percent. The higher the carbon, more is the strength with attendant brittleness. Therefore, steels with more than 1.3 percent carbon are rarely used in practice. These steels have poor fabricability, formability, machinability and weldability as compared to medium carbon steels. Machinability and formability can be improved to a great extent by a heat treatment process known as spheroidizing annealing (refer Section 5.3). The spheroidizing treatment results in reduction in# 212 Heat Treatment—Principles and Techniques

# Table 14.2 Heat Treatment Temperatures for Medium Carbon Steels

|Composition|Annealing temperature (ºC)|Normalizing temperature (ºC)|Hardening temperature (ºC)|Quenching medium|Tempering temperature (ºC)|
|---|---|---|---|---|---|
|0.25–0.30%C|880–900|880–900|850|Oil|500–650|
| | | |860|Water| |
|0.30–0.35%C|870–890|870–890|850|Oil|500–650|
| | | |840|Water| |
|0.35–0.40%C|860–880|860–880|840|Water|500–650|
| | | |860|Oil| |
|0.40–0.45%C|850–870|850–870|830|Water|500–650|
|0.45–0.50%C|840–860|840–860|830|Oil|500–650|
| | | |820|Water| |
| | | |820|Oil| |
|0.50–0.55%C|830–850|830–850|810|Water|500–650|
|0.55–0.60%C|820–840|820–840|810|Oil|500–650|
| | | |800|Water| |
| | | |800|Oil| |
|0.60–0.65%C|810–830|810–830|790|Water|500–650|

Strength and hardness values. However, the tendency towards brittleness is reduced considerably with attainment of a satisfactory level of ductility.

Steels with 0.65–1.00 percent carbon are frequently used for manufacturing springs. Two common methods adopted for fabricating springs are hot rolling and cold drawing. Springs made by hot rolling process are subjected to hardening and tempering treatment. Hardening and tempering temperatures depend on the chemical composition and final properties required in the spring. A hardness of Rockwell 56 to 60 on C-scale is obtained by hardening and tempering treatment. On account of their low hardenability (as compared to alloy steels), these carbon steels are used for light springs. The cold-drawn springs are generally made by first patenting (refer Section 5.10) the wire rod. The patented wire rod is then cold drawn. The magnitude of cold reduction depends on the final properties required in the spring. More the reduction, the higher is the strength obtained in the spring. Very high tensile strength values, say up to 2750 N/mm2, can be obtained by a combination of patenting and cold drawing processes. Tempering these steels at 200–250°C results in improvement in elastic limit. Higher tempering temperatures, say about 400°C, are required where service conditions demand enhanced toughness and ductility. Table 14.3 gives chemical compositions and heat treatment temperature of a few high carbon spring steels.

In addition to springs, high carbon steels are also utilized for making gauges, machine knives, piston rings, saws, cutting tools, chisels and hand tools. Heat treatment of these articles is discussed in Section 14.3.# Heat Treatment of Commercial Steels

# Table 14.3 Heat Treatment Temperatures for a Few High Carbon Spring Steels

|Composition|Annealing temperature (ºC)|Normalizing temperature (ºC)|Hardening temperature (ºC)|Quenching medium|Tempering temperature (ºC)|
|---|---|---|---|---|---|
|0.65–0.75% C|810–830|820–850|810–830|Oil or water (depending on Mn-contents and section thickness)|According to use; in general between 400–500|
|0.75–0.85% C|810–830|820–850|810–830|Oil or water (depending on Mn-contents and section thickness)|According to use; in general between 400–500|
|0.85–0.95% C|800–820|820–850|800–820|Oil or water (depending on Mn-contents and section thickness)|According to use; in general between 400–500|
|0.95–1.05% C|800–820|820–850|800–820|Oil or water (depending on Mn-contents and section thickness)|According to use; in general between 400–500|

Alloy steels are superior to plain carbon steels in several respects. Depending on the nature and amount of alloying element(s), alloy steels, in general, possess (i) better strength, hardness and ductility; (ii) higher fatigue and impact strengths; (iii) better resistance to grain growth and softening during tempering; (iv) excellent high and low temperature properties; (v) enhanced corrosion resistance and wear resistance; and (vi) better electrical and magnetic properties. In this section, general heat treatment practice for various alloy steels grouped on the basis of alloying element(s) present in the steel is analyzed.

Steels with more than 1.65 percent manganese are included in alloy steel group. Manganese in the range 1.65–1.90 percent is added to improve tensile strength, hardenability and hot workability of steel. Such an improvement in properties of steel is obtained at almost no extra cost or at marginal increase in cost as manganese is an inexpensive element. The presence of manganese also enhances the response of steel to heat treatment. Optimum mechanical properties in manganese steels are developed by heat treatment. Hardening and tempering treatment results in the best possible properties. However, normalizing treatment improves impact property and is frequently adopted for large forgings and castings.

Low carbon manganese steels (with manganese content ranging from 1.65 percent to 1.90 percent) are generally used for structural purposes in rolled condition without heat treatment. However, medium carbon steels with same range of manganese content are used in heat treated condition. Conventional quenching and tempering treatment gives the best possible mechanical properties. However, normalized steel possesses mechanical properties equivalent to hardened and tempered plain carbon steels of the same carbon content. Addition of small amounts of alloying elements such as vanadium or molybdenum imparts some additional desirable properties.# 214 Heat Treatment—Principles and Techniques

# Table 14.4 Heat Treatment Temperatures for Medium Carbon–Low Manganese Steels

|Composition*|Normalizing temperature (ºC)|Hardening temperature (ºC)|Quenching medium|Tempering temperature (ºC)|
|---|---|---|---|---|
|0.30–0.40% C, 1.70–2.00% Mn|850–880|830–860|Oil|530–670|
|0.30–0.40% C, 1.70–2.00% Mn, 0.20–0.35% Mo|860–890|830–860|Oil|530–670|
|0.85–0.95% C, 1.70–2.00% Mn|830–850|790–820|Oil|480–520|
|0.35–0.45% C, 1.70–2.00% Mn, 0.40–0.60% Cr, 0.08–0.15% V|860–890|840–870|Oil|530–670|

*Other constituents in these steels are 0.15–0.35% Si, 0.04% S (max) and 0.04% P (max).

Characteristics in these steels. A wide range of engineering components are manufactured from these steels. Applications include rails, gears, axles, connecting rods, crankshafts, bolts, nuts, studs, steering levers, aircraft fittings and gun barrels. Chemical compositions and heat treatment temperatures of important medium carbon manganese steels are contained in Table 14.4. High carbon low manganese steels (with manganese content ranging from 1.65 percent to 2.00 percent) constitute an important series of tool steels. This series is popularly known as non-deforming tool steels and has a general composition of 0.9 percent carbon and 1.80 percent manganese. The heat treatment given to these steels is oil quenching from 840°C, followed by tempering at 230°C. These steels possess hard surface, greater depth of hardness, keen cutting edge, high impact strength, and are free from expansion or shrinkage as compared to plain carbon steels of equivalent carbon content.

In spite of many advantages offered by manganese as an alloying element, manganese content in steels is either less than 2 percent or more than 10 percent. This is so because manganese induces tendency towards brittleness. Therefore, steels with 2–10 percent manganese are not in use. Exceptions are nickel substituted austenitic stainless steels.

# Figure 14.1

Microstructure of as-quenched Hadfield steel (1.4% C and 14.2% Mn) showing austenitic grains; water quenched from 1050°C (×100).# Heat Treatment of Commercial Steels

Hadfield steel (microstructure, Figure 14.1) is the only high manganese steel of commercial importance. Hadfield manganese steel contains 1.1–1.4 percent carbon and 11–14 percent manganese. When quenched in water, the structure produced is austenitic provided manganese to carbon ratio in the given Hadfield steel is 10 : 1. This steel, when suitably heat treated, possesses high strength, enhanced toughness and excellent wear resistance. The heat treatment of Hadfield steel consists of heating to about 1000°C, followed by water quenching. This treatment produces a non-magnetic austenitic structure. The steel is neither tempered nor used at elevated temperatures as heating to about 300°C will result in the precipitation of the carbides, which is not desirable. Sometimes, nickel or chromium are added to Hadfield steel to get better properties. Modified Hadfield steel is water quenched from a temperature of about 1050°C.

# Silicon Steels

Silicon is present in all steels. Only those steels which contain more than 0.6 percent silicon are termed silicon steels. These steels are characterized by improved elastic properties, excellent electrical and magnetic properties with enhanced resistance to scaling at high temperatures. Since silicon imparts brittleness to the steels, in straight silicon steels, the silicon content is restricted to about 5 percent. A steel with 3–4 percent silicon and less than 0.5 percent carbon is popularly known as electrical steel (microstructure, Figure 14.2). This steel is extensively used for manufacturing cores of electric motors, generators and transformers. For this reason, it is also known as transformer steel. It has higher coercive force than pure iron as silicon atoms go into solid solution and distort iron lattice. Eddy current losses are very low due to higher electrical resistivity of this steel. Carbon affects the properties of this steel adversely. As carbon content decreases, properties are improved; carbon-free iron-silicon alloy has the best properties. Excellent properties are derived from a coarse grained and textured structure. The texture is obtained by repeated cold rolling and annealing. For obtaining coarse grained structure, the steel is annealed at 1100–1200°C under hydrogen atmosphere. This heat treatment constitutes an important step in the manufacturing of cores. Transformer steel is also known as grain-oriented silicon steel. Steel with 1–2 percent silicon is referred to as dynamo steel.

Steels with about 2 percent silicon and 1 percent manganese with carbon varying from 0.50 percent to 0.70 percent are of great commercial importance. Properly heat treated steels of this category have high elastic limit and fatigue strength. For this reason, these steels are# 216 Heat Treatment—Principles and Techniques

Figure 14.3 Microstructure of oil-quenched silico-manganese spring steel showing tempered martensite. Oil quenched from 870°C and tempered at 450°C (× 1000).

Well suited for manufacturing springs (microstructure, Figure 14.3), and are widely used as leaf springs, coiled springs, chisels and punches. Some of the shapes into which the spring steels coiled from wires are formed, are given in Figure 14.4. The most frequently adopted heat treatment consists of austenitizing, oil quenching and tempering. Depending on the chemical composition, steel is oil-quenched from a temperature range 840–930°C. Tempering is done within the temperature range 400–550°C.

**Table 14.5 Chemical compositions and heat treatment of different grades of silico-manganese spring steels.**
|Grade|C|Si|Mn|Heat Treatment|
|---|---|---|---|---|
|Grade 1|0.60|1.50|0.80|Austenitizing at 870°C, Oil Quenching, Tempering at 450°C|
|Grade 2|0.70|1.20|0.90|Austenitizing at 850°C, Oil Quenching, Tempering at 500°C|
|Grade 3|0.80|1.00|1.00|Austenitizing at 840°C, Oil Quenching, Tempering at 550°C|

Figure 14.4 Various shaped forms of spring steels coiled from wire.# Heat Treatment of Commercial Steels

# Table 14.5 Heat Treatment Temperatures for Silico-Manganese (Spring) Steels

|Composition*|Normalizing temperature (ºC)|Hardening temperature (ºC)|Quenching medium|Tempering temperature (ºC)|
|---|---|---|---|---|
|0.45–0.55% C, 1.50–1.80% Si, 0.60–0.80% Mn|840–870|820–850|Water|470–500|
|0.55–0.65% C, 1.50–1.80% Si, 0.80–1.00% Mn|850–880|830–860|Oil|450–500|
|0.60–0.65% C, 1.80–2.20% Si, 0.60–0.90% Mn|850–870|830–850|Oil|400–500|
|0.60–0.70% C, 1.50–1.80% Si, 0.60–0.80% Mn|850–880|830–860|Oil|470–530|
|0.65–0.75% C, 2.40–2.80% Si, 0.60–0.90% Mn|840–870|820–850|Oil|400–500|

*Other constituents are 0.045% S (max) and 0.045% P (max).

# Low Carbon Low Chromium Steels

Low carbon (0.1–0.2% C), low chromium (0.5, 0.75 and 1.0% Cr) steels are generally case carburized. Increasing chromium contents increases the wear resistance of case. However, toughness in the core is somewhat reduced by increasing chromium contents. In order to have optimum properties, these carburized steels are used in heat treated condition. The purpose of post-carburizing heat treatment is to refine the case or core or both. Chemical compositions and heat treatment temperatures of three important types of low carbon low chromium steels are given in Table 14.6.

# Medium Carbon Low Chromium Steels

Medium carbon (0.35% C), low chromium (0.5% Cr) steel finds application in manufacturing gears, jaws of wrenches, machine gun barrels, axles and shafts. The most common heat treatment given to this steel is oil quenching/water quenching, followed by tempering. Heat treated steel has excellent wear resistance and satisfactory level of toughness. The quenching medium depends on the size of the component. Hardening is carried out at about 870°C. Steel with 0.5 percent carbon and 1.5 percent chromium is used for making springs and compressed air tools. This steel is oil-quenched from 850°C and tempered at about 300°C (or at any suitable temperature) so as to get a hardness number of about 44 on Rockwell C-scale. Table 14.7 summarizes the chemical compositions and heat treatment temperatures of some medium carbon low chromium steels.

# High Carbon Low Chromium Steels

High carbon, low chromium steels find numerous applications as tool steels. All such steels are, in general, used in heat treated condition. A steel with 0.9 percent carbon and 1.0 percent chromium (microstructure, Figure 14.5) is used for making twist drills, hacksaw blades, knives, hammers and similar products. The heat treatment cycle for this steel consists of heating to 810°C, oil quenching and tempering in the temperature range 250–300°C.# 218 Heat Treatment—Principles and Techniques

Figure 14.5 Microstructure of quenched and tempered steel containing 0.9% C and 1.0% Cr. Microstructure shows tempered martensite with some carbide particles. Oil quenched from 800°C and tempered at 200°C (× 1500).

# Table 14.6 Heat Treatment temperatures for Low Carbon–Low Chromium Steels (Carburizing Grades)

|Composition*|Normalizing temperature (ºC)|Hardening temperature (ºC)|Quenching medium|Carburizing temperature (ºC)|Refining temperature (ºC)|Tempering temperature (ºC)|
|---|---|---|---|---|---|---|
|0.12–0.18% C|880–930|760–780|Water|880–930|870–900|150–250|
|0.30–0.50% Cr, 0.30–0.50% Mn| | | | | | |
|0.15–0.20% C|870–920|760–780|Water|880–930|870–900|150–250|
|0.60–0.80% Cr, 0.60–0.80% Mn| | | | | | |
|0.15–0.20% C|850–880|780–820|Oil or water|900–930|870–900|150–250|
|0.80–1.10% Cr, 1.00–1.30% Mn| | | | | | |

*Other constituents are 0.10–0.35% Si, 0.05% S (max) and 0.05% P (max).

**AC = air cooling, OQ = oil quenching, WQ = water quenching.

A steel with 0.95–1.10 percent carbon and 1.3–1.6 percent chromium (microstructure, Figure 14.6) is comparatively an inexpensive variety used for making ball and roller bearings. This steel is most popularly known as ball bearing steel. It is spheroidized annealed in order to improve machinability. For heat treatment, it is oil quenched from 830°C to 840°C, followed by tempering at 150–160°C in order to achieve a hardness of 62 Rc. In fully heat treated condition, this steel has a high compressive strength and resistance to abrasion. Apart from ball# Heat Treatment of Commercial Steels

# Table 14.7 Heat Treatment Temperatures for Medium Carbon–Low Chromium Steels

|Composition*|Normalizing temperature (ºC)|Hardening temperature (ºC)|Quenching medium|Tempering temperature (ºC)|
|---|---|---|---|---|
|0.25–0.30% C, 0.80–1.20% Cr|860–880|860–880|Oil|400–550|
|0.30–0.35% C, 0.80–1.20% Cr|850–870|850–870|Oil|400–550|
|0.35–0.40% C, 0.80–1.20% Cr|840–860|840–860|Oil|200–650|
|0.40–0.45% C, 0.80–1.20% Cr|830–850|830–850|Oil|200–650|
|0.45–0.55% C, 1.00–1.40% Cr|830–880|830–880|Oil|400–550|

*Other constituents are 0.50–0.80% Mn, 0.15–0.40% Si, 0.04% S (max) and 0.04% P (max).

# Figure 14.6

Microstructure of ball bearing steel in (a) quenched and tempered condition, and (b) spheroidized condition, showing tempered martensite and undissolved carbides and globules of carbides, respectively (× 500).

and roller bearings, other applications include spindles, cold forming rolls and hardened machine parts. The purpose of chromium addition is to ensure attainment of required hardenability. Therefore, smaller sized components can be made of steels with lower chromium content. Two more popular grades of ball bearing steels contain 0.5 percent and 1.0 percent chromium, respectively. Table 14.8 gives compositions and heat treatment temperatures of typical ball bearing steels.# 220 Heat Treatment—Principles and Techniques

# Table 14.8 Heat Treatment Temperatures for Ball Bearing Steels

|Composition*|Hardening temperature (ºC)|Quenching medium|Minimum as-quenched hardness (on Rockwell C-scale)|Tempering temperature (ºC)|Hardness after tempering treatment (on Rockwell C-scale)|
|---|---|---|---|---|---|
|0.95–1.10% C|800–825|Oil|62|150–220|62–56|
|0.04–0.70% Cr, 0.95–1.10% C|825–840|Oil|62|150–300|62–50|
|0.60–1.20% Cr, 0.95–1.10% C|840–860|Oil|62|150–400|62–50|
|1.30–0.60% Cr| | | | | |

*Other constituents are 0.20–0.35% Si, 0.25–0.45% Mn, 0.025% S (max) and 0.025% P (max).

High carbon, low chromium steels are also used as hard magnetic material. Details of heat treatment of a few such steels are contained in Table 14.9.

The properties of low chromium steels can be improved significantly by the addition of alloying elements such as nickel, molybdenum, vanadium and tungsten. For this reason, complex steels like chromium-nickel, chromium-molybdenum, chromium-vanadium, and chromium-nickel-molybdenum are more commonly used in practice than straight low chromium steels. These steels are discussed in Sections 14.2.7–14.2.9.

# Table 14.9 Heat Treatment Temperatures for High Carbon–Low Chromium (Hard Magnetic) Steels

|Composition*|Normalizing treatment|Hardening treatment|Ageing treatment for stabilizing structure and magnetic properties|
|---|---|---|---|
|0.95–1.10% C, 1.30–1.60% Cr|Heating to 1000ºC for 5 minutes following by air cooling|Pre-heating to 500–600ºC; final heating to 850ºC for 10–15 minutes followed by oil quenching|5–8 hours ageing at 100ºC|
|0.95–1.10% C, 2.80–3.60% Cr|Heating to 1050ºC for 5 minutes following by air cooling|Preheating to 500–600ºC; final heating to 850ºC for 10–15 minutes followed by oil quenching|5–8 hours ageing at 100ºC|

*Other constituents are 0.20–0.40% Mn, 0.15–0.40% Si, 0.02% S (max) and 0.03% P (max).

Medium chromium and high chromium steels have a large number of applications, e.g. valve steels, tool steels, heat resisting steels and stainless steels. Heat treatment of these steels are discussed under respective heads.# Heat Treatment of Commercial Steels

# Nickel Steels

As compared to plain carbon steels, nickel steels are characterized by higher tensile strength and toughness values, improved fatigue strength, impact resistance and shear strength. Nickel steels require lower heat treatment temperatures than plain carbon steels, and hence less drastic quenching is needed for obtaining equivalent hardness values.

Low carbon (0.1–0.2% C), low nickel (2.5–3.5% Ni) steels are widely used for case carburizing as these steels have very good core toughness values. Another important group of carburizing nickel steel has slightly increased nickel contents, i.e. 3.5–5.0 percent, whereas carbon level remains the same, viz. 0.1–0.2 percent. These steels have better toughness and strength than those of 3 percent nickel steels but are more expensive. They are used for manufacturing wrist pins, pinions, engine cams, transmission gears, and other parts which are subjected to severe service conditions. Chemical compositions and heat treatment temperatures of a few low carbon, low nickel steels are given in Table 14.10.

**Table 14.10 Heat Treatment Temperatures for Low Carbon–Low Nickel (Carburizing Grade) Steels**
|Composition|Hardening temperature (ºC)|Quenching medium|Carburizing temperature (ºC)|Refining treatment|Tempering temperature (ºC)|
|---|---|---|---|---|---|
|0.10–0.15% C, 3.00–3.75% Ni|760–780|Oil|880–930|Heating to 850–880ºC followed by AC or OQ or WQ*|150–200|
|0.10–0.15% C, 3.75–4.50% Ni|760–780|Oil|880–930|Heating to 850–880ºC followed by AC or OQ or WQ|150–200|
|0.10–0.15% C, 4.50–5.50% Ni|760–780|Oil|880–930|Heating to 850–880ºC followed by AC or OQ or WQ|150–200|

*AC = air cooling, OQ = oil quenching, WQ = water quenching.

# Medium Carbon, Low Nickel Steels

Medium carbon, low nickel (2.5–3.5% Ni) steels are widely used for structural applications. These steels, when properly heat treated, have excellent shock resistance and tensile strength values. Optimum mechanical properties are obtained by hardening and tempering treatment. Hardening is carried out by quenching from 830°C to 860°C, using water or oil as quenching medium. Tempering is done in the range 550–650°C. Various applications of these steels include aeroplane parts, crankshafts, pinion shafts, propeller shafts, turbine shafts, pins, studs and bolts. Table 14.11 contains compositions and heat treatment temperatures of four important types of medium carbon, low nickel steels.

# High Carbon Nickel Steels

High carbon nickel steels are not very common since nickel is a graphitizer. However, high carbon nickel steels can be used with strong carbide formers.

For most of the applications, nickel is not added alone to the steel. It is generally added in conjunction with some other element(s). This is why nickel-chromium, nickel-molybdenum, and nickel-chromium-molybdenum steels are in more common use. This statement is true not only for steels with low nickel contents but also for high nickel containing steels such as valve.# 222 Heat Treatment—Principles and Techniques

# Table 14.11 Heat Treatment Temperatures for Medium Carbon–Low Nickel Steels

|Composition|Normalizing temperature (ºC)|Hardening temperature (ºC)|Quenching medium|Tempering temperature (ºC)|
|---|---|---|---|---|
|0.25–0.35% C, 3.25–3.75% Ni|810–830|810–830|Oil|550–650|
|0.25–0.35% C, 4.00–4.50% Ni|810–830|810–830|Oil, air|100–250|
|0.35–0.45% C, 1.00–1.50% Ni|820–850|820–850|Oil|550–650|
|0.35–0.45% C, 3.00–3.50% Ni|830–860|830–860|Oil|550–650|

steels, stainless steels and heat resisting steels. These (high nickel) steels are discussed in Sections 14.2.7–14.2.9.

# IRFPFS wolydenum2 teels

Properties of alloy steels can be improved significantly by the addition of molybdenum which improves hardenability, ductility, toughness and elevated temperature properties of the steel. Molybdenum inhibits grain growth and makes the steel less susceptible to temper brittleness. It forms complex carbides which are more stable than cementite. Therefore, molybdenum steels require higher heat treating temperatures.

As molybdenum is an expensive element, straight molybdenum steels, in general, do not contain more than 0.70 percent molybdenum. Three popular grades of molybdenum steels contain 0.15–0.30 percent, 0.30–0.45 percent and 0.45–0.70 percent molybdenum (micro-structure, Figure 14.7), respectively.

Low carbon grades of these steels are generally employed for case carburizing. In carburized steels, the main requirements are improved wear resistance of the case and good toughness of the core. These steels are used for shafts, transmission gears, bearing for gears, and bearing axles under moderate service conditions.

With higher carbon contents, these steels can be subjected to heavy duty applications such as coil spring, leaf spring and various other automobile and aeroplane parts.

# Figure 14.7

Microstructure of as-cast molybdenum steel (with 0.22% C and 0.60% Mo) showing a fine Widmänstatten structure of ferrite (× 500).# Heat Treatment of Commercial Steels

Heat treatment temperatures for molybdenum steels are generally 10–20°C higher than carbon steels of same carbon contents.

Typical examples of this class of steel include nickel-molybdenum, chromium-molybdenum and nickel-chromium-molybdenum steels. Molybdenum up to 2 percent is present in low alloy creep resisting steels, and up to 2–4 percent in austenitic stainless steels. Molybdenum containing austenitic stainless steels have properties which are superior to the austenitic stainless steels without molybdenum. In some of the tool steels, molybdenum is present in large proportions, say up to 10 percent.

# Chromium-Molybdenum Steels

The beneficial effects arising from the presence of chromium in steels are enhanced by addition of molybdenum. For this reason, about 0.25–0.65 percent molybdenum is added to low chromium steels. Applications of chromium-molybdenum are similar to those of corresponding chromium steels. Chromium-molybdenum steels have the added advantages of improved toughness and freedom from temper brittleness.

Low carbon, low chromium-molybdenum steels possess high tensile and creep strength. These steels are, in general, case nitrided. Applications of these steels include aircraft engine cylinders and lightly stressed wear resistant parts for aircraft and automobile construction. In Table 14.12, compositions and heat treatment temperatures of two important varieties of low carbon, low chromium-molybdenum steels are given. Figure 14.8 shows the microstructure of a low carbon, low chromium-molybdenum steel.

**Table 14.12 Heat Treatment Temperatures for Low Carbon, Low Chromium-Molybdenum (Case Nitriding Grade)**
|Composition*|Normalizing temperature (ºC)|Hardening temperature (ºC)|Quenching medium|Tempering temperature (ºC)|Nitriding temperature (ºC)|
|---|---|---|---|---|---|
|0.10–0.20% C, 3.00–3.50% Cr 0.45–0.65% Mo|880–910|880–910|Oil|550–750|520–550|
|0.20–0.30% C, 3.00–3.50% Cr, 0.45–0.65% Mo|880–910|880–910|Oil|550–750|520–550|

*Other constituents are 0.10–0.35% Si, 0.40–0.70% Mn, 0.04% S (max) and 0.04% P (max).

Medium carbon, low chromium-molybdenum steels have high strength, ductility, and good shock resistance. These steels are used for making axles, shafts, connecting rods and other moderately stressed components. They can also be subjected to induction hardening. Table 14.13 summarizes the compositions and heat treatment temperatures of some medium carbon, low chromium-molybdenum steels.

High carbon, low chromium-molybdenum steels are used as cold-worked tool steels. The heat treatment of these steels will be discussed under this group (see Section 14.3.6). High chromium-molybdenum steels find numerous applications. Low carbon and medium carbon, high chromium-molybdenum steels are used as stainless, heat resisting, and valve steels.# 224 Heat Treatment—Principles and Techniques

Carbon, high chromium-molybdenum steels are used extensively for making drawing dies, bushings, shear blades, punches and cold forming rolls.

Figure 14.8 Microstructure of as-cast low carbon low chromium-molybdenum steel (0.25% C, 3.0% Cr and 0.5% Mo) showing degenerated pearlite (× 500).

# Table 14.13 Heat Treatment Temperatures for Medium Carbon, Low Chromium-Molybdenum Steels

|Composition*|Annealing temperature (ºC)|Normalizing temperature (ºC)|Hardening temperature (ºC)|Quenching medium|Tempering temperature (ºC)|
|---|---|---|---|---|---|
|0.25–0.35% C, 0.80–1.10% Cr 0.15–0.25% Mo|860–890|860–890|860–890|Oil|450–650|
|0.30–0.40% C, 0.80–1.10% Cr 0.15–0.25% Mo|860–880|860–880|860–880|Oil|200–250|
|0.30–0.40% C, 1.60–1.90% Cr 0.15–0.25% Mo|850–870|850–870|850–870|Oil|550–650|
|0.35–0.45% C, 0.90–1.20% Cr, 0.20–0.35% Mo|850–880|850–880|850–880|Oil|550–700|

*Other constituents are 0.10–0.35% Si and 0.50–0.80% Mn.

Molybdenum, when added to nickel steels, improves hardenability, ductility and toughness. It also checks grain growth and reduces the tendency towards temper brittleness. Applications of# Heat Treatment of Commercial Steels

Nickel-molybdenum steels are similar to those of corresponding nickel steels. Heat treatment temperatures are marginally higher, say about 10°C, than the corresponding nickel steels.

# Nickel-Chromium Steels

Nickel-chromium steels have almost all possible advantages and minimum possible disadvantages due to the presence of both the elements. Depending on the chemical composition, these steels exhibit enhanced mechanical properties, excellent corrosion and oxidation resistance, high temperature strength and unique physical properties.

Low carbon, 1.25 percent nickel, 0.75 percent chromium steels are case carburized. In this condition, it has a hard wear resistant case and a tough core. Typical applications are gears, shafts, levers, bearings and races. Low carbon, nickel-chromium steels with 2.0 percent nickel and 0.90 percent chromium have properties which are superior to low carbon, nickel-chromium steels containing 1.25 percent nickel and 0.75 percent chromium. Low carbon steels with about 3.50 percent nickel and 1.50 percent chromium have unusually high hardenability. These steels, when case carburized, possess very hard wear resistant surface with a very tough core. Mechanical properties can be varied over a sufficiently large range with varying heat treatment. The few applications include case hardened gears and pinions, heavy heat treated parts and spline shafts.

# Table 14.14 Heat Treatment Temperatures for Low Carbon, Nickel-Chromium (Carburizing Grade) Steels

|Composition|Normalizing temperature (ºC)|Hardening temperature (ºC); quenching medium|Tempering temperature (ºC)|Carburizing temperature (ºC)|Refining temperature (ºC); quenching medium|
|---|---|---|---|---|---|
|0.10–0.15% C, 2.75–3.50% Ni<br/>0.25–0.40% Cr|850–880|760–780; water|150–250|880–930|850–880; air, oil or water|
|0.10–0.15% C, 3.00–3.75% Ni<br/>0.60–1.10% Cr|850–880|760–780; oil|150–250|880–930|850–880; air, oil or water|
|0.10–0.15% C, 4.50–5.00% Ni<br/>0.25–0.40% Cr|850–880|760–780; oil|150–250|880–930|850–880; air, oil or water|
|0.10–0.15% C, 4.00–4.50% Ni<br/>1.00–1.50% Cr|850–880|760–780; oil|150–250|880–930|850–880; air, oil or water|

Medium carbon, 1.25 percent nickel, 0.75 percent chromium steels are hardenable to greater depths than low carbon steels. These steels are used in heat treated condition. One common heat treatment is oil quenching and tempering. Some applications of these steels include crank shafts, propeller shafts, drilling equipment parts and parts of earth moving.# 226 Heat Treatment—Principles and Techniques

Medium carbon, 2.0 percent nickel, 0.90 percent chromium steels have better properties than low carbon and medium carbon, 1.25 percent nickel, 0.75 percent chromium steels. Medium carbon steels with 3.50 percent nickel and 1.50 percent chromium have better mechanical properties because of their high alloy contents. Their properties can be improved by hardening and tempering treatment. In hardened and tempered condition, these steels possess extraordinarily high toughness. For this reason, these steels are employed for heavy duty applications such as highly stressed components in aircrafts and automobiles. Table 14.15 gives the compositions and heat treatment temperatures of some commercially important medium carbon, nickel-chromium steels.

# Table 14.15 Heat Treatment Temperatures for Medium Carbon, Nickel-Chromium Steels

|Composition|Normalizing temperature (ºC)|Hardening temperature (ºC)|Quenching medium|Tempering temperature (ºC)|
|---|---|---|---|---|
|0.30–0.40% C 1.40–1.70% Ni, 0.40–0.70% Cr|850–880|830–850|Oil|550–600|
|0.30–0.40% C, 2.30–2.70% Ni, 0.60–0.90% Cr|840–870|810–840|Oil|550–650|
|0.25–0.35% C, 3.25–3.75% Ni, 0.60–0.90% Cr|830–860|810–830|Oil|525–675|
|0.30–0.40% C, 4.25–4.75% Ni, 1.10–1.40% Cr|830–850|810–830|Oil|525–600|

High carbon, nickel-chromium steels are not very common. High nickel-chromium steels constitute the well known series of austenitic stainless steels. High nickel-chromium steels are also used as heat resisting and valve steels.

Nickel-chromium-molybdenum steels are sometimes referred to as triple alloy steels. Due to the presence of three alloying elements, these steels have properties which are superior to corresponding double alloy steels, i.e. nickel-chromium, chromium-molybdenum or nickel-molybdenum steels. Low carbon grades of these steels are generally case carburized. Case carburized steels are characterized by very high case hardness and core toughness. These steels are suitable for manufacturing gears, gudgeon pins, shafts, levers, cam shafts, drive wheels, clutch plates, collets and valve rockers. Table 14.16 summarizes compositions and heat treatment schedule of a few carburizing grades of low carbon, low nickel-chromium-molybdenum steels. The microstructure of a low carbon, triple alloy steel is shown in Figure 14.9.# Heat Treatment of Commercial Steels

Figure 14.9 Microstructure of normalized low carbon nickel-chromium-molybdenum steel (0.18% C, 0.60% Ni, 0.55% Cr and 0.22% Mo) showing pearlite and ferrite; normalized from 850°C (× 500).

Medium carbon, low alloy steels have good strength and ductility. The response of these steels to heat treatment is excellent and a wide range of mechanical properties can be attained with the help of suitable heat treatment(s). A general engineering purpose steel has 0.35–0.45 percent carbon, 1.30–1.80 percent nickel, 0.9–1.4 percent chromium, and 0.20–0.35 percent molybdenum. This steel possesses good strength, ductility, toughness and hardenability. Properly heat treated steel has very good resistance to wear and shock. Typical uses include axle shafts, bolts and studs, high duty engine connecting rods and high temperature bolts and oil refining and steam installations.
