Repository: AdbulrhmanEldeeb/q-a_making

# Markdown File Processor

This project processes Markdown files, extracts and processes their content, and saves the results as JSON files. It is designed to handle large-scale Markdown content efficiently, leveraging modular code structure, logging, and progress tracking.

## Features

- **Markdown Processing**: Extracts and processes content from Markdown files using a custom processing pipeline.
- **Chunking Support**: Splits large text into manageable chunks for better handling.
- **Error Handling**: Automatically retries with rotated API keys in case of rate limits or errors.
- **JSON Output**: Saves processed data as structured JSON files for downstream use.

File: parsed_data/Materials_Science_Engineering_Introduction_by_William_Callister.md (part 14 of 62)
|Germanium|Ge|32|72.64|5.32|Dia. cubic|0.122|0.053|4|937|
|Gold|Au|79|196.97|19.32|FCC|0.144|0.137|1|1064|
|Helium|He|2|4.003|—|—|—|—|Inert|272 (at 26 atm)|
|Hydrogen|H|1|1.008|—|—|—|0.154|1|259|
- resilience
- yielding
- engineering stress
- safe stress
- yield strength# REFERENCES

ASM Handbook, Vol. 8, Mechanical Testing and Evaluation, ASM International, Materials Park, OH, 2000.

Bowman, K., Mechanical Behavior of Materials, Wiley, Hoboken, NJ, 2004.

Boyer, H. E. (Editor), Atlas of Stress–Strain Curves, 2nd edition, ASM International, Materials Park, OH, 2002.

Chandler, H. (Editor), Hardness Testing, 2nd edition, ASM International, Materials Park, OH, 2000.

Courtney, T. H., Mechanical Behavior of Materials, 2nd edition, Waveland Press, Long Grove, IL, 2005.

Davis, J. R. (Editor), Tensile Testing, 2nd edition, ASM International, Materials Park, OH, 2004.

Dieter, G. E., Mechanical Metallurgy, 3rd edition, McGraw-Hill, New York, 1986.

Dowling, N. E., Mechanical Behavior of Materials, 3rd edition, Prentice Hall (Pearson Education), Upper Saddle River, NJ, 2007.

Hosford, W. F., Mechanical Behavior of Materials, Cambridge University Press, New York, 2005.

Meyers, M. A., and K. K. Chawla, Mechanical Behavior of Materials, 2nd edition, Cambridge University Press, New York, 2009.

# QUESTIONS AND PROBLEMS

Problem available (at instructor’s discretion) in WileyPLUS

# Concepts of Stress and Strain

6.1 Using mechanics-of-materials principles (i.e., equations of mechanical equilibrium applied to a free-body diagram), derive Equations 6.4a and 6.4b.

6.2 (a) Equations 6.4a and 6.4b are expressions for normal (s¿) and shear (t¿) stresses, respectively, as a function of the applied tensile stress (s) and the inclination angle of the plane on which these stresses are taken (u of Figure 6.4). Make a plot showing the orientation parameters of these expressions (i.e., cos2 u and sin u cos u) versus u.

(b) From this plot, at what angle of inclination is the normal stress a maximum?

(c) At what inclination angle is the shear stress a maximum?

# Stress–Strain Behavior

6.3 A specimen of copper having a rectangular cross section 15.2 mm * 19.1 mm (0.60 in. * 0.75 in.) is pulled in tension with 44,500 N (10,000 lb) force, producing only elastic deformation. Calculate the resulting strain.

6.4 A cylindrical specimen of a nickel alloy having an elastic modulus of 207 GPa (30 * 106 psi) and an original diameter of 10.2 mm (0.40 in.) experiences only elastic deformation when a tensile load of 8900 N (2000 lb) is applied. Compute the maximum length of the specimen before deformation if the maximum allowable elongation is 0.25 mm (0.010 in.).

6.5 An aluminum bar 125 mm (5.0 in.) long and having a square cross section 16.5 mm (0.65 in.) on an edge is pulled in tension with a load of 66,700 N (15,000 lb) and experiences an elongation of 0.43 mm (1.7 * 10-2 in.). Assuming that the deformation is entirely elastic, calculate the modulus of elasticity of the aluminum.

6.6 Consider a cylindrical nickel 4 mm (1200 in.) wire 2.0 mm (0.08 in.) in diameter and 3 * 10 long. Calculate its elongation when a load of 300 N (67 lb) is applied. Assume that the deformation is totally elastic.

6.7 For a brass alloy, the stress at which plastic deformation begins is 345 MPa (50,000 psi), and the modulus of elasticity is 103 GPa (15.0 * 106 psi). (a) What is the maximum load that can be applied to a specimen with a cross-sectional area of 130 mm2 (0.2 in.2) without plastic deformation? (b) If the original specimen length is 76 mm (3.0 in.), what is the maximum length to which it can be stretched without causing plastic deformation?

6.8 A cylindrical rod of steel (E = 207 GPa, 30 * 106 psi) having a yield strength of 310 MPa (45,000 psi) is to be subjected to a load of 11,100 N (2500 lb). If the length of the rod is 500 mm (20.0 in.), what must be the diameter to allow an elongation of 0.38 mm (0.015 in.)?

6.9 Compute the elastic moduli for the following metal alloys, whose stress–strain behaviors may be observed in the Tensile Tests module of Virtual Materials Science and Engineering (VMSE): (a) titanium, (b) tempered steel, (c) aluminum, and (d) carbon steel. How do these values compare with those presented in Table 6.1 for the same metals?

6.10 Consider a cylindrical specimen of a steel alloy (Figure 6.22) 8.5 mm (0.33 in.) in diameter and 80 mm (3.15 in.) long that is pulled in tension. Determine its elongation when a load of 65,250 N (14,500 lb) is applied.

6.11 Figure 6.23 shows the tensile engineering stress–strain curve in the elastic region for a gray cast iron. Determine (a) the tangent modulus at 25 MPa (3625 psi) and (b) the secant modulus taken to 35 MPa (5000 psi).# Chapter 6

# Mechanical Properties of Metals

|Stress (MPa)| | | | | | | |
|---|---|---|---|---|---|---|---|
|60|2000|300| | | | | |
|50| |200|30| | | | |
|40|1000|100|20| | | | |
|30| |100|10| | | | |
|20| | | | | | | |
|10| | | | | | | |
|0|0.000|0|0.005|0.010|0.015|Strain| |
|0.000|0.020|0.040|0.060|0.080|Strain| | |

Figure 6.22 Tensile stress–strain behavior for an alloy steel.

Figure 6.23 Tensile stress–strain behavior for a gray cast iron.

# 6.12

As noted in Section 3.15, for single crystals of some substances, the physical properties are anisotropic—that is, they depend on crystallographic direction. One such property is the modulus of elasticity. For cubic single crystals, the modulus of elasticity in a general [uvw] direction, Euvw, is described by the relationship:

Euvw = E81009 - 3aE81009 - E81119b / (a2b2 + b2g2 + g2a2) (6.30)

where E81009 and E81119 are the moduli of elasticity in the [100] and [111] directions, respectively; a, b, and g are the cosines of the angles between [uvw] and the respective [100], [010], and [001] directions. Verify that the E81109 values for aluminum, copper, and iron in Table 3.4 are correct.

# 6.13

In Section 2.6, it was noted that the net bonding energy EN between two isolated positive and negative ions is a function of interionic distance r:

EN = A/r + B/rn (6.31)

where A, B, and n are constants for the particular ion pair. Equation 6.31 is also valid for the bonding energy between adjacent ions in solid materials. The modulus of elasticity E is proportional to the slope of the interionic force–separation curve at the equilibrium interionic separation; that is, dF/dr = E.

# 6.14

Using the solution to Problem 6.13, rank the magnitudes of the moduli of elasticity for the following hypothetical X, Y, and Z materials from the greatest to the least. The appropriate A, B, and n parameters (Equation 6.31) for these three materials are shown in the following table; they yield EN in units of electron volts and r in nanometers:

|Material|A|B|n|
|---|---|---|---|
|X|1.5|7.0 * 10-6|8|
|Y|2.0|1.0 * 10-5|9|
|Z|3.5|4.0 * 10-6|7|# Questions and Problems

# Elastic Properties of Materials

# 6.15

A cylindrical specimen of steel having a diameter of 15.2 mm (0.60 in.) and length of 250 mm (10.0 in.) is deformed elastically in tension with a force of 48,900 N (11,000 lb). Using the data contained in Table 6.1, determine the following:

- (a) The amount by which this specimen will elongate in the direction of the applied stress.
- (b) The change in diameter of the specimen. Will the diameter increase or decrease?

# 6.16

A cylindrical bar of aluminum 19 mm (0.75 in.) in diameter is to be deformed elastically by application of a force along the bar axis. Using the data in Table 6.1, determine the force that produces an elastic reduction of 2.5 * 10-3 mm (1.0 * 10-4 in.) in the diameter.

# 6.17

A cylindrical specimen of a metal alloy 10 mm (0.4 in.) in diameter is stressed elastically in tension. A force of 15,000 N (3370 lb) produces a reduction in specimen diameter of 7 * 10-3 mm (2.8 * 10-4 in.). Compute Poisson’s ratio for this material if its elastic modulus is 100 GPa (14.5 * 106 psi).

# 6.18

A cylindrical specimen of a hypothetical metal alloy is stressed in compression. If its original and final diameters are 30.00 and 30.04 mm, respectively, and its final length is 105.20 mm, compute its original length if the deformation is totally elastic. The elastic and shear moduli for this alloy are 65.5 and 25.4 GPa, respectively.

# 6.19

Consider a cylindrical specimen of some hypothetical metal alloy that has a diameter of 10.0 mm (0.39 in.). A tensile force of 1500 N (340 lb) produces an elastic reduction in diameter of 6.7 * 10-5 mm (2.64 * 10-4 in.). Compute the elastic modulus of this alloy, given that Poisson’s ratio is 0.35.

# 6.20

A brass alloy is known to have a yield strength of 240 MPa (35,000 psi), a tensile strength of 310 MPa (45,000 psi), and an elastic modulus of 110 GPa (16.0 * 106 psi). A cylindrical specimen of this alloy 15.2 mm (0.60 in.) in diameter and 380 mm (15.0 in.) long is stressed in tension and found to elongate 1.9 mm (0.075 in.). On the basis of the information given, is it possible to compute the magnitude of the load necessary to produce this change in length? If so, calculate the load; if not, explain why.

# 6.21

A cylindrical metal specimen 15.0 mm (0.59 in.) in diameter and 150 mm (5.9 in.) long is to be subjected to a tensile stress of 50 MPa (7250 psi); at this stress level, the resulting deformation will be totally elastic.

- (a) If the elongation must be less than 0.072 mm (2.83 * 10-3 in.), which of the metals in Table 6.1 are suitable candidates? Why?
- (b) If, in addition, the maximum permissible diameter decrease is 2.3 * 10-5 mm (9.1 * 10-6 in.) when the tensile stress of 50 MPa is applied, which of the metals that satisfy the criterion in part (a) are suitable candidates? Why?

# 6.22

A cylindrical metal specimen 10.7000 mm in diameter and 95.000 mm long is to be subjected to a tensile force of 6300 N; at this force level, the resulting deformation will be totally elastic.

- (a) If the final length must be less than 95.040 mm, which of the metals in Table 6.1 are suitable candidates? Why?
- (b) If, in addition, the diameter must be no greater than 10.698 mm while the tensile force of 6300 N is applied, which of the metals that satisfy the criterion in part (a) are suitable candidates? Why?

# 6.23

Consider the brass alloy for which the stress–strain behavior is shown in Figure 6.12. A cylindrical specimen of this material 10.0 mm (0.39 in.) in diameter and 101.6 mm (4.0 in.) long is pulled in tension with a force of 10,000 N (2250 lb). If it is known that this alloy has a value for Poisson’s ratio of 0.35, compute (a) the specimen elongation and (b) the reduction in specimen diameter.

# 6.24

A cylindrical rod 120 mm long and having a diameter of 15.0 mm is to be deformed using a tensile load of 35,000 N. It must not experience either plastic deformation or a diameter reduction of more than 1.2 * 10-2 mm. Of the following materials listed, which are possible candidates? Justify your choice(s).

|Material|Modulus of Elasticity (GPa)|Yield Strength (MPa)|Poisson’s Ratio|
|---|---|---|---|
|Aluminum alloy|70|250|0.33|
|Titanium alloy|105|850|0.36|
|Steel alloy|205|550|0.27|
|Magnesium alloy|45|170|0.35|# Chapter 6

# Mechanical Properties of Metals

# 6.25

A cylindrical rod 500 mm (20.0 in.) long and having a diameter of 12.7 mm (0.50 in.) is to be subjected to a tensile load. If the rod is to experience neither plastic deformation nor an elongation of more than 1.3 mm (0.05 in.) when the applied load is 29,000 N (6500 lb), which of the four metals or alloys listed in the following table are possible candidates? Justify your choice(s).

(a) Compute the magnitude of the load necessary to produce an elongation of 2.25 mm (0.088 in.).

(b) What will be the deformation after the load has been released?

# 6.30

A cylindrical specimen of stainless steel having a diameter of 12.8 mm (0.505 in.) and a gauge length of 50.800 mm (2.000 in.) is pulled in tension. Use the load–elongation characteristics shown in the following table to complete parts (a) through (f).

|Material|Modulus of Elasticity (GPa)|Yield Strength (MPa)|Tensile Strength (MPa)|Load (N)|Load (lbf)|Length (mm)|Length (in.)|
|---|---|---|---|---|---|---|---|
|Aluminum alloy|70|255|420|0|0|50.800|2.000|
|Brass alloy|100|345|420|12,700|2,850|50.825|2.001|
|Copper|110|210|275|25,400|5,710|50.851|2.002|
|Steel alloy|207|450|550|38,100|8,560|50.876|2.003|
| | | | |50,800|11,400|50.902|2.004|
| | | | |76,200|17,100|50.952|2.006|
| | | | |89,100|20,000|51.003|2.008|
| | | | |92,700|20,800|51.054|2.010|
| | | | |102,500|23,000|51.181|2.015|
| | | | |107,800|24,200|51.308|2.020|
| | | | |119,400|26,800|51.562|2.030|
| | | | |128,300|28,800|51.816|2.040|
| | | | |149,700|33,650|52.832|2.080|
| | | | |159,000|35,750|53.848|2.120|
| | | | |160,400|36,000|54.356|2.140|
| | | | |159,500|35,850|54.864|2.160|
| | | | |151,500|34,050|55.880|2.200|
| | | | |124,700|28,000|56.642|2.230|

# 6.26

Figure 6.22 shows the tensile engineering stress–strain behavior for a steel alloy.

(a) What is the modulus of elasticity?

(b) What is the proportional limit?

(c) What is the yield strength at a strain offset of 0.002?

(d) What is the tensile strength?

# 6.27

A cylindrical specimen of a brass alloy having a length of 100 mm (4 in.) must elongate only 5 mm (0.2 in.) when a tensile load of 100,000 N (22,500 lb) is applied. Under these circumstances, what must be the radius of the specimen? Consider this brass alloy to have the stress–strain behavior shown in Figure 6.12.

# 6.28

A load of 140,000 N (31,500 lb) is applied to a cylindrical specimen of a steel alloy (displaying the stress–strain behavior shown in Figure 6.22) that has a cross-sectional diameter of 10 mm (0.40 in.).

(a) Will the specimen experience elastic and/or plastic deformation? Why?

(b) If the original specimen length is 500 mm (20 in.), how much will it increase in length when this load is applied?

# 6.29

A bar of a steel alloy that exhibits the stress–strain behavior shown in Figure 6.22 is subjected to a tensile load; the specimen is 375 mm (14.8 in.) long and has a square cross section 5.5 mm (0.22 in.) on a side.

# 6.31

A specimen of magnesium having a rectangular cross section of dimensions 3.2 mm * 19.1 mm is deformed in tension. Using the load–elongation data shown in the following table, complete parts (a) through (f).# Questions and Problems

# 6.34

|Load|Length|in.|mm|
|---|---|---|---|
|0|0|2.500|63.50|
|310|1380|2.501|63.53|
|625|2780|2.502|63.56|
|1265|5630|2.505|63.62|
|1670|7430|2.508|63.70|
|1830|8140|2.510|63.75|
|2220|9870|2.525|64.14|
|2890|12,850|2.575|65.41|
|3170|14,100|2.625|66.68|
|3225|14,340|2.675|67.95|
|3110|13,830|2.725|69.22|
|2810|12,500|2.775|70.49|

(a) the approximate yield strength (0.002 strain offset)

(b) the tensile strength

(c) the approximate ductility, in percent elongation

How do these values compare with those for the oil-quenched and tempered 4140 and 4340 steel alloys presented in Table B.4 of Appendix B?

# 6.35

For the aluminum alloy whose stress–strain behavior can be observed in the Tensile Tests module of VMSE, determine the following:

(a) the approximate yield strength (0.002 strain offset)

(b) the tensile strength

(c) the approximate ductility, in percent elongation

How do these values compare with those for the 2024 aluminum alloy (T351 temper) presented in Table B.4 of Appendix B?

# 6.36

For the (plain) carbon steel alloy whose stress–strain behavior can be observed in the Tensile Tests module of VMSE, determine the following:

(a) the approximate yield strength

(b) the tensile strength

(c) the approximate ductility, in percent elongation

# 6.37

A cylindrical metal specimen having an original diameter of 12.8 mm (0.505 in.) and gauge length of 50.80 mm (2.000 in.) is pulled in tension until fracture occurs. The diameter at the point of fracture is 8.13 mm (0.320 in.), and the fractured gauge length is 74.17 mm (2.920 in.). Calculate the ductility in terms of percent reduction in area and percent elongation.

# 6.38

Calculate the moduli of resilience for the materials having the stress–strain behaviors shown in Figures 6.12 and 6.22.

# 6.39

Determine the modulus of resilience for each of the following alloys:

|Material|Yield Strength|
|---|---|
|Steel alloy|830 MPa (120,000 psi)|
|Brass alloy|380 MPa (55,000 psi)|
|Aluminum alloy|275 MPa (40,000 psi)|
|Titanium alloy|690 MPa (100,000 psi)|

Use the modulus of elasticity values in Table 6.1.# Chapter 6

# Mechanical Properties of Metals

# 6.40

A steel alloy to be used for a spring application must have a modulus of resilience of at least 2.07 MPa (300 psi). What must be its minimum yield strength?

# 6.41

Using data found in Appendix B, estimate the modulus of resilience (in MPa) of cold-rolled 17-7PH stainless steel.

# True Stress and Strain

# 6.42

Show that Equations 6.18a and 6.18b are valid when there is no volume change during deformation.

# 6.43

Demonstrate that Equation 6.16, the expression defining true strain, may also be represented by

PT = ln(A0b/Ai)

when the specimen volume remains constant during deformation. Which of these two expressions is more valid during necking? Why?

# 6.44

Using the data in Problem 6.30 and Equations 6.15, 6.16, and 6.18a, generate a true stress–true strain plot for stainless steel. Equation 6.18a becomes invalid past the point at which necking begins; therefore, measured diameters are given in the following table for the last three data points, which should be used in true stress computations.

|Load|N|lbf|Length|mm|in.|Diameter|mm|in.|
|---|---|---|---|---|---|---|---|---|
|159,500|35,850|54.864|2.160|12.22|0.481| | | |
|151,500|34,050|55.880|2.200|11.80|0.464| | | |
|124,700|28,000|56.642|2.230|10.65|0.419| | | |

# 6.45

A tensile test is performed on a metal specimen, and it is found that a true plastic strain of 0.16 is produced when a true stress of 500 MPa (72,500 psi) is applied; for the same metal, the value of K in Equation 6.19 is 825 MPa (120,000 psi). Calculate the true strain that results from the application of a true stress of 600 MPa (87,000 psi).

# 6.46

For some metal alloy, a true stress of 345 MPa (50,000 psi) produces a plastic true strain of 0.02. How much does a specimen of this material elongate when a true stress of 415 MPa (60,000 psi) is applied if the original length is 500 mm (20 in.)? Assume a value of 0.22 for the strain-hardening exponent, n.

# 6.47

The following true stresses produce the corresponding true plastic strains for a brass alloy:

|True Stress (psi)|True Strain|
|---|---|
|60,000|0.15|
|70,000|0.25|

What true stress is necessary to produce a true plastic strain of 0.21?

# 6.48

For a brass alloy, the following engineering stresses produce the corresponding plastic engineering strains prior to necking:

|Engineering Stress (MPa)|Engineering Strain|
|---|---|
|315|0.105|
|340|0.220|

On the basis of this information, compute the engineering stress necessary to produce an engineering strain of 0.28.

# 6.49

Find the toughness (or energy to cause fracture) for a metal that experiences both elastic and plastic deformation. Assume Equation 6.5 for elastic deformation, that the modulus of elasticity is 103 GPa (15 * 106 psi), and that elastic deformation terminates at a strain of 0.007. For plastic deformation, assume that the relationship between stress and strain is described by Equation 6.19, in which the values for K and n are 1520 MPa (221,000 psi) and 0.15, respectively. Furthermore, plastic deformation occurs between strain values of 0.007 and 0.60, at which point fracture occurs.

# 6.50

For a tensile test, it can be demonstrated that necking begins when

dsT/dPT = sT (6.32)

Using Equation 6.19, determine an expression for the value of the true strain at this onset of necking.

# 6.51

Taking the logarithm of both sides of Equation 6.19 yields

log sT = log K + n log PT (6.33)

Thus, a plot of log sT versus log PT in the plastic region to the point of necking should yield a straight line having a slope of n and an intercept (at log sT = 0) of log K. Using the appropriate data tabulated in Problem 6.30, make a plot of log sT versus log PT and determine the values of n and K. It will be necessary to convert engineering stresses and strains to true stresses and strains using Equations 6.18a and 6.18b.

# Elastic Recovery after Plastic Deformation

# 6.52

A cylindrical specimen of a brass alloy 10.0 mm (0.39 in.) in diameter and 120.0 mm (4.72 in.) long is pulled in tension with a force of 11,750 N (2640 lb); the force is subsequently released.

(a) Compute the final length of the specimen at this time. The tensile stress–strain behavior for this alloy is shown in Figure 6.12.# Questions and Problems

(b) Compute the final specimen length when the load is increased to 23,500 N (5280 lb) and then released.

| | |47.3|48.7|47.1|
|---|---|---|---|---|
| | |52.1|50.0|50.4|
| | |45.6|46.2|45.9|
| | |49.9|48.3|46.4|
| |3.2 mm|47.6|51.1|48.5|
| | |50.4|46.7|49.7|

6.53 A steel alloy specimen having a rectangular cross section of dimensions 19 mm (3 in. x 1 in.) has the stress–strain behavior shown in Figure 6.22. This specimen is subjected to a tensile force of 110,000 N (25,000 lb).

(a) Determine the elastic and plastic strain values.

(b) If its original length is 610 mm (24.0 in.), what will be its final length after the load in part (a) is applied and then released?

# Hardness

6.54 (a) A 10-mm-diameter Brinell hardness indenter produced an indentation 2.50 mm in diameter in a steel alloy when a load of 1000 kg was used. Compute the HB of this material.

(b) What will be the diameter of an indentation to yield a hardness of 300 HB when a 500-kg load is used?

6.55 (a) Calculate the Knoop hardness when a 500-g load yields an indentation diagonal length of 100 m.

(b) The measured HK of some material is 200. Compute the applied load if the indentation diagonal length is 0.25 mm.

6.56 (a) What is the indentation diagonal length when a load of 0.60 kg produces a Vickers HV of 400?

(b) Calculate the Vickers hardness when a 700-g load yields an indentation diagonal length of 0.050 mm.

6.57 Estimate the Brinell and Rockwell hardnesses for the following:

(a) The naval brass for which the stress–strain behavior is shown in Figure 6.12.

(b) The steel alloy for which the stress–strain behavior is shown in Figure 6.22.

# DESIGN PROBLEMS

6.D1 A large tower is to be supported by a series of steel wires; it is estimated that the load on each wire will be 13,300 N (3000 lb). Determine the minimum required wire diameter, assuming a factor of safety of 2.0 and a yield strength of 860 MPa (125,000 psi) for the steel.

6.D2 (a) Consider a thin-walled cylindrical tube having a radius of 65 mm that is to be used to transport pressurized gas. If inside and outside tube pressures are 100 and 2.0 atm (10.13 and 0.2026 MPa), respectively, compute the minimum required thickness for each of the following metal alloys. Assume a factor of safety of 3.5.

# Variability of Material Properties

6.59 Cite five factors that lead to scatter in measured material properties.

6.60 The following table gives a number of Rockwell G hardness values that were measured on a single steel specimen. Compute average and standard-deviation hardness values.# Chapter 6 / Mechanical Properties of Metals

(b) A tube constructed of which of the alloys will cost the least amount?

|Alloy|Yield Strength, Sy (MPa)|Unit Mass R (g/cm3)|Density, Cost, c ($US/kg)|
|---|---|---|---|
|Steel (plain)|375|7.8|1.65|
|Steel (alloy)|1000|7.8|4.00|
|Cast iron|225|7.1|2.50|
|Aluminum|275|2.7|7.50|
|Magnesium|175|1.80|15.00|

# 6.D3

(a) Gaseous hydrogen at a constant pressure of 0.658 MPa (5 atm) is to flow within the inside of a thin-walled cylindrical tube of nickel that has a radius of 0.125 m. The temperature of the tube is to be 350C and the pressure of hydrogen outside of the tube will be maintained at 0.0127 MPa (0.125 atm). Calculate the minimum wall thickness if the diffusion flux is to be no greater than 1.25 * 10-2 mol/m2 # s. The concentration of hydrogen in the Ni, CH (in moles hydrogen per cubic meter of Ni), is a function of hydrogen pressure, PH2 (in MPa), and absolute temperature T according to:

CH = 30.81pH2 exp(-12,300 J/mol / RT) (6.34)

Furthermore, the diffusion coefficient for the diffusion of H in Ni depends on temperature as:

DH (m2/s) = 4.76 * 10-7 exp(-39,560 J/mol / RT) (6.35)

(b) For thin-walled cylindrical tubes that are pressurized, the circumferential stress is a function of the pressure difference across the wall (Δp), cylinder radius (r), and tube thickness (t) according to Equation 6.25—that is:

σ = rΔp / t (6.25a)

Compute the circumferential stress to which the walls of this pressurized cylinder are exposed. (Note: The symbol t is used for cylinder wall thickness in Equation 6.25 found in Design Example 6.2; in this version of Equation 6.25 (i.e., 6.25a) we denote wall thickness by t.)

(c) The room-temperature yield strength of Ni is 100 MPa (15,000 psi), and σy diminishes about 5 MPa for every 50C rise in temperature. Would you expect the wall thickness computed in part (b) to be suitable for this Ni cylinder at 350C? Why or why not?

(d) If this thickness is found to be suitable, compute the minimum thickness that could be used without any deformation of the tube walls. How much would the diffusion flux increase with this reduction in thickness? However, if the thickness determined in part (c) is found to be unsuitable, then specify a minimum thickness that you would use. In this case, how much of a decrease in diffusion flux would result?

# 6.D4

Consider the steady-state diffusion of hydrogen through the walls of a cylindrical nickel tube as described in Problem 6.D3. One design calls for a diffusion flux of 2.5 * 10-8 mol/m2 # s, a tube radius of 0.100 m, and inside and outside pressures of 1.015 MPa (10 atm) and 0.01015 MPa (0.1 atm), respectively; the maximum allowable temperature is 300C. Specify a suitable temperature and wall thickness to give this diffusion flux and yet ensure that the tube walls will not experience any permanent deformation.

# FUNDAMENTALS OF ENGINEERING QUESTIONS AND PROBLEMS

# 6.1FE

A steel rod is pulled in tension with a stress that is less than the yield strength. The modulus of elasticity may be calculated as:

- (A) Axial stress divided by axial strain
- (B) Axial stress divided by change in length
- (C) Axial stress times axial strain
- (D) Axial load divided by change in length

# 6.2FE

A cylindrical specimen of brass that has a diameter of 20 mm, a tensile modulus of 110 GPa, and a Poisson’s ratio of 0.35 is pulled in tension with a force of 40,000 N. If the deformation is totally elastic, what is the strain experienced by the specimen?

- (A) 0.00116
- (B) 0.00029
- (C) 0.00463
- (D) 0.01350

# 6.3FE

The following figure shows the tensile stress–strain curve for a plain-carbon steel.

(a) What is this alloy’s tensile strength?

- (A) 650 MPa
- (B) 300 MPa
- (C) 570 MPa
- (D) 3,000 MPa

(b) What is its modulus of elasticity?

- (A) 320 GPa
- (B) 400 GPa
- (C) 500 GPa
- (D) 215 GPa

(c) What is the yield strength?

- (A) 550 MPa
- (B) 420 MPa
- (C) 600 MPa
- (D) 1000 MPa# Questions and Problems

| |600|500|MPa| |600|103 psi| |
|---|---|---|---|---|---|---|---|
| |400| | |2| | | |
|3|300|400| |2| | | |
| |1|200| |8| | | |
| |100| | | | | | |
| | | |0.005| | | | |
| |0.05|0.10|0.15|Strain| | | |

Reprinted with permission of John Wiley & Sons, Inc.

# 6.4FE

A specimen of steel has a rectangular cross section 20 mm wide and 40 mm thick, a shear modulus of 207 GPa, and a Poisson’s ratio of 0.30. If this specimen is pulled in tension with a force of 60,000 N, what is the change in width if deformation is totally elastic?

- (A) Increase in width of 3.62 * 10-6 m
- (B) Decrease in width of 7.24 * 10-6 m
- (C) Increase in width of 7.24 * 10-6 m
- (D) Decrease in width of 2.18 * 10-6 m

# 6.5FE

A cylindrical specimen of undeformed brass that has a radius of 300 mm is elastically deformed to a tensile strain of 0.001. If Poisson’s ratio for this brass is 0.35, what is the change in specimen diameter?

- (A) Increase by 0.028 mm
- (B) Decrease by 1.05 * 10-4 m
- (C) Decrease by 3.00 * 10-4 m
- (D) Increase by 1.05 * 10-4 m# Chapter 7 Dislocations and Strengthening Mechanisms

The photograph in Figure (b) is of a partially formed aluminum beverage can. The associated photomicrograph in Figure (a) represents the appearance of the aluminum’s grain structure—that is, the grains are equiaxed (having approximately the same dimension in all directions).

Figure (c) shows a completely formed beverage can, fabrication of which is accomplished by a series of deep drawing operations during which the walls of the can are plastically deformed (i.e., are stretched). The grains of aluminum in these walls change shape—that is, they elongate in the direction of stretching. The resulting grain structure appears similar to that shown in the attendant photomicrograph, Figure (d). The magnification of Figures (a) and (d) is 150.

(The photomicrographs in figures (a) and (d) are taken from W. G. Moffatt, G. W. Pearsall, and J. Wulff, The Structure and Properties of Materials, Vol. I, Structure, p. 140. Copyright © 1964 by John Wiley & Sons, New York. Figures (b) and (c) © William D. Callister, Jr.)# WHY STUDY Dislocations and Strengthening Mechanisms?

With knowledge of the nature of dislocations and the role they play in the plastic deformation process, we are able to understand the underlying mechanisms of the techniques that are used to strengthen and harden metals and their alloys. Thus, it becomes possible to design and tailor the mechanical properties of materials—for example, the strength or toughness of a metal–matrix composite.

# Learning Objectives

After studying this chapter, you should be able to do the following:

1. Describe edge and screw dislocation motion from an atomic perspective.
2. Describe how plastic deformation occurs by the motion of edge and screw dislocations in response to applied shear stresses.
3. Define slip system and cite one example.
4. Describe how the grain structure of a polycrystalline metal is altered when it is plastically deformed.
5. Explain how grain boundaries impede dislocation motion and why a metal having small grains is stronger than one having large grains.
6. Describe and explain solid-solution strengthening for substitutional impurity atoms in terms of lattice strain interactions with dislocations.
7. Describe and explain the phenomenon of strain hardening (or cold working) in terms of dislocations and strain field interactions.
8. Describe recrystallization in terms of both the alteration of microstructure and mechanical characteristics of the material.
9. Describe the phenomenon of grain growth from both macroscopic and atomic perspectives.

# 7.1 INTRODUCTION

Chapter 6 explained that materials may experience two kinds of deformation: elastic and plastic. Plastic deformation is permanent, and strength and hardness are measures of a material’s resistance to this deformation. On a microscopic scale, plastic deformation corresponds to the net movement of large numbers of atoms in response to an applied stress. During this process, interatomic bonds must be ruptured and then re-formed. In crystalline solids, plastic deformation most often involves the motion of dislocations, linear crystalline defects that were introduced in Section 4.5. This chapter discusses the characteristics of dislocations and their involvement in plastic deformation. Twinning, another process by which some metals deform plastically, is also treated. In addition, and probably most important, several techniques are presented for strengthening single-phase metals, the mechanisms of which are described in terms of dislocations. Finally, the latter sections of this chapter are concerned with recovery and recrystallization—processes that occur in plastically deformed metals, normally at elevated temperatures—and, in addition, grain growth.

# Dislocations and Plastic Deformation

Early materials studies led to the computation of the theoretical strengths of perfect crystals, which were many times greater than those actually measured. During the 1930s it was theorized that this discrepancy in mechanical strengths could be explained by a type of linear crystalline defect that has come to be known as a dislocation. Not until the 1950s, however, was the existence of such dislocation defects established by direct observation with the electron microscope. Since then, a theory of dislocations has evolved that explains many of the physical and mechanical phenomena in metals [as well as crystalline ceramics (Section 12.10)].# Chapter 7 / Dislocations and Strengthening Mechanisms

# 7.2 BASIC CONCEPTS

Edge and screw are the two fundamental dislocation types. In an edge dislocation, localized lattice distortion exists along the end of an extra half-plane of atoms, which also defines the dislocation line (Figure 4.4). A screw dislocation may be thought of as resulting from shear distortion; its dislocation line passes through the center of a spiral, atomic plane ramp (Figure 4.5). Many dislocations in crystalline materials have both edge and screw components; these are mixed dislocations (Figure 4.6).

Plastic deformation corresponds to the motion of large numbers of dislocations. An edge dislocation moves in response to a shear stress applied in a direction perpendicular to its line; the mechanics of dislocation motion are represented in Figure 7.1.

Let the initial extra half-plane of atoms be plane A. When the shear stress is applied as indicated (Figure 7.1a), plane A is forced to the right; this in turn pushes the top halves of planes B, C, D, and so on, in the same direction. If the applied shear stress is of sufficient magnitude, the interatomic bonds of plane B are severed along the shear plane, and the upper half of plane B becomes the extra half-plane as plane A links up with the bottom half of plane B (Figure 7.1b). This process is subsequently repeated for the other planes, such that the extra half-plane, by discrete steps, moves from left to right by successive and repeated breaking of bonds and shifting by interatomic distances of upper half-planes. Before and after the movement of a dislocation through some particular region of the crystal, the atomic arrangement is ordered and perfect; it is only during the passage of the extra half-plane that the lattice structure is disrupted. Ultimately, this extra half-plane may emerge from the right surface of the crystal, forming an edge that is one atomic distance wide; this is shown in Figure 7.1c.

The process by which plastic deformation is produced by dislocation motion is termed slip; the crystallographic plane along which the dislocation line traverses is the slip plane, as indicated in Figure 7.1. Macroscopic plastic deformation simply corresponds to permanent deformation that results from the movement of dislocations, or slip, in response to an applied shear stress, as represented in Figure 7.2a.

Dislocation motion is analogous to the mode of locomotion employed by a caterpillar (Figure 7.3). The caterpillar forms a hump near its posterior end by pulling in its last pair of legs a unit leg distance. The hump is propelled forward by repeated lifting and shifting of leg pairs. When the hump reaches the anterior end, the entire caterpillar has moved forward.

|Shear stress|A|B|C|D|
|---|---|---|---|---|
|Shear stress|A|B|C|D|
|Shear stress|A|B|C|D|

Figure 7.1 Atomic rearrangements that accompany the motion of an edge dislocation as it moves in response to an applied shear stress. (a) The extra half-plane of atoms is labeled A. (b) The dislocation moves one atomic distance to the right as A links up to the lower portion of plane B; in the process, the upper portion of B becomes the extra half-plane. (c) A step forms on the surface of the crystal as the extra half-plane exits. (Adapted from A. G. Guy, Essentials of Materials Science, McGraw-Hill Book Company, New York, 1976, p. 153.)# 7.2 Basic Concepts

Figure 7.2 The formation of a step on the surface of a crystal by the motion of (a) an edge dislocation and (b) a screw dislocation. Note that for an edge, the dislocation line moves in the direction of the applied shear stress t; for a screw, the dislocation line motion is perpendicular to the stress direction.
<br />
(Adapted from H. W. Hayden, W. G. Moffatt, and J. Wulff, The Structure and Properties of Materials, Vol. III, Mechanical Behavior, p. 70. Copyright © 1965 by John Wiley & Sons, New York.)

The motion of a screw dislocation in response to the applied shear stress is shown in Figure 7.2b; the direction of movement is perpendicular to the stress direction. For an edge, motion is parallel to the shear stress. However, the net plastic deformation for the motion of both dislocation types is the same (see Figure 7.2). The direction of motion of the mixed dislocation line is neither perpendicular nor parallel to the applied stress, but lies somewhere in between.

All metals and alloys contain some dislocations that were introduced during solidification, during plastic deformation, and as a consequence of thermal stresses that result from rapid cooling. The number of dislocations, or dislocation density in a material, is expressed as the total dislocation length per unit volume or, equivalently, the number of dislocations that intersect a unit area of a random section. The units of dislocation density are millimeters of dislocation per cubic millimeter or just per square millimeter. Dislocation densities as low as 103 mm-2 are typically found in carefully solidified metal crystals. For heavily deformed metals, the density may run as high as 109 to 1010 mm-2. Heat-treating a deformed metal specimen can diminish the density to on the order of 105 to 106 mm-2 and 104 is between 102. By way of contrast, a typical dislocation density for ceramic materials is 10-2 mm-2; for silicon single crystals used in integrated circuits, the value normally lies between 0.1 and 1 mm-2.

Figure 7.3 The analogy between caterpillar and dislocation motion.# Chapter 7

# Dislocations and Strengthening Mechanisms

# 7.3 CHARACTERISTICS OF DISLOCATIONS

Several characteristics of dislocations are important with regard to the mechanical properties of metals. These include strain fields that exist around dislocations, which are influential in determining the mobility of the dislocations, as well as their ability to multiply.

When metals are plastically deformed, some fraction of the deformation energy (approximately 5%) is retained internally; the remainder is dissipated as heat. The major portion of this stored energy is as strain energy associated with dislocations. Consider the edge dislocation represented in Figure 7.4. As already mentioned, some atomic lattice distortion exists around the dislocation line because of the presence of the extra half-plane of atoms.

# lattice strain

As a consequence, there are regions in which compressive, tensile, and shear lattice strains are imposed on the neighboring atoms. For example, atoms immediately above and adjacent to the dislocation line are squeezed together. As a result, these atoms may be thought of as experiencing a compressive strain relative to atoms positioned in the perfect crystal and far removed from the dislocation; this is illustrated in Figure 7.4. Directly below the half-plane, the effect is just the opposite; lattice atoms sustain an imposed tensile strain, which is as shown. Shear strains also exist in the vicinity of the edge dislocation. For a screw dislocation, lattice strains are pure shear only. These lattice distortions may be considered to be strain fields that radiate from the dislocation line. The strains extend into the surrounding atoms, and their magnitude decreases with radial distance from the dislocation.
