Repository: AdbulrhmanEldeeb/q-a_making

# Markdown File Processor

This project processes Markdown files, extracts and processes their content, and saves the results as JSON files. It is designed to handle large-scale Markdown content efficiently, leveraging modular code structure, logging, and progress tracking.

## Features

- **Markdown Processing**: Extracts and processes content from Markdown files using a custom processing pipeline.
- **Chunking Support**: Splits large text into manageable chunks for better handling.
- **Error Handling**: Automatically retries with rotated API keys in case of rate limits or errors.
- **JSON Output**: Saves processed data as structured JSON files for downstream use.

File: parsed_data/Heat_Treatment-Principals_&_Technology- Sharma-pdf.md (part 15 of 24)
# HEAT TREATMENT
Medium carbon steels with about 2.50 percent nickel, 0.70 percent chromium and 0.50 percent molybdenum have high hardenability; good strength coupled with high ductility and toughness, fairly good low temperature properties and resistance to shock.

Figure 14.10 Microstructure of wrought 3.00% nickel-chromium-molybdenum steel (0.30% C, 3.35% Ni, 0.80% Cr and 0.50% Mo). Martensitic structure is observed (× 800).# 228

# Heat Treatment—Principles and Techniques

# Table 14.16 Heat Treatment Temperatures for Carburizing Grades of Ni–Cr–Mo Steels

|Composition*|Hardening temperature (ºC)|Quenching medium|Carburizing temperature (ºC)|Refining temperature (ºC); quenching medium|Tempering temperature (ºC)|
|---|---|---|---|---|---|
|0.10–0.20% C, 0.60–1.00% Mn, 0.60–1.00% Ni, 0.40–0.80% Cr, 0.10% Mo (max)|780–820|Oil|880–930|850–880; air, oil or water|150–200|
|0.10–0.20% C, 0.50–1.00% Mn, 0.80–1.25% Ni, 0.60–1.00% Cr, 0.10% Mo (max)|780–820|Oil|880–930|850–880; air, oil or water|150–200|
|0.10–0.20% C, 0.50–1.00% Mn, 1.00–1.50% Ni, 0.75–1.25% Cr, 0.10–0.25% Mo|780–820|Oil|880–930|850–880; air, oil or water|150–200|
|0.10–0.20% C, 0.40–0.70% Mn, 1.50–2.00% Ni, 0.40–0.60% Cr, 0.20–0.30% Mo|780–800|Oil|880–930|850–880; air, oil or water|150–200|
|0.10–0.20% C, 0.40–0.70% Mn, 1.80–2.20% Ni, 1.40–1.70% Cr, 0.15–0.25% Mo|780–820|Oil|880–930|850–880; air or oil|150–200|
|0.10–0.20% C, 0.60–1.00% Mn, 3.00–3.75% Ni, 0.60–1.10% Cr, 0.10–0.25% Mo|760–780|Oil|890–930|850–880; air, oil or water|150–200|
|0.10–0.25% C, 0.60–1.00% Mn, 3.50–4.50% Ni, 1.00–1.50% Cr, 0.15–0.35% Mo|760–780|Oil|880–930|850–880; air, oil or water|150–200|
|0.10–0.15% C, 0.60–1.00% Mn, 4.50–5.50% Ni, 0.25–0.40% Cr, 0.15–0.30% Mo|760–780|Oil|880–930|850–880; air, oil or water|150–200|

*Other constituents are 0.10–0.35% Si, 0.05% S (max) and 0.05% P (max).# Heat Treatment of Commercial Steels

# Table 14.17 Heat Treatment Temperatures for Medium Carbon, Ni-Cr-Mo Steels

|Composition*|Normalizing temperature (ºC)|Hardening temperature (ºC)|Quenching medium|Tempering temperature (ºC)|Cooling medium from tempering|
|---|---|---|---|---|---|
|0.25–0.35% C, 1.80–2.10% Ni, 1.80–2.10% Cr, 0.25–0.35% Mo|850–880|830–850|Oil|500–700|Air or oil|
|0.35–0.45% C, 1.20–1.50% Ni, 0.60–0.90% Cr, 0.30–0.45% Mo|850–880|830–850|Oil|500–700|Air or oil|
|0.40–0.45% C, 0.40–0.70% Ni, 0.60–0.90% Cr, 0.15–0.25% Mo|850–880|830–850|Oil|500–700|Air or oil|
|0.30–0.40% C, 0.90–1.20% Ni, 0.90–1.20% Cr, 0.15–0.25% Mo|850–880|830–850|Oil|500–700|Air or oil|
|0.30–0.40% C, 1.40–1.70% Ni, 1.40–1.70% Cr, 0.15–0.25% Mo|850–880|830–850|Oil|500–700|Air or oil|
|0.25–0.35% C, 2.00–3.00% Ni, 0.50–1.00% Cr, 0.40–0.70% Mo|840–870|820–850|Oil|150–650|Air or oil|
|0.35–0.45% C, 2.00–3.00% Ni, 0.50–1.00% Cr, 0.40–0.70% Mo|840–870|820–850|Oil|150–650|Air or oil|
|0.25–0.35% C, 2.75–3.50% Ni, 0.50–1.00% Cr, 0.40–0.70% Mo|850–880|820–850|Oil|550–650|Air or oil|
|0.25–0.35% C, 3.00–3.75% Ni, 0.50–1.00% Cr, 0.40–0.70% Mo|840–870|830–850|Oil|550–650|Air or oil|
|0.25–0.40% C, 3.00–4.50% Ni, 0.75–1.50% Cr, 0.20–0.70% Mo|840–870|830–850|Oil|550–650|Air or oil|

*Other constituents are 0.50–1.00% Mn, 0.10–0.35% Si, 0.04% S (max) and 0.04% P (max).# 230 Heat Treatment—Principles and Techniques

sections of such steels can be heat treated in order to develop good mechanical properties. Compositions and heat treatment temperatures of a number of medium carbon, nickel-chromium-molybdenum steels are given in Table 14.17.

High carbon, nickel-chromium-molybdenum steels are not commonly used. High nickel-chromium-molybdenum steels are included in austenitic stainless steels, heat resisting steels and valve steels.

# Classification of Steels

Taking into account their uses, steels may be classified into three main classes, namely, structural steels, tool steels, and special purpose steels. In this section, based on their applications, the heat treatment of some categories of steels is discussed.

# Structural Steels

The three important types of structural steels, namely, hot-rolled steels, cold-drawn and cold-rolled steels and cast steels, their applications and heat treatment are now discussed.

# Hot-Rolled Steels

In general, hot-rolled structural sections and sheets are not subjected to heat treatment. Since hot rolling itself is a high temperature process, it takes care of a number of heat treatment such as homogenizing, stress relieving and breaking of cast structure.

Thin steel sheets used as dynamo and transformer steel are subjected to specific heat treatment for getting improved magnetic and electrical properties. (The treatment has already been discussed in Section 14.2.2.)

Low carbon steel sheets are annealed or normalized in order to attain a fine grained structure. Medium carbon steel sheets are subjected to spheroidization annealing. High carbon steels in hot-rolled condition are spheroidized to improve the machinability. Alloy steels, specially high alloy steels, in hot-rolled condition are tempered at high temperatures in order to improve machinability.

# Cold-Drawn/Cold-Rolled Steels

In contrast to hot-rolled steels, cold-drawn/cold-rolled steels are always subjected to heat treatment, irrespective of the chemical compositions of the steels. While hot-rolled steels are heat treated after the hot rolling operation, cold-drawn steels are heat treated prior to cold drawing/rolling, in between the cold drawing/rolling cycles and after completing the cold drawing/rolling operations.

For general engineering applications, the heat treatment given prior to cold drawing/cold rolling operation consists of annealing. It imparts maximum softness to the steel so that further reduction by cold working may be facilitated. Exception to this are hypereutectoid steels for which annealed structure is brittle because of the presence of cementite network at grain boundaries. Such a network can be eliminated by normalizing heat treatment. Most of the medium carbon and high carbon steels are spheroidized annealed prior to cold drawing/cold rolling. This imparts ductility coupled with strength. Spheroidizing constitutes an important treatment for objects which are made from cold-drawn/cold-rolled products, specially by machining.

Intermediate heat treatment is essential as it eliminates the effect of strain hardening due to prior cold working and thus makes the product amenable to further processing (cold working) without failure. In general, recrystallization annealing is employed as an intermediate heat treatment.# Heat Treatment of Commercial Steels

Final heat treatment is chosen in accordance with the properties required in the material. By a proper combination of heat treatment and cold working, different combinations of strength and ductility can be attained.

# Steel Castings

Steel castings, in most of the cases, are heat treated to eliminate the cast structure. Cast structure is undesirable for the following reasons:

1. It is generally coarse and is not desirable (see Figure 14.11).

# Figure 14.11

(a) Microstructure of cast 0.2% plain carbon steel. Pearlite, blocky ferrite and Widmänstatten ferrite are seen (× 100).

(b) Microstructure of wrought 0.2% plain carbon steel. Fine pearlite is observed (× 200).# 232 Heat Treatment—Principles and Techniques

(ii) It has non-uniformity of chemical composition and of structure.

(iii) It has poor mechanical properties, especially dynamic properties (sometimes), see Figure 14.12

(iv) It has low machinability.

(v) It is always associated with internal stresses due to thermal gradient.

(a) Microstructure of surface region of cast 0.25% plain carbon steel. Pearlite with ferrite is observed (× 200).

(b) Microstructure of centre region of cast 0.25% plain carbon steel. Pearlite with ferrite is observed with changed morphology (× 200).# Heat Treatment of Commercial Steels

All these defects can be removed by heat treatment operations. The suitable heat treatment processes have been described in Chapter 5.

Some of the important tool steels, their applications and heat treatment are now considered.

# 2. Hardening Tool Steels

These are essentially high carbon steels. Carbon content of these steels is as high as 1.40 percent. High carbon steels are characterized by high tensile strength and hardness levels but low ductility and toughness values. Therefore, these steels cannot be subjected to service conditions where impact loading is likely to take place. However, they are extensively used for making tools as these are cheap and possess good machinability and high hardness.

Since machining is an important process in forming of tools, these steels are given spheroidization annealing treatment in order to improve machinability. Spheroidized steel is subjected to water or brine quenching from hardening temperature. Sometimes this treatment results in distortion of the tool. Other problems encountered with these steels, which have hypereutectoid compositions, are of decarburization, possibility of retained austenite in hardened structure, and grain coarsening. These problems demand addition of strong carbide formers such as chromium, vanadium, and molybdenum. The presence of chromium improves both hardness and hardenability—the properties required in most tools. On the other hand, vanadium checks the tendency of steel towards grain coarsening. The structure of hardened steel changes with tempering temperature (see Section 5.6.1). Therefore, tempering temperature has to be chosen carefully. In general, these steels are tempered in the range 170–220°C. Replacement of conventional water or brine hardening heat treatment by martempering (see Section 5.8) leads to development of better mechanical properties in the tools.

Applications of water hardened tool steels include heavy forging hammers, forging dies, large blanking tools, chisels, scissors, knife blades, hand hammers, hot and trimming tools, cutting dies, bending dies, drift punches, lathe centres, milling cutters, boring tools, watch maker’s tools and engraving tools. Compositions and heat treatment temperatures of some water hardening tool steels of commercial importance are given in Table 14.18.

# 3. Shock-Resisting Tool Steels

As the name suggests, these tool steels are characterized by good toughness. For this reason, the carbon contents of these grades of steel are kept low as compared to water hardening steels. Most of the steels belonging to this group have carbon ranging from 0.5 percent to 0.6 percent. Another important property of tool, i.e. hardness, is imparted by alloying additions. Commonly added alloying elements are chromium, molybdenum and tungsten. These elements not only increase hardness but also improve hardenability to a considerable extent. These steels are water or oil hardened. Tempering temperature depends on the final properties required in the tool. For an optimum combination of toughness and hardness, low temperature tempering is preferred. High temperature tempering is performed where toughness and not hardness is of primary importance.# 234 Heat Treatment—Principles and Techniques

# Table 14.18 Heat Treatment Temperatures for Water Hardening Tool Steels

|Composition|Hardening temperature (ºC)|Hardness after hardening (Rockwell C-scale)|Tempering temperature (ºC)|Minimum hardness after tempering (Rockwell C-scale)|
|---|---|---|---|---|
|0.70–0.80% C|800–820|65–67|As per use; in general between 175–275|56|
|0.80–0.90% C|790–810|65–67|As per use; in general between 175–275|56|
|0.90–1.05% C|780–800|65–67|As per use; in general between 175–275|56|
|1.05–1.20% C|760–780|65–67|As per use; in general between 175–275|56|
|1.20–1.35% C|760–780|65–67|As per use; in general between 175–275|56|
|0.85–0.95% C, 0.15–0.30% V|790–810|65–67|As per use; in general between 150–400|48|
|0.95–1.10% C, 0.15–0.30% V|780–800|65–67|As per use; in general between 150–400|48|
|1.10–1.40% C, 0.30–0.60% Cr, 0.30% V (max)|790–810|65–67|As per use; in general between 150–400|48|

*Other constituents are 0.25–0.35% Mn, 0.10–0.35% Si, 0.03% (max) and 0.04% P (max).

Silicon-manganese steels with about 0.55 percent carbon, 2.0 percent silicon and 1 percent manganese, which have high toughness in hardened and tempered condition, are also included in this group. These steels are considerably cheaper than steels alloyed with tungsten, molybdenum and vanadium. However, due to high silicon contents, decarburization and grain coarsening take place in hardened steels. Applications of these steels include chisels, pneumatic chisels, punches, shear blades and scarring tools; Table 14.19 summarizes compositions and heat treatment temperatures of a few shock-resisting steels.

# IRFQFT gold2 ork2 ool2 teels

These steels are mainly employed for making tools intended for cold work applications. Sometimes, steels belonging to this group are referred to as non-deforming or non-distorting steels. In fact, every steel exhibits some distortion or deformation, howsoever small, during hardening heat treatment, and steels of this group are also not exceptions to this. The chemical composition and hardening heat treatment for these steels are so adjusted as to produce minimum possible deformation and, consequently, these are termed as non-deforming steels. These steels have been divided into three groups, namely, oil hardening, air hardening, and high carbon, high chromium type.

Oil hardening steels are basically carbon-manganese steels in which chromium and tungsten are added occasionally to improve hardness, hardenability and wear resistance. These steels# Heat Treatment of Commercial Steels

# Table 14.19 Heat Treatment Temperatures for Shock Resisting Steels of Different Compositions

|Composition|Hardening temperature (ºC)|Quenching medium|As-quenched hardness (Rockwell C-scale)|Tempering temperature (ºC)|Minimum hardness after tempering (Rockwell C-scale)|
|---|---|---|---|---|---|
|0.50% C, 1.50% Cr, 2.50% W|900–950|Oil|56–60|150–540|45|
|0.50% C, 1.00% Si, 0.50% Mo|840–860|Water|60–62|150–260|45|
|0.50% C, 1.00% Si, 0.50% Mo|870–890|Oil|58–60|150–260|54|
|0.55% C, 0.80% Mn, 2.00% Si|845–870|Water|60–62|150–345|54|
|0.55% C, 0.80% Mn, 2.00% Si|870–910|Oil|58–60|150–345|54|
|0.40% Mo| | | | | |

are used in oil hardened and tempered condition. They possess good machinability as compared to other cold-worked tool steels, and this enables them to be shaped in complicated shapes by machining to a high degree of precision, such as reamers, taps, press blanking and stamping dies. Compositions and heat treatment temperatures of some important cold work oil hardening tool steels are contained in Table 14.20.

# Table 14.20 Heat Treatment Temperatures for Cold Work Oil Hardening Tool Steels

|Composition|Hardening temperature (ºC)|As-quenched hardness (on Rockwell C-scale)|Tempering temperature (ºC)|Minimum hardness on tempering (on Rockwell C-scale)|
|---|---|---|---|---|
|0.90% C, 1.00% Mn|790–815|63–65|150–425|50|
|0.50% W, 0.50% Cr, 0.90% C, 1.60% Mn|770–790|63–65|190–260|57|
|1.45% C, 0.80% Mn, 1.00% Si, 0.25% Mo|790–815|63–65|150–425|50|
|1.20% C, 1.75% W, 0.75% Cr|790–830|63–66|100–300|58|# 236 Heat Treatment—Principles and Techniques

Air hardening steels are primarily chromium-manganese-molybdenum steels. All these elements considerably improve hardenability and impart air hardening characteristics to the steel. Due to air hardening tendency, distortion of these steels is less than in oil hardening cold work tool steels. Applications are almost similar to those of oil hardening steels. These steels have improved wear resistance and non-deforming properties.

# Table 14.21 Heat Treatment Temperatures for Cold Work Air Hardening Tool Steels

|Composition|Hardening temperature (ºC)|As-quenched hardness (on Rockwell C-scale)|Tempering temperature (ºC)|Minimum hardness on tempering (on Rockwell C-scale)|
|---|---|---|---|---|
|1.00% C, 1.00% Mo, 5.00% Cr|940–970|61–63|200–375|57|
|1.00% C, 2.00% Mn, 1.00% Mo, 1.00% Cr|820–860|62–64|150–425|54|
|0.70% C, 2.00% Mn, 1.25% Mo, 1.00% Cr|820–860|62–64|150–425|54|

High carbon, high chromium steels contain minimum amount of 1.0 percent and 12.0 percent carbon and chromium, respectively. These steels do not exhibit grain coarsening up to about 1040°C. The high chromium contents enable the steels to develop martensitic structure on air cooling and, because of this, distortion is much less. These steels are used for larger tools and tools with intricate shapes. In addition to air hardening characteristics, chromium imparts very high hardness and abrasion resistance to the tool due to the formation of chromium carbide. Properties of these steels can be further enhanced by the addition of molybdenum, vanadium and tungsten.

# Table 14.22 Compositions and Heat Treatment Temperatures of Typical Cold Work High Carbon, High Chromium Tool Steels

Depending on the principal alloying element, hot work tool steels can be grouped into three main classes, namely, chromium base, tungsten base, and molybdenum base tool steels. The microstructure of a chromium base hot work tool steel is shown in Figure 14.13.

In contrast to cold work tool steels, these steels are employed for hot working applications such as hot forging and hot extrusion. They are also used for fabrication of die casting dies. Therefore, high temperature properties, such as red hardness, wear-resistance, erosion resistance, thermal cracking of reticular type (heat checking) due to severe thermal shocks, are the main considerations for such steels. Red hardness is imparted by tungsten. The larger the tungsten content, the higher is the red hardness and stability of the steel. Chromium improves both.# Heat Treatment of Commercial Steels

# Table 14.22 Heat Treatment Temperatures for Cold Work High Carbon, High Chromium Tool Steels

|Composition|Hardening temperature (ºC)|Quenching medium|As-quenched hardness (on Rockwell C-scale)|Tempering temperature (ºC)|Minimum hardness after tempering (on Rockwell C-scale)|
|---|---|---|---|---|---|
|1.50% C, 1.00% Mo, 12.00% Cr, 1.00% V|980–1025|Air|61–63|200–375|58|
|2.25% C, 12.00% Cr|950–980|Oil|62–64|200–375|58|
|1.50% C, 1.00% Mo, 12.00% Cr, 3.00% Mo|980–1025|Air|60–62|200–375|57|
|2.35% C, 1.00% Mo, 12.00% Cr, 4.00% V|1010–1065|Air|63–65|150–250|63|
| | | | |450–550|58|

# Figure 14.13

Microstructure of a typical chromium based hot work tool steel (0.30% C, 5.15% Cr, 1.45% Mo and 0.40% V) in quenched and tempered conditions. Air cooled from 1010°C and tempered at 625°C (× 1000).

Hardness and oxidation resistance. Other beneficial alloying elements are molybdenum and vanadium for increasing hardness and high temperature properties. These steels require higher# 238 Heat Treatment—Principles and Techniques

hardening temperatures due to the presence of strong carbide formers. This in turn may cause considerable distortion. Erosion resistance is improved by increasing the carbide contents of the steel. Sometimes, cobalt is added to these steels as it improves the resistance to erosion as well as to heat checking during severe thermal shocks.

Compositions and heat treatment temperatures of chromium base, tungsten base and molybdenum base tool steels are summarized in Table 14.23.

# Table 14.23 Heat Treatment Temperatures for Hot Work Tool Steels

|Composition|Pre-heat temperature (ºC)|Hardening temperature (ºC)|Quenching medium|Tempering temperature (ºC)|Working hardness range (Rockwell C-scale)|
|---|---|---|---|---|---|
|0.35% C, 5.00% Cr, 0.40% V, 1.50% Mo|810–820|1000–1025|Air|550–650|38–54|
|0.35% C, 5.00% Cr, 1.50% Mo, 1.00% Mo|810–820|1000–1050|Air|550–650|38–54|
|0.40% C, 5.00% Cr, 5.00% W|810–820|1000–1075|Air|600–650|40–47|
|0.40% C, 5.00% Cr, 5.00% W|810–820|1150–1275|Air or oil|600–650|36–49|
|0.55% C, 7.00% Cr, 7.00% W|810–820|1125–1175|Air or oil|550–675|45–60|
|0.35% C, 3.50% Cr, 9.00% V|810–820|1095–1260|Air or oil|600–675|36–54|
|0.30% C, 12.00% Cr, 12.00% W|840–850|1200–1275|Air or oil|650–825|30–47|
|0.25% C, 4.00% Cr, 15.00% W|810–820|1150–1275|Air or oil|550–675|35–44|
|0.50% C, 4.00% Cr, 1.00% V, 18.00% W|860–880|1175–1275|Air or oil or salt bath|550–675|43–38|# Heat Treatment of Commercial Steels

# Table 14.23 Heat Treatment Temperatures for Hot Work Tool Steels (Contd.)

|Composition|Pre-heat temperature (ºC)|Hardening temperature (ºC)|Quenching medium|Tempering temperature (ºC)|Working hardness range (Rockwell C-scale)|
|---|---|---|---|---|---|
|0.65% C, 4.00% Cr, 1.00% V, 1.50% W, 8.00% Mo|780–800|1090–1190|Air or oil or salt bath|550–650|50–60|
|0.60% C, 4.00% Cr, 2.00% V, 6.00% W, 5.00% Mo|780–800|1120–1220|Air or oil or salt bath|550–650|50–60|
|0.55% C, 4.00% Cr, 2.00% V, 8.00% Mo|780–800|1090–1190|Air or oil or salt bath|550–650|45–58|

# High Speed Steels

As the name indicates, these steels are well suited for manufacturing cutting tools which can be operated at high speeds. The service conditions for such cutting tools demand high red hardness and elevated temperature wear resistance. Both these characteristics can be imparted in a steel by alloying it with strong carbide forming elements such as tungsten, molybdenum, chromium and vanadium. Alloying elements should be added in sufficient amounts so that all the carbon may combine with them to form alloy carbides. To some grades of high speed steel, cobalt is added as an alloying element in order to enhance cutting ability of the tool. Cobalt containing high speed steel tools possess superior cutting power than those of cobalt-free high speed steel tools. Materials with poor machinability can be cut successfully with such tools.

The total alloy contents, in general, vary from 20 percent to 40 percent in high speed steels. Carbon varies from 0.70 percent to 1.5 percent. Low carbon grades of these steels are tougher than high carbon grades. However, high carbon grades are characterized by higher hardness and wear resistance. Typical applications include high speed cutting tools, heavy cut tools, milling cutters, reamers, deep hole drills, blanking dies, hot forming dies, lathe centres and wearing plates.

One of the most popular grades among all high speed steels is designated as 18–4–1. It contains about 0.7 percent carbon, 18 percent tungsten, 4 percent chromium, and 1 percent vanadium. The heat treatment cycle for this grade of high speed steel is illustrated in Figure 14.14. Figure 14.15 shows the microstructure of 18–4–1 high speed steel.

In view of its high cost and scarcity, tungsten has been replaced partly by molybdenum. Tungsten-molybdenum high speed steels are relatively cheaper than tungsten high speed steels, and are in common use now-a-days. Even the classical, grade of high speed steel (18–4–1) has# 240 Heat Treatment—Principles and Techniques

Figure 14.14 A typical heat treatment cycle for 18–4–1 tool steel (high speed steel).

been replaced by tungsten-molybdenum steels. Thus, depending on the composition, high speed steels can be classified into two classes, namely, tungsten base and molybdenum base high speed steels.

All high speed steels are heated to the maximum possible temperature for hardening treatment. However, this temperature should not result in large scale grain coarsening. A high hardening temperature ensures dissolution of all the carbon and alloying elements in the austenite. This highly alloyed austenite transforms to martensite of exactly similar composition on quenching. The martensite, thus formed, which is highly enriched in carbon and alloying elements, has high red hardness and structural stability. Generally, the hardening temperature for high speed steels varies from 1150°C to 1350°C.

Heating to such a high temperature poses certain problems like oxidation and decarburization in addition to grain growth. Added to these problems is the poor thermal conductivity of high speed steel. These problems are minimized by heating high speed steels to final hardening temperature in stages. Simpler shapes and smaller-sized tools are heated in two stages. The tool is preheated to about 800°C and then quickly transferred to another furnace maintained at the final hardening temperature. Larger tools or intricate tools are generally heated in three stages. The first step consists of heating to about 400°C, followed by second heating up to about 800°C. The holding time up to 800°C is calculated on the basis of 20–30 seconds per millimetre of diameter or section thickness of the tool. The holding time

Figure 14.15 Microstructure of quenched and tempered 18–4–1 tool steel (0.7% C, 18% W, 3.9% Cr and 1% V). Tempered martensite is observed (× 1500).# Heat Treatment of Commercial Steels

at the final hardening temperature is less and rarely exceeds 5 minutes. Salt bath furnaces are preferred in order to avoid oxidation or decarburization.

High speed steels are either quenched in oil or in stream of air or in salt baths. Normally, direct oil quenching is not practised. High speed steel is first cooled to about 1000°C, and only then it is quenched in oil. This two-step oil quenching avoids formation of quench cracks. Quenched high speed steels may have some retained austenite along with martensite. Such steels are subjected to sub-zero treatment (see Section 5.9). These steels, after sub-zero treatment, are immediately tempered. Tempering is carried out at about 550°C. It has been found that multistage tempering is much more beneficial than single tempering of same duration.

# Table 14.24 Heat Treatment Temperatures for High Speed Steels

|Composition|Hardening temperature (ºC)|Quenching medium|As-quenched hardness (on Rockwell C-scale)|Tempering temperature (ºC)|
|---|---|---|---|---|
|0.75% C, 18.00% W, 4.00% Cr, 1.00% V|1250–1300|Oil or air or salt bath|64–66|550–600|
|0.80% C, 18.00% W, 4.00% Cr, 2.00% V|1250–1300|Oil or air or salt bath|63–66|550–600|
|0.75% C, 18.00% W, 4.00% Cr, 1.00% V, 5.00% Co|1250–1300|Oil or air or salt bath|63–65|550–600|
|0.80% C, 18.00% W, 4.00% Cr, 2.00% V, 8.00% Co|1250–1325|Oil or air or salt bath|63–65|550–600|
|0.75% C, 14.00% W, 4.00% Cr, 2.00% V, 5.00% Co|1250–1300|Oil or air or salt bath|63–65|550–600|
|0.85% C, 1.50% W, 8.50% Mo, 4.00% Cr, 1.00% V|1175–1240|Oil or air or salt bath|64–66|540–580|# 242 Heat Treatment—Principles and Techniques

# Table 14.24 Heat Treatment Temperatures for High Speed Steels (contd.)

|Composition|Hardening temperature (ºC)|Quenching medium|As-quenched hardness (on Rockwell C-scale)|Tempering temperature (ºC)|
|---|---|---|---|---|
|0.85% C, 6.00% W, 5.00% Mo, 4.00% Cr, 2.00% V|1190–1240|Oil or air or salt bath|64–66|540–580|
|1.20% C, 6.00% W, 5.00% Mo, 4.00% Cr, 3.00% V|1175–1225|Oil or air or salt bath|63–66|550–600|
|1.30% C, 5.50% W, 4.50% Mo, 4.00% Cr, 4.00% V|1175–1225|Oil or air or salt bath|63–66|550–600|

A few of the important special purpose steels, their applications, and heat treatment are now discussed.

# Stainless Steels

Stainless steels are high alloy steels and possess excellent corrosion and oxidation resistance. Due to these characteristics, these steels find numerous applications in nuclear plants, power generating units, pulp and paper manufacturing plants, food processing units and petrochemical industries.

Stainless steels can be classified into four groups, namely, austenitic, ferritic, martensitic, and precipitation hardening stainless steels. Martensitic stainless steels are straight chromium steels containing 11.5–18 percent chromium. These are the cheapest among the family of stainless steels. Ferritic stainless steels, which are similar to martensitic steels, are straight chromium steels containing 14–27 percent chromium. These steels are superior to martensitic stainless steels in their corrosion resistance but are expensive. Austenitic stainless steels are chromium-nickel steels with a minimum total chromium and nickel contents of 25 percent. In general, minimum 8 percent nickel and 17 percent chromium contents are essential to make the steel completely austenitic in the presence of low carbon contents. These steels, though costly, possess the best possible properties. Precipitation hardening stainless steels, in addition to nickel and chromium, contain molybdenum, copper and aluminium. These steels are strengthened by precipitation of intermetallic compounds. Depending on the matrix, they can be further divided into three groups, namely, austenitic, semi-austenitic, and martensitic steels.

Austenitic stainless steels (microstructure, Figure 14.16) possess optimum combination of strength, ductility and toughness. Hence, they are the most widely used of all varieties of stainless steels.# Heat Treatment of Commercial Steels

Figure 14.16 Microstructure of wrought 18–8 austenitic stainless steel. Austenitic grains with twinning boundaries are seen (× 200).

Stainless steels. There is no phase transformation with temperature for this class of stainless steels. For this reason, they are not subjected to heat treatment operations in order to improve the properties. Cold working is the only strengthening mechanism for these stainless steels. Annealing is done in order to facilitate the cold working process. Stress relieving is also employed on cold-worked and welded parts.

When austenitic stainless steels are heated to a temperature range 425–870°C, chromium carbide precipitation takes place at austenitic grain boundaries. Precipitation of chromium carbide will result in depletion of chromium in the matrix adjacent to grain boundaries. Hence, corrosion resistance decreases sharply. Therefore, this temperature range is avoided during heat treatment/welding of austenitic stainless steels. This is also known as sensitization.

It can be solved in three ways: (i) by solution treatment, (ii) by controlling carbon content, and (iii) by stabilization. In the first case, steel is heated to sufficiently high temperature so that all carbides get dissolved. From this solution treatment temperature, steel is cooled rapidly. Control of carbon content, in this context, essentially means reduction in carbon content. The lower the carbon content of the steel, the lesser will be the carbide precipitation. Stabilization consists of addition of strong carbide former(s) so that chromium carbide may be replaced by carbides of these elements. In general, titanium or columbium or tantalum is added for this purpose.

The relation between carbon content and the quantity of alloying element (for stabilization) is shown in Table 14.25. For some grades of austenitic stainless steels, specially those having high chromium and molybdenum contents, formation of sigma phase takes place in the temperature range 750–850°C. It is a hard and brittle phase which reduces impact strength drastically. Corrosion resistance is also impaired. So, heating within this temperature range should be avoided for such grades of austenitic stainless steels.

In Table 14.26, the chemical compositions and heat treatment temperatures of a few austenitic stainless steels are given.# 244 Heat Treatment—Principles and Techniques

# Table 14.25 Relation between Minimum Quantity of Stabilizing Element and Carbon Content

|Element|Quantity as function of carbon content|
|---|---|
|Titanium|5 times|
|Columbium|10 times|
|Columbium plus tantalum|10 times|

# Table 14.26 Heat Treatment Temperatures for a Few Austenitic Stainless Steels

|Composition*|Annealing temperature (ºC)|Stress-relieving temperature (ºC)|Remarks|
|---|---|---|---|
|0.15% C (max), 16.00–18.00% Cr, 3.50–5.50% Ni, 5.50–7.50% Mn|1010–1125| |Nickel-manganese austenitic stainless steel which has high rate of work hardening.|
|0.08% C (max), 18.00–20.00% Cr, 8.00–10.00% Ni|1010–1125|200–400|Most common grade of austenitic stainless steel used for general engineering applications.|
|0.25% C (max), 1.50% Si (max), 24.00–26.00% Cr, 19.00–22.00% Ni|1035–1150|200–400|Possesses high temperature strength and scale resistance.|
|0.08% C (max), 17.00–19.00% Cr, 9.00–12.00% Ni|950–1125|200–400|Titanium stabilized austenitic stainless steel which can be used up to 890ºC during continuous service in air.|
|0.10% C (max), 25.00–30.00% Cr, 3.00–6.00% Ni, 1.00–2.00% Mo|950–990| |Has better resistance to stress-corrosion cracking. Structure is austenite plus ferrite. Can be age hardened. Hardening temperature is about 730ºC.|
|0.08% C (max), 0.75–1.50% Si, 17.00–20.00% Cr, 34.00–37.00 Ni|1065–1175| |Good resistance to thermal shocks. Used for heat treating fixtures.|

*Unless specified, Si is 1.00% (max), Mn is 2.00% (max), S is 0.045% (max), and P is 0.030% (max).

Just as in austenitic stainless steels, there is no phase change in ferritic stainless steels with temperature. Therefore, these steels cannot be subjected to heat treatment processes for strengthening. The composition of these steels is so adjusted as to give ferritic structure at# Heat Treatment of Commercial Steels

room temperature. High chromium ferritic stainless steels remain ferritic on cooling from high temperatures. However, in the case of relatively low chromium ferritic stainless steels, there is always the possibility of formation of some martensite on cooling from high temperatures. This martensite, though small in amount, affects the mechanical properties, especially ductility and toughness. This is so because martensite is located at the grain boundaries. Hence, addition of strong ferrite formers to these grades of ferritic stainless steels is generally recommended.

Properties of ferritic stainless steels are adversely affected by heating in the temperature range 400–450°C. This embrittlement seems to be due to the precipitation of sub-microscopic particles of iron-chromium compound at grain boundaries. It can be checked by rapid cooling above 600°C. The presence of sigma phase and other intermetallic phases decreases toughness and corrosion resistance. Almost all ferritic stainless steels with more than 14 percent chromium suffer from this embrittlement from intermetallic phases. These phases appear on heating to a temperature range 600–1000ºC. These steels should not be selected for service conditions that demand exposure within this temperature range. Heating ferritic stainless steels above 1000°C results in the dissolution of these phases.

The compositions and annealing temperatures of important ferritic stainless steels are given in Table 14.27.

# Table 14.27 Heat Treatment Temperatures for Ferritic Stainless Steels

|Composition*|Annealing temperature (ºC)|Remarks|
|---|---|---|
|0.12% C (max), 14.00–16.00% Cr|780–850|Weldable grade; used for nitric acid and nitrogen fixation equipment.|
|0.12% C (max), 16.00–18.00% Cr|760–820|Deep drawings steel; used for making nitric acid tanks, combustion chambers and recuperators.|
|0.12% C (max), 16.00–18.00% Cr, 24.00–26.00% Cr|785–845|Modified grade with more corrosion resistance than the previous one.|
|0.12% C (max), 16.00–18.00% Cr, 0.75–1.25% Mo, Nb + Ta = 0.70% (max)|785–845|General purpose ferritic stainless steel for corrosion and heat resisting applications.|
|0.20% C (max), 18.00–23.00% Cr|700–760|Capable of resisting high temperatures during service without scaling; used for furnace parts.|

*For all these grades, Si is 1.00% (max), Mn is 1.00% (max), S is 0.04% (max), and P is 0.03% (max).

In contrast to austenitic and ferritic stainless steels, martensitic stainless steels can be heat treated to improve mechanical properties. Carbon content of martensitic stainless steels is one of the important parameters which controls the properties of heat treated steels. Martensitic stainless steel can be hardened by oil quenching from austenitizing temperature which depends on the chemical composition of steel. For most of the standard grades of martensitic stainless steels, austenitizing temperature lies between 925°C and 1075°C. Due to their high hardenability, these steels can be hardened by air cooling. However, some decrease in ductility.# 246 Heat Treatment—Principles and Techniques

and corrosion resistance has been observed in air hardened steels. It is due to the precipitation of carbides at grain boundaries on slow cooling within a temperature range 870–540°C. Therefore, air cooling is performed only for those components whose sizes or shapes are such that the problem of distortion is severe, on oil quenching. Martensitic stainless steels with high carbon contents or nickel contents pose an additional problem, namely, the presence of retained austenite in as-quenched structure. Such grades of martensitic stainless steels are subjected to sub-zero treatment in order to transform retained austenite to martensite. Hardened martensitic stainless steels arc subjected to tempering treatment. Depending on the final properties required, low or medium temperature tempering is carried out. Low temperature tempering results only in stress relieving and does not change the mechanical properties. It is carried out by heating to the temperature range 150–370°C. Medium temperature tempering results in change in mechanical properties. Occasionally, high temperature (just below A1) tempering is carried out. It imparts maximum softening.

Precipitation hardening stainless steels have either austenitic or martensitic matrix. Steels with martensitic matrix are more common in use than those with austenitic matrix. The austenitic precipitation hardening stainless steels are non-magnetic in nature and have a minimum nickel content of 10 percent. It ensures formation of austenitic matrix which is strengthened by addition of molybdenum, copper, niobium and titanium. Heat treatment of these grades consists of solution treatment so as to get a single phase structure. Solution treatment is carried out by heating the steel to about 1200°C. It is followed by quenching which results in the retention of high temperature phase at room temperature. Quenched steel is then aged at about 750°C. In the aged condition, the structure consists of austenite and intermetallic compounds. Due to high ageing temperature, these steels can be used successfully up to about 650°C.

# Table 14.28 Heat Treatment Temperatures for Martensitic Stainless Steels

|Composition*|Hardening temperature (ºC)|Quenching medium|Tempering temperature (ºC)|Remarks|
|---|---|---|---|---|
|0.15% C (max), 11.50–13.50% Cr|925–1025|Air or oil|550–600 or 200–350|General engineering purpose heat treatable steel|
|0.15% C (min), 12.00–14.00% Cr|975–1075|Air or oil|200–350|High carbon grade of steel mentioned above and used for hand tools and wear-resisting parts.|
|0.20% C (max), 15.00–17.00% Cr, 1.25–2.50% Ni|975–1075|Air or oil|550–650 or 225–375|Hardenable high strength steel|
|0.60–0.75% C, 16.00–18.00% Cr, 0.75% Mo (max)|1010–1075|Air or oil|150–375|Improved grade of above steel|

*In these grade, Si, Mn, S, and P are 1.00, 1.00, 0.04, and 0.03 percent (maximum), respectively.# Heat Treatment of Commercial Steels

Martensitic grades of precipitation hardening strainless steels are alloyed with copper, molybdenum, aluminium, titanium, niobium and nitrogen. The heat treatment sequence is similar to that described for austenitic grades, i.e. solution treating, quenching and, finally ageing. Martensitic grades are generally aged at relatively lower temperatures (about 450°C) than those adopted for austenitic grades. High nickel steels, known as semi-austenitic precipitation hardening steels, have good formability at room temperature. Tables 14.28 and 14.29 show the chemical compositions and heat treatment temperatures of some martensitic and precipitation hardening stainless steel, respectively.

# Table 14.29 Heat Treatment Temperatures for Precipitation Hardenable Stainless Steels

|Composition|Hardening temperature (ºC); quenching medium|Post-hardening treatment|Ageing temperature (ºC); time|
|---|---|---|---|
|0.07% C (max), 14.00–15.50% Cr, 3.50–5.50% Ni, 2.50–4.50% Cu, 0.15–0.45% Cb + Ta|1025–1050; water| |480–550; 4 hours|
