Repository: AdbulrhmanEldeeb/q-a_making

# Markdown File Processor

This project processes Markdown files, extracts and processes their content, and saves the results as JSON files. It is designed to handle large-scale Markdown content efficiently, leveraging modular code structure, logging, and progress tracking.

## Features

- **Markdown Processing**: Extracts and processes content from Markdown files using a custom processing pipeline.
- **Chunking Support**: Splits large text into manageable chunks for better handling.
- **Error Handling**: Automatically retries with rotated API keys in case of rate limits or errors.
- **JSON Output**: Saves processed data as structured JSON files for downstream use.

File: parsed_data/Materials_Science_Engineering_Introduction_by_William_Callister.md (part 15 of 62)
|Germanium|Ge|32|72.64|5.32|Dia. cubic|0.122|0.053|4|937|
|Gold|Au|79|196.97|19.32|FCC|0.144|0.137|1|1064|
|Helium|He|2|4.003|—|—|—|—|Inert|272 (at 26 atm)|
|Hydrogen|H|1|1.008|—|—|—|0.154|1|259|
The strain fields surrounding dislocations in close proximity to one another may interact such that forces are imposed on each dislocation by the combined interactions of all its neighboring dislocations. For example, consider two edge dislocations that have the same sign and the identical slip plane, as represented in Figure 7.5a. The compressive and tensile strain fields for both lie on the same side of the slip plane; the strain field interaction is such that there exists between these two isolated dislocations a mutual repulsive force that tends to move them apart. However, two dislocations of opposite sign and having the same slip plane are attracted to one another, as indicated in Figure 7.5b, and dislocation annihilation occurs when they meet. That is, the two extra half-planes of atoms align and become a complete plane. Dislocation interactions are possible among edge, screw, and/or mixed dislocations, and for a variety of orientations. These strain fields and associated forces are important in the strengthening mechanisms for metals.

During plastic deformation, the number of dislocations increases dramatically. The dislocation density in a metal that has been highly deformed may be as high as 1010 mm2. One important source of these new dislocations is existing dislocations, which multiply; furthermore, grain boundaries, as well as internal defects and surface irregularities such as scratches and nicks, which act as stress concentrations, may serve as dislocation formation sites during deformation.

Figure 7.4 Regions of compression (green) and tension (yellow) located around an edge dislocation. (Adapted from W. G. Moffatt, G. W. Pearsall, and J. Wulff, The Structure and Properties of Materials, Vol. I, Structure, p. 85. Copyright © 1964 by John Wiley & Sons, New York.)# 7.4 SLIP SYSTEMS

Dislocations do not move with the same degree of ease on all crystallographic planes of atoms and in all crystallographic directions. Typically, there is a preferred plane, and in that plane there are specific directions along which dislocation motion occurs. This plane is called the slip plane; it follows that the direction of movement is called the slip direction. This combination of the slip plane and the slip direction is termed the slip system. The slip system depends on the crystal structure of the metal and is such that the atomic distortion that accompanies the motion of a dislocation is a minimum. For a particular crystal structure, the slip plane is the plane that has the densest atomic packing—that is, has the greatest planar density. The slip direction corresponds to the direction in this plane that is most closely packed with atoms—that is, has the highest linear density. Planar and linear atomic densities were discussed in Section 3.11.

Consider, for example, the FCC crystal structure, a unit cell of which is shown in Figure 7.6a. There is a set of planes, the 51116 family, all of which are closely packed. A (111)-type plane is indicated in the unit cell; in Figure 7.6b, this plane is positioned.

Figure 7.6 (a) A 51116 81109 slip system shown within an FCC unit cell.

Figure 7.6 (b) The (111) plane from (a) and three 81109 slip directions (as indicated by arrows) within that plane constitute possible slip systems.# Chapter 7 / Dislocations and Strengthening Mechanisms

|Number of Slip Systems for Metals|Number of Slip Systems for Metals|Slip Plane|Slip Direction|Slip Systems| |
|---|---|---|---|---|
|Face-Centered Cubic|Cu, Al, Ni, Ag, Au|51116|81109|12|
|Body-Centered Cubic|a-Fe, W, Mo|51106|81119|12|
| |a-Fe, W|52116|81119|12|
| |a-Fe, K|53216|81119|24|
|Hexagonal Close-Packed|Cd, Zn, Mg, Ti, Be|500016|811209|3|
| |Ti, Mg, Zr|510106|811209|3|
| |Ti, Mg|510116|811209|6|

Slip occurs along 81109-type directions within the 51116 planes, as indicated by arrows in Figure 7.6. Hence, 5111681109 represents the slip plane and direction combination, or the slip system for FCC. Figure 7.6b demonstrates that a given slip plane may contain more than a single slip direction. Thus, several slip systems may exist for a particular crystal structure; the number of independent slip systems represents the different possible combinations of slip planes and directions. For example, for face-centered cubic, there are 12 slip systems: four unique 51116 planes and, within each plane, three independent 81109 directions.

The possible slip systems for BCC and HCP crystal structures are listed in Table 7.1. For each of these structures, slip is possible on more than one family of planes (e.g., 51106, 52116, and 53216 for BCC). For metals having these two crystal structures, some slip systems are often operable only at elevated temperatures.

Metals with FCC or BCC crystal structures have a relatively large number of slip systems (at least 12). These metals are quite ductile because extensive plastic deformation is normally possible along the various systems. Conversely, HCP metals, having few active slip systems, are normally quite brittle.

The Burgers vector, b, was introduced in Section 4.5, and shown for edge, screw, and mixed dislocations in Figures 4.4, 4.5, and 4.6, respectively. With regard to the process of slip, a Burgers vector’s direction corresponds to a dislocation’s slip direction, whereas its magnitude is equal to the unit slip distance (or interatomic separation in this direction). Of course, both the direction and the magnitude of b depends on crystal structure, and it is convenient to specify a Burgers vector in terms of unit cell edge length (a) and crystallographic direction indices. Burgers vectors for face-centered cubic, body-centered cubic, and hexagonal close-packed crystal structures are as follows:

b(FCC) = a811092 (7.1a)

b(BCC) = a811192 (7.1b)

b(HCP) = a8112093 (7.1c)# 7.5 SLIP IN SINGLE CRYSTALS

A further explanation of slip is simplified by treating the process in single crystals, then making the appropriate extension to polycrystalline materials. As mentioned previously, edge, screw, and mixed dislocations move in response to shear stresses applied along a slip plane and in a slip direction. As noted in Section 6.2, even though an applied stress may be pure tensile (or compressive), shear components exist at all but parallel or perpendicular alignments to the stress direction (Equation 6.4b). These are termed resolved shear stresses, and their magnitudes depend not only on the applied stress, but also on the orientation of both the slip plane and direction within that plane. Let f represent the angle between the normal to the slip plane and the applied stress direction, and let l be the angle between the slip and stress directions, as indicated in Figure 7.7; it can then be shown that for the resolved shear stress tR

tR = s cos f cos l (7.2)

where s is the applied stress. In general, f l 90 because it need not be the case that the tensile axis, the slip plane normal, and the slip direction all lie in the same plane.

A metal single crystal has a number of different slip systems that are capable of operating. The resolved shear stress normally differs for each one because the orientation of

Figure 7.7 Geometric relationships between the tensile axis, slip plane, and slip direction used in calculating the resolved shear stress for a single crystal.

Normal to slip plane

Slip direction# Chapter 7 / Dislocations and Strengthening Mechanisms

Each relative to the stress axis (f and l angles) also differs. However, one slip system is generally oriented most favorably—that is, has the largest resolved shear stress, tR(max):

tR(max) = s(cos f cos l)max (7.3)

In response to an applied tensile or compressive stress, slip in a single crystal commences on the most favorably oriented slip system when the resolved shear stress reaches some critical value, termed the critical resolved shear stress tcrss; it represents the minimum shear stress required to initiate slip and is a property of the material that determines when yielding occurs. The single crystal plastically deforms or yields when tR(max) ≥ tcrss, and the magnitude of the applied stress required to initiate yielding (i.e., the yield strength s) is:

sy = (cos f cos l)max (7.4)

The minimum stress necessary to introduce yielding occurs when a single crystal is oriented such that f = l = 45; under these conditions,

sy = 2tcrss (7.5)

For a single-crystal specimen that is stressed in tension, deformation is as in Figure 7.8, where slip occurs along a number of equivalent and most favorably oriented planes and directions at various positions along the specimen length. This slip deformation forms as small steps on the surface of the single crystal that are parallel to one another and loop around the circumference of the specimen as indicated in Figure 7.8. Each step results from the movement of a large number of dislocations along the same slip plane. On the surface of a polished single-crystal specimen, these steps appear as lines, which are called slip lines. A zinc single crystal that has been plastically deformed to the degree that these slip markings are discernible is shown in Figure 7.9.

Direction of force

Slip plane

Figure 7.8

Figure 7.9 Slip in a zinc single crystal.

(From C. F. Elam, The Distortion of Metal Crystals, Oxford University Press, London, 1935.)# 7.5 Slip in Single Crystals

With continued extension of a single crystal, both the number of slip lines and the slip step width increase. For FCC and BCC metals, slip may eventually begin along a second slip system, the system that is next most favorably oriented with the tensile axis. Furthermore, for HCP crystals having few slip systems, if the stress axis for the most favorable slip system is either perpendicular to the slip direction (l  90) or parallel to the slip plane (f  90), the critical resolved shear stress is zero. For these extreme orientations, the crystal typically fractures rather than deforms plastically.

# Concept Check 7.2

Explain the difference between resolved shear stress and critical resolved shear stress.

[The answer may be found at www.wiley.com/college/callister (Student Companion Site).]

# EXAMPLE PROBLEM 7.1

# Resolved Shear Stress and Stress-to-Initiate-Yielding Computations

Consider a single crystal of BCC iron oriented such that a tensile stress is applied along a [010] direction.

1. Compute the resolved shear stress along a (110) plane and in a [111] direction when a tensile stress of 52 MPa (7500 psi) is applied.
2. If slip occurs on a (110) plane and in a [111] direction, and the critical resolved shear stress is 30 MPa (4350 psi), calculate the magnitude of the applied tensile stress necessary to initiate yielding.

# Solution

(a) A BCC unit cell along with the slip direction and plane as well as the direction of the applied stress are shown in the accompanying diagram. In order to solve this problem, we must use Equation 7.2. However, it is first necessary to determine values for f and l, where, from this diagram, f is the angle between the normal to the (110) slip plane (i.e., the [110] direction) and the [010] direction, and l represents the angle between the [111] and [010] directions. In general, for cubic unit cells, the angle u between directions 1 and 2, represented by [u1yw1] and [u2yw], respectively, is given by:

u = cos-1 [2(u1u2 + y1y2 + w1w2) / (u12 + y12 + w12)(u22 + y22 + w22)] (7.6)

For the determination of the value of f, let [uyw1] = [110] and [uy2w2] = [010], such that:

f = cos-1 [12(1)(0) + (1)(1) + (0)(0) / (12 + (0)2 + (0)2)(12 + (0)2 + (0)2)]

= cos-1 (1) = 45# Chapter 7

# Dislocations and Strengthening Mechanisms

However, for l, we take [u1yw] 1 = [111] and [uyw2] 2 = [010], and

l = cos-1 £ 2[(-1)2 (-1)(0) + (1)2 + (1)2][(0)2 + (1)(1) + (1)(0) + (1)2 + (0)2] §

= cos-1 a13 b1 = 54.7

Thus, according to Equation 7.2,

tR = s cos f cos l = (52 MPa)(cos 45)(cos 54.7)

= (52 MPa)a12 ba 13 b1 1

= 21.3 MPa (3060 psi)

(b) The yield strength sy may be computed from Equation 7.4; f and l are the same as for part (a), and

sy = (cos 30 MPa = 73.4 MPa (10,600 psi)

# 7.6 PLASTIC DEFORMATION OF POLYCRYSTALLINE MATERIALS

Deformation and slip in polycrystalline materials is somewhat more complex. Because of the random crystallographic orientations of the numerous grains, the direction of slip varies from one grain to another. For each, dislocation motion occurs along the slip system that has the most favorable orientation, as defined earlier. This is exemplified by a photomicrograph of a polycrystalline copper specimen that has been plastically deformed (Figure 7.10); before deformation, the surface was polished. Slip lines1 are visible, and it appears that two slip systems operated for most of the grains, as evidenced by two sets of parallel yet intersecting sets of lines. Furthermore, variation in grain orientation is indicated by the difference in alignment of the slip lines for the several grains.

Gross plastic deformation of a polycrystalline specimen corresponds to the comparable distortion of the individual grains by means of slip. During deformation, mechanical integrity and coherency are maintained along the grain boundaries—that is, the grain boundaries usually do not come apart or open up. As a consequence, each individual grain is constrained, to some degree, in the shape it may assume by its neighboring grains. The manner in which grains distort as a result of gross plastic deformation is indicated in Figure 7.11. Before deformation the grains are equiaxed, or have approximately the same dimension in all directions. For this particular deformation, the grains become elongated along the direction in which the specimen was extended.

1These slip lines are microscopic ledges produced by dislocations (Figure 7.1c) that have exited from a grain and appear as lines when viewed with a microscope. They are analogous to the macroscopic steps found on the surfaces of deformed single crystals (Figures 7.8 and 7.9).# 7.6 Plastic Deformation of Polycrystalline Materials

Polycrystalline metals are stronger than their single-crystal equivalents, which means that greater stresses are required to initiate slip and the attendant yielding. This is, to a large degree, also a result of geometric constraints that are imposed on the grains during deformation. Even though a single grain may be favorably oriented with the applied stress for slip, it cannot deform until the adjacent and less favorably oriented grains are capable of slip also; this requires a higher applied stress level.

# Figures

Figure 7.10 Slip lines on the surface of a polycrystalline specimen of copper that was polished and subsequently deformed. [Photomicrograph courtesy of C. Brady, National Bureau of Standards (now the National Institute of Standards and Technology, Gaithersburg, MD).]

Figure 7.11 Alteration of the grain structure of a polycrystalline metal as a result of plastic deformation. (a) Before deformation the grains are equiaxed. (b) The deformation has produced elongated grains. (From W. G. Moffatt, G. W. Pearsall, and J. Wulff, The Structure and Properties of Materials, Vol. I, Structure, p. 140. Copyright © 1964 by John Wiley & Sons, New York.)# Chapter 7

# Dislocations and Strengthening Mechanisms

Polished surface

Figure 7.12 Schematic diagram showing how twinning results from an applied shear stress t. In (b), open circles represent atoms that did not change position; dashed and solid circles represent original and final atom positions, respectively. (From G. E. Dieter, Mechanical Metallurgy, 3rd edition. Copyright © 1986 by McGraw-Hill Book Company, New York. Reproduced with permission of McGraw-Hill Book Company.)

# 7.7 DEFORMATION BY TWINNING

In addition to slip, plastic deformation in some metallic materials can occur by the formation of mechanical twins, or twinning. The concept of a twin was introduced in Section 4.6—that is, a shear force can produce atomic displacements such that on one side of a plane (the twin boundary), atoms are located in mirror-image positions of atoms on the other side. The manner in which this is accomplished is demonstrated in Figure 7.12. Here, open circles represent atoms that did not move, and dashed and solid circles represent original and final positions, respectively, of atoms within the twinned region. As may be noted in this figure, the displacement magnitude within the twin region (indicated by arrows) is proportional to the distance from the twin plane. Furthermore, twinning occurs on a definite crystallographic plane and in a specific direction that depend on crystal structure. For example, for BCC metals, the twin plane and direction are (112) and [111], respectively.

Slip and twinning deformations are compared in Figure 7.13 for a single crystal that is subjected to a shear stress t. Slip ledges are shown in Figure 7.13a; their formation was described in Section 7.5. For twinning, the shear deformation is homogeneous (Figure 7.13b). These two processes differ from each other in several respects. First, for slip, the crystallographic orientation above and below the slip plane is the same both before and after the deformation; for twinning, there is a reorientation across the twin plane. In addition, slip occurs in distinct atomic spacing multiples, whereas the atomic displacement for twinning is less than the interatomic separation.

Mechanical twinning occurs in metals that have BCC and HCP crystal structures, at low temperatures, and at high rates of loading (shock loading), conditions under which the slip process is restricted—that is, there are few operable slip systems. The amount of bulk plastic deformation from twinning is normally small relative to that resulting from slip. However, the real importance of twinning lies with the accompanying crystallographic reorientations; twinning may place new slip systems in orientations that are favorable relative to the stress axis such that the slip process can now take place.# 7.8 Strengthening by Grain Size Reduction

Twin

Figure 7.13 For a single crystal subjected to a shear stress t, (a) deformation by slip; (b) deformation by twinning.

Slip planes

Twin

(a)

(b)

# Mechanisms of Strengthening in Metals

Metallurgical and materials engineers are often called on to design alloys having high strengths yet some ductility and toughness; typically, ductility is sacrificed when an alloy is strengthened. Several hardening techniques are at the disposal of an engineer, and frequently alloy selection depends on the capacity of a material to be tailored with the mechanical characteristics required for a particular application.

Important to the understanding of strengthening mechanisms is the relation between dislocation motion and mechanical behavior of metals. Because macroscopic plastic deformation corresponds to the motion of large numbers of dislocations, the ability of a metal to deform plastically depends on the ability of dislocations to move. Because hardness and strength (both yield and tensile) are related to the ease with which plastic deformation can be made to occur, by reducing the mobility of dislocations, the mechanical strength may be enhanced—that is, greater mechanical forces are required to initiate plastic deformation. In contrast, the more unconstrained the dislocation motion, the greater is the facility with which a metal may deform, and the softer and weaker it becomes. Virtually all strengthening techniques rely on this simple principle: Restricting or hindering dislocation motion renders a material harder and stronger.

Tutorial Video: Defects in Metals

How do Defects Affect Metals? The present discussion is confined to strengthening mechanisms for single-phase metals by grain size reduction, solid-solution alloying, and strain hardening. Deformation and strengthening of multiphase alloys are more complicated, involving concepts beyond the scope of the present discussion; Chapter 10 and Section 11.9 treat techniques that are used to strengthen multiphase alloys.

# 7.8 STRENGTHENING BY GRAIN SIZE REDUCTION

The size of the grains, or average grain diameter, in a polycrystalline metal influences the mechanical properties. Adjacent grains normally have different crystallographic orientations and, of course, a common grain boundary, as indicated in Figure 7.14. During plastic deformation, slip or dislocation motion must take place across this common boundary—say, from grain A to grain B in Figure 7.14. The grain boundary acts as a barrier to dislocation motion for two reasons:

1. Because the two grains are of different orientations, a dislocation passing into grain B must change its direction of motion; this becomes more difficult as the crystallographic misorientation increases.
2. The atomic disorder within a grain boundary region results in a discontinuity of slip planes from one grain into the other.

It should be mentioned that, for high-angle grain boundaries, it may not be the case that dislocations traverse grain boundaries during deformation; rather, dislocations tend to# Chapter 7

# Dislocations and Strengthening Mechanisms

Figure 7.14 The motion of a dislocation as it encounters a grain boundary, illustrating how the boundary acts as a barrier to continued slip. (From L. H. Van Vlack, A Textbook of Materials Technology, Addison-Wesley Publishing Co., 1973. Reproduced with the permission of the Estate of Lawrence H. Van Vlack.)

“pile up” (or back up) at grain boundaries. These pile-ups introduce stress concentrations ahead of their slip planes, which generate new dislocations in adjacent grains.

A fine-grained material (one that has small grains) is harder and stronger than one that is coarse grained because the former has a greater total grain boundary area to impede dislocation motion. For many materials, the yield strength sy varies with grain size according to the Hall–Petch equation—

Yield strength (MPa)

sy = s0 + ky d-1/2 (7.7)

dependence of yield strength on grain size

In this expression, termed the Hall–Petch equation, d is the average grain diameter, and s0 and ky are constants for a particular material. Note that Equation 7.7 is not valid for both very large (i.e., coarse) grain and extremely fine grain polycrystalline materials. Figure 7.15 demonstrates the yield strength dependence on grain size for a brass alloy.

Grain size may be regulated by the rate of solidification from the liquid phase, and also by plastic deformation followed by an appropriate heat treatment, as discussed in Section 7.13.

It should also be mentioned that grain size reduction improves not only the strength, but also the toughness of many alloys.

Figure 7.15 The influence of grain size on the yield strength of a 70 Cu–30 Zn brass alloy. Note that the grain diameter increases from right to left and is not linear. (Adapted from H. Suzuki, “The Relation between the Structure and Mechanical Properties of Metals,” Vol. II, National Physical Laboratory, Symposium No. 15, 1963, p. 524.)

|Grain size, d (mm)|Yield strength (ksi)|
|---|---|
|10-1|200|
|10-2|150|
|5 × 10-3|100|
| |50|
| |0|

0 4 8 12 16 d-1/2 (mm-1/2)# 7.9 SOLID-SOLUTION STRENGTHENING

Another technique to strengthen and harden metals is alloying with impurity atoms that go into either substitutional or interstitial solid solution. Accordingly, this is called solid-solution strengthening. High-purity metals are almost always softer and weaker than alloys composed of the same base metal. Increasing the concentration of the impurity results in an attendant increase in tensile and yield strengths, as indicated in Figures 7.16a and 7.16b, respectively, for nickel in copper; the dependence of ductility on nickel concentration is presented in Figure 7.16c.

Alloys are stronger than pure metals because impurity atoms that go into solid solution typically impose lattice strains on the surrounding host atoms. Lattice strain field.

|Tensile strength (MPa)|Elongation (% in 2 in.)|
|---|---|
|180|25|
|160|20|
|140|15|
|120|10|
|100| |
|80| |
|60| |
|40| |
|20| |
|0| |

Figure 7.16 Variation with nickel content of (a) tensile strength, (b) yield strength, and (c) ductility (%EL) for copper–nickel alloys, showing strengthening.

Yield strength (ksi)60504030200# Chapter 7

# Dislocations and Strengthening Mechanisms

Figure 7.17 (a) Representation of tensile lattice strains imposed on host atoms by a smaller substitutional impurity atom.
(b) Possible locations of smaller impurity atoms relative to an edge dislocation such that there is partial cancellation of impurity–dislocation lattice strains.

Figure 7.18 (a) Representation of compressive strains imposed on host atoms by a larger substitutional impurity atom.
(b) Possible locations of larger impurity atoms relative to an edge dislocation such that there is partial cancellation of impurity–dislocation lattice strains.

Interactions between dislocations and these impurity atoms result, and, consequently, dislocation movement is restricted. For example, an impurity atom that is smaller than a host atom for which it substitutes exerts tensile strains on the surrounding crystal lattice, as illustrated in Figure 7.17a. Conversely, a larger substitutional atom imposes compressive strains in its vicinity (Figure 7.18a). These solute atoms tend to diffuse to and segregate around dislocations in such a way as to reduce the overall strain energy—that is, to cancel some of the strain in the lattice surrounding a dislocation. To accomplish this, a smaller impurity atom is located where its tensile strain partially nullifies some of the dislocation’s compressive strain. For the edge dislocation in Figure 7.17b, this would be adjacent to the dislocation line and above the slip plane. A larger impurity atom would be situated as in Figure 7.18b.

The resistance to slip is greater when impurity atoms are present because the overall lattice strain must increase if a dislocation is torn away from them. Furthermore, the same lattice strain interactions (Figures 7.17b and 7.18b) exist between impurity atoms and dislocations in motion during plastic deformation. Thus, a greater applied stress is necessary to first initiate and then continue plastic deformation for solid-solution alloys, as opposed to pure metals; this is evidenced by the enhancement of strength and hardness.

# 7.10 STRAIN HARDENING

Strain hardening is the phenomenon by which a ductile metal becomes harder and stronger as it is plastically deformed. Sometimes it is also called work hardening, or, because the temperature at which deformation takes place is “cold” relative to the absolute melting temperature of the metal, cold working. Most metals strain harden at room temperature.

It is sometimes convenient to express the degree of plastic deformation as percent cold work rather than as strain. Percent cold work (%CW) is defined as

%CW = (A0 - Ad) / A0 * 100 (7.8)

where A0 is the original area of the cross section that experiences deformation and Ad is the area after deformation. Figures 7.19a and 7.19b demonstrate how steel, brass, and copper increase in yield and tensile strength with increasing cold work. The price for this enhancement of hardness.

Tutorial Video: Defects in Metals What is Cold Work?# 7.10 Strain Hardening

| |Yield strength (MPa)|Ductility (%EL)|
|---|---|---|
|1040 Steel|800|120|
|Brass|600|80|
|Copper|400|60|

Yield strength (ksi)

0      10      20      30      40      50      60      70

Percent cold work

(a)

70

60

50

40

30

20

Figure 7.19 For 1040 steel, brass, and copper, (a) the increase in yield strength, (b) the increase in tensile strength, and (c) the decrease in ductility (%EL) with percent cold work.

[Adapted from Metals Handbook: Properties and Selection: Irons and Steels, Vol. 1, 9th edition, B. Bardes (Editor), 1978; and Metals Handbook: Properties and Selection: Nonferrous Alloys and Pure Metals, Vol. 2, 9th edition, H. Baker (Managing Editor), 1979. Reproduced by permission of ASM International, Materials Park, OH.]

Tutorial Video: Defects in Metals

How Do I Use the Cold Work Graphs to Solve Problems?

The influence of cold work on the stress–strain behavior of a low-carbon steel is shown in Figure 7.20; here, stress–strain curves are plotted at 0%CW, 4%CW, and 24%CW.# Chapter 7

# Dislocations and Strengthening Mechanisms

Figure 7.20 The influence of cold work on the stress–strain behavior of a low-carbon steel; curves are shown for 0%CW, 4%CW, and 24%CW.

|Stress (MPa)|Strain|
|---|---|
|600|24%CW|
|500|4%CW|
|400| |
|300| |
|200| |
|100| |
|0|0.00|
| |0.05|
| |0.1|
| |0.15|
| |0.2|
| |0.25|

Strain hardening is demonstrated in a stress–strain diagram presented earlier (Figure 6.17). Initially, the metal with yield strength sy0 is plastically deformed to point D. The stress is released, then reapplied with a resultant new yield strength, syi. The metal has thus become stronger during the process because syi is greater than sy0.

The strain-hardening phenomenon is explained on the basis of dislocation–dislocation strain field interactions similar to those discussed in Section 7.3. The dislocation density in a metal increases with deformation or cold work because of dislocation multiplication or the formation of new dislocations, as noted previously. Consequently, the average distance of separation between dislocations decreases—the dislocations are positioned closer together. On the average, dislocation–dislocation strain interactions are repulsive. The net result is that the motion of a dislocation is hindered by the presence of other dislocations. As the dislocation density increases, this resistance to dislocation motion by other dislocations becomes more pronounced. Thus, the imposed stress necessary to deform a metal increases with increasing cold work.

Strain hardening is often utilized commercially to enhance the mechanical properties of metals during fabrication procedures. The effects of strain hardening may be removed by an annealing heat treatment, as discussed in Section 11.7.

In the mathematical expression relating true stress and strain, Equation 6.19, the parameter n is called the strain-hardening exponent, which is a measure of the ability of a metal to strain harden; the larger its magnitude, the greater is the strain hardening for a given amount of plastic strain.

# Concept Check 7.3

When making hardness measurements, what will be the effect of making an indentation very close to a preexisting indentation? Why?

[The answer may be found at www.wiley.com/college/callister (Student Companion Site).]

# Concept Check 7.4

Would you expect a crystalline ceramic material to strain harden at room temperature? Why or why not?

[The answer may be found at www.wiley.com/college/callister (Student Companion Site).]# 7.11 Recovery

# EXAMPLE PROBLEM 7.2

Tensile Strength and Ductility Determinations for Cold-Worked Copper

Compute the tensile strength and ductility (%EL) of a cylindrical copper rod if it is cold worked such that the diameter is reduced from 15.2 mm to 12.2 mm (0.60 in. to 0.48 in.).

# Solution

It is first necessary to determine the percent cold work resulting from the deformation. This is possible using Equation 7.8:

%CW = (a 15.2 mm2 - a 12.2 mm2) / (a 15.2 mm2) * 100 = 35.6%

The tensile strength is read directly from the curve for copper (Figure 7.19b) as 340 MPa (50,000 psi). From Figure 7.19c, the ductility at 35.6%CW is about 7%EL.

In summary, we have discussed the three mechanisms that may be used to strengthen and harden single-phase metal alloys: strengthening by grain size reduction, solid-solution strengthening, and strain hardening. Of course, they may be used in conjunction with one another; for example, a solid-solution strengthened alloy may also be strain hardened.

It should also be noted that the strengthening effects due to grain size reduction and strain hardening can be eliminated or at least reduced by an elevated-temperature heat treatment (Sections 7.12 and 7.13). In contrast, solid-solution strengthening is unaffected by heat treatment.

As we shall see in Chapters 10 and 11, techniques other than those just discussed may be used to improve the mechanical properties of some metal alloys. These alloys are multiphase and property alterations result from phase transformations, which are induced by specifically designed heat treatments.

# Recovery, Recrystallization, and Grain Growth

As outlined earlier in this chapter, plastically deforming a polycrystalline metal specimen at temperatures that are low relative to its absolute melting temperature produces microstructural and property changes that include (1) a change in grain shape (Section 7.6), (2) strain hardening (Section 7.10), and (3) an increase in dislocation density (Section 7.3). Some fraction of the energy expended in deformation is stored in the metal as strain energy, which is associated with tensile, compressive, and shear zones around the newly created dislocations (Section 7.3). Furthermore, other properties, such as electrical conductivity (Section 18.8) and corrosion resistance, may be modified as a consequence of plastic deformation.

These properties and structures may revert back to the precold-worked states by appropriate heat treatment (sometimes termed an annealing treatment). Such restoration results from two different processes that occur at elevated temperatures: recovery and recrystallization, which may be followed by grain growth.

# 7.11 RECOVERY

During recovery, some of the stored internal strain energy is relieved by virtue of dislocation motion (in the absence of an externally applied stress), as a result of enhanced atomic diffusion at the elevated temperature. There is some reduction in the number# Chapter 7 / Dislocations and Strengthening Mechanisms

of dislocations, and dislocation configurations (similar to that shown in Figure 4.9) are produced having low strain energies. In addition, physical properties such as electrical and thermal conductivities recover to their precold-worked states.

# 7.12 RECRYSTALLIZATION

Even after recovery is complete, the grains are still in a relatively high strain energy state. Recrystallization is the formation of a new set of strain-free and equiaxed grains (i.e., having approximately equal dimensions in all directions) that have low dislocation densities and are characteristic of the precold-worked condition. The driving force to produce this new grain structure is the difference in internal energy between the strained and unstrained material. The new grains form as very small nuclei and grow until they completely consume the parent material, processes that involve short-range diffusion. Several stages in the recrystallization process are represented in Figures 7.21a to 7.21d; in these photomicrographs, the small speckled grains are those that have recrystallized. Thus, recrystallization of cold-worked metals may be used to refine the grain structure.

Also, during recrystallization, the mechanical properties that were changed as a result of cold working are restored to their precold-worked values—that is, the metal becomes softer and weaker, yet more ductile. Some heat treatments are designed to allow recrystallization to occur with these modifications in the mechanical characteristics (Section 11.7).

The extent of recrystallization depends on both time and temperature. The degree (or fraction) of recrystallization increases with time, as may be noted in the photomicrographs shown in Figures 7.21a to 7.21d. The explicit time dependence of recrystallization is addressed in more detail near the end of Section 10.3.

The influence of temperature is demonstrated in Figure 7.22, which plots tensile strength and ductility (at room temperature) of a brass alloy as a function of the temperature and for a constant heat treatment time of 1 h. The grain structures found at the various stages of the process are also presented schematically.

The recrystallization behavior of a particular metal alloy is sometimes specified in terms of a recrystallization temperature, the temperature at which recrystallization just reaches completion in 1 h. Thus, the recrystallization temperature for the brass alloy of Figure 7.22 is about 450C (850F). Typically, it is between one-third and one-half of the absolute melting temperature of a metal or alloy and depends on several factors, including the amount of prior cold work and the purity of the alloy. Increasing the percent cold work enhances the rate of recrystallization, with the result that the recrystallization temperature is lowered, and approaches a constant or limiting value at high deformations; this effect is shown in Figure 7.23. Furthermore, it is this limiting or minimum recrystallization temperature that is normally specified in the literature. There exists some critical degree of cold work below which recrystallization cannot be made to occur, as shown in the figure; typically, this is between 2% and 20% cold work.

Recrystallization proceeds more rapidly in pure metals than in alloys. During recrystallization, grain-boundary motion occurs as the new grain nuclei form and then grow. It is believed that impurity atoms preferentially segregate at and interact with these recrystallized grain boundaries so as to diminish their (i.e., grain boundary) mobilities; this results in a decrease of the recrystallization rate and raises the recrystallization temperature, sometimes quite substantially. For pure metals, the recrystallization temperature is normally 0.4Tm, where Tm is the absolute melting temperature; for some commercial alloys it may run as high as 0.7Tm. Recrystallization and melting temperatures for a number of metals and alloys are listed in Table 7.2.

It should be noted that because recrystallization rate depends on several variables, as discussed previously, there is some arbitrariness to recrystallization temperatures cited in the literature. Furthermore, some degree of recrystallization may occur for an alloy that is heat treated at temperatures below its recrystallization temperature.# 7.12 Recrystallization

(a) Cold-worked (33%CW) grain structure.

(b) Initial stage of recrystallization after heating for 3 s at 580C (1075F); the very small grains are those that have recrystallized.

(c) Partial replacement of cold-worked grains by recrystallized ones (4 s at 580C).

(d) Complete recrystallization (8 s at 580C).

(e) Grain growth after 15 min at 580C.

(f) Grain growth after 10 min at 700C (1290F).

All photomicrographs 70. (Photomicrographs courtesy of J. E. Burke, General Electric Company.)# Chapter 7

# Dislocations and Strengthening Mechanisms

# Figure 7.22

The influence of annealing temperature (for an annealing time of 1 h) on the tensile strength and ductility of a brass alloy. Grain size as a function of annealing temperature is indicated. Grain structures during recovery, recrystallization, and grain growth stages are shown schematically.

(Adapted from G. Sachs and K. R. Van Horn, Practical Metallurgy, Applied Metallurgy and the Industrial Processing of Ferrous and Nonferrous Metals and Alloys, 1940. Reproduced by permission of ASM International, Materials Park, OH.)

|Annealing temperature (°F)|Tensile strength|Tensile strength|Ductility|Ductility| | |
|---|---|---|---|---|
|MPa|Grain size (mm)|%EL|Recrystallization temperature (°C)| |
|600|500|0.040|60|900|
|400|400|0.030|50|800|
|600|300|0.020|40|700|
|800|200|0.010|30|600|
|1000| | |20|500|
|1200| | |10|400|

Plastic deformation operations are often carried out at temperatures above the recrystallization temperature in a process termed hot working, described in Section 11.4. The material remains relatively soft and ductile during deformation because it does not strain harden, and thus large deformations are possible.

# Figure 7.23
