Repository: AdbulrhmanEldeeb/q-a_making

# Markdown File Processor

This project processes Markdown files, extracts and processes their content, and saves the results as JSON files. It is designed to handle large-scale Markdown content efficiently, leveraging modular code structure, logging, and progress tracking.

## Features

- **Markdown Processing**: Extracts and processes content from Markdown files using a custom processing pipeline.
- **Chunking Support**: Splits large text into manageable chunks for better handling.
- **Error Handling**: Automatically retries with rotated API keys in case of rate limits or errors.
- **JSON Output**: Saves processed data as structured JSON files for downstream use.

File: parsed_data/Principles_and_Prevention_of_Corrosion_by_Denny_A. Jones.md (part 15 of 29)
# Principles and Prevention of CORROSION
Sensitization of austenitic stainless steels during welding is known as weld decay. The classic form of weld decay results in intergranular corrosion (IGC) within the heat affected zone (HAZ) somewhat removed from the weld bead itself. The thermal transients producing weld decay are shown schematically in Figure 9.4. At the base metal/weld bead interface, A, the alloy is in the critical temperature range for an insufficient time to produce sensitization. Remote from the weld at C and D, the alloy does not reach the critical temperature range and remains unsensitized. However, at an intermediate position, B, the alloy is in the critical temperature range for sufficient time to produce sensitization. The exact position of the weld decay region where IGC occurs within the HAZ and the critical temperature interval is sensitive to metallurgical history, plate thickness, and the various welding parameters of heat input, cooling rate, and so on. The IGC zone may not always be removed from the weld bead as is commonly portrayed in Figure 9.4. Nevertheless, the classic weld decay morphology is not uncommon, and an example is shown in Figure 9.5.

IGC is related to the intergranular stress corrosion cracking (IGSCC) of sensitized austenitic stainless steels, particularly in nuclear reactor cooling systems, and in petrochemical systems containing polythionic acid (Section 8.4.1). Although significant IGC is not present in unstressed parts, the presence of tensile stress produces intergranular cracking. The same measures used to mitigate IGC are also used for IGSCC.

Knifeline attack (KLA) is a highly localized form of IGC that occurs for only a few grain diameters immediately adjacent to the weld bead in Types 321 and 347.

-Intergranular corrosion-

Weld

FIGURE 9.5 Weld decay in the heat affected zone of a weld in stainless steel. (From H. H. Uhlig and R. W. Revie, Corrosion and Corrosion Control, 3rd ed., Wiley, New York, p. 307, 1985. Reprinted by permission, John Wiley & Sons.)# Ch. 9 / Effects of Metallurgical Structure on Corrosion

# TABLE 9.1 Temperature Ranges for Sensitization to Intergranular Corrosion in Austenitic Stainless Steels

| |Unstabilized (Type 304)|Stabilized (Type 321, 347)|
|---|---|---|
|Melting Point —|All carbides dissolve. Rapid cooling prevents IGC.|Rapid cooling and reheating to A causes KLA. Reheating to B prevents KLA.|
|1230°C (2250°F)|Niobium carbide precipitates. Rapid cooling prevents IGC.|IGC prevented by precipitating dissolved carbide uniformly.|
|815°C (1500°F)|Chromium carbide precipitates at grain boundaries. Sensitization to IGC caused.|No sensitization. Nb/Ti Carbides precipitated at B.|
|425°C (800°F)|No reactions.|Temperature too low for adequate diffusion.|

Austenitic stainless steels. These “stabilized” stainless steels contain titanium and niobium, respectively, which react with carbon to prevent sensitization (Section 9.1.3). In KLA, titanium or niobium carbides dissolve in solid solution at high temperature, >1230°C, next to the weld bead, followed by rapid cooling, which retains all carbides in solid solution. Such conditions are more likely in thin welded sheet, which allows very rapid cooling. Later weld passes or stress relief annealing in the chromium carbide sensitization range allows conventional sensitization because the titanium or columbium has not had any opportunity to react with the carbon. Thus, failure occurs by conventional IGC in the narrow sensitized region next to the weld. The relevant temperature ranges are summarized in Table 9.1. Niobium in Type 347 stainless steel is taken as the example; titanium behaves similarly when alloyed in Type 321 stainless steel.

# 9.1.3 Prevention

Generally, a strongly oxidizing condition is needed to generate intergranular corrosion (IGC). Many weakly corrosive conditions do not cause IGC in sensitized microstructures. Lower acidity and less oxidizing conditions will generally reduce the susceptibility to IGC. In nuclear reactor coolant piping, a reduction in dissolved oxygen by injection of hydrogen has been effective to mitigate intergranular stress.# 9.1 / Intergranular Corrosion of Austenitic Stainless Steels

Corrosion cracking (IGSCC) of sensitized austenitic stainless steel. Highly aggressive conditions are inherent in the chemical process industry, however, and altering the corrosive conditions often is not a feasible option.

Metallurgical measures are more common for prevention of IGC. These fall into three categories: (a) solution annealing, (b) low carbon alloy modifications, and (c) stabilized alloys containing niobium or titanium. Solution annealing consists of heating the alloy above 815°C (Table 9.1), where all chromium carbides are dissolved, followed by rapid cooling (often by water immersion) to retain the carbides in solution. Since no carbides are allowed to precipitate, the alloy is in the unsensitized condition, and no IGC will occur.

Low-carbon alloy modifications allow welding and other heat treatments in the critical range without sensitization because there is insufficient carbon available for chromium carbide precipitation at the grain boundaries. Type 304L stainless steel containing <0.03% C was developed for the nuclear applications but is now used widely throughout industry.

Stabilized stainless steels, Types 347 and 321, contain niobium and titanium, respectively, which react with carbon above 815°C to precipitate the respective carbides. This removes the carbon from solution, and the carbides are precipitated randomly in the grains at the higher temperature. The alloy matrix becomes carbon free, and no carbon is available to precipitate with chromium at the grain boundaries in the critical range of 425° to 815°C.

Knifeline attack can be prevented simply by heating above 815°C, where the chromium carbides dissolve, and the carbon reprecipitates as the niobium or titanium carbide. Subsequent cooling rate is unimportant because the carbon is unavailable for reaction with chromium at lower temperatures. In welded equipment, where the reheating step may be impractical, the low-carbon modifications are recommended.

# 9.1.4 Chemical Testing

Sensitized austenitic stainless steels show intergranular corrosion (IGC) in a number of highly oxidizing acidic media used in testing for sensitization. Testing is necessary to qualify alloy heats for acceptance in construction and repair of chemical process and other industrial plants. Table 9.2 summarizes the major testing procedures that have been used. Most were originally developed to simulate specific plant conditions. However, questionable correlations with plant conditions have reduced their use in most cases to detection of the sensitized metallurgical structure.

The sulfuric acid-copper sulfate or Strauss test (Table 9.2) was historically the first for detecting sensitization in austenitic stainless steel. Dissolved Cu2+ acts as an oxidizer in sulfuric acid to passivate the grains and attack the chromium-depleted grain boundaries. However, the rate of attack is relatively low, and the method now is recommended only for highly sensitized alloys. The copper-sulfuric acid-copper sulfate or copper-accelerated Strauss test increases the rate in the same solution, by making the stainless steel an anode in a galvanic couple with copper metal. Both the Strauss tests are evaluated by bending the plate specimen over a mandrel and examining at about 20x for fissures caused by IGC.# Ch. 9 / Effects of Metallurgical Structure on Corrosion

# TABLE 9.2 Standard Intergranular Corrosion Tests for Stainless Steels

|ASTM Standard|Species (Common Name)|Environment|Exposure|Evaluation|Attacked|
|---|---|---|---|---|---|
|A708-86|16% H2SO4 + 6% CuSO4|Boiling.|One 72-hour period.|Macroscopic appearance|Chromium-depleted area|
|A262-86|10% H2C2O4|Ambient temp.|1.5 min. Anodic at one A/cm2.|Microscopic type of attack.|Various carbides.|
|A262-86|50% H2SO4 + 2.5% Fe2(SO4)3|Boiling.|One 120-hour period.|Weight loss per unit area.|Chromium-depleted area.|
|A262-86|65% HNO3|Boiling.|Five 48-hour periods.|Average weight loss per unit area, &lt; 7 phase and carbides.|Chromium-depleted area.|
|A262-86|10% HNO3 + 3% HF.|70C|Two 2-hour periods.|Weight loss per unit area.|Chromium-depleted area in Mo bearing steels.|
|A262-86|16% H2SO4 + 6% CuSO4|Boiling.|One 24-hour period.|Macroscopic appearance after bending.|Chromium-depleted area.|

The sulfuric acid-ferric sulfate or Streicher test (Table 9.2) is accelerated by increasing the acid concentration to 50% and substituting Fe3+, a stronger oxidizer, for the Cu2+ in the Strauss test. Attack on sensitized material is evaluated by weight loss, which is more quantitative than visual inspection of bent specimens in the Strauss tests.

The copper-accelerated Strauss and Streicher tests are the most popular for evaluation of sensitization by chromium depletion. However, both take several days to complete and the oxalic etch test (Table 9.2) was developed as a quick screening method. A polished specimen is anodically etched at 1 A/cm2 for 1 minute in 10% oxalic acid at room temperature. A step or dual structure by microscopic examination of the etched surface (Figures 9.6a and 9.6b) indicates a nonsensitized condition, which is acceptable without further testing. The ditch structure in Figure 9.6c,# FIGURE 9.6

Oxalic etch structure on Type 304 stainless steel: (a) step; (b) dual; (c) ditch.

(From ASTM Standard Practice A262, Annual Book of ASTM Standards, Vol 3.02, p. 4, 1988. Reprinted by permission, American Society for Testing and Materials.)# Ch. 9 / Effects of Metallurgical Structure on Corrosion

On the other hand, indicates some degree of sensitization, which requires further evaluation, usually by the Streicher or the copper-accelerated Strauss test.

The boiling 65% nitric acid or Huey test has long been the most popular test method for detecting sensitization. However, it has certain disadvantages, mostly related to excessive severity. First, it requires longer test time than the more recently developed copper-accelerated Strauss and Streicher tests. Second, attack is accelerated by buildup of hexavalent chromium during each of the four 48-hour test exposures. Third, it is also sensitive to the presence of a phase, which is significant only for nitric acid service.

The Strauss test, the copper-accelerated Strauss test, and the Huey test share an interesting experimental oddity. All are sensitive to the type of condenser used in the experimental apparatus.10 The condenser is used to return condensed steam to the solution and thereby prevent loss of water and increase in the boiling test temperature and acid concentration during a test. Applicable condensers are of two types, shown in Figure 9.7: The cold finger type makes a loose fit in the wide mouth of an Erlenmeyer flask, and the Allihn type makes a tight fit in a ground glass joint of a similar flask. The cold finger type is recommended in the Huey test because escape of gaseous reducing agents prevents buildup of hexavalent chromium corrosion products, which cause irrelevantly high general attack at the end of each 48-hour test period. On the other hand, greater access of dissolved oxygen around the cold finger condenser in the Strauss tests tends to passivate the grain boundaries and reduce IGC in hot sulfuric acid. Thus, the Allihn condenser is generally recommended for Strauss testing.

# FIGURE 9.7

(a) Cold finger and (b) Allihn (45/50 joint) condensers used in boiling acid testing for intergranular corrosion (1-L Erlenmeyer flasks).# 9.1 / Intergranular Corrosion of Austenitic Stainless Steels

The nitric-hydrofluoric acid or Warren test, included in Table 9.2 for completeness, is used sparingly because hydrofluoric acid is hazardous and attacks conventional glass-testing vessels. Other tests run at the boiling temperature of the solution, but the Warren test requires inconvenient measures for temperature control at 70°C. The copper-accelerated Strauss test and the Streicher test are equally effective in detecting sensitization by chromium depletion, although both require longer testing times than the Warren test.

The ASTM specifications make no comment on acceptable levels of attack for any of the tests in Table 9.2. Acceptance criteria are somewhat arbitrary and depend on the risk and expense of a failure in any given application or industry. They are usually negotiated between buyer and seller. The ASM Handbook11 and the review by Sedricks12 offer some guidelines.

# 9.1.5 Electrochemical Testing

The value of the oxalic acid anodic etch test as a screening tool was discussed in Section 9.1.4. Figure 9.2 shows that there is a large difference in the electrochemical behavior between grains and the chromium-depleted grain boundaries as oxidizing potential increases. Potential can be instrumentally controlled more precisely and conveniently with a potentiostat than by addition of soluble oxidizing agents, e.g., ferric and cupric ions, in chemical tests. As a result, attempts have been made

|CURRENT DENSITY (|iA /cm2)|CURRENT DENSITY (|iA /cm2)|
|---|
|FIGURE 9.8|Effect of degree of sensitization on anodic polarization of Type 304 stainless steel in 2N sulfuric acid at 90°C. (From K. Osozawa, K. Bohnenkamp, and H. J. Engell, Corros. Sci., Vol. 6, p. 421, 1966. Reprinted by permission, Pergamon Press.)|# Ch. 9 / Effects of Metallurgical Structure on Corrosion

# FIGURE 9.9

Reactivation cathodic polarization curves from the passive potential region in 0.5M H2SO4 + 0.01 M KSCN for Type 304 stainless steel sensitized 4 hours at various temperatures. (From W. L. Clarke, R. L. Cowan, and W. L. Walker, ASTM STP 656, ASTM, Philadelphia, p. 99, 1978. Reprinted by permission, American Society for Testing and Materials.)

to develop electrochemical test procedures that simulate service conditions and determine degree of sensitization to intergranular corrosion (IGC).

# Figure 9.813

shows the effect of sensitization on anodic polarization of Type 304 stainless steel. Despite the fact that anodic current is affected only at the grain boundaries, a significant anodic current increase is apparent over the entire passive range, especially just above the critical or maximum current density, ic, for passivation (Section 4.1.2). There seems to be nothing in principle to prevent electrochemical evaluation of susceptibility to sensitization.12 Anodic current could be used to evaluate the degree of attack at chromium-depleted grain boundaries more rapidly and conveniently than by weight loss or microscopic examination. The only practical limitation seems to be the expense and education required to properly operate and maintain the required instrumentation.

The electrochemical potentiokinetic repassivation (EPR) procedure has been developed14 for laboratory and field determinations of sensitization, based on the original work of Cihal15. A reverse or “reactivation” potential scan from a passive potential back to the corrosion potential in hot concentrated sulfuric acid improves the discrimination between sensitized and solution-quenched alloys. The inconvenience of high-temperature solutions has been eliminated by the addition of potassium thiocyanate (KSCN), which apparently activates the chromium-depleted grain boundaries. Reactivation scans in deaerated 0.5M H2SO4 + 0.01M KSCN at 30°C are shown (Figure 9.9) for Type 304 stainless steel sensitized for 4 hours at various temperatures.16 Sensitized material displays a current peak which increases with# 9.1 / Intergranular Corrosion of Austenitic Stainless Steels

degree (temperature) of sensitization. In contrast, unsensitized material gives no reactivation peak. The area under the reactivation peak in coulombs measures the degree of sensitization in the EPR procedure.

The standardized EPR procedure is summarized in Figure 9.10. A polished, controlled surface area of stainless steel is passivated at +0.200 V vs. saturated calomel electrode (SCE) for 2 minutes. Potential is then scanned in the active direction at a rate of 6 V/hr, down to the corrosion potential, where no further current is indicated. The charge, Q, or the shaded area under the reactivation peak is measured automatically with a coulometer in the polarization circuit. Q (coulombs), a measure of sensitization, is normalized by the grain boundary area GBA (cm2) to a sensitization number, Pa, where

Pa (C/cm2) = Q/GBA.

GBA is calculated from

GBA = As[5.095 x 10-3 exp(0.347x)]

where As is the sample area in cm2 and x is the ASTM grain size at 100x magnification.

# FIGURE 9.10

Summary of electrochemical potentiokinetic reactivation (EPR) procedure for determination of sensitization to intergranular corrosion. Electrolyte, 0.5 M H2SO4 + 0.01 M KSCN; deaeration, purified N2; temperature, 30°C; specimen finish, 1 µm (diamond paste); passivation potential, +0.200 V (SCE); passivation time, 2 min; reactivation sweep rate, 6 V/h; sensitization Pa (C/cm2) = Q (C)/GBA (cm2); grain boundary area, GBA = As[5.095 x 103 exp(0.347x)]; As = sample area (cm2); x = ASTM grain size at 100x. (From W. L. Clarke, R. L. Cowan, and W. L: Walker, ASTM STP 656, ASTM, Philadelphia, p. 99, 1978. Reprinted by permission, American Society for Testing and Materials.)# Ch. 9 / Effects of Metallurgical Structure on Corrosion

The EPR test correlates reasonably well with other methods of testing for sensitization and is much more sensitive to low levels of sensitization than the ASTM acid exposure tests of Table 9.2. The following general guidelines have been given in proposed ASTM standard G EPR-90, which was under consideration at the time of this writing.16

|Pa Value|General Interpretation|
|---|---|
|&lt; 2|Unsensitized microstructure, no pitting|
|2 - 5|Slightly sensitized microstructure; Pitting and limited intergranular attack|
|5 - 15|Sensitized microstructure; Pitting and attack of entire grain boundaries|
|&gt; 15|Heavily sensitized; Strong grain boundary attack|

However, because of the broad range of applications of the austenitic stainless steels, acceptance limits must be established by the user or by agreement between user and supplier.

Only slightly sensitized Type 304 stainless steel may be subject to intergranular stress corrosion cracking in nuclear cooling systems, while other applications can tolerate moderately sensitized material without failures.17 Furthermore, the EPR test is nondestructive and operates at ambient temperature with more modest acid concentrations than the conventional ASTM A262 chemical test procedures in Table 9.2. A polarization cell and portable instrumentation have been developed to apply the test in the field on operating equipment.18 EPR is currently under consideration for adoption as a standard test procedure by ASTM. An early version of the proposed test method appears in the appendix of Clarke et al.16

An early attempt was made19 to simulate service conditions electrochemically using controlled potential (potentiostatic) corrosion testing. Figure 9.11 is a map of potential versus acid concentration showing regions where IGC was observed in sensitized Type 304 stainless steel after 24-hours exposure at constant potential. It is apparent that IGC is much more prevalent at 90°C than at 25°C. However, IGC may indeed develop at all conditions of potential and acid concentration over long periods of time in aggressive plant conditions.20 The diagram also may be affected by the degree of sensitization. Nevertheless, the possibility exists that mildly sensitizing treatments or less expensive sensitizable alloys could be tolerated in some less aggressive conditions.

# 9.2 Intergranular Corrosion of Other Alloys

# 9.2.1 Ferritic and Duplex Stainless Steels

The ferritic iron-chromium stainless steels without nickel also sensitize to intergranular corrosion (IGC) by a chromium-depletion mechanism.11 The testing procedures for the ferritic and austenitic stainless steels are generally the same, as summarized in Table 9.2. However, compositions, times, and temperatures of sensitization...# 9.2 / Intergranular Corrosion of Other Alloys

NORMALITY H2S 0 4

FIGURE 9.11 Conditions of potential and acid concentration favoring intergranular corrosion of sensitized Type 304 stainless steel. (From W. D. France and N. D. Greene, Corros. Sci., Vol. 8, p. 9, 1968. Reprinted by permission, Pergamon Press.)

tion are significantly different because of the differing properties of ferrite, as compared to austenite. Nitrogen has little effect in austenitic stainless steels because of high solubility. However, nitrogen has much lower solubility in ferrite and must be considered in the ferritic stainless steels. Ferritic stainless steels sensitize only after heating above 925°C, where solubility of carbon and nitrogen become significant in ferrite. Because of the low solubility of interstitials in ferrite, the ferritic stainless steels sensitize much more rapidly and at lower temperatures, as shown in Figure 9.12.

IGC of ferritic stainless steel cannot be prevented by solution anneal and water quench or by reducing carbon below 0.03%. Instead, they must be soaked at 800°C or slow cooled in the region 700° to 900°C to replenish chromium-depleted grain boundaries by diffusion from the surrounding grains.

Duplex stainless steels containing intermediate levels of nickel have a dual phase structure with metastable ferrite present within the austenite grains. These steels are remarkably resistant to IGC. Chromium is rejected (diffuses) faster from ferrite than from austenite at the usual sensitizing temperatures, and carbides form preferentially at the ferrite-austenite boundaries. Sensitization to IGC is prevented because insufficient carbon remains to precipitate carbides at the austenite grain boundaries. Chromium depletion at the ferrite-austenite boundaries is widely distributed within the austenite grains and can be replenished by diffusion during stress-relief annealing.# Ch. 9 / Effects of Metallurgical Structure on Corrosion

FIGURE 9.12 Time-temperature sensitization curves for intergranular corrosion of austenitic as compared to ferritic stainless steels. (From R. L. Cowan and C. S. Tedmon, Advances in Corrosion Science and Technology, Vol. 3, M. G. Fontana and R. W. Staehle, eds., Plenum, New York, p. 293, 1973. Reprinted by permission, Plenum Press.)

# 9.2.2 Nickel-Chromium Alloys

The nickel Alloy C, containing Cr, Mo, and Fe, can be subject to intergranular corrosion (IGC) due to grain boundary precipitation of molybdenum carbides or a molybdenum-rich intermetallic (β-phase). Depletion of Mo increases attack at the grain boundaries in hot reducing acids such as HCl and H₂SO₄. Oxidizing acids such as HNO₃ attack the precipitates directly.22 Reductions of carbon and silicon impurities resulted in the Alloy C-276 modification, which has improved resistance to sensitization and consequent IGC, especially in weldments.

The Ni-Cr-Fe Alloy 600 fails by IGC and intergranular stress corrosion cracking (IGSCC) in the caustic (alkaline) solutions that concentrate in the crevices between Alloy 600 heat-exchanger tubing and the carbon-steel tube sheet of pressurized water nuclear reactor (PWR) steam generators.23 An example of the attack is shown in Figure 9.13. Boiling due to restricted heat transfer causes concentration of aggressive species in the crevice. The chemical agents causing the attack are uncertain but may include the caustics, NaOH and KOH, sulfur-bearing species including sulfates, and alkaline carbonates. Grain boundary carbide precipitates improve resistance to IGC whether or not chromium depletion is present. Grain boundary carbides may dissolve causative elements (e.g., P, S, Si, N), which would normally segregate to the grain boundaries in solution or mill-annealed Alloy 600. Also, it has been suggested that enriched nickel at the grain boundaries is more resistant to caustic solutions than the alloy solid solutions of Cr and Fe in nickel.24 That is, IGC may proceed simply by the dealloying of chromium at the grain boundaries. If present, tensile stress caus-# 9.2 / Intergranular Corrosion of Other Alloys

FIGURE 9.13 Intergranular corrosion in Alloy 600 pressurized-water nuclear-reactor steam-generator tube from tubesheet crevice. (Photograph by courtesy of A. Agrawal, Battelle Columbus Laboratories.)

es localized IG C penetrations and IG SC C, in addition to the usual uniform IGC (Figure 9.13).

# 9.2.3 Aluminum Alloys

Because aluminum and aluminum intermetallic compounds are very active in the emf series, aluminum alloys are highly susceptible to intergranular corrosion (IGC), when precipitates segregate at the grain boundaries. In Al-Mg (5xxx) alloys, Mg2Al8 is active to the aluminum matrix and is corroded preferentially at the grain boundaries. The xxx refers to numerical digits which specify the compositions within each alloy series, as listed in the back flyleaf. In Al-Mg-Zn (e.g., 7030) alloys, MgZn2 is attacked anodically. In copper-containing alloys, such as Al-Cu (2024) and Al-Zn-Mg-Cu (7075), the copper-depleted zone adjacent to grain-boundary precipitates is attacked anodically.

Exfoliation corrosion, a particular form of IGC in aluminum, results from exposure to various industrial and marine atmospheres. Figure 9.14 indicates that polluted seacoast atmospheres are most aggressive followed by inland industrial atmospheres. Attack occurs at the boundaries of grains elongated in the rolling direction. Corrosion products have greater volume than the parent metal, and blocks of grains may be lifted from the metal surface, as shown in Figure 9.15. The result is a fibrous mode of attack illustrated in the laboratory-tested specimens of Figure.# Ch. 9 / Effects of Metallurgical Structure on Corrosion

|Very severe (ED)|Aircraft carrier|Daytona Beach; FL|Point Loma CA|
|---|---|---|---|
|Severe (EC)| | | |
|Moderate (EB)| | | |
|Superficial (EA)|Philadelphia, PA|Montreal, Canada| |
|Pitting (P)| |St. Louis, MC| |

EXPLOSURE TIME (MONTHS)

# FIGURE 9.14

Exfoliation corrosion of aluminum Alloy 2124 in various atmospheres. (From S. J. Ketcham and E. J. Jankowsky, ASTM STP 866, ASTM, Philadelphia, p. 14, 1985. Reprinted by permission, ASM International.)

# FIGURE 9.15

Grain lifting during exfoliation corrosion. (From Standard Test Method 634, Annual Book of ASTM Standards, ASTM, Philadelphia. Photograph by courtesy of B. M. Lifka, Aluminum Co. of America. Reprinted by permission, American Society for Testing and Materials.)# 9.3 Factors Affecting Weldment Corrosion

Welding is a physical process that melts the adjoining zones of metal parts to bond them together. This rather drastic heating, melting, mixing, freezing, and cooling...

# FIGURE 9.16

Fibrous nature of exfoliation corrosion after exposure to solution of 4 M NaCl, 0.5 M KNO3, 0.1 M HNO3 at ambient temperature. (From Standard Test Method G34, Annual Book of ASTM Standards, ASTM, Philadelphia. Photograph by courtesy of D. O. Sprowls. Reprinted by permission, American Society for Testing and Materials.)

9.16.27 The high-strength 2xxx and 7xxx alloys are most susceptible, along with certain cold-worked 5xxx alloys. Laboratory testing is needed for alloy development and quality assurance, but agreement of the results with subsequent service performance is not assured. Various standard acidified salt spray tests28 are frequently utilized. The salt spray cabinets are expensive to operate, and testing generally requires 1 to 2 weeks for measurable attack. Thus, shorter, simpler continuous-immersion procedures recently have been developed, which also produce a mode of attack comparable to that observed in service. For the 2xxx and 7xxx alloys, the procedure consists briefly of continuous immersion for 1 or 2 days in a solution of 4M NaCl and 0.5M KNO3, 0.1M HNO3 at 25°C27. The extent of attack is rated by visual comparison with a set of standard photographs in ASTM method G34. Ratings progress from superficial to very severe, as indicated in Figure 9.14. The standard photograph for moderate attack is reproduced in Figure 9.16.

Removal of certain atmospheric pollutants, such as H2S and SO2 may sometimes be possible to prevent IGC and exfoliation. However, selection of resistant, lower-strength alloys, such as the 6xxx series, is often necessary. Tempering past maximum age hardening improves resistance, but susceptibility to stress corrosion cracking often remains.# Ch. 9 / Effects of Metallurgical Structure on Corrosion

The cycle affects the metallurgical and mechanical constitution of the weldment. The weldment is defined as the melted and solidified weld metal and adjoining zones of the base metal alloy affected metallurgically by the heating and cooling cycle. The weldment often has substantially lower corrosion resistance and mechanical properties than the base metal parts of nominally identical composition.

The weldment structure is complex, as illustrated in Figure 9.17. The weld decay region of intergranular corrosion, within the heat-affected zone of stainless steels, was discussed in Section 9.1.2. The basic weldment structure is affected by composition and temperature of the molten weld pool, thickness and geometry of the welded parts, and rates of heating and cooling.

The method of welding has a substantial effect on weldment properties. The heat necessary for welding usually is provided by either an electric arc or combustion of a flammable gas. The arc is formed between the workpiece (parts to be welded) and an electrode that may be consumable or inert. A consumable electrode is melted continuously and provides filler metal for the weld, as shown in Figure 9.18. In the gas metal arc (GMA) process, the electrode is in the form of wire, and the weld pool is protected with an inert gas cover stream. In shielded metal arc (SMA) welding, a rod electrode is used, with a coating to provide a protective flux. In gas tungsten arc (GTA) welding, tungsten is used as an inert electrode, which does not melt in the arc, and filler is fed to the weld pool separately. An inert gas and/or a flux are used in most welding processes to prevent contamination and oxidation of the weldment, especially for metals such as stainless steel, titanium, and aluminum that oxidize readily at elevated temperature.

In gas welding, the flame from a combustible gas (often acetylene, C2H2) burned in air or oxygen melts a rod of filler metal and the adjoining zones of the parts to be joined.

Microbiologically influenced corrosion (MIC), which is discussed more generally in Section 11.3, is often observed at welds in carbon and stainless steel.

FIGURE 9.17 Schematic weldment structure. (From W. F. Savage, Welding Design and Engineering, Dec. 1969.)# 9.3 / Factors Affecting Weldment Corrosion

Welding cable

FIGURE 9.18 Consumable arc welding process.

9.2736,42 shows selective attack at the weld metal in a Type 304 stainless-steel weldment. MIC may also be concentrated at the heat-affected zone in other cases. The attack typically occurs in slow moving or stagnant natural waters, which are the breeding grounds for a myriad of bacterial organisms. Metallurgical and biological parameters affecting MIC have not been firmly established, and the mechanism of attack at welds is uncertain at present for any given conditions.43

FIGURE 9.19 Relationships between temperature, stress o and strain e during welding. (From K. Easterling, Introduction to the Physical Metallurgy of Welding, Butterworths, London, p. 35, 1983. Reprinted by permission, Butterworths)# Ch. 9 / Effects of Metallurgical Structure on Corrosion

# 9.3.1 Residual Stresses and Stress Concentrations

Tensile components of residual stress in weldments are important because they may cause stress corrosion cracking (SCC) and hydrogen induced cracking (HIC) (Chapter 8). Welding produces residual stresses as follows. Figure 9.19 traces stress as functions of temperature and strain during heat up, melting, freezing, and cool-down in the weld. Beginning at 1, initial heating induces thermal expansion and compressive stresses in parts that are physically constrained in their required positions near one another. As temperature rises at 2, the metal softens and creeps to release compressive stresses back to zero. Temperature increases and thermal expansion continue through 3 and 4 in the softened and melted metal, respectively. After the molten zone passes, temperature falls and the weld metal freezes at 5. Freezing produces a large volume contraction from molten to solid weld metal with additional thermal shrinkage upon subsequent cooling. In constrained base metal parts, these contractions cause large, ambient-temperature, residual, tensile stress, or, and strain, at 6. Distortions may result from shrinkage in weldments which are not rigidly constrained.

FIGURE 9.20 Distribution of stress across a butt weld.# 9.3 / Factors Affecting Weldment Corrosion

The distribution of stress across a completed butt weld is shown in Figure 9.20. Within the weld metal, high tensile stresses, σx and σy, are apparent, with significant compressive stresses in the surrounding base metal. Thermal expansion and softening during heatup is sufficient to cause plastic deformation in the base metal near the molten zone. Subsequent freezing and thermal contraction generate tensile stresses up to yield in and near the frozen weld metal. Compressive stresses in the surrounding base metal are necessary to resolve the total stress state to zero. Other weld geometries result in still more complex stress fields around the welds. It is important to appreciate that welding produces residual tensile stresses, which can cause SCC and HIC in planes transverse and longitudinal to the weldment. Figure 9.21 shows SCC due to polythionic acids in a Type 304 stainless-steel furnace tube near a weld to a carbon-steel tube. Note cracking both parallel and perpendicular to the weld.

Welding produces a geometric discontinuity in the cross section, which concentrates any applied or residual stresses. As a result, corrosion fatigue cracking (CFC), as well as SCC and HIC failures, often originate at the toe of a weld, as shown in Figure 9.22.

Although equipment is available for continuous, automatic production, welding is often a field or shop process. Quality is very much dependent on the skill of the welder and quality of the materials and equipment in use. As a result, defects occur rather frequently; some examples are illustrated in Figure 9.23. Such defects will

FIGURE 9.21 Stress corrosion cracking of Type 304 stainless steel in polythionic acid showing cracks parallel and perpendicular to weld due to residual stresses. (From J. Gutzeit, R. D. Merrick, and L. R. Sharfstein, Metals Handbook, 9th ed., Vol. 13, Corrosion, ASM, Metals Park, OH, p. 1262, 1986. Reprinted by permission, ASM International.)# Ch. 9 / Effects of Metallurgical Structure on Corrosion

FIGURE 9.22 Corrosion fatigue crack originating from weld toe in carbon steel. (From T. G. Gooch, Process Industries Corrosion, B. J. Moniz and W. J. Pollock, eds., NACE, Houston, p. 739, 1986. Reprinted by permission, National Association of Corrosion Engineers.)

further aggravate stress concentrations, which lead to mechanical and environmentally induced cracking.

High residual stresses and stress concentrations make weldments the weak point for all forms of environmentally induced cracking, including CFC, SCC, and HIC. Thus, any combination of stress, alloy, and environment that would cause cracking in the base metal will often cause cracking preferentially at welds.

# 9.3.2 Weld Metal Composition

The filler metal, often added to the molten weld metal during the welding process, is usually of somewhat different composition than the base metal. This allows flexibility in designing weld metal properties to compensate for residual stresses and reduced corrosion resistance in the weldment. Filler alloys for the common austenitic and ferritic stainless steels are summarized in Table 9.3, taken from Nippes.

In all cases, the weld metal composition must be adjusted to make the corrosion potential noble to the base metal being welded. In this way, the weld is cathodically protected in the galvanic couple between weld and base metal (Section 6.1.2). Detrimental effects of anodic dissolution at the base metal usually are minimal because the anodic current is spread over a relatively large surface area.# 9.3 / Factors Affecting Weldment Corrosion

Porosity

- Slag inclusions
- Excess concavity
- Lack of fusion
- Poor fit-up
- Burn-through
- Incomplete penetration

FIGURE 9.23 Schematic diagram of typical weld defects.

# TABLE 9.3 Filler Alloys for Stainless Steels

|Type|Base Metal Alloy|Filler Alloy|
|---|---|---|
|Austenitic|301, 302, 304, 308|308|
| |302B|309|
| |304L|308L, 347|
| |309, 309S|309|
| |310, 310S|310|
| |316|316|
| |316L|318, 316L|
| |318, 316Cb|318|
| |321|347|
| |347|347|
| |348|347|
|Ferritic|405|405Cb, 430|
| |405, 430|308, 309, 310|
| |446|308, 446|

From E. F. Nippes, Metals Handbook, Desk Edition, ASM, Metals Park, OH, pp. 30-34, 1985. Reprinted with permission, ASM International.

“More complete information, including precautionary notes, should be studied in the source reference before final selection of filler alloy and welding procedures.# Ch. 9 / Effects of Metallurgical Structure on Corrosion

Highly alloyed stainless steels may be subject to localized anodic pitting if the alloying elements segregate, or are diluted in the weld metal, as shown in Figure 9.24.

When welding high-strength alloys, filler rods must be kept stringently free of moisture. Water will decompose at welding temperatures to contaminate welds with hydrogen, leading of course to hydrogen induced cracking (HIC). By the same token, low-hydrogen electrodes, which do not use organics as binders or flux additions, are often required.

Filler alloys often must be richer in alloying elements than the corresponding base metals. Alloying elements may be lost by oxidation and/or volatilization. They will inevitably be diluted in the weld metal by mixing with the base metal. Surface oxidation (heat tinting) of the base metal can deplete the surface of chromium or other protective alloying elements and thereby reduce the corrosion resistance.

Wire brushing to remove slag and oxides can lead to enhanced corrosion. Figure 9.25 shows surface pitting induced by stainless wire brushing of a stainless-steel weldment. Such effects can be caused by incomplete removal of depleted surface layers or by deposit of lower-grade alloy material from the wire brush. Pickling or glass bead blasting is sometimes recommended to avoid surface contamination from wire brushing.

In cases of severe corrosivity, it is not unusual to specify a filler of the next alloy higher in corrosion resistance. For example, Type 347 (niobium-stabilized) stainless steel is often used as filler for Type 304L stainless steel (Table 9.3). Type 321 stabilized with Ti is never specified as a filler alloy because the Ti can be lost by volatilization of TiO2. Also, some of the high nickel-chromium-molybdenum (Hastelloy) alloys are sometimes specified as filler in welding the duplex stainless steels.

# 9.3.3 Weldment Metallurgy
