Repository: AdbulrhmanEldeeb/q-a_making

# Markdown File Processor

This project processes Markdown files, extracts and processes their content, and saves the results as JSON files. It is designed to handle large-scale Markdown content efficiently, leveraging modular code structure, logging, and progress tracking.

## Features

- **Markdown Processing**: Extracts and processes content from Markdown files using a custom processing pipeline.
- **Chunking Support**: Splits large text into manageable chunks for better handling.
- **Error Handling**: Automatically retries with rotated API keys in case of rate limits or errors.
- **JSON Output**: Saves processed data as structured JSON files for downstream use.

File: parsed_data/Heat_Treatment-Principals_&_Technology- Sharma-pdf.md (part 16 of 24)
# HEAT TREATMENT
|0.07% C (max), 15.50–17.50% Cr, 3.00–5.00% Ni, 3.00–5.00% Cu, 0.15–0.45% Cb + Ta|1025–1050; oil, air|Cool to 30ºC prior to ageing|475–625; 4 hours|
|0.09% C (max), 16.00–18.00% Cr, 6.50–7.75% Ni, 0.75–1.50% Al|940–975; water|Sub-zero treatment at –70ºC|500–600; 1 hour|

# 14.3.10 Maraging Steels

These steels are essentially high alloy, high strength steels possessing good forming characteristics, weldability, high yield strength to tensile strength ratio and fracture toughness. The chemical composition of a maraging steel is so adjusted that austenite to martensite transformation proceeds even on air cooling. This results in practically insignificant distortion of the steel part. Also, in maraging steel, there is no danger of decarburization on heating.

Maraging steels are basically alloys of iron and nickel. In these steels, minimum 18–20 percent nickel is needed to impart air hardening characteristics. In addition to nickel, cobalt, titanium, beryllium, aluminium, niobium, tungsten and molybdenum are also present in these steels. In maraging steels, carbon is present as an impurity and is generally kept below 0.03 percent. The martensite formed in maraging steels is almost carbon free. The iron-nickel martensite is soft by nature. This martensite has low strength and high ductility. The hardened structure is aged at elevated temperatures. Such an ageing treatment results in the precipitation of intermetallic compounds in a matrix of martensite. Such a structure is responsible for ultra-high strength of maraging steels. Compositions and heat treatment temperatures of important maraging steels are contained in Table 14.30.# 248 Heat Treatment—Principles and Techniques

# Table 14.30 Heat Treatment Temperatures for Maraging Steels

|Composition|Solutionizing temperature (ºC); time|Ageing temperature (ºC); time|
|---|---|---|
|18.00% Ni, 3.00% Mo, 8.50% Co, 0.20% Ti, 0.10% Al|820; 1 hour|480; 3 hours|
|18.00% Ni, 5.00% Mo, 7.75% Co, 0.40% Ti, 0.10% Al|820; 1 hour|480; 3 hours|
|18.00% Ni, 5.00% Mo, 9.00% Co, 0.65% Ti, 0.10% Al|820; 1 hour|480; 3 hours|
|18.00% Ni, 4.00% Mo, 12.50% Co, 1.50% Ti, 0.10% Al|820; 1 hour|480; 12 hours|

# IRFQFII pring2 teels

Steels possessing high elastic limit, toughness and fatigue strength are suitable for manufacturing springs. Depending on the service conditions, a number of steels can be used for making springs. High carbon steels are the cheapest among all the grades of spring steels. These steels are used in either hardened and tempered condition or in patented and cold-drawn conditions. Varieties of these steels and their heat treatment have already been discussed in Section 14.1.3.

High quality springs are made from chromium-vanadium steels. Heat treated chromium-vanadium steels develop high elastic limit, toughness, resistance to fatigue and machinability as compared to high carbon steels. These steels are also used in oil hardened and tempered condition. Typical applications include automobile and aircraft engine valve springs, and high quality laminated and coil springs for motor cars. A typical steel belonging to this class contains 0.50% C, 10% Cr, 0.20% V, 0.40% Si and 0.70% Mn. It is oil hardened from 860°C, followed by tempering at about 500°C.

For medium duty applications, leaf and helical springs are generally made from silicon-chromium steels. A representative steel of this class has 0.60% C, 0.70% Si, 0.60% Mn and 0.80% Cr. The heat treatment consists of oil hardening from 830°C, followed by tempering in the temperature range 550–600°C.

Most commonly employed steels for manufacturing springs are silicon-manganese steels (see Section 14.2.2).# Heat Treatment of Commercial Steels

The use of chromium-manganese steels for making springs is a relatively recent introduction. These steels are being used increasingly for those applications for which silicon-manganese steels were being used earlier. In other words, these steels provide an alternative to silicon-manganese steels. A steel belonging to this group contains 0.50% C, 0.40% Si (max), 0.80% Mn and 1.0% Cr. Heat treatment consists of oil hardening from 820°C. Tempering is performed at about 400–450°C. Properties of chromium-manganese steels can be improved by the addition of 0.10–0.20 percent vanadium or 0.15–0.25 percent molybdenum, or both.

High chromium-silicon (Cr + Si ≥ 10%) steels are popularly known as valve steels and are extensively used for manufacturing automobile, aero and marine engine valves. Besides, these steels are also used for making furnace parts, nuts and bolts for high temperature service, tube bending mandrels, tube piercing points, superheater supports and gas turbine parts. These applications imply that chromium-silicon steels can be successfully used as heat resisting steels. In fact, these steels possess very good resistance to heat, corrosion and scale formation. Parts made from these steels can be successfully used up to about 600–650°C. Properties of these steels can be further improved by addition to nickel and tungsten. A chromium-silicon-nickel valve steel has better heat, corrosion, and scale resistance than chromium-silicon steel, and is well suited for making heavy duty outlet valves. It is generally used in hardened and tempered condition.

# Table 14.31 Heat Treatment Temperatures for Martensitic Valve Steels

|Composition|Hardening temperature (ºC)|Quenching medium|Tempering temperature (ºC)|
|---|---|---|---|
|0.40–0.50% C, 3.00–3.75% Si, 7.50–9.50% Cr, 0.50% Ni (max), 0.30–0.60% Mn|1000–1050|Air or oil|550–650|
|0.35–0.45% C, 2.00–3.00% Si, 8.00–10.00% Cr, 0.60% Ni (max)|1000–1050|Air or oil|720–800|
|0.35–0.45% C, 2.00–2.75% Si, 9.00–10.50% Cr, 0.50% Ni (max), 0.70–0.90% Mo|1000–1050|Air or oil|760–800|
|0.75–0.85% C, 1.75–2.25% Si, 19.00–20.50% Cr, 0.20–0.60% Mn, 1.00–1.70% Ni|1020–1080|Air or oil|700–750|# 250 Heat Treatment—Principles and Techniques

In addition to the martensitic grades of chromium-silicon steels, complexly alloyed austenitic grades of chromium-nickel-silicon-tungsten steels are also used for manufacturing high duty exhaust valves for aircrafts and automobile engines. These austenitic grades cannot be hardened by heat treatment and are used in softened condition. The composition and heat treatment temperatures of three important types of austenitic valve steels are given in Table 14.32.

# Table 14.32 Heat Treatment Temperatures for Austenitic Valve Steels

|Composition|Softening temperature (ºC); cooling medium from softening temperature|
|---|---|
|0.35–0.50% C, 1.00–2.50% Si, 1.50% Mn (max), 12.00–16.00% Cr, 10.00% Ni (min) 2.00–4.00% W|950–1020; air, oil or water|
|0.35–0.45% C, 1.00–2.00% Si, 0.50–0.80% Mn, 13.00–15.00% Cr, 13.00–15.00% Ni, 2.00–3.00% W, 0.40–0.60% Mo, 0.15–0.25% Nb|950–1020; air, oil or water|
|0.20–0.45% C, 1.00–2.50% Si, 1.00% Mn (max), 17.00% Cr (min), 6.00–12.00% Ni, 2.00–4.00 W|950–1100; rapid cooling (in oil or water)|

Heat resisting steels are also known as high temperature steels. Since parts made from these steels are exposed to elevated temperature service conditions, such steels should possess high temperature strength and good resistance to oxidation and/or scaling. In addition to these characteristics, dimensional as well as structural stability is of prime importance. Applications of heat resisting steels include components of jet engines, rockets, gas turbines and boilers. A wide range of steels, from plain carbon steels to high alloy steels, can be used as heat resisting steels, depending on the service conditions to which they are exposed.

Plain carbon steels can be successfully subjected to loading up to about 300°C as creep is not significant below this temperature. Low alloy steels are used at higher temperatures. A low alloy steel with about 0.50 percent molybdenum is quite popular due to its low cost and# Heat Treatment of Commercial Steels

better high temperature properties. The properties of this steel can be improved by addition of chromium or vanadium or both. These elements (Mo, Cr and V) raise the recrystallization temperature of ferrite and thus improve heat resistance. These steels are used for manufacturing steam pipe lines, superheaters, fittings, steam drum, fasteners and for other applications in the temperature range 500–600ºC. Depending on the composition (mainly based on chromium contents), these low alloy steels can be grouped in two classes, pearlitic and martensitic steels.

# Table 14.33 Heat Treatment Temperatures for Low Alloy Heat Resisting Steels

|Composition|Normalizing temperature (ºC)|Hardening temperature (ºC)|Quenching medium|Tempering temperature (ºC)|
|---|---|---|---|---|
|Pealitic Grades|0.10–0.15% C, 0.40–0.50% Mo|920–960| |680–720|
|0.10–0.20% C, 0.70–1.00% Cr, 0.40–0.50% Mo|920–950|920–950|Oil|700–740|
|0.10–0.20% C, 0.30–0.50% Cr, 0.50–0.60% Mo, 0.25–0.35% V|940–980|940–980|Oil or air|650–750|
|0.10–0.20% C, 0.30–0.50% Cr, 0.70–0.90% Mo, 0.30–0.40% V|950–980|950–980|Oil|630–680|
|Martensitic Grades|0.15% C (max), 5.00–5.50% Cr, 0.45–0.65% Mo|950–980|Oil|650–730|
|0.15% C (max), 2.00–2.50% Cr, 0.90–1.10% Mo, 0.20–0.35% V|930–960|Air|730–760| |
|0.10–0.20% C, 2.50–3.50% Cr, 0.45–0.65% Mo, 0.25–0.35% V|910–940|Oil|550–750| |
|0.15% C (max), 4.00–6.00% Cr, 0.45–0.65% Mo, 0.40–0.60% V|940–980|Oil|650–700| |

Pearlitic steels have low chromium contents and are used in either normalized and tempered condition or in oil quenched and tempered condition. Pearlitic grades of low alloy steels cannot# 252 Heat Treatment—Principles and Techniques

be employed at temperatures above 500–580°C. Martensitic grades of low alloy (Cr–Mo–V) steels are used in hardened and tempered condition. Tempering temperature should be more than the service temperature. Due to higher chromium contents, these steels (martensitic grades) have better heat resistance than pearlitic steels. Table 14.33 provides the compositions and heat treatment temperatures for both grades of low alloy steels.

The heat resistance of steel can be increased by raising the chromium content. This is why both martensitic and ferritic stainless steels are used frequently as heat resisting steels. Martensitic (chromium) steels alloyed with tungsten, vanadium, molybdenum, niobium and titanium are preferred to straight chromium steels because of the better properties that can be achieved in the former. These elements raise the recrystallization temperature of the steel and form strong carbides. For these reasons, these complexly alloyed steels have better heat resistance. Heat resistance can be further improved by the addition of boron, zirconium, cerium and nitrogen. Optimum heat resistance is offered by this class (martensitic) of high chromium steels in hardened and tempered condition (refer to Table 14.34.)

# Table 14.34 Heat Treatment Temperatures for High Alloy Martensitic Heat Resisting Steels

|Composition|Hardening temperature (°C)|Quenching medium|Tempering temperature (°C)|
|---|---|---|---|
|0.10–0.20% C, 10.00–12.00% Cr, 0.60–0.80% Mo, 0.25–0.40% V|1030–1060|Oil|650–700|
|0.10–0.20% C, 11.00–13.00% Cr, 0.50–0.70% Mo, 0.15–0.30% V, 0.70–1.10% Nb|1000–1020|Oil|650–700|
|0.10–0.20% C, 11.00–13.00% Cr, 0.60–0.90% Mo, 1.70–2.20% Nb, 0.15–0.35% V|1050–1100|Oil|650–700|

Austenitic heat resistant chromium-nickel steels differ from austenitic stainless steels in the sense that heat resisting steels have higher nickel and chromium contents and are alloyed with tungsten, vanadium, niobium and boron. Such complex steels possess enhanced heat resistance. Austenitic heat resisting steels are regarded as possessing the best heat resistance among all steels and can be used for making components operating at temperatures up to 750°C. Austenitic heat resisting steels are strengthened by precipitation of either carbides or intermetallic compounds. Table 14.35 summarizes compositions and heat treatment temperatures of a few austenitic heat resisting steels.

Chromium-silicon steels also constitute a popular class of heat resisting steels. These steels are also known as valve steels. Heat treatment of these steels has already been described in Section 14.3.12.# Heat Treatment of Commercial Steels

# Table 14.35 Heat Treatment Temperatures for Austenitic Heat Resisting Steels

|Composition|Heat treatment schedule|
|---|---|
|0.40–0.50% C, 13.00–15.00% Cr, 13.00–15.00% Ni, 2.00–2.75% W, 0.25–0.40% Mo|Annealed at 820°C; microstructure consists of austenite and alloy carbides|
|0.35–0.45% C, 14.00–16.00% Cr, 6.00–8.00% Ni, 6.00–7.00% Mn, 1.50–2.00% V, 0.65–1.00% Mo|Water or oil quenched from 1150–1200ºC, followed by ageing at 800ºC for 8–10 hours. Microstructure consists of austenite and dispersed alloy carbides.|
|0.10% C (max), 10.00–12.50% Cr, 18.00–21.00% N, 2.25–2.75% Ti, 0.02% B (max), 0.50% Al (max)|Water or oil quenched from 1060–1080ºC, followed by ageing at 700ºC for 3–8 hours.|
|0.10% C (max), 10.00–12.50% Cr, 21.00–25.00% Ni, 2.50–3.00% Ti, 1.00–1.50% Mo, 0.02% B (max), 0.80% Al (max)|Oil or air quenched from 1100–1150ºC, followed by ageing at 780ºC for 16 hours, and again ageing at 625ºC for 10–16 hours|
|0.08% C (max), 12.00–16.00% Cr, 33.00–37.00% Ni, 2.00–4.00% W, 2.50–3.00% Ti, 0.75–2.00% Al, 0.02% B (max)|Normalized at 1150–1180ºC, followed by hardening at 1050ºC. Hardened steel is aged at 830ºC for 8 hours.|

# QUESTIONS

# 14.1 Discuss critically the following:

- (a) Limitations of plain carbon steels
- (b) Classification of alloying elements in steels
- (c) Applications of low carbon steels
- (d) Structural steels.

# 14.2 Give microstructure, properties and applications of the following steels:

- (a) Fe-0.2C-4Si steel
- (b) Fe-lC-1.5Cr steel# 254 Heat Treatment—Principles and Techniques

# 14.3 Discuss the function of

- (a) nickel in maraging steel and austenitic stainless steel
- (b) chromium in stainless steel and high speed steel
- (c) molybdenum in high speed steel and austenitic stainless steel
- (d) manganese in Hadfield steel and austenitic stainless steel
- (e) silicon in transformer steel and spring steel

# 14.4 Suggest a suitable material of construction, its composition, heat treatment if any, and desired microstructure for the following:

- (a) Chisels and shear blades
- (b) Jaw crusher plates
- (c) Laminated springs for Railways
- (d) Core of a transformer
- (e) Container for liquid gases
- (f) Food handling equipment
- (g) Surgical instruments

# 14.5 Compare Hadfield steel and austenitic stainless steel on following lines:

- (a) Chemical composition
- (b) Heat treatment
- (c) Work hardening characteristics
- (d) Corrosion resistance
- (e) Formability

# 14.6 Review applications of tool and die steels as materials of construction.

# 14.7 Describe “Low Alloy High Strength” steels. Are they different from “High strength low alloy” steels? Explain.

# 14.8 Discuss “Maraging steels” on following lines:

- (a) Chemical composition(s) of commercial importance
- (b) Role of alloying element(s)
- (c) Heat treatment, if any
- (d) Properties and applications

# 14.9 Write an essay on the microstructure, mechanical properties and applications of ferritic stainless steels.

# 14.10 Give representative chemical composition of high speed steel. Why it is named so?

Describe typical heat treatment cycle(s) for conventional high speed steel.# 15

# Cast Iron

Cast iron is an alloy of iron and carbon with carbon content exceeding 2.03 percent. In the as-cast condition, such alloys cannot be worked at any temperature. Commercial grades of cast irons differ widely in nature and composition. Silicon is an important ingredient in cast iron. Besides silicon, cast irons contain manganese, phosphorus and sulphur.

According to their use, cast irons may be categorized into two main groups, namely, general and special purpose grades. The general purpose grade includes grey cast iron, white cast iron, malleable cast iron and nodular cast iron. These are used for most engineering applications. The special purpose cast iron, called alloy cast iron, is used for extreme heat, corrosion and abrasion conditions.

# Grey Cast Iron

Grey cast iron is obtained by cooling the molten metal slowly during solidification. A large portion of its carbon is present in free state as graphite flakes. The typical grey cast iron contains 2.5–3.5% C, 1.4–2.8% Si, 0.5–0.8% Mn, 0.1–0.9% P, and 0.06–0.12% S. Fractured surface of grey cast iron appears grey because of the presence of graphite. Hence, the alloy is termed grey cast iron.

Carbon, silicon and phosphorus affect the mechanical properties of cast iron significantly. Their combined effect is given by the carbon equivalent value (CEV)

CEV = total carbon % + phosphorus % + silicon %3

Tensile strength of grey cast iron varies from 100 MPa to 340 MPa. In grey cast iron, graphite flakes may be present in ferritic matrix or pearlitic matrix, as shown in Figure 15.1.

# Heat Treatment of Grey Cast Iron

The heat treatment given to grey cast iron may be classified into:

1. stress relieving,
2. annealing,
3. normalizing, and
4. hardening and tempering.# 256 Heat Treatment—Principles and Techniques

Figure 15.1 Microstructure of grey cast iron (×500).

# Stress Relieving

The purpose of stress relieving in grey cast iron is to relieve residual stresses introduced during solidification, due to different cooling rates prevalent at various sections of castings. Residual stresses adversely affect strength and cause distortion and may even result in cracking in some cases. The temperature of stress relieving is kept much below Ac1 temperature. For maximum stress relief without changing the microstructure, a temperature range 538–565°C is recommended. In this temperature range, about 80 percent of the residual stresses are removed with holding time of about one hour. When held at 590°C, more than 85 percent of the stresses can be removed.

# Annealing

The purpose of annealing is to soften the grey cast iron and to improve its machinability by minimizing or eliminating massive eutectic carbides. This treatment reduces the tensile strength of grey cast iron. For example, grade 40 grey cast iron has tensile strength 280 MPa. After annealing, tensile strength comes down to about 210 MPa in this grade of cast iron. This is equal to strength of grade 30 grey cast iron. The extent to which the mechanical properties are reduced depends on annealing temperature, holding time, and the alloying elements present in the iron.

# Types of Annealing Treatment

Three types of annealing treatment are given to grey cast iron: ferritizing annealing, full annealing, and graphitizing annealing, which we now discuss.

# Ferritizing Annealing

To improve machinability in unalloyed or low alloy grey cast iron of normal composition, ferritizing annealing treatment is carried out. In this treatment, pearlitic carbide transforms to ferritic matrix and graphite. Ferritic matrix is soft. Above 590°C, the rate of decomposition of iron carbide to ferrite and graphite increases significantly, and at 760°C...# Cast Irons and Their Heat Treatment

The rate of decomposition is maximum. Therefore, for most grey cast irons, the ferritizing annealing temperature is kept between 700°C and 760°C, and the recommended holding time is 1 hour per 25 mm of section. In fact, holding time also depends on chemical composition. It is not advisable to carry out ferritizing annealing below 700°C as the corresponding holding time will be very long. Normally, after ferritizing annealing, the annealed specimens are cooled at a rate varying from 100°C/hour to 300°C/hour.

# Full Annealing

If alloy content is high in grey cast iron, then it is difficult to decompose iron carbide into ferrite and graphite at 760°C. Therefore, under such conditions, full annealing treatment is adopted. For this treatment, casting is heated to a suitable temperature between 790°C and 900°C and held for about 1 hour. Then it is cooled slowly between 790°C and 680°C.

# Graphitizing Annealing

The purpose of graphitizing annealing is to convert massive iron carbide into pearlite and graphite. The treatment is carried out at 900-955°C. At this temperature, massive carbide dissolves in austenite which later decomposes to pearlite and graphite on cooling. Above 925°C, Fe3P may also melt. Holding time varies from 15 minutes to several hours, depending on composition. It is advisable to keep holding time as short as possible while using furnaces without protective atmospheres. Otherwise, at such high temperatures, the grey iron may form scales in the presence of moisture. From annealing temperature to about 535°C, casting is air cooled to get pearlitic structure and, from 535°C to about 285°C, it is cooled at a rate about 110°C/hour.

When good machinability is required, grey iron is furnace cooled from 925°C to 535°C, and subsequently it is cooled to 285°C at the same rate as recommended for the first cycle.

# Normalizing

The purpose of normalizing treatment for grey cast iron is to improve mechanical properties such as hardness and tensile strength. This treatment also helps restore as-cast properties which have been modified by other heating processes such as graphitizing or pre-heat and post-heat treatment of welded joints. Normalizing temperature is kept above transformation range, i.e. 885–925°C. Holding time recommended for grey cast iron at normalizing temperature is about 1 hour per 25 mm of maximum section thickness. Heating temperature significantly affects the mechanical properties, e.g. hardness and tensile strength as also the microstructure. Alloying elements such as chromium, molybdenum and nickel enhance the strengthening due to normalizing.

# Table 15.1

|Property|Unalloyed Grey Cast Iron|Alloyed Grey Cast Iron|
|---|---|---|
|Carbon Content|3.15%|3.33%|
|Silicon Content|2.59%|2.27%|
|Phosphorus Content|0.09%|0.076%|
|Sulfur Content|0.14%|0.12%|
|Manganese Content|0.88%|0.72%|
|Chromium Content|0.01%|0.44%|
|Nickel Content|0.10%|0.36%|
|Molybdenum Content| |0.28%|
|Hardness (BHN)|207|212|
|Tensile Strength (MPa)|265|265|

# Hardening and Tempering

The purpose of hardening and tempering in grey iron is to improve its strength and wear resistance. After this treatment, the wear resistance of pearlitic grey cast iron increases four.# 258 Heat Treatment—Principles and Techniques

# Table 15.1 Effect of Holding Temperatures on Typical Properties of Air Cooled Grey Cast Irons

|Holding temperature (ºC)|Unalloyed grey cast iron| |Alloyed grey cast iron| |
|---|---|---|---|---|
| |Hardness (BHN)|Tensile strength (MPa)|Hardness (BHN)|Tensile strength (MPa)|
|540|202|210|212|276|
|595|190|255|210|276|
|650|138|195|202|266|
|705|125|180|187|266|
|760|131|190|170|235|
|815|150|205|212|295|
|870|150|205|217|305|
|925|150|205|223|290|
|980|150|210|255|340|

to five times. Ordinarily, grey iron is furnace or salt-bath hardened from a temperature of about 860–870°C. The transformation range of the particular grey iron decides the temperature to which the casting is to be heated. The transformation range can extend by more than 55°C above the Ac1 temperature. Approximate Ac1 temperature of unalloyed grey iron is related to silicon and manganese content by the relation:

Ac1 (°C) = 730 + 28.0 (% Si) – 25.0 (% Mn)

The quenching media used may be water, oil or salt bath. But oil is the popular quenching medium for grey iron. For furnace hardened grey cast iron, water is not preferred as quenching medium because the heat dissipation is so fast that it may cause distortion and cracking in castings. Water soluble polymer quenchants can provide the convenience of water quenching along with slower cooling rates which can reduce the effect of thermal shocks. High alloy grey cast irons can be air quenched. The quenched grey iron may be tempered by reheating to a suitable temperature in the range 150–650°C. Tempering treatment increases the toughness and relieves internal stresses which may be developed during quenching. Due to tempering, hardness decreases.

To achieve maximum toughness in grey iron, tempering temperature of about 370°C is recommended. After tempering at this temperature, the matrix retains a hardness level of 472 BHN. Increase in wear resistance in grey cast iron is achieved by producing a structure consisting of graphite embedded in a martensitic matrix through heat treatment. Soft graphite acts as a lubricant. For increasing strength in grey cast iron, it is not necessary to take recourse to heat treatment because this goal can be achieved by other methods with less cost, such as reducing the silicon and carbon content or adding alloying elements.

Flame or induction hardening of grey iron is not so common as furnace hardening because, for adopting the first two methods, a relatively large content of combined carbon is required since very little time is available for carbon to dissolve in austenite. Water is often used as a quenchant with flame or induction hardening where only the outer case is hardened.

The higher the austenitizing temperature of grey cast iron, the greater will be the dissolution of carbon in austenite and the higher will be the hardness of grey iron after quenching.# Cast Irons and Their Heat Treatment

In practice, a temperature which is about 90°C higher than the calculated transformation temperature is recommended for austenitizing treatment. This ensures complete austenitization. Beyond this limit, there is a danger of distortion and cracking after quenching of grey iron. Besides this, in alloy grey iron there are chances that retained austenite may be present. The presence of retained austenite is undesirable and is regarded as a defect.

Slow heating through lower temperature range is advisable to avoid cracking. Above 600–650°C, rapid heating according to requirement can be carried out. Up to 650°C, casting is heated in one furnace and then it is transferred to another furnace for austenitizing. This saves 40 minutes of heat treatment time per 25 mm section of casting.

In white cast iron, carbon is present in combined form, i.e. in the form of cementite (Fe3C). Fractured surface of broken piece of this type of casting has white appearance. Cementite is present as a continuous interdendritic network. This makes the cast iron hard and wear resistant but brittle. As machinability is very poor, it has limited applications. White cast iron has several applications because of its wear resistance as balls for grinding mills, liners for cement mixers, and extrusion nozzles. Typical white cast iron contains 2.5–3.5% C, 0.4–1.5% Si, 0.4–0.6% Mn, 0.1–0.4% P, 0.15% S, and balance Fe.

Large tonnage of white cast iron is used for manufacturing malleable cast iron by means of a graphitizing annealing treatment called malleabilization.

Cast iron castings in which outer surface is of white iron structure and inner core is graphitic in nature are said to be chilled. Between these two zones, a zone which has both white iron structure and graphite is present. This transition zone is called mottled cast iron. Chilled surface in cast iron can be obtained by rapid cooling of the surface. This is achieved by pouring the molten cast iron in metallic moulds. During solidification, high internal stresses may be developed due to varying cooling rates across the cross-section. These stresses can be relieved by heating white cast iron to about 500–550°C.

The mechanical properties of white cast iron are as follows:

|Tensile Strength|140 MPa to 490 MPa|
|---|---|
|Compressive Strength|1400 MPa to 1750 MPa|
|Hardness|375 to 600 BHN|

The composition of malleable cast iron is adjusted, particularly in respect of carbon and silicon content, so as to produce white cast iron completely free from primary graphite. In fact, white cast iron is the starting material from which malleable cast iron is produced by annealing. The chemical composition of white cast iron, which is annealed to get malleable cast iron, is of the following range of percentage composition:

|Carbon|2.2–2.8|
|---|---|
|Silicon|0.8–1.5|
|Manganese|0.25–0.6|
|Phosphorus|&lt; 0.18|
|Sulphur|0.05|# 260 Heat Treatment—Principles and Techniques

There are basically two kinds of malleable cast iron. They are commercially named as white heart and black heart malleable cast iron. The fractured pieces of these two types of malleable cast irons are white and black, respectively. The matrix of both types is ferritic. Therefore, they are also called ferritic or standard malleable iron.

Pearlitic malleable irons or alloyed malleable irons are modifications of these two basic types. They have been developed relatively recently, and are used in the automotive industry. One essential requirement which is common to all malleable irons is that they should be totally white and free from all primary or free graphite. If any free graphite is present in the starting material, it may give rise to mottled structure which adversely affects the mechanical properties of malleable cast iron after heat treatment. White cast iron consists of cementite (FeC) and pearlite. By the process of controlled annealing treatment, the metastable phase (Fe3C) decomposes into free carbon and iron as represented by the reaction:

Fe3C &rarr; 3Fe + C

The structure so formed consists of aggregates of temper carbon in a matrix of ferrite. This makes the malleable iron ductile, shock resistant and machinable.

# Utilization of White Cast Iron

White cast iron is used to produce malleable cast iron by the controlled annealing heat treatment (often called malleabilization). The structure of white cast iron consists of massive carbide and pearlite. Heat treatment of white cast iron involves three steps. The first step is nucleation of graphite. This occurs during heating to high holding temperature and in the very beginning during the holding period. Nucleation of graphite is affected by heating rate, section size, chemical composition, pre-heat treatment and the presence of trace elements.

The second step consists of holding the casting at 900–950°C. This is also called the first stage of graphitization (FSG). During heating above transformation temperature, pearlite transforms to austenite. The austenite so formed dissolves some more cementite as the temperature reaches 900–950°C. Graphitization starts at this temperature. Due to graphitization, austenite is depleted in carbon and, therefore, more carbon is dissolved in austenite from neighbouring cementite. This leads to deposition of additional carbon on the existing graphite nuclei. The graphite nuclei grow to almost the same extent in all directions. As a result, graphite assumes the shape of irregular nodules or spheroids. This carbon is known as temper carbon which forms at the interface between primary carbide and saturated austenite at 900–950°C. This is the optimum annealing temperature which gives good results with minimum distortion. High graphitization temperature during the first stage results in excessive distortion of castings during annealing. Therefore, high graphitization temperature is not desirable during the first stage. The aim of FSG is to break down all cementite. The time required for FSG is a function of a number of nuclei, solution of carbide and diffusivity of carbon atoms at that temperature. Holding time for FSG varies from 20 hours to 70 hours, as graphitization process is very slow. The microstructure after completion of FSG reveals temper carbon nodules and saturated austenite matrix.

After FSG, castings are rapidly cooled to 740°C to 730°C before entering the second stage of graphitization (SSG), or the second stage of annealing. The rapid cooling cycle requires 2–6 hours. In SSG, the cooling rate must be very slow (1.5–12°C/hour) because the cooling...# Cast Irons and Their Heat Treatment

Rate should be such that sufficient time is available for transformation of austenite to ferrite and graphite during eutectoid reaction. The graphite so formed gets deposited on the existing temper carbon particles. Higher cooling rate is employed when sufficient number of temper carbon particles are present and when silicon percentage is high in the iron. Once graphitization is completed, no further changes occur during cooling to room temperature. The macrostructure at room temperature consists of temper carbon nodules in ferrite matrix.

Figure 15.2 Microstructure of black heart malleable cast iron (×100).

Various changes in microstructure that take place during controlled annealing (malleabilization) cycle are shown in Figure 15.3. This process is known as black heart process. In this process, the charge is packed in heat resistant boxes with sand which serves as a filler and excludes air. Thus, a reducing atmosphere is created during annealing.

For malleabilizing treatment of white heart malleable iron, castings are packed in boxes for heat treatment and voids are filled with iron oxide. In this process, the base metal has usually a high carbon content (i.e. 3% or even more) and a low silicon content (i.e. about 0.6%), and the material is essentially a white cast iron. The castings are annealed in a decarburizing atmosphere to eliminate.

Figure 15.3 Effect of malleabilizing cycle on microstructure showing ferrite matrix.# 262 Heat Treatment—Principles and Techniques

maximum possible carbon from the surface layers. So, most of the carbon is lost by oxidation. In the case of small castings, carbon is eliminated from the centre also, thus leaving behind an essentially ferritic matrix.

The decarburization in white heart process of heat treatment is carried out with the help of oxygen (either from air or from CO2/iron ore). Concentration of oxygen which is in contact with casting is so adjusted that scale formation does not take place, whereas carbon from the surface layers get oxidized selectively. Decarburizing process requires prolonged heating in contact with the above mentioned decarburizing agents at above 950°C. At the same time, distortion of the casting due to exposure at high temperature is to be kept at minimum. Castings up to 3 mm thickness may be cooled rapidly from furnace temperature, but thicker sections require controlled cooling through transformation temperature range 700–760°C. For sections more than 12 mm thick, it is recommended that cooling be carried out rapidly to approximately 650°C, followed by reheating to 780°C and controlled final cooling. Gas decarburization process is economical and technically sound for decarburization. In this case, air as well as saturated steam are circulated in the heat treatment furnace.

To avoid oxidation of the iron, a reaction gas is formed from the surface carbon content of about 0.02%. This ensures slightly reducing atmosphere. In addition to normal decarburization process, there is also separation of carbon from ledeburite in the form of temper carbon. The view which is being increasingly adopted is that white heart malleable cast iron which has high carbon content should preferably be annealed in decarburizing atmosphere. So, no decarburization is required in the white heart malleable castings to produce sufficient ductility and machinability. On the other hand, only separation of carbon from ledeburite is sufficient for the purpose. However, some additional properties are achieved by decarburization. Hence, correct combination helps in producing a material with the desired physical properties.

The core of white heart malleable iron at room temperature shows a structure of temper carbon in a matrix of lamellar pearlite. Lamellar pearlite is not desirable as it reduces ductility and impairs machinability. However, if it is changed into globular cementite, it considerably improves ductility and machinability. This requires additional heat treatment. Figure 15.4 shows heat treatment processes to obtain globular cementite. This also reduces the requirement for decarburization treatment.

The average properties of standard malleable iron are tensile strength about 390 MPa, yield strength 250 MPa, and percentage elongation 15 with hardness value of 115 BHN.

Pearlitic malleable cast iron is basically a black heart malleable cast iron to which a modified heat treatment cycle is given to get a structure which consists of temper carbon in a matrix of pearlite or tempered martensite. In this case, a controlled quantity of carbon (0.3–0.9%) is retained in combined form. This structure gives high tensile strength (450–700 MPa), and hardenable structure with some reduction in ductility (percentage elongation 16). Hardness is about 163–209 BHN. These properties are valuable for some machinery parts such as rolls, pumps, nozzles, cams and rocker arms; axle and differential housings, cam shafts and crank shafts in automobiles.

Most of the manufacturers of pearlitic malleable iron use the same base metal as the one suitable for ferritic malleable iron and develop pearlitic structure by modified heat treatment.# Cast Irons and Their Heat Treatment

# Figure 15.4 Different cycles for nodulizing cementite.

|Temperature, °C|Process 1|Process 2|
|---|---|---|
|1050°C|1000|1000|
|800°C|760°C|720°C|
|600°C|600°C|600°C|
|500|500|500|
|20|20|20|

The advantage is that only one melting control procedure is required, which avoids possible difficulties due to mixing of return, sprue and scrap. However, some manufacturers add alloying elements such as manganese to retain combined carbon throughout the matrix at room temperature with standard malleable annealing practice. Either method can produce castings of good quality, with close adherence to specifications.

In every method of producing malleable cast iron, first stage graphitization is an essential requirement since successful production of pearlitic malleable iron requires complete decomposition of cementite. The possible steps in producing pearlitic malleable iron, after first stage graphitization, can be described as follows:

1. To reheat after cooling from first stage graphitization to 790–870°C and air quench, which gives rise to 0.75% carbon in combined form in the matrix.
2. To air quench from 790-870°C as in step (i), reheat to 840–870°C, and hold there for 1 hour to reaustenitize the matrix and then quench in heated and agitated oil maintained at 85-100°C. This gives rise to martensitic and bainitic matrix with hardness about 550–620 BHN.
3. To complete annealing cycle, as in the case of ferritic malleable iron, reheat to 840–870°C, and hold there to dissolve graphite in austenite and then air cool or liquid quench so that the combined carbon content as also the hardness is less in comparison to step (i).# 264 Heat Treatment—Principles and Techniques
