Repository: AdbulrhmanEldeeb/q-a_making

# Markdown File Processor

This project processes Markdown files, extracts and processes their content, and saves the results as JSON files. It is designed to handle large-scale Markdown content efficiently, leveraging modular code structure, logging, and progress tracking.

## Features

- **Markdown Processing**: Extracts and processes content from Markdown files using a custom processing pipeline.
- **Chunking Support**: Splits large text into manageable chunks for better handling.
- **Error Handling**: Automatically retries with rotated API keys in case of rate limits or errors.
- **JSON Output**: Saves processed data as structured JSON files for downstream use.

File: parsed_data/Heat_Treatment-Principals_&_Technology- Sharma-pdf.md (part 17 of 24)
# HEAT TREATMENT
Each practice outlined above has its own merits and demerits. In case (i), the pearlite formed requires minimum number of operations, and the process is used successfully. Relatively thin castings can be subjected to this treatment successfully. In this case, on air cooling, the casting passes through eutectoid range quite fast to retain combined carbon throughout the matrix. The amount of pearlite formed depends on factors such as temperature at which quenching begins and the rate of cooling. Higher quenching temperature and faster cooling rates produce greater amount of pearlite. If the cooling rate is not so fast throughout the transformation range to retain all the carbon in combined form, the areas near the temper carbon will also be graphitized, while the remaining portion will be pearlitic in nature. This structure is called bull’s eye structure because of its appearance (see Figure 15.5). The higher the austenitizing temperature, more will be the carbon dissolved in cementite from graphite. Subsequent cooling will give rise to more pearlitic structure and develop the desired properties. Most of the pearlitic malleable irons are tempered after air cooling to improve machinability and toughness, and to lower the hardness. Tempering is carried out between 540–650°C for about 2 hours. As compared to martensite, fine pearlite requires longer tempering time. The resulting structure consists of temper carbon and a matrix of tempered pearlite.

Step (ii) is followed to improve the mechanical properties of the matrix. The amount of martensite formed depends on several factors, such as severity of quench, temperature of casting, time of holding at that temperature, thickness of the casting and composition of the iron. Martensitic malleable cast iron is tempered from 230°C to 700°C for 2 hours to improve the properties. Higher austenitizing temperatures (900–930°C) give a more homogeneous austenite which on cooling gives uniform martensite. But precaution should be taken to prevent distortion and cracking.

Figure 15.5 Microstructure of malleable cast iron showing bull’s eye structure (× 500).

Fully pearlitic malleable iron may be surface hardened by either induction heating and quenching or by flame heating and quenching. Laser and electron beam techniques have also been developed for hardening selected areas on the surface of pearlitic and ferritic malleable iron which is free from decarburization.# Cast Irons and Their Heat Treatment

A white cast iron of fairly high carbon, silicon and copper content (2.5–2.8% C, 2.5–3.3% Si, 0.5–0.7% Mn, 1.0% Cu, 0.10% S, 0.10% P, and the remaining Fe) can be obtained by chill casting. Irons of this kind can be malleabilized very rapidly due to high silicon content and the presence of copper. This type of malleable iron is used for manufacturing die cast ductile iron bolts for pipe joints. Copper is added to improve yield strength. This ensures that elongation of bolt does not take place during service. The malleabilizing treatment for such cast iron is as follows:

1. Heating up to 940°C and holding for 2 hours
2. Cooling to 850°C in about 1 hour
3. Slowly cooling to 650°C over a period of 3 hours
4. Holding at 650°C for 1 hour for obtaining the same temperature throughout casting, followed by air cooling.

The structure obtained by this heat treatment is ferritic. Tensile strength is about 480 MPa, and yield strength 400–450 MPa with elongation of about 1–2 percent.

A malleable iron of “Ni-resist” type is poured into chill moulds and graphitized for about two hours at 980°C. This gives an austenitic structure with graphite. The tensile strength is around 500 MPa, yield strength 350 MPa, elongation 5%, and hardness 180–200 BHN.

# Spheroidal Graphite Iron

Spheroidal graphite iron is also known as nodular iron or ductile iron. This is obtained by making small ladle additions of a modifier such as magnesium or cerium to liquid metal. In the majority of cases, about 0.03–0.06% magnesium is added. Due to the lightness of magnesium, it is added as 1–2% by weight of Ni–Mg alloy. Magnesium content in the alloy is about 10–20%. Nickel is a graphitizer. Magnesium causes the graphite to precipitate in all directions as spheroidal nodules during solidification of the cast iron. Hence, this iron is named as spheroidal graphite iron. Magnesium increases the supercooling of cast iron and consequent chilling. Formation of white cast iron is avoided by double inoculation; magnesium additions make graphite nodular in shape; and ferrosilicon promotes graphitization during solidification. As compared to flaky graphite in grey cast iron, spheroidal graphite does not weaken the matrix considerably. For this reason, the mechanical properties of SG iron are superior to grey iron. In grey cast iron, mechanical properties are poor due to the morphology of graphite, i.e. due to the presence of graphite flakes. The pointed ends of graphite flakes act as stress raisers.

SG iron has tensile strength of 400–700 MPa, yield strength 270–390 MPa, and percentage elongation 10–20. Approximate chemical composition of SG iron is 3.0–3.6% C, 2.0–2.5% Si, 0.6% Mn, 10.04 max P, 0.04 max S, and balance Fe. Actually, the first condition for production of SG iron is to have very low sulphur and phosphorus content. SG iron is melted in high frequency induction furnace.

The heat treatment procedures usually adopted for SG iron casting are as follows:

1. Stress relieving
2. Annealing
3. Normalizing
4. Hardening and tempering
5. Surface hardening
6. Austempering

We shall now discuss these one by one.# 266 Heat Treatment—Principles and Techniques

# Stress Relieving

SG iron castings of complicated shapes require stress relieving treatment to relieve internal stresses developed after solidification. Internal stresses are relieved at 510–675°C. Holding time at stress relieving temperature is about 1 hour plus 1 hour per 25 mm of section thickness. After this, castings are cooled to 290°C in furnace, followed by cooling in air. Austenitic SG iron can be air cooled from 620°C to 675°C. Stress relieving reduces hardness to some extent. High alloyed SG iron is stress relieved by cooling from 595°C to 650°C.

# Annealing

The purpose of annealing heat treatment in the case of SG iron castings is to have maximum ductility and good machinability. After annealing, the microstructure consists of graphite nodules in ferrite matrix.

There are three methods of annealing:

1. Heating the castings to 900–950°C and holding for 1 hour plus 1 hour per 25 mm of section thickness of casting. For heavy casting, the holding time may be up to 8 hours. After this, casting is cooled to 690°C and is kept at this temperature for 5 hours plus 1 hour per 25 mm of section thickness.
2. In this case, the casting, after being held for 1 hour at 900–955°C, is furnace cooled to 650°C. Cooling rate between 790°C and 650°C should not exceed 20°C/hour.
3. In both cases (i) and (ii), the matrix obtained is fully ferritic. When impact strength is not of significance, carbides can be tolerated in casting. Under such conditions, castings are heated up to 700°C and held there for 5 hours plus 1 hour per 25 mm of section thickness. After this, castings are cooled to 590°C in furnace. This is a subcritical annealing treatment for SG iron. For superior machinability, Mn, P and alloying elements such as Cr, Ni and Mo should be as low as possible. These are carbide formers. Of these, chromium carbide takes longest time to decompose at 925°C.# Cast Irons and Their Heat Treatment

# Normalizing

The purpose of normalizing is to improve the tensile properties of SG iron. For normalizing, SG iron is heated up to 870–940°C and soaked there for 1 hour. Temperature and soaking time vary with composition, especially with silicon and chromium contents. Normalizing is commonly followed by tempering to achieve the required hardness and to relieve stresses developed during air cooling because of different section sizes of castings. Tempering is carried out at 510–620°C for 1 hour. Tempering after normalizing is also adopted to improve toughness and impact resistance in addition to tensile strength. For this, castings, after air cooling from 870°C to 940°C, are reheated to 425–650°C and soaked for 1 hour. Normally, the microstructure after normalizing consists of fine pearlite and globular graphite. Alloying additions such as nickel, molybdenum and additional manganese help to develop a fully pearlitic structure after normalizing. Martensitic structure is obtained in the case of alloyed castings which are not heavy. Alloying additions increase hardenability.

Figure 15.7 shows microstructure of pearlitic SG iron.

# Figure 15.7

Microstructure of pearlitic SG iron (× 500).

# Hardening and Tempering

For hardening of SG iron, castings are austenitized at 845–925°C. This is followed by oil quenching. To reduce stresses, oil is preferred as quenchant. Water and brine can also be used in place of oil as quenchant for castings with simple shapes. Castings which have complex shape are quenched in hot oil maintained at 80–100°C to avoid quench cracks. Immediately after quenching, castings are tempered in the range 300–600ºC for 1 hour plus 1 hour per 25 mm section thickness. This is to minimize quenching stresses. Tensile strength of quenched SG iron ranges from 700 MPa to 1000 MPa. The yield strength of such heat treated SG iron varies from 540 MPa to 880 MPa, with elongation of 10–12 percent and hardness of 215–320 BHN. The microstructure of quenched SG iron reveals the martensitic matrix.# 268 Heat Treatment—Principles and Techniques

# Surface Hardening

SG irons are also flame or induction hardened. Pearlitic type of SG irons are preferred for flame or induction hardening as time required for austenitizing is comparatively small. In the case of steel, some preliminary heat treatment is required before flame or induction hardening. For SG iron also, preliminary heat treatment is required before flame or induction hardening. In the case of pearlitic SG iron, tempering is carried out at 595–650°C for 1 hour plus 1 hour per 25 mm of section thickness to remove virtually all internal stresses before going in for flame or induction hardening. Hardness in this case comes to 600–750 BHN. Some typical applications of flame or induction hardened SG iron include heavy duty applications such as rolls for cold working titanium, ring gears for paper mill drives, and crank shafts and large sprockets for chain drives.

# Austempering

To achieve the full potential of SG iron, austempering heat treatment is adopted. It is possible to achieve much higher ranges of tensile strength and elongation by adopting austempering treatment for SG irons.

While taking recourse to austempering, only defect-free SG iron castings should be chosen. Any lapse in quality control of the starting material will result in inferior end product and the very advantage of adopting this heat treatment procedure will be lost.

The process as such is very simple. The first stage consists of soaking the castings at the austenitizing temperature of 850–950°C. The austenitized castings are then quickly transferred to a liquid bath (say salt bath) maintained in the temperature range of 235–425°C. The transformation is allowed to proceed for a period of up to 4 hours when austenite transforms to bainite. The castings are finally cooled to room temperature after transformation.

By adopting austempering instead of conventional hardening and tempering treatment for SG iron, the requirement of alloy content is reduced for the same strength level. Further, the chances of cracking and distortion are also reduced. Thus, it becomes possible to carry out rough or final machining before heat treatment.

# Table 15.2 Comparative Properties of Austempered Ductile Irons and Other Materials

|Material|Tensile strength (MPa)|Yield strength (MPa)|Hardness (BHN)|Elongation (percent)|
|---|---|---|---|---|
|Ductile Irons|Pearlitic and ferritic 400–960|250–610|130–300|28–3|
|Austempered|800–1600|600–1400|250–480|16–1|
|Hardened and tempered|600–1300|500–1100|300–400|5–1|
|Steels|Hardened and tempered 700–1800|450–1450|210–510|25–8|# Cast Irons and Their Heat Treatment

Austempering. The austempered ductile irons have good machinability. It is comparable with that of other ductile irons or low alloy steels. However, in such cases where higher hardness is aimed at by heat treatment, machining should be carried out prior to the heat treatment.

These materials have higher wear resistance than other ductile irons due to the presence of bainite. It may even be better than some steels. However, it has limited wear resistance as compared to white cast iron. For the same reason, the fatigue properties are superior to other ductile irons.

The impact values of austempered ductile irons are much higher than pearlitic ductile irons. They are in fact comparable to those of ferritic ductile irons. The transition of ductile to brittle fracture occurs at a lower temperature range in austempered ductile irons than in pearlitic ductile irons. Current studies on fracture toughness indicate that austempered ductile irons have remarkably higher range of values than those of other ductile cast irons.

Austempered ductile irons have great potentiality for use as gears. The advantageous property of high damping capacity of cast iron will be useful to minimize vibrations and transmission noise. Advantages of austempered ductile irons include high strength and ductility, wear resistance and toughness and better machinability, higher damping capacity and reduced weight in comparison with steel.

# Table 15.3 Possible Engineering Applications of Austempered Ductile Irons

|Automobiles|Crankshafts|
|---|---|
| |Camshafts|
| |Steering knuckles|
| |Suspension components|
|Pumps and compressors|Bodies|
| |Crankshafts|
| |Drive shafts|
|Railways|Couplings|
|Agriculture|Undercarriage parts|
| |Constructional equipment|

Applications of austempered ductile irons based on their wear resistance will include pump castings and impellers of sludge handling equipments, plough shears in agriculture and forestry, friction blocks and locomotive wheels, conveyor rollers and blades and shredders in general machinery.

Alloy cast iron contains alloying elements such as nickel, chromium, molybdenum, copper, titanium, aluminium and vanadium which bring about a measurable modification in the physical or mechanical properties such as resistance to corrosion, heat or wear, and strength and hardness. Silicon, manganese, sulphur and phosphorus are not considered alloying elements because they are present in every type of cast iron.# 270 Heat Treatment—Principles and Techniques

Chromium up to 1 percent increases hardness, strength and depth of chill. Higher percentage of chromium, i.e. 35 percent, makes cast iron resistant to corrosion and high temperature. Copper amounting to 0.25–2.5 percent is added. Copper strengthens the matrix by making massive carbide discontinuous. Molybdenum improves fatigue strength, tensile strength, transverse strength, heat resistance and hardness of cast iron. About 0.25–1.25 percent molybdenum is added. Addition of molybdenum also increases hardenability by retarding the transformation of austenite. Vanadium is a powerful carbide former. It is added from 0.10 percent to 0.25 percent and increases tensile strength, transverse strength and hardness. Nickel addition varies normally from 0.5 percent to 0.6 percent in cast iron. Graphitizing power of nickel is half that of silicon. The main aim of adding nickel to grey cast iron is to retard austenite transformation and to stabilize pearlite. When 1 percent Mo is added, the structure becomes bainitic. When nickel is added between 14 percent and 38 percent to grey iron, it imparts high heat resistance and high corrosion resistance. Due to such a high percentage of nickel, the matrix becomes austenitic.

For improving abrasion resistance, about 4 percent nickel with 1.5 percent Cr is added to white cast iron. The matrix shows martensitic structure.

On the basis of percentage of alloying elements, cast irons are grouped into low alloy (up to 3 percent alloying elements), medium alloy (from 3 percent to 10 percent), and high alloy (above 10 percent) cast irons. The structure of an alloy cast iron may be pearlitic, bainitic, ferritic or austenitic, and graphite in flaky or nodular form.

Typical examples of some alloy cast irons are as follows: (i) Ni-hard martensitic white cast iron, (ii) Ni-resist cast iron, and (iii) chromium-manganese white cast iron. Each of these has specific recommended heat treatment cycle.

Wear is a complex phenomenon. It is associated with factors such as generation of heat by friction and impact. These factors determine selection of suitable wear resistant material. For applications requiring wear and abrasion resistance, there may be many materials to choose from. Plain and alloyed white cast iron forms an important group among wear resistant materials.

The typical microstructure of white cast iron consists of iron carbide in a pearlitic matrix. With hard and brittle iron carbide in a pearlitic matrix, a hardness of around 300–500 BHN can be obtained in plain white cast iron. High hardness and high wear resistance in white cast iron is obtained with increased amount of brittle iron carbide. But this would impair impact resistance. Additions of nickel and chromium to white cast iron gives a very good wear resistant material whose microstructure consists of massive carbides in an austenitic-martensitic matrix. Nickel strengthens the matrix, and the graphitizing effect of nickel can be counteracted by addition of chromium which is a carbide stabilizer. This type of wear resistant material is popular under the trade name ‘‘Ni-hard’’. It is used for parts of large size coal pulverizer, mill liners, grinding media balls and impeller of sand pumps.

Heat treatment for Ni-hard cast iron is of great significance as retained austenite is converted to martensite due to heat treatment. Thus, the desired mechanical properties are improved.

Ni-hard cast iron is grouped as standard Ni-hard, Ni-hard type III and Ni-hard type IV cast iron.# Cast Irons and Their Heat Treatment

# Standard Ni-Hard Cast Iron

In this category, Ni-hard type I and Ni-hard type II cast iron are included. Ni-hard type I cast iron contains 3.2–3.8% C, 0.3–0.5% Si, 0.3–0.7% Mn, 3.5–4.5% Ni, 1.5–2.5% Cr and remaining Fe. The hardness range is 550–600 BHN. The chemical composition of Ni-hard type II cast iron is the same as that of Ni-hard type I except that carbon content is reduced to 2.8–3.2 percent against 3.2–3.8 percent in type I. This lowering of carbon content improves the impact strength of type II from 2.7–5.4 metre kg to 3.4–6.8 metre kg.

Heat treatment of standard Ni-hard consists of stress relieving by heating up to 200–250°C and holding there for 2–4 hours. As a result, internal stresses are removed and the martensite gets tempered. Holding at 275°C for a long time gives bainitic structure besides stress relieving and tempering of as-cast martensite. Due to this, treatment impact life improves significantly besides improvement in hardness. As the retained austenite changes to martensite during heat treatment, there are no chances of dimensional changes during service. This improves the surface stability and imparts spalling resistance. Two-stage heat treatment gives optimum properties. Standard Ni-hard is first heated to 450°C and held there for 4 hours. Then it is air cooled to 275°C and held there for 4 hours. This treatment ensures transformation of retained austenite to martensite.

Figure 15.8 summarizes the result of life-to-fracture drop test carried out on standard Ni-hard in the as-cast as well as double heat-treated condition. It may be observed that double heat treatment not only improves impact fatigue resistance but also narrows down the fluctuations in the results. The use of Ni-hard type II for grinding media and mill linear in mining and cement industry has become feasible because of this treatment.

# Ni-Hard Type IV

Chemical analysis of Ni-hard type IV cast iron is as follows: 2.8–3.2%C, 1.5–2.0% Si, 0.4–0.6% Mn, 0.1% S, 0.06% P, 5.5–6.5% Ni, 7.0–9.0% Cr and balance Fe. In the as-cast condition, this alloy also contains retained austenite like other types of Ni-hard cast iron. It is necessary to transform this retained austenite to martensite by suitable heat treatment before it is put into actual service. Otherwise, a change in volume with formation of crack will occur during service. Also, this treatment aimed at transformation of retained austenite to martensite will result in increased hardness and wear resistance.# 272 Heat Treatment—Principles and Techniques

This cast material is heated up to 750°C and held there for 4 hours, followed by air cooling. Partitioning of Ni and Cr in the various phases and their effect on austenite decomposition are responsible for high hardness and toughness. The hardness value obtained is between 550 BHN and 600 BHN. Impact strength is 3.4–7.4 metre kg. Figure 15.9 shows the microstructure of heat treated Ni-hard type IV cast iron.

Figure 15.9 Microstructure of heat-treated Ni-hard type IV cast iron (× 1000).

# ISFSFP

These austenitic cast irons possess a stabilized austenite matrix due to the presence of alloying elements such as nickel, copper and manganese. As compared to pearlite, austenitic phase has better corrosion resistance. This class of cast irons includes a wide range of austenitic cast irons, where nickel content lies between 13.5 percent and 36 percent. The two types of Ni-resist cast irons are (i) the flake-graphite corrosion-resistant austenitic cast irons, and (ii) the spheroidal-graphitic corrosion-resistant austenitic cast irons.

In type (i) cast irons, graphite is present in the form of flakes. The composition, mechanical properties, and uses of this grade of cast irons are given in Table 15.4.

In type (ii) cast irons, graphite is present in spheroidal form. Because of the spheroidal form of graphite, these cast irons have high strength and ductility. In all the grades, graphite can be obtained in spheroidal or flakular form. The only exceptions are copper containing grades, namely, type 1 and 1b Ni-resist-cast iron. Trade name, specification, composition, mechanical properties, and uses of spheroidal-graphitic corrosion resistant austenitic grade of cast iron are summarized in Table 15.5.

Nickel, chromium and copper impart corrosion resistance, and nickel and chromium improve wear resistance in Ni-resist cast irons. These cast irons exhibit the following properties:

- (i) High resistance to wear due to fine carbide dispersion throughout the structure
- (ii) Good erosion resistance to high velocity flow of the liquid and vapour particles in wet steam# Cast Irons and Their Heat Treatment

# Table 15.4 Trade Name, Specification, Composition, Mechanical Properties and Uses of Austenitic Cast Iron–Flake Graphite Grades

|Trade Names|ISI Specification|BS 3648 Designation|ASTM A436-61 Designation|Composition (percent)|Mechanical Properties|Uses|
|---|---|---|---|---|---|---|
|Type 1A|AFGAUS–101|Type 1|3.00|1.0–1.0– 13.5– 1.5–5.5|170 (MPa) 2.0 (percent) 130–180 (HB)|In pump components (e.g. wear rings, paddles in mixer for manufacture of superphosphate and valve seats on aluminium cylinder heads)|
|Type 1B|AFGAUS–101|Type 1b|3.00|1.0–1.0– 13.5– 2.5–5.5|205 (MPa) 50 (percent) 210 (HB)|In pump components (e.g. wear rings, paddles in mixer for manufacture of superphosphate and valve seats on aluminium cylinder heads)|
|Type 2A|AFGAUS–102|Type 2|3.00|1.0–1.0– 18.0– 1.0–0.5|170 (MPa) 2.0 (percent) 120–170 (HB)|In chemical processes (e.g. handling of caustic and viscose solutions, in rayon production and in soap manufacture)|
|Type 2b|AFGAUS–102|Type 2b|3.00|1.0–1.0– 18.0– 3.0–0.5|205 (MPa) 50 (percent) 170–248 (HB)|For turbo-charges in diesel engines|
|Type 3|AFGAUS–105|Type 3|2.60|1.0–0.5– 28.0– 2.5–0.5|170 (MPa) 2.0 (percent) 120–160 (HB)|In pumps and other mechanical equipment|
|Type 4|Type 4|2.60|5.0–0.5– 28.0– 2.5–0.5|170 (MPa) 6.0 (max) 150–210 (HB)|For impellers of pump handling corrosive slurries| |
|Type 5|Type 5|2.40|1.0–0.5– 34.0– 0.1–0.5|100 (MPa) 6.0 (max) 100–124 (HB)|In scientific instruments for low temperature applications| |
|Type 6*|Type 6*|3.00|1.5–0.5– 18.0– 1.0–3.5|170 (MPa) 2.5 (max) 124–174 (HB)|In pump components| |

*Also contains 1.0% molybdenum.# 274 Heat Treatment—Principles and Techniques

# Table 15.5 Trade Name, Specification, Composition, Mechanical Properties and Uses of Austenitic Cast Iron–Spheroidal Graphite Grades

|Trade names|ISI specification designation|BS-3468 Equivalent designation|ASTM specification|Composition (percent)|Mechanical properties|Uses|
|---|---|---|---|---|---|---|
|Type D2|ASG2A|AUS–202D–2|23.00|1.5–0.7–0.08 18.00–1.75|4008140–200|In petrochemical industries, liners for heavy duty diesel engines|
|Type D2b|ASG2B|AUS–202D–2b|3.00|1.5–0.7–0.08 18.0–2.75|4007150–210|In systems handling corrosive slurries exhaust manifold used for diesel engine|
|Type D2|ASG3A|AUS–203D–2c|2.90|1.0–1.8–0.08 21.0–0.50|40020170|Where maximum ductility is essential|
|Type D3|ASG5A|AUS–205D–3|2.60|1.0–1.0–0.08 28.0–2.50|3806140–200|In pumps and other mechanical equipment|
|Type D3A|D–3a| |2.60|1.0–1.0–0.08 28.0–1.00|40810130–190|In mechanical equipment|
|Type D4|D–4| |2.60|5.00–1.0–0.08 28.0–4.5|154202–273|For impellers of pump handling corrosive slurries|
|Type D5|D–5| |2.60|1.0–1.0–0.08 34.0–0.10|38020130–185|For low temperature applications|
|Type D5B|D–5b| |2.40|1.0–1.0–0.08 34.0–2.00|3806140–190|For low temperature applications|# Cast Irons and Their Heat Treatment

(iii) Good corrosion resistance against a wide range of corrosive media such as alkalies, acids, salts, oils and foods

(iv) High temperature oxidation resistance up to 800°C

(v) High specific electrical resistance

(vi) Uniform thermal expansion

(vii) Moderate strength in flake type grade and good strength in SG grade.

These alloys have a tendency to work harden. Hence they are to be cooled carefully after casting. The same precaution is also to be taken after heat treatment operation. This will ensure that the internal stresses are minimum and also the rate of work hardening that accompanies the operation of removal of metal is also minimum.

The heat treatment processes used for Ni-resist cast iron of both types are now discussed.

# Stress Relieving

The purpose of stress relieving is to remove residual stresses developed due to casting or machining operation or both. Stress relieving is carried out at 620–670°C for 1 hour per 25 mm section, followed by air/furnace cooling. About 60% stresses are removed when castings are heated up to 480°C and soaked for 1 hour per 25 mm section thickness. At 670°C, about 95 percent stresses are relieved. Tensile strength, hardness and ductility are not affected by stress relieving.

# Spheroidizing Annealing

Softening can be achieved by breaking down carbides and converting their shape into spheroids by annealing at 980-1040°C. Holding time varies from half an hour to 5 hours. This treatment lowers hardness, but strength is not adversely affected.

# High Temperature Stabilization Treatment

Castings used for high temperature applications (above 480°C) are to be given a stabilization heat treatment. This treatment consists of heating the casting up to 760°C and holding at that temperature for minimum of 4 hours or at 870°C for minimum of 2 hours, followed by furnace cooling to 530°C, and then cooling in air. This treatment removes excess carbon from austenite and dissolved carbides. The carbon so removed gets precipitated as graphite flakes. This prevents distortion in service. Stabilization treatment prior to final machining is very beneficial.

# Dimensional Stabilization Treatment

Ni-resist cast irons used for precision machinery and scientific instrument parts require true dimensional stability. In this case, casting is heated up to 870°C and soaked for minimum 2 hours. It is then furnace cooled at a rate of about 45–50°C per hour up to 540°C. It is held for 1 hour at 540°C and then air cooled. After rough machining, it is reheated to about 460–470°C and held there for 1 hour, followed by uniform cooling in air. After this, final machining is carried out. The last step consists of heating to 270–300°C, followed by uniform cooling in air.# 276 Heat Treatment—Principles and Techniques

This heat treatment is carried out occasionally for this group of cast iron. In this case castings are heated up to 950–1000°C and quenched in water or oil. Quench cracking is not likely to take place as no phase changes occur during the process. The strength of SG Ni-resist cast iron is improved by this heat treatment. Improvement in strength can also be achieved by carbide dispersion heat treatment.

# QUESTIONS

1. Compare the processes of ferritizing annealing and graphitizing annealing.
2. How hardening and tempering is carried out for grey cast iron?
3. What heat treatment would you recommend for malleable cast iron and why?
4. What do you understand by malleabilizing of cast irons?
5. Discuss the heat treatment procedures adopted for S.G. iron castings.
6. How austempering is achieved in SG iron castings? What are the possible applications of austempered SG iron?
7. Discuss the heat treatment processes used for Ni-resist cast irons.# Heat Treatment of Non-ferrous Metals and Alloys

# INTRODUCTION

Non-ferrous metals and alloys form an important group of materials of industrial importance. Aluminium, copper, lead, magnesium, nickel, and titanium, and the alloys of all these metals are the significant non-ferrous metals and alloys. In addition, there are also a few special purpose non-ferrous metals and alloys. By heat treatment of these metals and alloys, the desired combination of properties is achieved. This, in turn, has gone a long way in their adoption for commercial use.

In this chapter, various types of commercially important non-ferrous metals and alloys and their heat treatment are considered. Among the non-ferrous metals and alloys, the most important one is aluminium and its alloys which are now discussed.

# 16.1 ALUMINIUM AND ITS ALLOYS

Aluminium and its alloys are used in a variety of cast and wrought forms and conditions of heat treatment. Forgings, sections, extrusions, sheet, plate, strip, foil and wire are some examples of wrought form, while castings are available as sand, pressure and gravity die castings.

To meet various requirements, aluminium is alloyed with copper, manganese, magnesium, zinc, nickel and silicon as major alloying elements. These alloying additions improve the properties of aluminium when added in desired percentages. The AAA (Aluminium Association of America) has classified the wrought aluminium alloys according to a four-digit system. This classification is adopted by the International Alloy Development System (IADS) and by most of the countries in the world. Table 16.1 gives the basis of designation of wrought aluminium alloys in the four-digit system.

The first digit identifies the alloy type. The second digit shows the specific alloy modification. The last two digits indicate the specific aluminium alloy or the purity level in case of pure aluminium.# Heat Treatment—Principles and Techniques

# Table 16.1 Designation of Aluminium Alloys

|Alloy number|Major alloying element(s)|
|---|---|
|1 XXX|Commercially pure aluminium (&gt;99% Al)|
|2 XXX|Copper|
|3 XXX|Manganese|
|4 XXX|Silicon|
|5 XXX|Magnesium|
|6 XXX|Magnesium, silicon|
|7 XXX|Zinc|
|8 XXX|Other elements such as nickel, titanium, chromium, lead and bismuth|
|9 XXX|Unassigned|

The condition or temper of aluminium alloy can be denoted by specific letters as shown below:

|Letter|Condition of Alloy|
|---|---|
|F|As fabricated|
|O|Annealed|
|H|Strain hardened by a cold working process|
|T|Heat treated|

The letters H and T are generally shown with some numbers, which indicate more details about the treatment of a particular alloy. For example:

- H1 indicates only strain hardened;
- H2 denotes strain hardened and partially annealed;
- H3 signifies strain hardened and stabilized by suitable annealing.

The second number 2, 4, 6, 8, or 9, if present, shows an increasing amount of strain hardening. For example, H12 denotes quarter hardened, H14 half hardened, and H18 fully hardened condition. Complete designation with treatment, for example, can be written as 5052–H18.

The different tempers produced by heat treatment are shown by letter T combined with other numbers. This tells about specific heat treatment which has been given to the alloy. The designation is as follows:

- T Age hardened
- T1 Naturally aged after hot working
- T2 Annealed (for castings only; for example, adopted to improve ductility of castings)
- T3 Solution heat treated, cold worked and naturally aged
- T3X Solution heat treated, cold worked by X% and naturally aged
- T4 Solution heat treated, quenched and naturally aged
- T5 Artificially aged only
- T6 Solution heat treated, quenched and artificially aged
- T7 Solution heat treated and stabilized (by an overageing heat treatment)
- T8 Solution heat treated, cold worked and artificially aged
- T8X Solution heat treated, cold worked by X% and artificially aged.# Heat Treatment of Non-ferrous Metals and Alloys

When we talk about heat treatment for aluminium alloys, it is generally restricted to the specific operations used to improve strength and hardness of precipitation hardenable wrought and cast aluminium alloys. But all aluminium alloys cannot be heat treated; such alloys are termed “non-heat treatable” alloys. Others are grouped under “heat treatable alloys”. Annealing heat treatment is carried out for both types of alloys. The purpose of this treatment is to increase the ductility. Usually, for non-heat treatable alloys, only complete or partial annealing is carried out. However, a low temperature stabilization treatment is sometimes given to 5 XXX series of alloys. This treatment is designated as mill treatment.

# 16.1.1 Heat Treatable Aluminium Alloys

Aluminium alloys of this class belong to systems with limited solubility in solid state. These are precipitation hardenable alloys. The main characteristic of this type of alloy system is a temperature-dependent equilibrium solid solubility, which increases with rise in temperature. In addition, the other requirements are possibility of retaining single phase supersaturated solid solution by quenching, and precipitation of coherent/partially coherent phase by decomposition of the supersaturated solid solution.

The examples of this group are as follows:

- (i) 2 XXX series of Al-Cu alloys and Al-Cu-Mg alloys (such as 2014, 2024, 2618). In RR 58 alloy (2618 T16) copper and magnesium improve the strength by age hardening. Nickel and iron form the intermetallic compound FeNiAl9, due to which dispersion strengthening occurs. Nickel improves the creep resistance of the alloy.
- (ii) 6 XXX series include AI-Mg-Si type alloys. These are used as medium strength structural alloys with added advantages of good weldability, corrosion resistance and immunity to stress corrosion cracking. 6061 and 6063 T6 are common examples of this series.
- (iii) 7 XXX series include Al-Zn, Al-Zn-Mg, and Al-Zn-Mg-Cu type alloys. Alloys of this series show pronounced potentiality for age hardening. There is rapid decrease in solubility of zinc with decrease in temperature. Addition of copper to Al-Zn-Mg type alloys reduces the susceptibility to stress corrosion cracking. The examples of this series include 7079 and 7075 T8 which are aircraft materials.

A number of binary aluminium alloy systems show the type of phase diagram which is required for precipitation hardening. They show decrease in solid solubility with lowering of temperature. However, all such alloys do not show actual precipitation hardening characteristics when subjected to age hardening treatment. Al-Si and AI-Mn are typical examples which hardly show any change in mechanical properties as a result of precipitation hardening treatment.

# 16.1.2 Non-heat Treatable Aluminium Alloys

These alloys do not respond to heat treatment, because they consist of a homogeneous solid solution with or without non-coherent precipitate(s) and show low strength and high ductility. These alloys may be stress hardened. Commercially, pure aluminium (1100), Al-Mn (3003), AI-Mn-Mg, and Al-Si alloys are some examples of this class. These alloys are used as sheet, bar, plate, wire, extrusion, and so on. They are readily bent, formed and welded and possess.# 280 Heat Treatment—Principles and Techniques

excellent resistance to corrosion. Tables 16.2 and 16.3 (a and b) show the alloy designation, composition, condition properties and applications of non-heat treatable and heat treatable aluminium alloys, respectively.

# 16.1.3 Classification of Heat Treatment Processes for Aluminium Alloys

In aluminium alloys, the basic aim of heat treatment is to increase strength and hardness. Depending on the rate of heating, cooling and soaking time at given temperatures, the properties can be varied according to requirement. Main heat treatment processes used for aluminium alloys are as follows: (i) Annealing (for example, recovery, recrystallization, homogenization and high temperature annealing), (ii) solution treatment, and (iii) precipitation hardening, which we now discuss.

# Annealing

Annealing of aluminium alloys is carried out to relieve internal stresses caused by cold working. Temperature control is necessary to avoid grain growth. During annealing, the precipitation of the alloying elements may also take place. This complete precipitation gives dimensional stability even at high temperature to the parts in service. There is no appreciable change in mechanical properties. It improves ductility and resistance towards shock, while tensile and yield strength decreases to some extent.

This process can be divided into two subgroups, viz. type I and type II annealing.

# Type I Annealing

The main purpose of this treatment is to convert the structure of metal to a stable form from an unstable one. This is a spontaneous and irreversible process. For example, a coarse, grained structure produced by this process will not become fine grained until cold working is carried out. In heat treatable aluminium alloys, this process decreases the degree of supersaturation of solid solution. The deciding factors for this process are temperature and time of soaking, and not rate of heating and cooling.

During recovery treatment, most of the elastic distortions in the metal, which are generated during cold working or during fast rate of solidification, are relieved. For this treatment, components are soaked at definite temperature (which varies for different alloys), but below recrystallization temperature of the alloy. Hardness and strength of the alloy decrease due to recovery treatment, while ductility and toughness increase.

Recrystallization annealing treatment is given to wrought semi-finished aluminium alloys to change the structure, i.e. to change the directional grains into equiaxed grains. Thus, isotropy is maintained. Figure 16.1 illustrates the recrystallization of aluminium. This shows the influence of different degrees of deformation on grain size of aluminium at different temperatures.
