Repository: AdbulrhmanEldeeb/q-a_making

# Markdown File Processor

This project processes Markdown files, extracts and processes their content, and saves the results as JSON files. It is designed to handle large-scale Markdown content efficiently, leveraging modular code structure, logging, and progress tracking.

## Features

- **Markdown Processing**: Extracts and processes content from Markdown files using a custom processing pipeline.
- **Chunking Support**: Splits large text into manageable chunks for better handling.
- **Error Handling**: Automatically retries with rotated API keys in case of rate limits or errors.
- **JSON Output**: Saves processed data as structured JSON files for downstream use.

File: parsed_data/Materials_Science_Engineering_Introduction_by_William_Callister.md (part 17 of 62)
|Germanium|Ge|32|72.64|5.32|Dia. cubic|0.122|0.053|4|937|
|Gold|Au|79|196.97|19.32|FCC|0.144|0.137|1|1064|
|Helium|He|2|4.003|—|—|—|—|Inert|272 (at 26 atm)|
|Hydrogen|H|1|1.008|—|—|—|0.154|1|259|
Simple fracture is the separation of a body into two or more pieces in response to an imposed stress that is static (i.e., constant or slowly changing with time) and at temperatures that are low relative to the melting temperature of the material. Fracture can also occur from fatigue (when cyclic stresses are imposed) and creep (time-dependent deformation, normally at elevated temperatures); the topics of fatigue and creep are covered later in this chapter (Sections 8.7 through 8.15). Although applied stresses may be tensile, compressive, shear, or torsional (or combinations of these), the present discussion will be confined to fractures that result from uniaxial tensile loads. For metals, two fracture modes are possible: ductile and brittle. Classification is based on the ability of a material to experience plastic deformation. Ductile metals typically exhibit substantial plastic deformation with high energy absorption before fracture. However, there is normally little or no plastic deformation with low energy absorption accompanying a brittle fracture. The tensile stress–strain behaviors of both fracture types may be reviewed in Figure 6.13.

Ductile and brittle are relative terms; whether a particular fracture is one mode or the other depends on the situation. Ductility may be quantified in terms of percent elongation (Equation 6.11) and percent reduction in area (Equation 6.12). Furthermore, ductility is a function of temperature of the material, the strain rate, and the stress state. The disposition of normally ductile materials to fail in a brittle manner is discussed in Section 8.6.

Any fracture process involves two steps—crack formation and propagation—in response to an imposed stress. The mode of fracture is highly dependent on the mechanism of crack propagation. Ductile fracture is characterized by extensive plastic deformation in the vicinity of an advancing crack. Furthermore, the process proceeds relatively slowly as the crack length is extended. Such a crack is often said to be stable—that is, it resists any further extension unless there is an increase in the applied stress. In addition, there typically is evidence of appreciable gross deformation at the fracture surfaces (e.g., twisting and tearing). However, for brittle fracture, cracks may spread extremely rapidly, with very little accompanying plastic deformation. Such cracks may be said to be unstable, and crack propagation, once started, continues spontaneously without an increase in magnitude of the applied stress.

Ductile fracture is almost always preferred to brittle fracture for two reasons: First, brittle fracture occurs suddenly and catastrophically without any warning; this is a consequence of the spontaneous and rapid crack propagation. However, for ductile fracture, the presence of plastic deformation gives warning that failure is imminent, allowing preventive measures to be taken. Second, more strain energy is required to induce ductile fracture inasmuch as these materials are generally tougher. Under the action of an applied tensile stress, many metal alloys are ductile, whereas ceramics are typically brittle, and polymers may exhibit a range of behaviors.

# 8.3 DUCTILE FRACTURE

Ductile fracture surfaces have distinctive features on both macroscopic and microscopic levels. Figure 8.1 shows schematic representations for two characteristic macroscopic fracture profiles. The configuration shown in Figure 8.1a is found for extremely soft metals, such as pure gold and lead at room temperature, and other metals, polymers, and inorganic glasses at elevated temperatures. These highly ductile materials neck down to a point fracture, showing virtually 100% reduction in area.

The most common type of tensile fracture profile for ductile metals is that represented in Figure 8.1b, where fracture is preceded by only a moderate amount of necking. The fracture process normally occurs in several stages (Figure 8.2). First, after necking...# Chapter 8

# Failure

© William D. Callister, Jr.

# Figure 8.1

(a) Highly ductile fracture in which the specimen necks down to a point.

(b) Moderately ductile fracture after some necking.

(c) Brittle fracture without any plastic deformation.

# Figure 8.2

Stages in the cup-and-cone fracture.

(a) Initial necking.

(b) Small cavity formation.

(c) Coalescence of cavities to form a crack.

(d) Crack propagation.

(e) Final shear fracture at a 45 angle relative to the tensile direction.

(From K. M. Ralls, T. H. Courtney, and J. Wulff, Introduction to Materials Science and Engineering, p. 468. Copyright © 1976 by John Wiley & Sons, New York. Reprinted by permission of John Wiley & Sons, Inc.)

begins, small cavities, or microvoids, form in the interior of the cross section, as indicated in Figure 8.2b. Next, as deformation continues, these microvoids enlarge, come together, and coalesce to form an elliptical crack, which has its long axis perpendicular to the stress direction. The crack continues to grow in a direction parallel to its major axis by this microvoid coalescence process (Figure 8.2c). Finally, fracture ensues by the rapid propagation of a crack around the outer perimeter of the neck (Figure 8.2d) by shear deformation at an angle of about 45 with the tensile axis—the angle at which the shear stress is a maximum. Sometimes a fracture having this characteristic surface contour is termed a cup-and-cone fracture because one of the mating surfaces is in the form of a cup and the other like a cone. In this type of fractured specimen (Figure 8.3a), the central interior region of the surface has an irregular and fibrous appearance, which is indicative of plastic deformation.

# Figure 8.3

(a) Cup-and-cone fracture in aluminum.

(b) Brittle fracture in a mild steel.# 8.4 Brittle Fracture

(a) Scanning electron fractograph showing spherical dimples characteristic of ductile fracture resulting from uniaxial tensile loads. 3300.

(b) Scanning electron fractograph showing parabolic-shaped dimples characteristic of ductile fracture resulting from shear loading. 5000.

(From R. W. Hertzberg, Deformation and Fracture Mechanics of Engineering Materials, 3rd edition. Copyright © 1989 by John Wiley & Sons, New York. Reprinted by permission of John Wiley & Sons, Inc.)

# Fractographic Studies

Much more detailed information regarding the mechanism of fracture is available from microscopic examination, normally using scanning electron microscopy. Studies of this type are termed fractographic. The scanning electron microscope is preferred for fractographic examinations because it has a much better resolution and depth of field than does the optical microscope; these characteristics are necessary to reveal the topographical features of fracture surfaces.

When the fibrous central region of a cup-and-cone fracture surface is examined with the electron microscope at a high magnification, it is found to consist of numerous spherical “dimples” (Figure 8.4a); this structure is characteristic of fracture resulting from uniaxial tensile failure. Each dimple is one half of a microvoid that formed and then separated during the fracture process. Dimples also form on the shear lip of the cup-and-cone fracture. However, these will be elongated or C-shaped, as shown in Figure 8.4b. This parabolic shape may be indicative of shear failure. Furthermore, other microscopic fracture surface features are also possible. Fractographs such as those shown in Figures 8.4a and 8.4b provide valuable information in the analyses of fracture, such as the fracture mode, the stress state, and the site of crack initiation.

# Brittle Fracture

Brittle fracture takes place without any appreciable deformation and by rapid crack propagation. The direction of crack motion is very nearly perpendicular to the direction of the applied tensile stress and yields a relatively flat fracture surface, as indicated in Figure 8.1c.

Fracture surfaces of materials that fail in a brittle manner have distinctive patterns; any signs of gross plastic deformation are absent. For example, in some steel pieces, a series of V-shaped “chevron” markings may form near the center of the fracture cross section that point back toward the crack initiation site (Figure 8.5a). Other brittle fracture surfaces contain lines or ridges that radiate from the origin of the crack in a fanlike pattern (Figure 8.5b). Often, both of these marking patterns are sufficiently coarse to be# Chapter 8

# Failure

Figure 8.5 (a) Photograph showing V-shaped “chevron” markings characteristic of brittle fracture. Arrows indicate origin of crack. Approximate actual size.

Figure 8.5 (b) Photograph of a brittle fracture surface showing radial fan-shaped ridges. Arrow indicates origin of crack. Approximately 2.

[(a) From R. W. Hertzberg, Deformation and Fracture Mechanics of Engineering Materials, 3rd edition. Copyright © 1989 by John Wiley & Sons, New York. Reprinted by permission of John Wiley & Sons, Inc. Photograph courtesy of Roger Slutter, Lehigh University. (b) From D. J. Wulpi, Understanding How Components Fail, 1985. Reproduced by permission of ASM International, Materials Park, OH.]

discerned with the naked eye. For very hard and fine-grained metals, there is no discernible fracture pattern. Brittle fracture in amorphous materials, such as ceramic glasses, yields a relatively shiny and smooth surface.

For most brittle crystalline materials, crack propagation corresponds to the successive and repeated breaking of atomic bonds along specific crystallographic planes (Figure 8.6a); such a process is termed cleavage. This type of fracture is said to be transgranular (or transcrystalline) because the fracture cracks pass through the grains.

Macroscopically, the fracture surface may have a grainy or faceted texture (Figure 8.3b) as a result of changes in orientation of the cleavage planes from grain to grain. This cleavage feature is shown at a higher magnification in the scanning electron micrograph of Figure 8.6b.# 8.5 Principles of Fracture Mechanics

Brittle fracture of normally ductile materials, such as that shown in the chapter-opening Figure b (of the oil barge), has demonstrated the need for a better understanding of the mechanisms of fracture. Extensive research endeavors over the past century have led to the evolution of the field of fracture mechanics. This subject allows quantification of the relationships among material properties, stress level, the presence of crack-producing flaws, and crack propagation mechanisms. Design engineers are now better equipped to anticipate, and thus prevent, structural failures. The present discussion centers on some of the fundamental principles of the mechanics of fracture.

1A more detailed discussion of the principles of fracture mechanics may be found in Section M.4 of the Mechanical Engineering (ME) Online Module.

SEM Micrograph

Grains Path of crack propagation

Figure 8.6 (a) Schematic cross-section profile showing crack propagation through the interior of grains for trans-granular fracture. (b) Scanning electron fractograph of ductile cast iron showing a transgranular fracture surface. Magnification unknown.

[Figure (b) from V. J. Colangelo and F. A. Heiser, Analysis of Metallurgical Failures, 2nd edition. Copyright © 1987 by John Wiley & Sons, New York. Reprinted by permission of John Wiley & Sons, Inc.]

In some alloys, crack propagation is along grain boundaries (Figure 8.7a); this intergranular fracture is termed intergranular. Figure 8.7b is a scanning electron micrograph showing a typical intergranular fracture, in which the three-dimensional nature of the grains may be seen. This type of fracture normally results subsequent to the occurrence of processes that weaken or embrittle grain boundary regions.# Chapter 8

# Failure

# SEM Micrograph

Grain boundaries Path of crack propagation

(a)

(b)

Figure 8.7 (a) Schematic cross-section profile showing crack propagation along grain boundaries for intergranular fracture. (b) Scanning electron fractograph showing an intergranular fracture surface. 50.

[Figure (b) reproduced with permission from ASM Handbook, Vol. 12, Fractography, ASM International, Materials Park, OH, 1987.]

# Stress Concentration

The measured fracture strengths for most materials are significantly lower than those predicted by theoretical calculations based on atomic bonding energies. This discrepancy is explained by the presence of microscopic flaws or cracks that always exist under normal conditions at the surface and within the interior of a body of material. These flaws are a detriment to the fracture strength because an applied stress may be amplified or concentrated at the tip, the magnitude of this amplification depending on crack orientation and geometry.

This phenomenon is demonstrated in Figure 8.8—a stress profile across a cross section containing an internal crack. As indicated by this profile, the magnitude of this localized stress decreases with distance away from the crack tip. At positions far removed, the stress is just the nominal stress s, or the applied load divided by the specimen cross-sectional area (perpendicular to this load). Because of their ability to amplify an applied stress in their locale, these flaws are sometimes called stress raisers.

If it is assumed that a crack is similar to an elliptical hole through a plate and is oriented perpendicular to the applied stress, the maximum stress, sm, occurs at the crack tip and may be approximated by:

For tensile loading, computation of maximum stress at a crack tip:

sm = 2s0 ab1/2

where s0 is the magnitude of the nominal applied tensile stress, rt is the radius of curvature of the crack tip (Figure 8.8a), and a represents the length of a surface crack, or half.# 8.5 Principles of Fracture Mechanics

(a) The geometry of surface and internal cracks. (b) Schematic stress profile along the line X–X in (a), demonstrating stress amplification at crack tip positions.

of the length of an internal crack. For a relatively long microcrack that has a small tip radius of curvature, the factor (a/r)1/2 may be very large. This yields a value of sm that is many times the value of s0.

Sometimes the ratio sm/s0 is denoted the stress concentration factor Kt:

Kt = sm = 2a rtab1/2 (8.2)

which is simply a measure of the degree to which an external stress is amplified at the tip of a crack.

Note that stress amplification is not restricted to these microscopic defects; it may occur at macroscopic internal discontinuities (e.g., voids or inclusions), sharp corners, scratches, and notches.

Furthermore, the effect of a stress raiser is more significant in brittle than in ductile materials. For a ductile metal, plastic deformation ensues when the maximum stress exceeds the yield strength. This leads to a more uniform distribution of stress in the vicinity of the stress raiser and to the development of a maximum stress concentration factor less than the theoretical value. Such yielding and stress redistribution do not occur to any appreciable extent around flaws and discontinuities in brittle materials; therefore, essentially the theoretical stress concentration results.

Using principles of fracture mechanics, it is possible to show that the critical stress sc required for crack propagation in a brittle material is described by the expression:

Critical stress for crack propagation in a brittle material: sc = a2E gs b1/2 (8.3)

where E is modulus of elasticity, gs is the specific surface energy, and a is one-half the length of an internal crack.# Chapter 8

# Failure

All brittle materials contain a population of small cracks and flaws that have a variety of sizes, geometries, and orientations. When the magnitude of a tensile stress at the tip of one of these flaws exceeds the value of this critical stress, a crack forms and then propagates, which results in fracture. Very small and virtually defect-free metallic and ceramic whiskers have been grown with fracture strengths that approach their theoretical values.

# EXAMPLE PROBLEM 8.1

# Maximum Flaw Length Computation

A relatively large plate of a glass is subjected to a tensile stress of 40 MPa. If the specific surface energy and modulus of elasticity for this glass are 0.3 J/m2 and 69 GPa, respectively, determine the maximum length of a surface flaw that is possible without fracture.

# Solution

To solve this problem it is necessary to employ Equation 8.3. Rearranging this expression such that a is the dependent variable, and realizing that s = 40 MPa, gs = 0.3 J/m2, and E = 69 GPa, leads to:

a = 2Egsps2

= (2)(69 * 109 N/m)(0.3 N/m)2

= π(40 * 106 N/m)2

= 8.2 * 10-6 m = 0.0082 mm = 8.2 m

# Fracture Toughness

Using fracture mechanical principles, an expression has been developed that relates this critical stress for crack propagation (s) and crack length (a) as:

Kc = Y sc √(π a) (8.4)

In this expression Kc is the fracture toughness, a property that is a measure of a material’s resistance to brittle fracture when a crack is present. Kc has the unusual units of MPa√m or psi√in. (alternatively, ksi√in.). Here, Y is a dimensionless parameter or function that depends on both crack and specimen sizes and geometries as well as on the manner of load application.

Relative to this Y parameter, for planar specimens containing cracks that are much shorter than the specimen width, Y has a value of approximately unity. For example, for a plate of infinite width having a through-thickness crack (Figure 8.9a), Y = 1.0, whereas for a plate of semi-infinite width containing an edge crack of length a (Figure 8.9b), Y = 1.1. Mathematical expressions for Y have been determined for a variety of crack-specimen geometries; these expressions are often relatively complex.

For relatively thin specimens, the value of Kc depends on specimen thickness. However, when specimen thickness is much greater than the crack dimensions, Kc becomes independent of thickness; under these conditions a condition of plane strain exists. By plane strain, we mean that when a load operates on a crack in the manner...# 8.5 Principles of Fracture Mechanics

Figure 8.9 Schematic representations of (a) an interior crack in a plate of infinite width and (b) an edge crack in a plate of semi-infinite width.

represented in Figure 8.9a, there is no strain component perpendicular to the front and back faces. The Kc value for this thick-specimen situation is known as the plane strain fracture toughness, KIc; it is also defined by

KIc = Ys1pa (8.5)

KIc is the fracture toughness cited for most situations. The “one” subscript for KIc denotes that the plane strain fracture toughness is for mode I crack displacement, as illustrated in Figure 8.10a.2

Brittle materials, for which appreciable plastic deformation is not possible in front of an advancing crack, have low KIc values and are vulnerable to catastrophic failure. However, KIc values are relatively large for ductile materials. Fracture mechanics is especially useful in predicting catastrophic failure in materials having intermediate ductilities. Plane strain fracture toughness values for a number of different materials are presented in Table 8.1 (and Figure 1.7); a more extensive list of KIc values is given in Table B.5, Appendix B.

The plane strain fracture toughness KIc is a fundamental material property that depends on many factors, the most influential of which are temperature, strain rate, and microstructure. The magnitude of KIc decreases with increasing strain rate and

Figure 8.10 The three modes of crack surface displacement. (a) Mode I, opening or tensile mode; (b) mode II, sliding mode; and (c) mode III, tearing mode.

Two other crack displacement modes, denoted II and III and illustrated in Figures 8.10b and 8.10c, are also possible; however, mode I is most commonly encountered.# Chapter 8 / Failure

|Material|Yield Strength (MPa)|Yield Strength (ksi)|K Ic (MPa m)|K Ic (ksi in.)|
|---|---|---|---|---|
|Aluminum alloys (7075-T651)|495|72|24|22|
|Aluminum alloys (2024-T3)|345|50|44|40|
|Titanium alloys (Ti-6Al-4V)|910|132|55|50|
|Alloy steels (4340 tempered @ 260°C)|1640|238|50.0|45.8|
|Alloy steels (4340 tempered @ 425°C)|1420|206|87.4|80.0|
|Concrete|—|—|0.2–1.4|0.18–1.27|
|Soda-lime glass|—|—|0.7–0.8|0.64–0.73|
|Aluminum oxide|—|—|2.7–5.0|2.5–4.6|
|Polystyrene (PS)|25.0–69.0|3.63–10.0|0.7–1.1|0.64–1.0|
|Poly(methyl methacrylate) (PMMA)|53.8–73.1|7.8–10.6|0.7–1.6|0.64–1.5|
|Polycarbonate (PC)|62.1|9.0|2.2|2.0|

aSource: Reprinted with permission, Advanced Materials and Processes, ASM International, © 1990.

Furthermore, an enhancement in yield strength wrought by solid solution or dispersion additions or by strain hardening generally produces a corresponding decrease in K Ic. Furthermore, K Ic normally increases with reduction in grain size as composition and other microstructural variables are maintained constant. Yield strengths are included for some of the materials listed in Table 8.1.

Several different testing techniques are used to measure K Ic (see Section 8.6). Virtually any specimen size and shape consistent with mode I crack displacement may be utilized, and accurate values will be realized, provided that the Y scale parameter in Equation 8.5 has been determined properly.

# Design Using Fracture Mechanics

According to Equations 8.4 and 8.5, three variables must be considered relative to the possibility for fracture of some structural component—namely, the fracture toughness (K) or plane strain fracture toughness (K Ic), the imposed stress (σ), and the flaw size (a)—assuming, of course, that Y has been determined. When designing a component, it is first important to decide which of these variables are constrained by the application and which are subject to design control. For example, material selection (and hence K c or K Ic) is often dictated by factors such as density (for lightweight applications) or the corrosion characteristics of the environment. Alternatively, the allowable flaw size is either measured or specified by the limitations of available flaw detection techniques. It is important to realize, however, that once any combination of two of the preceding parameters is prescribed, the third becomes fixed (Equations 8.4 and 8.5). For example, assume that K Ic and the magnitude of a are specified by application constraints; therefore, the design (or critical) stress σ c is given by

σ c = Y1paK Ic (8.6)# 8.5 Principles of Fracture Mechanics

# Table 8.2

|A List of Several Common Nondestructive Testing Techniques|Technique|Defect Location|Sensitivity (mm)|Testing Location|
|---|---|---|---|---|
|Scanning electron microscopy (SEM)| |Surface|0.001|Laboratory|
| |Dye penetrant|Surface|0.025–0.25|Laboratory/in-field|
| |Ultrasonics|Subsurface|0.050|Laboratory/in-field|
| |Optical microscopy|Surface|0.1–0.5|Laboratory|
| |Visual inspection|Surface|0.1|Laboratory/in-field|
| |Acoustic emission|Surface/subsurface|0.1|Laboratory/in-field|
|Radiography (x-ray/gamma ray)| |Subsurface|2% of specimen thickness|Laboratory/in-field|

However, if stress level and plane strain fracture toughness are fixed by the design situation, then the maximum allowable flaw size ac is given by

Computation of maximum allowable flaw length

ac = 1 aKIcb2 (8.7)

p sY

A number of nondestructive test (NDT) techniques have been developed that permit detection and measurement of both internal and surface flaws. Such techniques are used to examine structural components that are in service for defects and flaws that could lead to premature failure; in addition, NDTs are used as a means of quality control for manufacturing processes. As the name implies, these techniques do not destroy the material/structure being examined. Furthermore, some testing methods must be conducted in a laboratory setting; others may be adapted for use in the field. Several commonly employed NDT techniques and their characteristics are listed in Table 8.2.

One important example of the use of NDT is for the detection of cracks and leaks in the walls of oil pipelines in remote areas such as Alaska. Ultrasonic analysis is utilized in conjunction with a “robotic analyzer” that can travel relatively long distances within a pipeline.

# DESIGN EXAMPLE 8.1

# Material Specification for a Pressurized Spherical Tank

Consider a thin-walled spherical tank of radius r and thickness t (Figure 8.11) that may be used as a pressure vessel.

(a) One design of such a tank calls for yielding of the wall material prior to failure as a result of the formation of a crack of critical size and its subsequent rapid propagation. Thus, plastic distortion of the wall may be observed and the pressure within the tank released before the occurrence of catastrophic failure. Consequently, materials having large critical crack lengths.

Sometimes the terms nondestructive evaluation (NDE) and nondestructive inspection (NDI) are also used for these techniques.

Section M.5 of the Mechanical Engineering (ME) Online Module discusses how NDT are used in the detection of flaws and cracks.# Chapter 8 / Failure

are desired. On the basis of this criterion, rank the metal alloys listed in Table B.5, Appendix B, as to critical crack size, from longest to shortest.

(b) An alternative design that is also often utilized with pressure vessels is termed leak-before-break. On the basis of principles of fracture mechanics, allowance is made for the growth of a crack through the thickness of the vessel wall prior to the occurrence of rapid crack propagation (Figure 8.11). Thus, the crack will completely penetrate the wall without catastrophic failure, allowing for its detection by the leaking of pressurized fluid. With this criterion the critical crack length ac (i.e., one-half the total internal crack length) is taken to be equal to the pressure vessel thickness t. Allowance for ac t instead of ac t/2 ensures that fluid leakage will occur prior to the buildup of dangerously high pressures. Using this criterion, rank the metal alloys in Table B.5, Appendix B, as to the maximum allowable pressure.

For this spherical pressure vessel, the circumferential wall stress s is a function of the pressure p in the vessel and the radius r and wall thickness t according to

s = pr / (2t) (8.8)

For both parts (a) and (b), assume a condition of plane strain.

# Solution

(a) For the first design criterion, it is desired that the circumferential wall stress be less than the yield strength of the material. Substitution of sy for s in Equation 8.5 and incorporation of a factor of safety N leads to

KIc = YaNsy 1pac (8.9)

where ac is the critical crack length. Solving for ac yields the following expression:

ac = N2 aKIcb2 / (Y2psy) (8.10)

Therefore, the critical crack length is proportional to the square of KIc/s, which is the basis for the ranking of the metal alloys in Table B.5. The ranking is provided in Table 8.3, where it may be seen that the medium carbon (1040) steel with the largest ratio has the longest critical crack length and, therefore, is the most desirable material on the basis of this criterion.

(b) As stated previously, the leak-before-break criterion is just met when one-half the internal crack length is equal to the thickness of the pressure vessel—that is, when a = t. Substitution of a = t into Equation 8.5 gives

KIc = Ys1pt (8.11)# 8.6 Fracture Toughness Testing

A number of different standardized tests have been devised to measure the fracture toughness values for structural materials.5 In the United States, these standard test methods are developed by the ASTM. Procedures and specimen configurations for most

**Table 8.3 Ranking of Several Metal Alloys Relative to Critical Crack Length (Yielding Criterion) for a Thin-Walled Spherical Pressure Vessel**
|Material|aKIcb2 (mm)|Sy|
|---|---|---|
|Medium carbon (1040) steel|43.1| |
|AZ31B magnesium|19.6| |
|2024 aluminum (T3)|16.3| |
|Ti-5Al-2.5Sn titanium|6.6| |
|4140 steel (tempered at 482C)|5.3| |
|4340 steel (tempered at 425C)|3.8| |
|Ti-6Al-4V titanium|3.7| |
|17-7PH stainless steel|3.4| |
|7075 aluminum (T651)|2.4| |
|4140 steel (tempered at 370C)|1.6| |
|4340 steel (tempered at 260C)|0.93| |

**Table 8.4 Ranking of Several Metal Alloys Relative to Maximum Allowable Pressure (Leak-before-Break Criterion) for a Thin-Walled Spherical Pressure Vessel**
|Material|KIc2 (MPa .m)|Sy|
|---|---|---|
|Medium carbon (1040) steel|11.2| |
|4140 steel (tempered at 482C)|6.1| |
|Ti-5Al-2.5Sn titanium|5.8| |
|2024 aluminum (T3)|5.6| |
|4340 steel (tempered at 425C)|5.4| |
|17-7PH stainless steel|4.4| |
|AZ31B magnesium|3.9| |
|Ti-6Al-4V titanium|3.3| |
|4140 steel (tempered at 370C)|2.4| |
|4340 steel (tempered at 260C)|1.5| |
|7075 aluminum (T651)|1.2| |

and, from Equation 8.8,

t = 2s (8.12)

The stress is replaced by the yield strength because the tank should be designed to contain the pressure without yielding; furthermore, substitution of Equation 8.12 into Equation 8.11, after some rearrangement, yields the following expression:

p = Y 2pr aK2b2 syIc (8.13)

Hence, for some given spherical vessel of radius r, the maximum allowable pressure consistent with this leak-before-break criterion is proportional to KIc / sy. The same several materials are ranked according to this ratio in Table 8.4; as may be noted, the medium carbon steel will contain the greatest pressures.

Of the 11 metal alloys listed in Table B.5, the medium carbon steel ranks first according to both yielding and leak-before-break criteria. For these reasons, many pressure vessels are constructed of medium carbon steels when temperature extremes and corrosion need not be considered.

5 See, for example, ASTM Standard E399, “Standard Test Method for Linear–Elastic Plane–Strain Fracture Toughness KIc of Metallic Materials.” (This testing technique is described in Section M.6 of the Mechanical Engineering Online Module.) Two other fracture toughness testing techniques are ASTM Standard E561-05E1, “Standard Test Method for K–R Curve Determinations,” and ASTM Standard E1290-08, “Standard Test Method for Crack-Tip Opening Displacement (CTOD) Fracture Toughness Measurement.”# Chapter 8

# Failure

Tests are relatively complicated, and we will not attempt to provide detailed explanations. In brief, for each test type, the specimen (of specified geometry and size) contains a preexisting defect, usually a sharp crack that has been introduced. The test apparatus loads the specimen at a specified rate, and also measures load and crack displacement values. Data are subjected to analyses to ensure that they meet established criteria before the fracture toughness values are deemed acceptable. Most tests are for metals, but some have also been developed for ceramics, polymers, and composites.

# Impact Testing Techniques

Prior to the advent of fracture mechanics as a scientific discipline, impact testing techniques were established to ascertain the fracture characteristics of materials at high loading rates. It was realized that the results of laboratory tensile tests (at low loading rates) could not be extrapolated to predict fracture behavior. For example, under some circumstances, normally ductile metals fracture abruptly and with very little plastic deformation under high loading rates. Impact test conditions were chosen to represent those most severe relative to the potential for fracture—namely, (1) deformation at a relatively low temperature, (2) a high strain rate (i.e., rate of deformation), and (3) a triaxial stress state (which may be introduced by the presence of a notch).

Two standardized tests, the Charpy and the Izod, are used to measure the impact energy (sometimes also termed notch toughness). The Charpy V-notch (CVN) technique is most commonly used in the United States. For both the Charpy and the Izod, the specimen is in the shape of a bar of square cross section, into which a V-notch is machined. The apparatus for making V-notch impact tests is illustrated schematically. The load is applied as an impact blow from a weighted pendulum hammer released from a cocked position at a fixed height. The specimen is positioned at the base as shown. Upon release, a knife edge mounted on the pendulum strikes and fractures the specimen at the notch, which acts as a point of stress concentration for this high-velocity impact blow. The pendulum continues its swing, rising to a maximum height, which is lower than the initial height. The energy absorption, computed from the difference between the two heights, is a measure of the impact energy. The primary difference between the Charpy and the Izod techniques lies in the manner of specimen support. These are termed impact tests because of the manner of load application. Several variables, including specimen size and shape as well as notch configuration and depth, influence the test results.

Both plane strain fracture toughness and these impact tests have been used to determine the fracture properties of materials. The former are quantitative in nature, in that a specific property of the material is determined (i.e., KIc). The results of the impact tests, however, are more qualitative and are of little use for design purposes. Impact energies are of interest mainly in a relative sense and for making comparisons—absolute values are of little significance. Attempts have been made to correlate plane strain fracture toughnesses and CVN energies, with only limited success. Plane strain fracture toughness tests are not as simple to perform as impact tests; furthermore, equipment and specimens are more expensive.

# Ductile-to-Brittle Transition

One of the primary functions of the Charpy and the Izod tests is to determine whether a material experiences a ductile-to-brittle transition with decreasing temperature and, if so, the range of temperatures over which it occurs. As may be noted in the chapter-opening photograph of the fractured oil tanker for this chapter (also the transport).

6 ASTM Standard E23, “Standard Test Methods for Notched Bar Impact Testing of Metallic Materials.”# 8.6 Fracture Toughness Testing

Figure 8.12
<br />
(a) Specimen used for Charpy and Izod impact tests.
<br />
(b) A schematic drawing of an impact testing apparatus. The hammer is released from fixed height h and strikes the specimen; the energy expended in fracture is reflected in the difference between h and the swing height h. Specimen placements for both the Charpy and the Izod tests are also shown.
<br />
[Figure (b) adapted from H. W. Hayden, W. G. Moffatt, and J. Wulff, The Structure and Properties of Materials, Vol. III, Mechanical Behavior, p. 13. Copyright © 1965 by John Wiley & Sons, New York.]

|8 mm (0.32 in.)|10 mm (0.39 in.)|10 mm (0.39 in.)|
|---|---|---|
|Charpy|Izod| |

Scale

Pointer

Starting position

Hammer

End of swing

h

Specimen

h'

Anvil

# Tutorial Video:

Ductile-to-Brittle Transition Failure

# How is the Mechanism of Failure Affected by the Ductile-to-Brittle Transition?

The ductile-to-brittle transition is related to the temperature dependence of the measured impact energy absorption. This transition is represented for a steel by curve A in Figure 8.13. At higher temperatures, the CVN energy is relatively large, corresponding to a ductile mode of fracture. As the temperature is lowered, the impact energy drops suddenly over a relatively narrow temperature range, below which the energy has a constant but small value—that is, the mode of fracture is brittle.# Chapter 8

# Failure

Figure 8.13 Temperature dependence of the Charpy V-notch impact energy (curve A) and percent shear fracture (curve B) for an A283 steel. (Reprinted from Welding Journal. Used by permission of the American Welding Society.)

|Temperature (°F)|–40|0|40|80|120|160|200|240|280| | | |
|---|---|---|---|---|---|---|---|---|---|---|---|---|
|Impact energy| | |100|80|60|40|20|0| | | | |
|Shear fracture| | |100|80|60|40|20|0| | | | |

Tutorial Video: Ductile-to-Brittle Transition Failure

How do I Interpret the Ductile-to-Brittle Transition Failure Graphs and Equations?

Alternatively, appearance of the failure surface is indicative of the nature of fracture and may be used in transition temperature determinations. For ductile fracture, this surface appears fibrous or dull (or of shear character), as in the steel specimen of Figure 8.14, which was tested at 79°C. Conversely, totally brittle surfaces have a granular (shiny) texture (or cleavage character) (the 59°C specimen in Figure 8.14). Over the ductile-to-brittle transition, features of both types will exist (in Figure 8.14, displayed by specimens tested at 12°C, 4°C, 16°C, and 24°C). Frequently, the percent shear fracture is plotted as a function of temperature—curve B in Figure 8.13.

For many alloys there is a range of temperatures over which the ductile-to-brittle transition occurs (Figure 8.13); this presents some difficulty in specifying a single ductile-to-brittle transition temperature. No explicit criterion has been established, and so this temperature is often defined as the temperature at which the CVN energy assumes some value (e.g., 20 J or 15 ft-lb), or corresponding to some given fracture appearance (e.g., 50% fibrous fracture). Matters are further complicated by the fact that a different transition temperature may be realized for each of these criteria. Perhaps the most conservative transition temperature is that at which the fracture surface becomes 100% fibrous; on this basis, the transition temperature is approximately 110°C (230°F) for the steel alloy that is the subject of Figure 8.13.

Figure 8.14 Photograph of fracture surfaces of A36 steel Charpy V-notch specimens tested at indicated temperatures (in °C). (From R. W. Hertzberg, Deformation and Fracture Mechanics of Engineering Materials, 3rd edition, Fig. 9.6, p. 329. Copyright © 1989 by John Wiley & Sons, Inc., New York. Reprinted by permission of John Wiley & Sons, Inc.)

Temperature (°C)
59
12
4
16
24
79# 8.6 Fracture Toughness Testing

Structures constructed from alloys that exhibit this ductile-to-brittle behavior should be used only at temperatures above the transition temperature to avoid brittle and catastrophic failure. Classic examples of this type of failure were discussed in the case study found in Chapter 1. During World War II, a number of welded transport ships away from combat suddenly split in half. The vessels were constructed of a steel alloy that possessed adequate toughness according to room-temperature tensile tests. The brittle fractures occurred at relatively low ambient temperatures, at about 4°C (40°F), in the vicinity of the transition temperature of the alloy. Each fracture crack originated at some point of stress concentration, probably a sharp corner or fabrication defect, and then propagated around the entire girth of the ship.

In addition to the ductile-to-brittle transition represented in Figure 8.13, two other general types of impact energy–versus–temperature behavior have been observed; these are represented schematically by the upper and lower curves of Figure 8.15. Here it may be noted that low-strength FCC metals (some aluminum and copper alloys) and most HCP metals do not experience a ductile-to-brittle transition (corresponding to the upper curve of Figure 8.15) and retain high impact energies (i.e., remain tough) with decreasing temperature. For high-strength materials (e.g., high-strength steels and titanium alloys), the impact energy is also relatively insensitive to temperature (the lower curve of Figure 8.15); however, these materials are also very brittle, as reflected by their low impact energies. The characteristic ductile-to-brittle transition is represented by the middle curve of Figure 8.15. As noted, this behavior is typically found in low-strength steels that have the BCC crystal structure.
