Repository: AdbulrhmanEldeeb/q-a_making

# Markdown File Processor

This project processes Markdown files, extracts and processes their content, and saves the results as JSON files. It is designed to handle large-scale Markdown content efficiently, leveraging modular code structure, logging, and progress tracking.

## Features

- **Markdown Processing**: Extracts and processes content from Markdown files using a custom processing pipeline.
- **Chunking Support**: Splits large text into manageable chunks for better handling.
- **Error Handling**: Automatically retries with rotated API keys in case of rate limits or errors.
- **JSON Output**: Saves processed data as structured JSON files for downstream use.

File: parsed_data/Physical_Metallurgy_by_Peter_Haasen.md (part 17 of 58)
# Metallurgy
- Moss, S.C., and P.C. CWP, 1968, Phys. Rev. 171, 764.
- MOSS, S. C., and R. H. WALKER, J. Appl. Crystallogr. 8.96. 1975,
- MOSTOLLER, M., R. M. NICKLOW, D. M. ZWEHNER, S. C. LUI, J. M. MUNDENAR and E. W. PLUMMER, 1989, Phys. Rev. B40, 2856.
- MOZE, O., E. J. LINDLFY, B.D. RAINFORD and D. McK. PAuL, 1985, J. Magn. Mater. 53, 167.
- MOZBR, B., D.T. KEATING and S.C. Moss, 1968, Phys. Rev. 175, 868.
- MUGHRABI, H., T. UNGAR, W. KIENLE and M. WILKENS, 1986, Phil. Mag. A53, 793.
- MULLER, P. P., B. SCH~NFELD, G. KOSTORZ and W. BOHRER, 1988, Scripta Metall. 22, 959.
- MULLER, P.P., B. S C H ~ ~ L D, G. KOSTORZ and W. BO-, 1989, Acta Metall. 37, 2125.
- MURANI, A., 1976, Phys. Rev. Lett. 37, 450.
- NAUDON, A., M. LEMONNIER and E ROUSSEAUX 1979, C.R. Acad. Sci. (Paris) 288, 21.
- NAUDON, A., P. Gommu, A. HALIMAOUI, B. LAMBERT and B. BOMCHIL, 1994, J. Appl. Phys. 75, 780.
- NICKLOW, R. M., 1979, Phonons and Defects, in: Neutron Scattering, ed. G. Kostorz (Academic, New York) p. 191.
- NICKLOW, RM., W.P. CRIJMMET and J. M. WILLIAMS, 1979, Phys. Rev. B20. 5034.
- NOYAN, I. C., and J. B. C o r n, 1987, Residual Stress - Measurement by Diffraction and Interpretation (Springer, Berlin).
- OCHIAI, S., and M. UENO, 1988, J. Jpn. Inst. Met. 52, 157.
- OETTEL, H., 1989, Methodical Aspects of X-ray Diffraction Analysis of Surface Treated Materials, in: X-ray and Neutron Structure Analysis in Materials Science, ed. J. HaSek (Plenum, New York) p. 171.
- OHSHIMA, K.-I., and J. HARADA, 1986, Acta Cryst. B42, 436.
- OHSHIMA, K.4, D. WATANABE and J. HARADA, 1976, Acta Cryst. A32, 883.
- OKUDA, H., M. TANAKA, OSAMURA, and Y. AMEMYA, 1993, Acta Metall. Mater. 41, 1733.# Ch.12, Refs.

# X-ray and neutron scattering

1195

OSAMURA, K., R. SUZUKI, and Y. MURAKAS, 1982, SA= Study on the Structure of Amorphous Metallic Alloys, in: Proc. 4th Int. Conf. on Rapidly Quenched Metals, Sendai 1981 (Japan. Inst. Met., Sendai) p. 431.

OSAMURA, K., S. OCHIAI and S. TAKAYAMA, 1984, J. Mater. Sci. 19, 1917.

OSAMURA, K., H. OKADA, M. TANAKA, M. NAGAO and Y. AMEMYA, 1993, Experimental Study of Phase Decomposition Process in AI-Li Alloy, in: Kinetics of Ordering Transformations in Metals, eds. H. Chen and V. K. Vasudevan (The Minerals, Metals & Materials Society, Warrendale, Ohio) p. 291.

PAGE, R, J. R. WEERTMANN, PALACIOS, J., D. SCHWAHN and M. ROTH, 1982, Acta Metall. 30, 1357. and H. RAUCH, 1981, NDT International, August 1981, 189.

PARFITE, G. 1991, J. Appl. Phys. 69, 6135.

PARIS, O., P. FRATZL, E. LANGMAYR, VOGL and H. G. HAUBOLD, G. 1994, Acta Metall. Mater. 42, 2019.

PARKER, B. A., 1972, J. Appl. Crystallogr. 5, 372.

PEDERSEN, S., 1993, Phys. Rev. B47, 657.J.

PEISL, H., 1976, I. Physique 37, C7-47.

PEISL, H., R. BAL and H. FISCH, 1974, Phys. Lett. A, 263.

PENFOLD, 1992, The Application of Specular Neutron Reflection to the Study of Surfaces and Interfaces, in: J., Industrial and Technological Applications of Neutrons, eds. M. Fontana, E. Rustichelli and R. Coppola (SOC. Italiana di Fisica, Bologna) p. 303.

PETRY, W. G. V., HEIDEMANN H. and K. H. STEINMETZ, 1987, Phil. Mag. A55, 183.

MY, W., T. FLOITMANN, HEIMING, J. A. TRAMPENAU, M. ALBA and G. VOGL, 1988, Phys. Rev. Lett. 61, 722.

MY, W., A. HEIMING, TRAMPENAU G. VOGL, 1989, On the Diffusion Mechanism in the bcc Phase of J. and the Group 4 Metals, in: Proc. of the International Conference on Diffusion in Metals and Alloys, eds. F. J. Kedves and D. L. Beke (TransTech, Aedermannsdorf, Switzerland).

PETRY, W., A. HEIMING, J. TRAMPENAU, M. ALBA, C. HERZIG, H. R. SCHOBER and G. VOGL, 1991a, Phys. Rev. B43, 10933.

PETRY, W., E. BARTSCH, F. FISJARA, KIEBEL, H. S. NIMCU and B. FARAGO, 1991b, Z. Phys. B (Condensed Matter) 83, 175.

POERSCHKE, W. WAGNER R., and H. WOLLENBERGER, 1986, J. Phys. F16, 421.

POLAT, S., C. MARSH, T. LITTLE, C. P. Ju, J. E. EPPERSON and H. CHEN, 1986, Scripta Metall. 20, 1759.

POROD, G., 1951, Kolfoid-Z. 124, 83.

POROD, G., 1982, General Theory, in: Small-Angle X-ray Scattering, eds. O. Glatter and O. Kratky (Academic, London) p. 17.

PRIEM, T., B. BENEU, C. H. DE NOVION, J. CHEWER, E. LIVET, A. FINEL and S. LXFVRE, 1989, Physica B 156/157, 47.

PREM, T., B. BENEU, C. H. DE NOVION, A. FINEL and E. LIVET, 1989b, J. Phys. F50, 2217.

PRIESMEYER, G., J. LARSEN H. and K. MEGGERS, 1994, J. Neutron Res. 2, 31.

QUINTANA, P., and J. B. COHEN, 1993, J. Mater. Res. 8, 855.J.

RADHAKRISHNA, P., H. M. GILDER, G. PARETTE and A. MENELLE, 1989, Phys. Rev. B40, 235.

RAMASH, T. G., and S. -AN, 1971, Acta Cryst. A27, 569.

REINHARD, L., and S. C. Moss, 1994, Ultramicroscopy 52, 223.

REINHARD, L., B. SCHÖNFELD, G. KOSROV and W. BÖHRER, 1990, Phys. Rev. B41, 1727.

REINHARD, L., J. L. ROBERTSON, S. C. Moss, G. E. ICE, P. ZSCHACK and C. J. SPARKS, 1992, Phys. Rev. B45, 2662.

FWNHARD, L., B. SCHÖNFELD, K. G. M and W. BÖHRER, 1993, Z. Metallkd. 84, 251.

RHYNE, J. J., and G. E. ROBINSON, 1986, Phys. Rev. B33, 3830.

FISH, 1985, J. Appl. Phys. 57, 3407.

RODMACQ, ROELOFS, B., Ph. MANGING, KOSTORZ and A. CHAMBEROD, 1984, Phys. Rev. B30, 6188.

H., B. SCHÖNFELD, and W. BÖHRER, 1995, Phys. Stat. Sol. (b) 187, 31.

ROSMAN, R., and M. Th. REKVELDT, 1991, Phys. Rev. B44, 4437.

ROW, M., 1977, J. Appl. Crystallogr. 10, 172.

ROW, J. R. and A. MAGERL, 1980, Phys. Rev. B21, 1706.

RULAND, W., 1971, J. Awl. Cryst. 4, 70.# Ch. 12, Refs.

G. Koston

SALVA-GHILARDUCCI, J, P. SIMON, P. GUYOT and I. ANSARA, A., 1983, Acta Metall. 31, 1705.

SASAKI, S., 1989, Numericd Tables of Anomalous Scattering Factors Calculated by the Cromer and Liberman Method, KEK Report 88-14 (KEK, Tsukuba, Japan).

SASAKI, S., 1990, X-ray Absorption Coefficients of the Elements (Li to Bi, U), KEK Report 90-16 (KEK, Tsukuba, Japan).

SATO, T., T. MURAKAMI, AMEMYA, HASHIZUMEY H. and T. TAKAHASHI, 1988, Acta Metall. 36, 1335.

SCHAAL, M., P. LAMPARTJB and S. STEEB, 1986, Z. Naturforsch. 41s, 1123.

SCHMATZ, W., 1973, X-ray and Neutron Scattering Studies on Disordered Crystals, in: Treatise on Materials Science and Technology, vol. 2, ed. H. Herman (Academic, New York) p. 105.

SCHMATZ, W., 1975, Riv. Nuovo Cim. 5, 398.

SCHMATZ, W., 1978, Disordered Structures, in: Neutron Diffraction, ed. H. Dachs (Springer, Berlin) ch. 5.

SCHMATZ, P.H. DEDERICHS W., and H. SCHEUER, 1974, Z. Phys. 270, 337.

SCHMIDT, P.W., 1982, J. Appl. Cryst. 15, 567.

SCHMIDT, W., 1991, J. Appl. Cryst. 24, 414.

SCHNEIDER, J.R., 1981, Nucl. Sci. Appl. 1, 227.

SCHOBER, H.R., and W. PETRY, 1993, Lattice Vibrations, in: Materials Science and Technology, vol. 1, Structure of Solids, ed. V. Gerold (VCH, Weinheim) p. 289.

SCH~NFELD, B., 1994, Short-Range Order and Pair Interactions in Binary Nickel Alloys, in: Statics and Dynamics of Alloy Phase Transformations, eds. P. E. A. Turchi and A. Gonis (Plenum, New York) p. 175.

SCHONFELD, B., 1995, to be published.

SCHONFELD, B., F. KLAIBER, G. KOSTORZ, and W. B SCH~NFELD, L. REINHARD, G. KOSTORZ B., U. ZAUNE and G. MCINTYRE, 1986, Scripta Metall. 20, 385.

W, 1988, Phys. Stat. Sol (b) 148, 457.

SCH~NPELD, J. TRAUBE, B., and G. KOSTORZ, 1992a, Phys. Rev. B 45, 613.

SCH~NFELD, B., A. G&MEN and G. KOSTORZ, 1992b, J. Phys. I (France) 2, 1075.

SCH~NFELD, B., G. E. ICE, C. J. SPARKS, H.-G. HAUBOLD, W. SCHWEIKA and L. B. SHAFFER, 1994, Phys. Stat. Sol. (b) 183, 79.

SCHUBERT, U., H. METZGER and J. PEISL, 1984, J. Phys. F 14, 2457.

SCHWAHN, D., and W. SCHMATZ, 1978, Acta Metall. 26, 1571.

SCHWANDER, B. SCH~NFELD G. K o s r o ~ z, 1992, Phys. Stat. Sol. @) 172, 73.

P., and SCHWARTZ, L. H., and J. B. COHEN, 1987, Diffraction from Materials, 2nd ed. (Springer, Berlin).

SCHWEIKA, W., and H.-G. HAUBOLD, 1988, Phys. Rev. B 37, 9240.

SEEGER, A.K., 1959, J. Appl. Phys. 30, 629.

SEEGER, A., 1961, Phys. Stat. Sol. 1, 670.

SEEGER, A., and E. KRONER, 1959, Z. Naturf. A 14, 74. 11, 216.

SEEGEQ A., and M. RUHLE, 1963, Ann. Phys. (Leipzig)

SEQUEIRA, H. CALDERON, A., J.S. PEDERSEN and G. KOSTORZ, 1995, Acta Metall. Mater. 43, 3427; ibid., 3441.

SHAPIRO, S.M., E.C. SVENSSON, C. VETTIER and B. HENNION, 1993, Phys. Rev. B 48, 13223.

SIMON, J.P., and O. LYON, 1989, J. de Chim. Physique 86, 1523.

SIMON, J. P., and O. LYON, 1994, Anomalous Small Angle X-ray Scattering in Materials Science, in: Resonant and Anomalous X-ray Scattering, eds. G. Materlik, C. .I. Sparks and K. Fischer (Elsevier, Amsterdam).

SIMON, J.P., P. GUYOT and A. GHILARDUCCIDESALVA, 1984, Phil. Mag. 49, 151.

SIMON, J.P., O. LYON, and D. DE FONTAINE, 1985, J. Appl. Cryst. 18, 230.

SIMON, -P., MAINVILLE, E. ZIEGLER and O. LYON, 1992b, J. Appl. Cryst. 25, 785.

SIMON, I.JP., J. O. LYON, F. FAUDOT, L. BOULANGER and O. DIMITROV, 1992%, Acta Metall. Mater. 40, 2693.

SINHA, S. K., E.B. SIROTA, S. GAROFP and H.B. STANLEY, 1988, Phys. Rev. B 38, 2297.

SKOLD, M. H. MUELLER and T. 0. BRUN, 1979, Hydrogen in Metals, in: Neutron Scattering, ed. G. Kostorz (Academic, New York) p. 423.

SOLAL, E, R. CAUDRON and A. FINEL, 1988, Physica B 156/157, 75.

SPARKS, C. J., 1974, Phys. Rev. Lett. 33, 262.

SPARKS, C. J. and B. BORIE, 1966, Methods of Analysis for Diffuse X-ray Scattering Modulated by Local Order and Atomic Displacement, in: Local Atomic Arrangements Studied by X-ray Diffraction, eds. J. B. Cohen and J. E. Hilliard (Gordon and Breach, New York) p. 5.# Ch. 12, Refs.

# X-ruyand neiifron scattering

1197

SPRINGER, T., 1977, Molecular Rotations and Diffusion in Solids, in Particulate Hydrogen in Metals, in: Dynamics of Solids and Liquids by Neutron Scattering, eds. S. W. Lovesey and T. Springer (Springer, Berlin, Heidelberg, New York) p. 255.

STAUNTON, J.B., D.D. JOHNSON and F. PINSKI, 1990, Phys. Rev. Lett. 65, 1259.

STEINER, D., R. BEDDOE, V. GEROLD, G. KOSTORZ and R. SCHMELCZER, 1983, Scripta Metall. 17, 733.

STERN, E.A., 1974, Phys. Rev. B10, 3027.

SUNDARARAMAN, W. M. CHEN, R.P. WAHI, A. WIEDENMANN, W. WAGNER and W. my, 1992, Acta Metall. Mater. 40, 1023.

Suzw, Et, J. HARADA, T. NAKASHIMA and K. ADACHI, 1982, Acta Cryst. A38, 522.

SWALLOWE, G.M., and J.C. OSBORN, 1992, Physica B 180/181, 1039.

TAKEDA, T., S. KOMURA, T. MIYAZAKI, ENDOH and S. ITOH, 1987, J. Map. Mater. 70, 431.

TNE, ANR L. E., D. SCHRYVERS and S.M. SHAPIRO, 1990, Mater. Sci. Eng. A127, 205.

TEIXETRA, 1988, J. Appl. Cryst. 21, 781.

TIBALLS, E., 1975, J. Appl. Crystallogr. 8, 111.

TIETZE, H., M. M~SUNER and B. RENKER, 1984, J. Phys. C17, W29.

RUMPENAU, A. HEIMING, J., W. PETRY, M. ALBA, C. HERZIG, W. MIEKELEY and H. R. SCHOBER, 1991, Phys. Rev. B43, 10963.

TRINKAUS, 1972, Phys. Stat. Sol. (b) 51, 307.

TRINuus, H., 1975, Z. Naturf. 28% 980.

TSUNODA, Y, and J. W. CABLE, 1992, Phys. Rev. B46, 930.

A., G.M. STOCKS, W.H. BUTLER, D.M. NICHOLSON TURCHI, P.E. and A. Go~ns, 1988, Phys. Rev. B37, 5982.

TURCHI, P. E. A., M. S L m, E J. PINSKI, D. D. JOHNSON, D. M. NICHOLSON, G. M. STOCKS and J. B. STAUNTON, 1991a, Phys. Rev. Lett. 67, 1779; 1992, emta, ibid. 68, 418.

TURCHI, P. E.A., M. SLUITER, and G.M. STOCKS, 1991b, A Comparative Study of Short Range Order in Fe-Cr and Fe-V Alloys around Equiatomic Composition, in: High-Temperature Ordered Intermetallic Alloys IV, eds. L.A. Johnson, D.P. Pope and J. Stiegler (Materials Research Soc. Sym. Roc. 213, MRS, Pittsburgh, Ohio) p. 75.

UNG~R, H. MUGHRABI, R~NNPAGELT., D. and M. WILKENS, 1984, Acta Metall. 32, 333.

v. GLJERARD, B., D. GRAW and J. P~sL, 1980, Phys. Rev. Lett. 44, 262.

VOGL, G., W. &TRY, TH. R o m m and A. HEIMING, 1989, Phys. Rev. B39, 5025.

V m, I., and S. RADELAAR, 1978, Phys. Rev. B17, 409.

V y s ~ o c a, P., 1994, Decomposition and Coarsening in 3-n (Dr.sc. nat. Dissertation, ETH Zurich).

WAGNER, C., 1961, Z. Elektmchem. 65, 581.

WAGNER, C. N. J., 1966, Analysis of the Broadening and Changes in Position of Peaks in an X-ray Powder Pattern, in: Local Atomic Arrangement Studied by X-ray Diffraction, eds. J. B. Cohen and J. E. Hilliard (Gordon and Breach, New York) p. 219.

WAONER, R., and R. KAMPMANN, 1992, Homogeneous Second Phase Precipitation, in: Materials Science and Technology, vol. 5, Phase Transformations, ed. P. Haasen (VCH, Weinheim) p. 213.

WAGNER, W., R. POERSCHKB and H. WOLLENBERGER, 1984, Thermal Decomposition in Cu-Ni-Fe Alloys - Neutron Diffraction Study, in: Decomposition of Alloys: the early stages, eds. P. Haasen, V. Gerold, R. Wagner, M. E Ashby (Pergamon, Oxford) p. 170.

WALKER, C.B., and A. GUINIER, 1953, Acta Metall. 1, 568.

WALTHER, H., and RZzr, 1980, Small Angle Neutron Scattering for Nondestructive Testing, in: Research Techniques in Nondestructive Testing, vol. IV, ed. R. S. Sharpe (Academic, London) p. 341.

WANG, Y., L.-Q. CHEN and A. G. KHACHATURYAN, 1993, Acta Metall. Mater. 41, 279.

WARREN, B.E., 1969, X-ray Diffraction (Addison-Wesley, Reading, MA).

WELBERRY, T.R, and B.D. BUTLER, 1994, J. Appl. Cryst. 27, 205.

WERNER, K., W. SCHMATZ, G. S. BAUER, E. SEITZ, A. BARATOFF and H. J. FENZL, 1978, J. Phys. Fs, L207.

WIEDENMANN, W. WAGNERA., and H. WOLLENBERGER, 1989, Scripta Met. 23, 603.

WILKENS, M., 1969, Acta Metall. 17, 1155.

WILKENS, M., 1970, Phys. Stat. Sol. (a) 2, 359.

WILKENS, M., 1975, J. Appl. Crystallogr. 8, 191.

W I L ~ S, M., T. U N G ~ and H. MUGHRABI, 1987, Phys. Stat. Sol. (a) 104, 157.# Ch. 12, Refs.

WILKINS, S., 1970, Phys. Rev. B2, 3935.

WILLIAMS, C., R.P. MAY and A. GUINIER, 1993, Small-Angle Scattering of X-rays and Neutrons, in: Materials Science and Technology, vol. 2B, Materials Characterization, ed. E. Lifshin (VCH Verlagsgesellschaft, Weinheim) p. 611.

WILLIAMS, O., R. 1972, ORNL Report No. 4828 (Oak Ridge National Laboratory, Oak Ridge, TN).

WILLIAMS, R. O., 1976, ORNL Report No. 5140 (Oak Ridge National Laboratory, Oak Ridge, TN).

WILLIS, B. T. M., and A. W. PRYOR, 1975, Thermal Vibrations in Crystallography (Cambridge Univ. Press, London).

WOLF, K., H.J. GUDLADT, H.A. CALDERON and O. KOSTORZ, 1994, Acta Metall. Mater. 42, 3759.

WONG, P.-Z., and A. J. BRAY, 1988, Phys. Rev.

YALDRAM, K., and K. BINDER, 1991, Z. Phys. B -Condensed Matter 82, 405.

YAV, A.R., K. OSAMURA, H. OKUDA and Y. AMEMYA, 1988, Phys. Rev. B37, 7759.

YETHIRAJ, M., H. A. MOOK, G.D. WIGNALL, R. CUBITT, E.M. FORGAN, D.McK. PAUL and T. ARMSTRONG, 1993, Phys. Rev. Lett. 70, 857.

YOO, M. H., Y., J. C. OGLE, B. S. BORIE, E.H. LEE and R. W. HENDRICKS, 1982, Acta Metall. 30, 1733.

YOSHIDA, F. LANGMAYR, P. FRATZL and G. VOGL, 1989, Phys. Rev.

ZALIEL, H., and I. K. ROBINSON, eds., 1992, Surface X-ray and Neutron Scattering, Springer Proceedings in Physics, vol. 61 (Springer, Berlin).

ZACHARIASEN, H., 1945, Theory of X-ray Diffraction in Crystals (Wiley, New York).

ZHAO, G.L., and B. N. HARMON, 1992, Phys. Rev. B45, 2818.

ZHU, X.-M., R. FEJDENHANS'L, H. ZABEL, A. WNIELSEN, R. Du, C.P. FLYNN and F. GREY, 1988, Phys. Rev. J. B37, 7157.

ZOGG, H., S. BLUNIER, A. PACH, C. MAISSEN, P. MÜLLER, S. TEODOROPOL, V. MEYER, G. KOSTORZ, A. DOMMANN and T. RICHMOND, 1994, Phys. Rev. B50, 10801.

~OLLKER, M., W. BUHRER and B. SCHÖNFELD, 1992, Physica B.

# Further reading

# General

The books referred to in the text and contained in the list of references are recommended for general reading, in particular the books by SCHWARTZ and COHEN and by COWLEY and, more extensively covering real crystals, the book by KRIVOGLAZ. An up-to-date account on theory, methods and applications of neutrons and X-rays in condensed matter research is given in the three volumes Neutron and Synchrotron Radiation for Condensed Matter Studies, edited by J. BARUCHEL, J.L. HODEAU, M. L. LEHMANN, R REYNARD and C. SCHLENKER (Les Editions de Physique, Les Ulis, France, 1993). Volume I is entitled Theory, Instruments and Methods, Volume II Applications to Solid State Physics and Chemistry, Volume III Applications to Soft Condensed Matter and Biology.

# Neutron Scattering

In addition to the books referred to, G. L. SQUIRES, Introduction to the Theory of Thermal Neutron Scattering (Cambridge Univ. Press, 1978) may be consulted. Several chapters in G. KOSTORZ, ed., Neutron Scattering, vol. 15, Treatise in Materials Science and Technology (H. HERMAN, series ed., Academic, New York, 1979) contain further details about metallurgical applications. More recent materials studies with neutrons are described in the Enrico Fermi Course proceedings edited by M. FONTANA, F. RUSTICHELLI, R. COPPOLA, Industrial and Technological Applications of Neutrons (Soc. Italiana di Fisica, Bologna, 1992).

# Diffuse scattering

Beyond the general coverage of the subject in the book by SCHWARTZ and COHEN [1987], BALER'S [1979] chapter (see references) gives more details on the use of neutrons.# Ch.12, Refs.

# X-ray and neutron scattering

Small-angle scattering

The classical monograph by GUINIER and FOURNET [1955] is complemented by “Small-Angle X-ray Scattering”, eds. O. GLATTER and O. KRATKY (Academic, London, 1982) which gives a solid theoretical background and describes many methods and applications primarily for statistically isotropic systems. C. WILLIAMS et al. [1993] (see references) report on a broad range of recent X-ray and neutron studies, and neutrons are more extensively covered by KOSTORZ [1979] (see references). Reviews and research papers of the two most recent International Small-Angle Scattering Meetings, 1990 in Leuven and 1993 in Saclay, can be found in J. Appl. Crystallogr. 24 (1991) and in Journal de Physique D (1994/1995), respectively.NO_CONTENT_HERE# CHAPTER 13

# INTERFACIAL AND SURFACE MICROCHEMISTRY

E.D. HONDROS

Department of Materials, Imperial College London, UK

M.P. SEA H

Division of Materials Metrology National Physical Laboratory Teddington, Middlesex, UK

S. HOFMANN

Max-Planck-Institut für Metallforschung Institut für Werkstoffwissenschaft Stuttgart, Germany

P. LEJČEK

Institute of Physics Academy of Sciences of the Czech Republic Prague, Czech Republic

R W Cahn and E! Haasen?, eds. Physical Metallurgy; fourth, revised and enhanced edition © Elsevier Science BV 1996# 1. Introduction - The chemistry of interfaces and physical metallurgy

Writing more than a hundred years ago, one of the progenitors of modern physical metallurgy, ROBERTS-AUSTEN [1888] stated “One thousandth part of antimony converts first rate best selected copper into the worst conceivable”. Although it was well known at that time that small amounts of certain elements could provoke remarkable changes in the physical and mechanical properties of metals - for example, the improvement in the strength of iron by carbon and the reduction in the electrical conductivity of copper by impurities - the above refers to the dramatic embrittlement of an otherwise ductile metal, associated with intergranular fractures. This is a cogent illustration of the subject matter in the present chapter, in which we shall be concerned with how the chemical constitution of the various interfaces in polycrystals influences the physical metallurgical properties.

Observations on the transformation of ductile metals to intergranularly brittle matter clearly implicate the chemical constitution of the grain boundaries and point to the existence of basic, underlying mechanisms which lead to interfacial regions having highly localized and altered chemistry. In this chapter, the generic term interfacial microchemistry denotes the science and practice of those phenomena in polycrystalline materials which give rise to zones of chemical heterogeneity. This may occur from either the equilibrium or the non-equilibrium partitioning of those solutes from solid solutions which are present as alloying elements or as residual impurities.

In metallurgical practice, the term segregation is used in its original sense to denote the build-up of concentrations of elements during crystallization from casting. In more recent times, metallurgists studied, by indirect procedures, various effects which implied very local chemical-concentration changes at grain boundaries. The latter concentrations were thought to be the origin of metallurgical problems such as hot cracking or temper-embrittlement in low alloy steels, as demonstrated by increases in the ductile-to-brittle transition temperature during impact testing. Such indirect observations associated with the presence of certain residual impurities at grain boundaries were commonly referred to as “segregation” in metallurgical circles (MCLEAN [1957]) and although common usage dictates that we shall continue to use this term in the context of interfacial microchemistry, we clearly distinguish between the phenomena which give rise to these types of equilibrium segregation and the phenomena which give rise to the original solidification segregation.

Indeed, as will be demonstrated, this redistribution of solutes by equilibrium segregation is truly reversible as analyzed by thermodynamic procedures, and it is quite analogous to the chemisorption or adsorption phenomena long studied by surface chemists for gas atoms interacting with free solid surfaces. Although the terms “segregation” and “adsorption” have acquired historically these specific usages in their respective disciplines, in order to emphasize the fact that the basic phenomena involved are identical, we shall apply the terms “segregation” and “adsorption” interchangeably to both the external interface, such as the free surface and the internal interface, such as the grain boundary.

In addition to grain boundaries which are the principal interfaces with metallurgical consequences, interfacial microchemistry embraces a variety of interfaces in polycrystalline materials, among them free surfaces, the interfaces between various constituent.# Ch.13, 5

# Intelfacial and surface microchemistry

phases in the solid, stacking faults, and precipitate matrix interfaces. From a macroscopic point of view of this theme, we underline that all these interfaces behave essentially in a similar way in spite of widely differing, often very complex structures at the atomic level - the same thermodynamic analyses are applicable to all these types of interface, which may be described by the classical concepts of surface adsorption chemistry; indeed similar adsorption isotherms hold, the conditions for the existence of any particular form and the magnitude of the adsorption parameters depending on the nature of the interface alone.

Interfacial microchemical phenomena in polycrystals can be visualized by aid of the schema in fig. 1. The multicomponent solid mass is held at equilibrium in an isothermal enclosure and at a temperature which permits rapid thermal transport. The chemical potentials of all species, assumed here to be in solid solution, are constant throughout the system. Instead of a random distribution of solute species, as in an ideal single crystal, it is found that at equilibrium there is a heterogeneous partitioning which results in the enrichment of interfaces by certain surface-active species, as shown diagrammatically in fig. 1. The levels of the enrichment are defined only by the system parameters at equilibrium and not by the history of the material. The chemical enrichment at any interface can be reproduced simply by re-establishing the identical physicochemical conditions. It is in this sense that the segregation is truly reversible.

An essential condition of equilibrium segregation, whether at a free surface, a grain boundary or precipitate matrix interface, is that the width of matter over which it builds up is influenced by the structural width of the interface. The field of structural perturbation of a grain boundary should not extend beyond a few atom distances, and it has now been experimentally confirmed that the space occupied by the segregation is constrained to within the structurally perturbed region of the interface (43.2). Hence a distinguishing feature of equilibrium segregation is that it is localized within one or two atom distances of the plane interface. Thus we speak of a fractional monatomic layer level of segregation at grain boundaries and other interfaces, by which we mean, by analogy with the concepts of monomolecular adsorbed layers in surface chemistry, that a fraction of a single equivalent atomic layer consisting of a sheet of close-packed atoms lies along the interface. Of course this is an idealization, and in practice monatomic layers of this nature probably do not form. However, it is a convenient way of visualizing the extent of segregation and of quantifying it, whether this is expressed as a fraction of a monatomic layer or as several such layers.

In contrast to this equilibrium segregation, various phenomena exist in which the apparent levels of segregation build-up may extend to distances of as much as several micrometers across grain boundaries. This effect is sensitive to the rate of cooling from a high temperature. The earliest effect of this type was announced by Westbrook and his collaborators (WESTBROOK[1964]) in a series of experiments in which they claimed to detect such an effect through changes in indentation microhardness profiles across grain boundaries in certain dilute alloys. Although falling within the scope of a general treatment of interfacial microchemistry, this phenomenon must be distinguished from that involving equilibrium segregation, which is probably the most ubiquitous form of interfacial enrichment in solid systems. The origin of the former segregation is also believed to be entirely different from that involving reversible segregation.

References: p. 1284.# Ch. 13, 5 1

# Vacancy

# Stacking complex

# Fault

Fig. 1. Schematic representation of crystalline interfaces showing adsorption or microsegregation.

During a temperature fall, vacancies flow to the grain-boundary sinks in order to preserve their thermal equilibrium value. A solute concentration is thus built up about the boundary because of the dragging of vacancy-solution pairs. Although highly system-specific, the phenomenon may be of consequence in certain metallurgical operations and this, together with other related manifestations, will be considered later in this chapter. To distinguish this phenomenon from reversible segregation, we refer to it as non-equilibrium segregation.

In order to understand the impact of interfacial microchemistry on physical metallurgical processes, our aim in this chapter is to provide descriptions of the equilibrium and non-equilibrium segregation phenomena in terms of basic physical, chemical and kinetic principles.# Ch. 13, $ 2 Integacial and surjme microchemistry

parameters, and then to relate such segregation to changes in mechanical properties, embrittlement in particular. Indeed, the manner by which a narrow sub-monatomic layer of a foreign species along a grain-boundary path may so affect bulk mechanical properties as to convert a tough metal into a fragile one, has been the point of departure of many intriguing basic studies. However, it is beyond the scope of this chapter to enlarge in detail on all the mechanical effects that have been scrutinized in recent years in terms of the role of interfacial microchemistry.

# 2. ITplermodynamicfeatures of intevacial adsorption

The thermodynamic property possessed by all interfaces in common is a free energy, which is a measure of the unsatisfied atomic bonding in the relatively disordered structure of the interface. In liquids, where it is referred to as surface tension, this free energy is easily demonstrated to be able to do work, as testified by many conventional capillarity phenomena, such as droplet formation or the shapes of soap bubbles. Foreign species may accumulate at these interfaces in order to satisfy better the atomic bonding, and hence to reduce the free energy: this is in simple terms the basic motivation for the segregation of foreign atoms at interfaces. It is in this way that soap added to water reduces its surface tension. This free energy is the central thermodynamic function which characterizes all interfaces whether in solids or liquids, and because its magnitude depends on temperature, crystalline orientation and the presence of foreign species, its determining presence is felt in many physical phenomena in nature and in turn in the mechanical and chemical properties of materials.

The fundamental connection between surface free energy and the chemical state of the surface was first demonstrated in the last century by GIBBS [reprinted 1948] in an elegant and generalized treatment. This treatment and the mathematical derivations are shown in detail in a number of textbooks on surface chemistry to which the reader is referred (e.g., DEFAY et al. [1966]). In his classical derivation of the fundamental theorem relating the “surface of tension” of a fluid to bulk composition and the excess of species at the surface, Gibbs introduced for convenience the device of a mathematical “dividing surface” which was placed arbitrarily in order to make the surface concentration of the solvent species vanish; however, for internal interfaces such as grain boundaries which were not considered by Gibbs, there are conceptual difficulties in locating this mathematical dividing surface in a manner that corresponds to a physical surface of separation, because the physicochemical properties vary continuously from one homogeneous phase to the adjoining phase. Therefore, in the treatment of adsorption processes at internal interfaces it is now customary to adopt the convenient approach of GUGGENHEIM [1950], in which the interface is considered as a separate phase of finite thickness, and where the thermodynamic relations so derived are independent of the thickness of the phase separating the two adjoining phases which may be two crystals or a crystal in contact with a vapour. For a multicomponent solid, following the approach of $ 9 of ch. 5, leading to eq. (69) there, but replacing the surface tension, σ, by the scalar interfacial free energy γ, the Gibbs adsorption isotherm may be derived, In the dilute approx-

References: p. 1284.# Ch. 13, 32

imation, which is that of general interest, for a bulk solute molar concentration Xe<< 1, in which Henry's lw holds, this becomes:

where r2 is the interfacial excess of the solute species expressed in m2. This is the most useful form of the Gibbs Adsorption Theorem for a dilute binary system and in this basic form it has been used experimentally to relate changes in composition of the bulk to the changes in both the free energy and the surface excess composition for all interfaces in solids and in liquids. (See also ch. 5, 5 9.1.).

To illustrate the use of the Gibbs Adsorption Theorem in the dilute form in order to measure interfacial excesses, fig. 2 shows for three interfaces in pure iron -the liquid

|2000|3| | | | |
|---|---|---|---|---|---|
|1900| | | | | |
|700| | | | | |
|400|0|0.2 Tin content|0.4 w t %|0.6|0.8|

Fig. 2. Isotherms for interfacial free energies in the dilute binary system FeSn: data for the liquid surface from KOZAKEVITCH and URBAIN [1961].# Ch. 13, § 2 Inteflacial and suflme microchemistry

The solid surface and the average grain boundary - the variation in the interfacial free energy as a function of the bulk tin content (SEMI and HONDROS [1973]).

The three interfaces behave similarly in the general form of the dependence of interfacial energy on bulk composition, in that there is an early rapid fall in the isotherm, followed by a gradual weakening of the effect as the composition increases. This is typical of the behaviour that has been encountered in many such binary systems studied experimentally.

The interfacial tensions for the pure metal are also typical in that the free energy of the solid surface is significantly greater than that of the liquid surface, while the grain-boundary free energy is approximately one third of that of the surface free energy. The data shown in this figure are analyzed by application of eq. (1) to the results pertaining to the specific temperature of the experiment. The amount of interfacial excess expressed by Tz is in terms of moles of the solute species per unit area. In fig. 3 these quantities have been transformed into equivalent monatomic layers, and the surface composition is shown as a function of the bulk tin content for the three interfaces in question. The behaviour of the liquid surface is more ideal, in that it shows the approach towards a.

| |Surface|Grain Boundary|
|---|---|---|
|0C|IIiIIIIIII/ ( 5 5 0 . C )| |
|1.0|Grain| |
|0|0.5| |

Fig. 3. Adsorption isotherms for tin in iron interfaces: the low-temperature isotherms (dashed) are measured directly by AES: the other are derived from the interfacial energy data shown in fig. 2.

References: p. 1284.# Ch. 13, $ 2

saturation adsorption of tin at the liquid iron surface, at a level of about a single monatomic layer. With increasing bulk content, the interfacial excesses shown for the grain boundary and for the solid surface increase, but in this particular system and in the conditions of this experiment, there is no apparent sign of saturation adsorption. In fact, for the system iron-tin the behaviour in the solid state is not typical in that there occurs multiple layer segregation (SEAHand HONDROS1.19731).

In the case of iron containing dilute amounts of phosphorus, which typifies the behaviour of iron in the presence of a number of species, including sulphur and oxygen, the dependence of the grain-boundary free energy on the bulk phosphorus content is shown in fig. 4 (HONDROS[1965]). From the slopes of the surface tension isotherm at 1723 K, the grain-boundary excesses are calculated and the resulting adsorption isotherm is superimposed on the same figure. At the saturation part of the isotherm, the calculated grain-boundary excess of phosphorus is 0.65 x 1019 atoms/m2 which corresponds to approximately a third of a monatomic layer of phosphorus at grain boundaries, assuming the phosphorus atoms to be hard spheres spread out evenly and compactly across the interface. This compares with 1.4 x 1019 atoms of phosphorus per m2 for the saturation coverage of the free surface which, in turn, corresponds to about 0.75 atoms of phosphorus per outermost atom of iron.

As will be shown later, there has been an enormous stimulus to the study of interfacial microchemistry in both binary systems as well as multicomponent engineering alloys as a result of the advent of the modern surface spectroscopy techniques which

|- 3|- 2|- 1|0|
|---|---|---|---|
|Log10 Xat O/* P| | | |

Fig. 4. Grain-boundary energy and segregation isotherms for phosphorus in iron (after HONDROS[1965]).# Ch. 13, $ 3 Interfacial and surface microchemistry

permit the direct measurement of segregation. In order to build up a body of reliable data, it is useful that the quantities determined by the different approaches be made compatible. Thus we have extended to all interfaces the notion of an *Znteg$uciuZEnrich- ment Factor*, &lt;, defined as the ratio between the interfacial concentration, Xi (in mole fraction of a monatomic layer) and the bulk solute concentration, Xb (expressed as mole fraction). Thus:

where r2 is the Gibbs excess defined earlier as r2 and expressed as mol/m2 and the quantity of solute in moles constituting a close packed monatomic layer of unit area. I': This can be shown to be related to the slope of the surface tension isotherm (eq. (1)) as:

In this way comparisons can be made between enrichment levels obtained by the Gibbs technique and those obtained directly using surface and interface analysis techniques.

# 3. Methods of measuring the microchemistry of interfaces

There now exists a copious technical literature on the subject of the detection and measurement on interfacial segregation, and one will remark on the wide range of imaginative approaches which were deployed during this century in attempts, mostly qualitative, to detect the suspected contaminants at grain boundaries which gave rise to various metallurgical effects. These mostly indirect techniques include: electrode potential measurements on grain-boundary fracture surfaces; a number of subtle metallographic features observed at grain boundaries; variations in X-ray lattice parameter measurements with different grain sizes; internal friction measurements; micro-indentation hardness measurements; the spectrographic analysis of material carefully extracted from the grain-boundary region; auto-radiography; and deductions made from anomalous grain growth behaviour.

From the point of view of furthering this subject matter and offering a deeper insight, these past methods are not recommended to the reader as vital to the pursuit of the theme. The interested reader will find them fully covered in the review by HONDROS [1976], but for most purposes these early techniques can be relegated to studies of the historical evolution of the subject: in one respect it is interesting to read these accounts as a testament to the highly ingenious approaches that the tenacious research worker is forced to adopt in those frequently encountered situations where the available tools are inadequate to satisfy his curiosity and sense of scientific exploration. These methods have been effectively superseded with the development of a range of sophisticated direct surface analysis techniques, based upon a variety of electron and ion emission processes; these and other significant techniques are considered below.

References: p. 1284.# 1210

# E.D. Hondros et al.

# Ch. 13, 0 3

# 3.1. The interfacial energy or Gibbsian approach

Not only is there a requirement for data on interfacial energies in alloys as quantities in the modelling of various metallurgical processes, but as we saw above, a knowledge of the dependence of the interfacial free energy on bulk composition yields a quantitative measure of the amount of the species concentrated at that interface. This is the classical Gibbsian approach to the problem, and its most serious disadvantage is that since it is an indirect procedure, one requires an a priori knowledge of the relevant species procuring the change in the interfacial energy. Thus it finds its greatest applicability in binary systems where one knows in advance the elements involved. This inability to detect chemical species is a serious disadvantage in the study of multicomponent alloys where one must presuppose a knowledge of the surface active species from prior general metallurgical observations.

The demand for relevant interfacial free energy data for the solid state arising, for example, from studies of grain growth or nucleation phenomena, has stimulated a variety of measurement approaches such as heat of solution calorimetry or controlled cleavage of the crystal. Most of these have been found inadequate or intrinsically not convenient for studying adsorption effects.

For the measurement of the surface free energy of a metal, the most successful technique, and indeed the only one to have supplied data on Gibbsian segregation, is that described as the Zero Creep Technique in which the surface energy is deduced from a knowledge of the critical externally applied force necessary to counter-balance the capillarity forces which tend to shrink, at high temperature, samples with a high surface-to-volume ratio. The idea that at high temperature a solid will measurably shrink in order to reduce its surface area has been used in various forms by investigators, but we note that its main limitation is that because the shape change depends on solid-state diffusion, the technique is limited in practice to temperatures generally above 0.7 Tm. The zero creep technique, as well as other measurement techniques, are described in detail by HONDROS [1970].
