Repository: AdbulrhmanEldeeb/q-a_making

# Markdown File Processor

This project processes Markdown files, extracts and processes their content, and saves the results as JSON files. It is designed to handle large-scale Markdown content efficiently, leveraging modular code structure, logging, and progress tracking.

## Features

- **Markdown Processing**: Extracts and processes content from Markdown files using a custom processing pipeline.
- **Chunking Support**: Splits large text into manageable chunks for better handling.
- **Error Handling**: Automatically retries with rotated API keys in case of rate limits or errors.
- **JSON Output**: Saves processed data as structured JSON files for downstream use.

File: parsed_data/Heat_Treatment-Principals_&_Technology- Sharma-pdf.md (part 18 of 24)
# HEAT TREATMENT
As the degree of deformation is increased, there is decrease in grain size. Any decrease in the temperature of deformation has also similar effect on the grain size. Hence, such diagrams can give an idea about the appropriate plastic deformation. Further, it also helps in choosing the optimum annealing temperature.# Heat Treatment of Non-ferrous Metals and Alloys

# Table 16.2 Composition, Temper, Mechanical Properties and Uses of Non-heat Treatable Aluminium Alloys

|Alloy designation|Composition (percent)|Temper*|UTS (MPa)|Yield strength (MPa)|Elongation (percent)|Shear strength (MPa)|Fatigue strength (MPa)|Uses| |
|---|---|---|---|---|---|---|---|---|---|
|1100|99% pure aluminium|O|93|53|66.5|35|Packing strips, flange, plates cover plates, tubes, etc.| | |
|1/2H|99.9|O|92|77|49|Flange, plates cover plates, tubes, etc.| | | |
|3003|1–1.5 Mn, 0.2 Cu, 0.6 Si, 0.1 Zn, 0.7 Fe|O|92|42|51|77|49|Rigid containers| |
| |1/2H|47|1/2H|126|89|63|3| | |
|5052|2.2–2.8 Mg, 0.15–0.35 Cr, 0.07 Cu, 0.25 Si, 0.4 Fe, 0.1 Mn, 0.1 Zn|O|203|98|25|126|119|Angles, gaskets, marine fittings, aircraft fuel tanks| |
|1/2H|259|1/2H|203|101|47|133| | | |

*O = soft annealed condition.

1/2H = intermediate temper obtained by varying the amount of cold work after annealing.# Heat Treatment—Principles and Techniques

# Table 16.3(a) Composition, Temper, Mechanical Properties and Uses of Heat Treatable Wrought Aluminium Alloys

|Alloy designation|Composition (percent)|Temper|UTS (MPa)|Yield strength (MPa)|Elongation (percent)|Shear strength (MPa)|Fatigue strength (MPa)|Uses|
|---|---|---|---|---|---|---|---|---|
|2024|4.5 Cu, 1.5 Mg, 0.6 Mn, 0.05 Si, 0.5 Fe, 0.25 Zn, 0.1 Cr, 0.15 Ti|O|189 (182)*|77 (77)|20 (20)|126 (126)|91|Aircraft structures, truck wheels|
| | |T3|404 (470)|400 (370)|13 (11)|294 (287)|126| |
| | |T4|476 (450)|330 (294)|20 (19)|287 (280)|140| |
| | |T6|580 (530)|510 (468)|11 (11)|336 (322)|160 (90)|Aircraft structures|
|6061|1.5 Mg Si, 0.25 Cu, 0.25 Cr|O|126 (119)|56 (99)|25 (25)|84 (77)|63|General structural aircraft|
| | |T6|315 (294)|280 (260)|12 (12)|210 (189)|98| |
|7075|5.6 Zn, 2.5 Mg, 1.6 Cu, 0.4 Si, 0.5 Fe, 0.3 Mn, 0.23 Cr, 0.2 Ti|O|230 (224)|105 (98)|17 (17)|154 (154)| |Aircraft structures|
|7079|4.3 Zn, 3.3 Mg, 0.6 Cu, 0.2 Mn, 0.2 Cr|T6|454|751|431|160| |As aircraft material|

*Values given in parentheses correspond to ‘Alclad’ sheets. To improve corrosion resistance, Al-Cu and Al-Zn-Mg alloys are sandwiched between two protective sheets of pure aluminium and rolled to produce a composite known as Alclad.

# Table 16.3(b) Composition, Condition, Mechanical Properties and Uses of Heat Treatable Cast Aluminium Alloys

|Alloys|Sand cast (percent composition)|Condition|UTS (MPa)|Elongation (percent)|Chill cast (percent composition)|UTS (MPa)|Elongation (percent)|
|---|---|---|---|---|---|---|---|
| |5.5 Si, 0.6 Mg|TB*|275|83| |101| |
| |4.5 Cu|TB|215|726| |130| |
| | |TF**|275|431| |109| |
| |12 Si, 1.6 Ni/Cu/Mg|TF|170|275| | | |
| |4 Cu, 2 Ni/1.5 Mg|TF|215|275| | | |
| |7 Si, 0.3 Mg|TB|160|2.5| |355| |
| | |TF|235|275| |2| |
| | |TF|275|5| | | |

*Solution treated only

**Fully heat treated# Heat Treatment of Non-ferrous Metals and Alloys

# 283

# Figure 16.1

Diagrammatic representation of recrystallization of aluminium.

The rapidity of recrystallization process increases with rise in temperature and decrease in original grain size. The diffusion of atoms within the crystal and from one crystal to another takes place above 200°C in aluminium alloys. Therefore, under such circumstances, not only growth of grain and disappearance of some grains take place, but there is also a change in the shape of the grains. During this process, spheroidization of coarser grain also takes place. Such a process can be observed even in cast alloys such as LM–6 (Al, 12% Si) and LM–25 (Al, 7% Si, 0.4% Mg). At high temperatures, the silicon flakes get spheroidized. As such there is no recrystallization in the cast alloys since they are not deformed. In fact, in cast structure each grain is separated by other grains with a very thin non-metallic layer, shrinkages, microvoids and gas bubbles. Wrought alloys do not have such structure. Recrystallization process is possible only for wrought alloys since they are the ones which have undergone deformation.

For a complete and fast rate of recrystallization, the alloy structure should be thermodynamically unstable. Further, there should be good contact between grains, and temperature should be such that it allows enough mobility of atoms among the grains. The previous history of the metal has a great bearing on the process of recrystallization. Some of the manganese containing aluminium alloys exhibit unique phenomena during hot pressing. With a critical deformation, there is formation of coarse grained rim on the deformed material. Duralumin and allied alloys have a tendency to show this type of behaviour.

Industrially, the following steps are taken for obtaining a fine grained equiaxed structure in semi-finished wrought products:

1. The recrystallization process is interrupted just after nucleation process.
2. Fast heating rate is preferred for annealing temperature (for this, nitrate bath is used).
3. Recrystallization should be carried out at maximum possible temperature and in minimum time.

Homogenization treatment is given to distribute the alloying additions uniformly throughout the alloy. Thus the adverse effect of segregation is removed by this treatment. As-cast structure is also modified. In so doing, the mechanical properties of the alloy also improve.

Homogenization annealing treatment is given to those semi-finished products which have comparatively high hardness. The aim is to introduce good plasticity before cold and hot working of the ingot. Thus, workability of the alloy improves. This is the first treatment given.# 284 Heat Treatment—Principles and Techniques

to ingots. It is a long thermal process which takes about 20–40 hours for completion. Some of the common alloys which are subjected to this type of treatment are: 2017 (Al, 3.8–4.8% Cu, 0.4–0.8% Mg, 0.4–0.8% Mn), 2024 (Al, 3.8–4.9% Cu, 1.2–1.8% Mg, 0.6% Mn), 2014 (Al, 3.9–4.8% Cu, 0.4–0.8% Mg, 0.4–0.8% Mn, 1.0% Si), and 7075 (Al, 5.0–7.0% Zn, 2.0% Cu, 1.8–2.8% Mg, 0.2-0.6% Mn).

The ingots are heated to about 420–520ºC and soaked at this temperature for 20–30 hours in order to homogenize the composition of the alloy and to dissolve such phases which are segregated along grain boundaries and make the alloy brittle. Examples of such phases are MgZn2, Mg2Si, Al2Mg3Zn3 and Al2CuMg. This type of redistribution of these phases improves the plasticity of the ingot.

When the temperature of homogenization is raised, there is depletion of elements such as manganese in the solid solution. This arises from comparatively high degree of solubility of manganese and other similar elements at the temperature of solidification of the alloys. These elements have low diffusion coefficient. As a result, a supersaturated solid solution in aluminium is formed. In other words, while cooling from molten state, solution heat treatment takes place automatically. The higher the degree of super-saturation, more is the vigour of decomposition of the solid solution. With increase in the temperature and time of homogenization, there is greater extent of depletion of manganese from the solid solution. Side by side, there will be fewer particles of the precipitate rich in manganese, and these particles will correspondingly be coarser. Under these conditions, there is hardly any strengthening effect due to the presence of manganese. The strength of homogenized ingot of semi-finished wrought product so obtained is about 20–40 MPa less than the strength of the ingot which is not subjected to homogenizing treatment (e.g. duralumin).

# Type II Annealing

In this type of annealing, the alloy is heated above critical temperature and then cooled slowly. Due to this treatment, the shape and size of the grains and nature of distribution of particles of precipitating phases are modified considerably from original structure. We can obtain a fine grained structure which has great bearing on mechanical properties of the alloy. In this case, the change is of reversible type, i.e. the coarse grained structure may change into fine grained, and the reverse of this is also true. The rate of cooling is a major factor besides temperature and soaking time.

# Solution Heat Treatment

This involves heating of the alloy to a particular temperature for sufficient time so that alloying elements such as Cu, Si, Mg, and Zn go into solid solution and form single-phase solid solution. Overheating and underheating are to be avoided. Overheating may cause formation of surface blisters, excessive grain growth, and eutectic melting in some alloys. On the other hand, underheating may lead to incomplete solutionizing prior to precipitation. After solutionizing, the alloy is quenched in cold water or hot or boiling water or hot oil or fused salts.

There is an exception to this rule. In the case of aluminium alloys with large manganese content, while the molten alloy is cooled and solidified, the solid solution formed is similar to the one that is obtained by solution treatment. Hence, the subsequent normal process of solution heat treatment effectively causes ageing of the solid solution. Typical examples of such type of alloys are Al, 1.0–1.6% Mn, and Al, 4.5–5.3% Cu, 0.60–1.0% Mn, 0.4% Ti.# Heat Treatment of Non-ferrous Metals and Alloys

During the process, a number of manganese rich precipitates like Al6Mn, Al12MnCu2, Al10Mn2Si are formed. For these alloys, which are hardened by solution treatment, maximum dissolution of elements which cause strengthening takes place during the heating process.

The factors which affect the final properties of the alloy are soaking temperature, soaking time and cooling rate. Figure 16.2 is the diagrammatic representation of heat treatment process. The soaking temperature is different for various alloys. It depends on the various phases which are present in alloys. Each phase will dissolve in solid solution at different rates. The rate of dissolution increases with rise in temperature. Soaking time is based on the rate of dissolution of alloying elements into solid solution. Soaking time also depends on the conditions under which the alloy is cast. For example, sand cast parts have coarser structure than permanent mould casting. Therefore, a sand casting takes longer time for dissolution of strengthening phases, and the holding time for sand cast alloy is longer (about 12 hours) than permanent mould castings (about 8 hours). Holding time or soaking time also depends on the size and shape of the product.

Figure 16.2 Heat treatment process of aluminium alloys. (I, Heating time of alloy; II, soaking time; III, cooling after solution heat treatment; IV, cooling for the process of stabilization; V, cooling for the process of homogenization.)

Besides this, prior heat treatment has great influence on the dissolution of the alloying elements during solution heat treatment process. In repeated solution heat treated part, the rate of dissolution increases which in turn decreases holding time of the part. Annealing process has reverse effect on the rate of dissolution and holding time, i.e. it decreases the rate of dissolution of alloying elements and increases holding time of the product. Cooling rates should be fast and to avoid high thermal stresses during quenching, it is better to use hot quenching media such as boiling water, hot oil or fused baths. This produces a minimum of thermal stresses. The process of quenching with prolonged ageing in hot media gives good mechanical properties and this process is called isothermal quenching.

# Precipitation Hardening

After quenching, precipitation of second-phase particles occurs. Precipitation with time at room temperature is called natural ageing, whereas precipitation at higher temperatures is referred to as artificial ageing. The hardness after solution treatment is comparatively low. The maximum hardness and strength develops when alloy is aged at a suitable temperature which normally ranges between 120°C and 200°C. In some cases the ageing temperature may be as high as 300°C. Ageing time may vary from 4 hours to 24 hours.# 286 Heat Treatment—Principles and Techniques

Spontaneous decomposition of supersaturated solid solution takes place during ageing treatment. Ageing temperature and degree of supersaturation play a great role on the final properties of the alloy. The higher the ageing temperature and higher the degree of supersaturation, more intensive will the ageing be. Higher temperature ageing is adopted when more stable phase is required together with dimensional stability. This process is also called stabilizing ageing. Besides mechanical properties, physico-chemical properties are also affected by ageing. This happens due to the metastable structures of the alloy which are formed during ageing of supersaturated solid solution obtained by solution treatment. Rise in temperature changes the atomic positions with corresponding changes in the forces associated with interatomic bonds. At the same time distribution of second phase particles also changes.

With variation in the manufacturing technique of the components, there is variation in mechanical properties at elevated temperatures after heat treatment. Let us, for example, compare the high temperature strength of cast and pressed components of the aluminium alloy containing 4.6–6% Cu, 2.6–3.6% Ni, 1.0% Mg, 0.3% Mn and 0.2% Cr. It can be observed that the pressed components are much superior to the cast components in this respect. On the other hand, the behaviour of cast vis-a-vis pressed components of silumin type alloys is just the opposite. The difference in behaviour is due to the nature of precipitating phases at high temperatures. In the former case, the precipitates that are formed include the Al12MnCu2, T (Al6Cu3Ni) and Al3 (CuNi)2 phases. None of them has any noticeable tendency for growth. In contrast, in the latter case the precipitates, specially the silicon particles, have distinct tendency for growth.

Following steps are associated with the process of precipitation hardening in most of the aluminium alloys:

1. The first stage preceding the formation of particles of the precipitating phase consists of rearrangement of atoms within the crystal lattice. This constitutes formation of clusters and Guinier-Preston zones. During this process, mechanical properties are improved due to development of microstrains in the lattice.
2. Formation of transition structures in the form of modified Guinier-Preston zones (e.g. GP-II zones) and intermediate phases. This may give rise to maximum strengthening in the alloy.
3. Formation of stable phase from transition phases whose particles have common boundaries with the grains of the matrix.
4. Growth of the certain larger particles at the expense of neighbouring smaller particles. Due to this stress relief takes place in the lattice usually at higher ageing temperatures, which causes considerable decrease in strength and increase in ductility of the alloy.

# 16.1.4 Heat Treatment of Wrought Aluminium Alloys

Wrought aluminium products are usually supplied in the semi-finished form by the aluminium industries. Non-heat treatable alloys are usually supplied in the form of annealed, semi-hard and hard tempers. For example, 99.3% Al (1230), Al, 1.0–1.6% Mn (3003), and Al, 2.0–2.8% Mg (5052) are supplied in these conditions.

Semi-finished products of heat treatable alloys such as Al, 3.8–4.8% Cu, 0.4–0.8% Mg, 0.4–0.8% Mn (2017), Al, 3.8–4.9% Cu, 1.2–1.8% Mg, 0.3–0.9% Mn (2024), and Al, 5.0–7.0%# Heat Treatment of Non-ferrous Metals and Alloys

Zn, 1.4–2.0% Cu, 1.8–2.8% Mg, 0.2–0.6% Mn, 0.1–0.25% Cr (7075) are supplied to the users in solution heat treated and annealed tempers. Semi-finished products of 2024 type alloys and others may also be supplied in hard temper after solutionizing. This may or may not be aged.

Further, these semi-finished products are shaped into finished products by stamping, extrusion, and other methods of cold working. Recovery, initial and intermediate annealing and precipitation hardening treatment may reduce the number of rejects and can increase productivity of the products.

# Annealing of Wrought Alloys

The basic aim of annealing for semi-finished wrought products is to give sufficient plasticity to the product so that it can be cold worked without any problem. The various annealing processes used for semi-finished products of aluminium alloys in industries are: (i) high temperature annealing, (ii) low temperature annealing, (iii) full annealing, (iv) fast annealing, and (v) instantaneous annealing. These are now discussed.

# High Temperature Annealing

The main purpose of this process is to completely soften the material after cold working. Usually, this process is used for non-heat treatable alloys. The working temperature is around 300–500°C. At such high temperature, recrystallization proceeds at a fast rate. It is essential to avoid grain coarsening during this process. Therefore, care should be taken to restrict holding time and temperature. The optimum values of these two variables differ from one alloy to another. The alloys which are generally given this treatment are (1100), (1230), (3003), (5052), and (5056). The rate of cooling has no bearing on the properties of the alloys.

# Low Temperature Annealing

This process is useful for non-heat treatable alloys as it increases the plasticity of the cold-worked, semi-finished products. The working temperature is about 150–300ºC. By this treatment, the required strength obtained through work hardening is also maintained. Low temperature annealing is recommended for those alloys which are not suited for high temperature annealing.

# Full Annealing

This treatment is given to heat treatable wrought alloys such as Al, 3.8–4.8% Cu, 0.4–0.8% Mg, 0.4–0.8% Mn (2017), (2024), Al, 0.4–0.9% Mg, 0.15–0.35% Mn, 0.2–0.6% Cu (6151), and Al, 3.9–4.8% Cu, 0.4–0.8% Mg, 0.4–0.8% Mn, 0.6-1.2% Si (2014). The purpose of full annealing is to impart high plasticity. It is adopted for alloys that have been strengthened by solutionizing and ageing treatment. Temperature for full annealing is chosen between 380°C and 450°C, and holding time is about 10 minutes to one hour.

During this period, the internal stresses are relieved in semi-finished products at large cross-sections. Besides this, the effect of prior cold working is also eliminated during this process. Cooling rate should be fairly slow so that there is sufficient time for diffusion of precipitating phases as also for growth of the particles of precipitating phases. The semi-finished products so annealed can be given a high degree of deformation during cold working.

# Fast Annealing

A fast annealing treatment is given to semi-finished products, which are in solutionized and aged condition. The aim is to impart plasticity and to relieve partially internal stresses in semi-finished products. The annealing temperature is about 300–415°C, and holding time is 2 to 4 hours. During this period, some growth of precipitated particles take place.# 288 Heat Treatment—Principles and Techniques

Further ageing should be avoided by keeping the annealing temperature at the lower side so that air cooling would not cause ageing.

# Instantaneous Annealing

This treatment is given to (2017) and (2024) type of alloys for eliminating the effect of cold working in semi-finished products. The working temperature is about 350–380°C, and holding time is very small, i.e. for about 1 or 2 minutes. This is followed by air cooling. The semi-finished product is heated in nitrate baths with water as cooling medium. The product is rinsed in warm water and the moisture from the surface is wiped out. By giving such an annealing treatment, the semi-finished products become amenable to further deformation during cold working.

# Strengthening Heat Treatment of Wrought Aluminium Alloys

According to the phases present, heat treatable aluminium alloys are classified as follows:

1. Al-Cu-Mg-Mn system
2. Al-Mg-Si and Al-Mg-Si-Cu system
3. Al-Zn-Mg-Cu system
4. Al-Cu-Mg-Fe-Ni system
5. Al-Cu-Mn system

The mechanical properties of these alloys also vary over a wide range. We shall now discuss these systems one by one.

# Alloys of Al-Cu-Mg-Mn System

These were the first heat treatable alloys to be discovered. They are also known as duralumin. The chemical composition of this type of alloys is Al, 2.5–6.0% Cu, 0.4–2.8% Mg, 0.4–1.0% Mn. Two examples of this system are Al, 3.8–4.8% Cu, 0.4–0.8% Mg, 0.4–0.8% Mn (2017), and Al, 3.8–4.9% Cu, 1.2–1.8% Mg, 0.3–0.9% Mn (2024). These alloys find wide applications in engineering and aircraft industries in the form of forgings, extrusions, sheet, plate, tube and rivets.

These alloys have low corrosion resistance due to the presence of copper. So they are clad on both sides by aluminium of 99.5% purity. A detailed discussion of precipitation hardening during ageing of duralumin alloy (Al, 4.5% Cu, 1.5% Mg, 0.6% Mn) follows. The phases and mechanisms involved for Al-Cu system is considered since duralumin is a complex alloy.

# (i) Precipitation hardening of Al-4.5% Cu alloy

The precipitation process can be explained by considering the aluminium rich portion of Al-Cu system (see Figure 16.3). The equilibrium solid solubility of copper in aluminium increases as temperature rises. At 250°C, the solid solubility of copper in aluminium is about 0.20%. The maximum solid solubility of copper in aluminium is 5.65% at 548°C eutectic melting temperature.

In precipitation heat treatment, the alloy is first solutionized by heating into a single phase region at about 490–500°C and soaking for sufficient time to permit required diffusion. Copper goes into solid solution completely. (At temperatures below solvus line, the equilibrium state consists of solid solution plus an intermetallic compound phase (CuAl2).) After solution treatment, the alloy is quenched in water to get supersaturated solid solution (SSS). The rapid cooling prevents formation of equilibrium precipitates. If alloy is left at room temperature for sufficiently long time, natural ageing is said to occur. If it is reheated to slightly higher temperatures, say about 130°C, artificial ageing takes place. Due to sluggish diffusion rates at these temperatures, the solute atoms have limited mobility. The atom can move over only a few tens of interatomic distances. This gives rise to formation of fine scale transition structure (100 Å in dimension). The fine precipitates so formed within the matrix lead to local distortions and strain fields which restrict dislocation motion. This, in turn, increases the strength of the alloy.# Heat Treatment of Non-ferrous Metals and Alloys

# Figure 16.3

Aluminium-copper phase diagram along with metastable phase boundaries at aluminium end.

| |700|660|600|548°C|500|400|300|200|100|
|---|---|---|---|---|---|---|---|---|---|
|Temperature, °C| | | | | | | | | |
|Al|1|2|3|4|5|6|7| | |
| |q Solvus| |q ¢ Solvus| |q ≤ Solvus|GP Solvus| | | |

# (ii) Steps in ageing process.

The several stages associated with ageing are identified by the following sequence:

SSS # GP-I zone # GP-II zone (or " $$) % " $ % " (CuAl2) equilibrium phase

GP-zone I and GP-zone II constitute the first two transition structures. Age hardening processes are best studied by X-ray diffraction and electron microscopy. The Laue method was adopted by Guinier and Preston and they observed streaks in X-ray pattern of aluminium-copper system. Appearance of these streaks was associated with segregation of copper rich areas in a plate like shape. These are known as Guinier-Preston (GP) zones after the name of the investigators.

Oscillating single crystal X-ray technique using monochromatic radiation has also been successfully applied to study this stage of precipitation in aluminium-copper alloys, by applying the X-ray small-angle scattering (SAS) technique. The structural changes that take place during ageing can be investigated conveniently by transmission electron microscopy with the help of thin foils. The structure of precipitated phases is revealed by electron diffraction studies.

These techniques have revealed that the GP-zones consisting of solute atoms are coherent with respect to the matrix. A coherent precipitate is one in which there is a one-to-one alignment between the two structures. This coincidence of dimensions is achieved only by introducing some lattice distortions. This stage is followed by a sequence of formation of partly coherent and by equilibrium non-coherent precipitate which is stable.# 290 Heat Treatment—Principles and Techniques

Al-Cu alloys show GP-I zones which are ordered copper rich clusters of atoms about 100 Å long and about three atoms thick, segregated on (100) planes of aluminium. They are completely coherent with respect to the matrix of aluminium (see Figure 16.4). Due to difference in atomic radii of two, elastic strain energy develops. GP-I zone gives rise to first hardness peak in Al-4.5% Cu alloy aged at 130°C. This is shown in Figure 16.5. This figure also shows variation of hardness with time for other Al-Cu alloys aged at 130°C.

Strain fields

Solvent atoms

Solute atoms

Figure 16.4 Coherency strains associated with presence of solute atoms having larger radii than the solvent atoms.

As the clusters grow in dimensions, an intermediate coherent precipitate (GP-II zone) forms. GP-II zones are about 150 Å thick and 1500 Å in diameter. In this case, coherency is only along diameter of zone. Therefore, it produces compressive strain along thickness. It has tetragonal structure. In this respect it resembles the equilibrium phase CuAl. Its lattice coincides with the lattice of unit cell of aluminium in a and b directions with mismatch in the direction, as shown in Figure 16.6. With the growth in the size of the precipitate, there is corresponding increase in the strain field. Accordingly, a second peak in the hardness plot is observed due to emergence of GP-II zones. In the next stage, " $ precipitate (a = 4.04 Å and c = 5.8 Å) appears. With this, coherency is gradually lost and softening of the alloy starts. When the tetragonal equilibrium precipitate CuAl2 (" ) is formed (with a = 6.06 Å and c = 4.87 Å), coherency is lost fully, resulting in complete loss of hardness. This process is termed overageing.

If alloy is heated above 200°C after the appearance of the GP-zone, the zones redissolve. So, GP-zones do not exist above 200°C, as is clear from Figure 16.3. This process is called# Heat Treatment of Non-ferrous Metals and Alloys

Reversion. The service temperature of an age-hardened alloy should be less than the ageing temperature to avoid coarsening of precipitate particles.

| | | |GP II ( )q²|GP I|
|---|---|---|---|---|
|Hardness, VPN|4.5% Cu|4% Cu| | |
|100|80|40| | |
| | |2% Cu| | |
| |2.5|25|250|2500|

Figure 16.5 Ageing curves for a set of aluminium-copper alloys aged at 130°C.

7.08 A°

a b= 4.04 A= °

c= 7.08 A

Aluminium cube matrix

q≤ Precipitate

Figure 16.6 Coincidence of the lattice dimensions of $$ and aluminium.

# (iii) Mechanism of precipitation hardening.

Dislocation theory explains the actual hardening mechanism. The precipitated particles or zones interact with dislocations. The strain fields associated with dislocations interact with the strain fields created around the precipitates or zones. Fine precipitates which are closely spaced hinder the movement of dislocations in the matrix. Moving dislocations can overcome the obstacle either by cutting through the precipitates or by bending and by passing them.

The cutting mechanism is operative when the precipitate particles are small (less than 50 A in size) and are coherent with respect to the matrix. Figure 16.7(a) explains how steps are created at the interface due to such cutting action. Coupled with this, other surface imperfections such as stacking faults are also created within the particle by the cutting mechanism. Both these factors result in increased resistance to dislocation motion.

With larger particles (particle size range is 100–500 Å), the second mechanism, namely, bending of dislocation around the particles and their subsequent bypassing, becomes operative. This is explained in Figure 16.7(b). The mechanism of bypass of dislocation resembles the Frank-Read source. The stress needed for bending at dislocation is inversely proportional to average inter-particle spacing. Hence, when the particles are fine and are closely spaced, there is considerable increase in the level of stress required for bending and bypassing of dislocations. This condition is satisfied when the precipitation hardenable alloy has been aged to optimum level. When the alloy is overaged, particles become coarse (with size greater than 1000 Å); correspondingly, the dislocations are able to bypass them with ease at low stress levels.# 292 Heat Treatment—Principles and Techniques

(a) Cutting of precipitate particle by a moving dislocation, (b) Bending of a moving dislocation to bypass precipitate particles.

# Al-Mg-Si Alloys

These alloys show medium strength, good formability, satisfactory corrosion resistance, and fair weldability. They are not suitable for elevated temperature service. When Mg and Si are present in correct proportion, the intermetallic compound MgSi forms. These alloys are used in the naturally aged condition or fully heat treated condition. For full ageing, the alloy is solution treated at 516–545°C and quenched in cold water. The quenched alloy may be aged at room temperature. For example, solution treated 6061 alloy is aged for 48 hours at room temperature to obtain T4 temper. Artificial ageing is carried out at 170–180°C for 6–10 hours for T6 treatment of the same alloy. Two important compositions of the alloys of this group are: Al, 0.7% Mg, 1.0% Si, 0.6% Mn and Al, 1.0% Mg, 0.6% Si, 0.25% Cu, 0.25% Cr (6061).

The age hardening in Al-Cu-Mg-Si alloys is due to CuAl2 and CuAl2Mg. In properly heat treated alloy, these phases are very fine and cannot be detected by optical microscope. Mg2Si phase is also present, but this phase does not dissolve during solutionizing at 500°C and so it does not play any role in ageing process. On quenching, copper has tendency to precipitate on the (AlMnFeSi) intermetallic phase.

# Al-Zn-Mg-Cu System

This group of alloys shows maximum strength. The alloys are mainly used in aircrafts in the form of forgings, extrusions and clad sheets. Two compositions of commercial importance in this group of alloys are DTD 5024 (Al, 5.5% Zn, 2.8% Mg, 0.45% Cu, 0.5% Mn) and DTD 5075 (Al, 5.8% Zn, 2.5% Mg, 1.4% Cu, 0.15% Mn, 0.2% Cr).

These alloys are solutionized at about 460–470°C. If alloys are heated above 480°C, melting may occur. Artificial ageing at 110–135ºC is preferred for these alloys. The age hardening phase is MgZn. This is a very fine phase and cannot be detected by optical microscope. Earlier, there was a problem of stress corrosion susceptibility. But this has been overcome by quenching in molten salt media at 180°C after solutionizing or giving a second ageing treatment at about 165–180°C.

# Al-Cu-Mg-Fe-Ni System

In these alloys, copper and magnesium are the major alloying additions, besides iron and nickel. The special feature of this group of alloys is their complex.# Heat Treatment of Non-ferrous Metals and Alloys

composition. These are also known as RR (Rolls Royce) alloys. The composition of two common alloys of this group are: Al, 3.5–4.5% Cu, 0.4–0.8% Mg, 1.8% Ni, 0.5–1 % Fe, 0.5–1.0% Si (2016) and Al, 1.9–2.5% Cu, 1.4–1.8% Mg, 1.1% Ni, 1.0–1.5% Fe, 0.2-0.1% Ti (2618; Rolls Royce designation RR 58).

These alloys have lower copper to magnesium ratio in comparison to duralumin type alloys. They are used for the manufacture of impeller components for compressors, pistons, large ventilator blades, and other components for room temperature and elevated temperature service. The phases which are responsible for strengthening are Mg2Si and S (AlCuMg). Due2 to higher amount of S (Al2CuMg) phase and lower amount of Mg2Si phase, the alloy has better heat resistant property. Due to higher nickel content, AlCu3Ni phase is formed. It is insoluble6 in solid solution and so decreases the strength at room temperature. 2016 alloy is solutionized at 530°C, followed by water quenching, while 2618 (RR 58) alloy is quenched from 535°C. Both alloys are artificially aged at 170°C for 10–16 hours. However, it is better to age 2016 alloy at 190°C for 10 hours. Depending on the requirement, the ageing temperature may even be raised to 240°C with ageing time limited to 1 or 3 hours. The forging temperature for these alloys is about 350–480°C. Annealing is done at 430ºC for 3–5 hours, followed by slow cooling.

# Al-Cu-Mn System

The alloys of this group are marketed in the form of sheets, semi-finished pressed products and forgings. The chemical compositions of two typical alloys of this group are: Al, 6–7% Cu, 0.4–0.8% Mn, 0.1–0.2% Ti, 0.3% Fe, 0.3% Si, 0.1% Zn, 0.05% Mg and Al, 6–7% Cu, 0.25–0.45% Mg, 0.4–0.8% Mn, 0.1–0.2% Ti, 0.3% Fe, 0.1% Zn.

In annealed condition, the phases that exist in the alloy are a-solid solution, CuAl2, T (Al12Mn2Cu), Al3Ti, and AlSiMnFe. The thicker sections of the second alloy may have S (Al2CuMg) as an additional phase. Both the alloys show good response to heat treatment. The solutionizing temperature varies from 525°C to 535°C. To make solutionizing more effective, it is advisable to take recourse to step-wise heating. The alloy is held at 500°C for half the holding time. Such step-wise heating is specially recommended for the second alloy. The first alloy may be artificially aged by holding its sheets at 160–170°C for 10–12 hours, followed by air cooling. For press products, holding time is kept 6–12 hours at 220°C, followed by air cooling. Semifinished products of the second alloy are artificially aged at 180–190°C for 12–16 hours, followed by air cooling.

# 16.1.5 Heat Treatment of Cast Aluminium Alloys

Cast aluminium alloys are also often heat treated. Heat treatment markedly improves the properties of such alloys. Generally, cast alloys require much longer holding time at the solutionizing temperature as compared to wrought alloys. The pressure die casting alloys such as LM2 (Al, 10% Si, 1.5% Cu) and LM24 (Al, 8.5% Si, 3.5% Cu) are not heat treated because in these alloys air is entrapped during casting process and this air may expand and distort the castings at solutionizing temperature.

Cast aluminium alloys may be divided into following groups according to their properties and chemical composition:

- (i) Alloys with high silicon content. These include binary Al-Si alloy of type LM6, ternary Al-Si-Cu alloy of type LM4 (5% Si, 3% Cu) and quaternary Al-Si-Cu-Mg alloy, e.g. an alloy of composition, Al, 5% Si, 1.5% Cu, 0.5% Mg.# 294 Heat Treatment—Principles and Techniques

# Alloys with High Magnesium Content

Examples are binary Al-Mg alloy (Al, 10% Mg) and quaternary Al-Mg-Si-Mn alloy (Al, 5.5% Mg, 0.8–1.3% Si, 0.1–0.4% Mn).

# Alloys with High Copper Content

(4% and more). Examples are binary LM11 (Al, 4.5% Cu) and quaternary Al-Cu-Mn-Ti alloy (Al, 4.5–5.3% Cu, 0.6–1.0% Mn, 0.25–0.45% Ti).

# Alloys with High Zinc Content

These include Al-Si-Zn (Al, 6.0–8.0% Si, 10–14% Zn).

# Alloys with Complex Chemical Compositions Used for High Temperature Service

Examples of such alloys are LM14 (Al, 4% Cu, 2% Ni, 1.5% Mg), also known as ‘Y’ alloy, and RR 350 (Al, 5% Cu, 1.5% Ni with small additions of Mn, Ti, Sb, Co and Zr).

# Alloys with High Silicon Content

Alloys of aluminium-silicon series (e.g. LM4, LM8. and LM25) have best casting characteristics such as small shrinkage, excellent fluidity, good gas impermeability and low tendency for crack formation after solidification. Therefore, these alloys are widely used for production of all types of casting. They also have good corrosion resistance.

# Table 16.3: Aluminium Casting Alloys

|Alloy|Composition|Heat Treatable|
|---|---|---|
|Binary (Al, 12% Si)| |No|

# Al-Si-Cu Alloys

Addition of copper in Al-Si alloy increases the strength and machinability, but corrosion resistance, castability and ductility are adversely affected. Addition of copper to Al-Si alloy makes the alloy heat treatable since copper has precipitation hardening effect. LM4 alloy (Al: 5% Si, 3% Cu) is a typical alloy in this category. This alloy is solutionized at 505–520°C for 6–16 hours, followed by water quenching at 70–80°C. It is then artificially aged at 150–170°C for 6–18 hours. This is a general engineering alloy and can withstand relatively high static loads in fully heat treated condition.

As a result of studies carried out with the aim of maximizing strength with improved casting characteristics, a new alloy, namely, AI (11% Si, 3% Cu), has been developed. This is a low cost secondary material and is used as piston alloy. It can be used safely at elevated temperature since it maintains good level of strength and hardness at high temperatures. In the cast condition, the alloy has tensile strength of 190 MPa with 1.5% elongation. This alloy is artificially aged at 200–210°C for 7–9 hours. After this treatment, tensile strength increases to 250–320 MPa with 2–8% elongation.

# Al-Si-Mg Alloys

Small quantities of magnesium are added to the cast Al-Si alloys. LM8 (Al: 5.5% Si, 0.6% Mg) and LM25 (Al: 7% Si, 0.3% Mg) are examples of this type of alloys. Besides Mg and Si, elements such as Fe, Mn, Cu, and Zn are present in these alloys as impurities. These alloys are used in carburettor parts, pump castings, and so on. They show superior casting characteristics and properties as compared to Al-Si-Cu alloys. LM25 alloy is solution heat treated at about 535°C for 2–6 hours. The dissolution rate of Mg2Si phase at solution heat treatment temperature is rapid. Artificial ageing is carried out at 150–180°C for 3–5 hours.

# Al-Si-Cu-Mg Alloys

The most common alloy of this group contains 4.5-5.5% Si, 1.0–1.5% Cu, 0.35–0.6% Mg, and balance Al. Fe and Zn are present as impurities. These alloys# Heat Treatment of Non-ferrous Metals and Alloys

show relatively good casting properties. Gas absorption and cracking tendency are low. This alloy contains CuAl2 phase when copper content is higher and magnesium content lower. On the other hand, Mg2Si phase is present when the copper content is lower and magnesium content higher. When iron impurity is higher, AlCuSiFe phase may form. This phase neither dissolves properly during solution treatment nor does it contribute to the process of precipitation hardening. On the contrary, CuAl2 and Mg2Si phases participate fully and contribute to precipitation hardening process. This alloy is solutionized at 525°C for 6 hours, followed by quenching in boiling water. Subsequently, it can be aged at room temperature for 5 days to obtain UTS of 227 MPa and percentage elongation 0.8. If aged for 5 hours at 225°C, its ductility improves. It has then UTS 270 MPa with percentage elongation of 1.4.

# Alloys with High Magnesium Content
