Repository: AdbulrhmanEldeeb/q-a_making

# Markdown File Processor

This project processes Markdown files, extracts and processes their content, and saves the results as JSON files. It is designed to handle large-scale Markdown content efficiently, leveraging modular code structure, logging, and progress tracking.

## Features

- **Markdown Processing**: Extracts and processes content from Markdown files using a custom processing pipeline.
- **Chunking Support**: Splits large text into manageable chunks for better handling.
- **Error Handling**: Automatically retries with rotated API keys in case of rate limits or errors.
- **JSON Output**: Saves processed data as structured JSON files for downstream use.

File: parsed_data/Materials_Science_Engineering_Introduction_by_William_Callister.md (part 18 of 62)
|Germanium|Ge|32|72.64|5.32|Dia. cubic|0.122|0.053|4|937|
|Gold|Au|79|196.97|19.32|FCC|0.144|0.137|1|1064|
|Helium|He|2|4.003|—|—|—|—|Inert|272 (at 26 atm)|
|Hydrogen|H|1|1.008|—|—|—|0.154|1|259|
For these low-strength steels, the transition temperature is sensitive to both alloy composition and microstructure. For example, decreasing the average grain size results in a lowering of the transition temperature. Hence, refining the grain size both strengthens (Section 7.8) and toughens steels. In contrast, increasing the carbon content, although it increases the strength of steels, also raises their CVN transition, as indicated in Figure 8.16.

Most ceramics and polymers also experience a ductile-to-brittle transition. For ceramic materials, the transition occurs only at elevated temperatures, ordinarily in excess of 1000°C (1850°F). This behavior as related to polymers is discussed in Section 15.6.

# Impact Energy vs. Temperature and S–N Graph Examples

Tutorial Video: How do I Solve Problems Using the Impact Energy vs. Temperature Graph?

|Temperature (°F)|-200|0|200|400|
|---|---|---|---|---|
|Impact energy (ft-lb)|240|300|200|160|
|Low-strength (FCC and HCP) metals|0.01|0.11|0.22|0.31|
|Low-strength steels (BCC)|0.43|0.53|0.63|0.67|
|High-strength materials|0|-200|-100|0|

# Figure 8.15

Schematic curves for the three general types of impact energy–versus–temperature behavior.

# Figure 8.16

Influence of carbon content on the Charpy V-notch energy–versus–temperature behavior for steel.

(Reprinted with permission from ASM International, Materials Park, OH 44073-9989, USA; J. A. Reinbolt and W. J. Harris, Jr., “Effect of Alloying Elements on Notch Toughness of Pearlitic Steels,” Transactions of ASM, Vol. 43, 1951.)# Chapter 8

# Failure

# Fatigue

Fatigue is a form of failure that occurs in structures subjected to dynamic and fluctuating stresses (e.g., bridges, aircraft, machine components). Under these circumstances, it is possible for failure to occur at a stress level considerably lower than the tensile or yield strength for a static load. The term fatigue is used because this type of failure normally occurs after a lengthy period of repeated stress or strain cycling. Fatigue is important inasmuch as it is the single largest cause of failure in metals, estimated to be involved in approximately 90% of all metallic failures; polymers and ceramics (except for glasses) are also susceptible to this type of failure. Furthermore, fatigue is catastrophic and insidious, occurring very suddenly and without warning.

Fatigue failure is brittle-like in nature even in normally ductile metals in that there is very little, if any, gross plastic deformation associated with failure. The process occurs by the initiation and propagation of cracks, and typically the fracture surface is perpendicular to the direction of an applied tensile stress.

# 8.7 CYCLIC STRESSES

# Tutorial Video:

Cyclical Fatigue Failure

# What is the Mechanism of Cyclical Fatigue Failure?

# Mean stress for cyclic loading—dependence on maximum and minimum stress levels

The applied stress may be axial (tension–compression), flexural (bending), or torsional (twisting) in nature. In general, three different fluctuating stress–time modes are possible. One is represented schematically by a regular and sinusoidal time dependence in Figure 8.17a, where the amplitude is symmetrical about a mean zero stress level, for example, alternating from a maximum tensile stress (smax) to a minimum compressive stress (smin) of equal magnitude; this is referred to as a reversed stress cycle. Another type, termed a repeated stress cycle, is illustrated in Figure 8.17b; the maxima and minima are asymmetrical relative to the zero stress level. Finally, the stress level may vary randomly in amplitude and frequency, as exemplified in Figure 8.17c.

Also indicated in Figure 8.17b are several parameters used to characterize the fluctuating stress cycle. The stress amplitude alternates about a mean stress sm, defined as the average of the maximum and minimum stresses in the cycle, or

sm = (smax + smin) / 2

The range of stress sr is the difference between smax and smin, namely,

sr = smax - smin

Stress amplitude sa is one-half of this range of stress, or

sa = (sr) / 2 = (smax - smin) / 2

Finally, the stress ratio R is the ratio of minimum and maximum stress amplitudes:

R = smin / smax# 8.7 Cyclic Stresses

Figure 8.17 Variation of stress with time that accounts for fatigue failures. (a) Reversed stress cycle, in which the stress alternates from a maximum tensile stress (σmax) to a maximum compressive stress (σmin) of equal magnitude. (b) Repeated stress cycle, in which maximum and minimum stresses are asymmetrical relative to the zero-stress level; mean stress sm, range of stress s, and stress amplitude sa are indicated. (c) Random stress cycle.

By convention, tensile stresses are positive and compressive stresses are negative. For example, for the reversed stress cycle, the value of R is 1.

# Concept Check 8.2

Make a schematic sketch of a stress-versus-time plot for the situation when the stress ratio R has a value of 1.

# Concept Check 8.3

Using Equations 8.16 and 8.17, demonstrate that increasing the value of the stress ratio R produces a decrease in stress amplitude sa.

[The answers may be found at www.wiley.com/college/callister (Student Companion Site).# Chapter 8

# 8.8 THE S–N CURVE

As with other mechanical characteristics, the fatigue properties of materials can be deter- mined from laboratory simulation tests. A test apparatus should be designed to duplicate as nearly as possible the service stress conditions (stress level, time frequency, stress pattern, etc.). The most common type of test conducted in a laboratory setting employs a rotating–bending beam: alternating tension and compression stresses of equal magnitude are imposed on the specimen as it is simultaneously bent and rotated. In this case, the stress cycle is reversed—that is, R &lt; 1. Schematic diagrams of the apparatus and test specimen commonly used for this type of fatigue testing are shown in Figures 8.18a and 8.18b, respectively. From Figure 8.18a, during rotation, the lower surface of the specimen is subjected to a tensile (i.e., positive) stress, whereas the upper surface experiences compression (i.e., negative) stress.

Furthermore, anticipated in-service conditions may call for conducting simulated laboratory fatigue tests that use either uniaxial tension–compression or torsional stress cycling instead of rotating–bending.

A series of tests is commenced by subjecting a specimen to stress cycling at a relatively large maximum stress (smax), usually on the order of two-thirds of the static tensile strength; number of cycles to failure is counted and recorded. This procedure is repeated on other specimens at progressively decreasing maximum stress levels. Data are plotted as stress S versus the logarithm of the number N of cycles to failure for each of the specimens. The S parameter is normally taken as either maximum stress (smax) or stress amplitude (s).

Two distinct types of S–N behavior are observed and are represented schematically in Figure 8.19. As these plots indicate, the higher the magnitude of the stress, the smaller the number of cycles the material is capable of sustaining before failure. For some ferrous (iron-base) and titanium alloys, the S–N curve becomes horizontal at higher fatigue limit N values; there is a limiting stress level, called the fatigue limit (also sometimes called the endurance limit), below which fatigue failure will not occur. This fatigue limit represents the

|Specimen|Flexible coupling|Motor|Revolution counter|
|---|---|---|---|
|-| | | |
|+| | | |

Figure 8.18 For rotating–bending fatigue tests, schematic diagrams of (a) a testing apparatus, and (b) a test specimen.

See ASTM Standard E466, “Standard Practice for Conducting Force Controlled Constant Amplitude Axial Fatigue Tests of Metallic Materials,” and ASTM Standard E468, “Standard Practice for Presentation of Constant Amplitude Fatigue Test Results for Metallic Materials.”# 8.8 The S–N Curve

Figure 8.19 Stress amplitude (S) versus logarithm of the number of cycles to fatigue failure (N) for (a) a material that displays a fatigue limit and (b) a material that does not display a fatigue limit.

Fatigue limit

| |103|104|105|106|107|108|109|1010|
|---|---|---|---|---|---|---|---|---|
|(a)|S1|S1|Fatigue strength at N1 cycles|Fatigue strength at N1 cycles|Fatigue strength at N1 cycles|Fatigue strength at N1 cycles|Fatigue strength at N1 cycles|Fatigue strength at N1 cycles|
| |103|104|105|106|107|108|109|1010|
|(b)|Cycles to failure, N|Cycles to failure, N|Cycles to failure, N|Cycles to failure, N|Cycles to failure, N|Cycles to failure, N|Cycles to failure, N|Cycles to failure, N|

largest value of fluctuating stress that will not cause failure for essentially an infinite number of cycles. For many steels, fatigue limits range between 35% and 60% of the tensile strength. Most nonferrous alloys (e.g., aluminum, copper) do not have a fatigue limit, in that the S–N curve continues its downward trend at increasingly greater N values (Figure 8.19b). Thus, fatigue ultimately occurs regardless of the magnitude of the stress. For these materials, the fatigue response is specified as fatigue strength, which is defined as the stress level at which failure will occur for some specified number of cycles (e.g., 107 cycles). The determination of fatigue strength is also demonstrated in Figure 8.19b.

Another important parameter that characterizes a material’s fatigue behavior is fatigue life Nf. It is the number of cycles to cause failure at a specified stress level, as taken from the S–N plot (Figure 8.19b).

Fatigue S–N curves for several metal alloys are shown in Figure 8.20; data were generated using rotating-bending tests with reversed stress cycles (i.e., R = 1). Curves for the titanium, magnesium, and steel alloys as well as for cast iron display fatigue limits; curves for the brass and aluminum alloys do not have such limits.

Unfortunately, there always exists considerable scatter in fatigue data—that is, a variation in the measured N value for a number of specimens tested at the same stress level. This variation may lead to significant design uncertainties when fatigue life and/or fatigue.# Chapter 8

# Failure

Figure 8.20 Maximum stress (S) versus logarithm of the number of cycles to fatigue failure (N) for seven metal alloys. Curves were generated using rotating–bending and reversed-cycle tests. (Data taken from the following sources and reproduced with permission of ASM International, Materials Park, OH, 44073: ASM Handbook, Vol. I, Properties and Selection: Irons, Steels, and High-Performance Alloys, 1990; ASM Handbook, Vol. 2, Properties and Selection; Nonferrous Alloys and Special-Purpose Materials, 1990; G. M. Sinclair and W. J. Craig, “Influence of Grain Size on Work Hardening and Fatigue Characteristics of Alpha Brass,” Transactions of ASM, Vol. 44, 1952.)

|Maximum stress, S (MPa)|Material|
|---|---|
|700|Ti-5Al-2.5Sn titanium alloy|
|600|4340 steel|
|500|1045 steel|
|400|Ductile cast iron|
|300|70Cu-30Zn brass|
|200|2014-T6 Al alloy|
|100|EQ21A-T6 Mg alloy|

Stress, S (MPa)

Fatigue S–N curves shown in Figure 8.20 represent “best-fit” curves that have been drawn through average-value data points. It is a little unsettling to realize that approximately one-half of the specimens tested actually failed at stress levels lying nearly 25% below the curve (as determined on the basis of statistical treatments).

Several statistical techniques have been developed to specify fatigue life and fatigue limit in terms of probabilities. One convenient way of representing data treated in this manner is with a series of constant probability curves, several of which are plotted in Figure 8.21. The P value associated with each curve represents the probability of failure.

Figure 8.21 Fatigue S–N probability of failure curves for a 7075-T6 aluminum alloy; P denotes the probability of failure. (From G. M. Sinclair and T. J. Dolan, Trans. ASME, 75, 1953, p. 867. Reprinted with permission of the American Society of Mechanical Engineers.)

|Cycles to failure, N (logarithmic scale)|Stress (10 psi)|P = 0.99|P = 0.90|P = 0.50|P = 0.10|P = 0.01|
|---|---|---|---|---|---|---|
|104|400| | | | | |
|105|300| | | | | |
|106|200| | | | | |
|107|100| | | | | |
|108| | | | | | |
|109| | | | | | |# 8.8 The S–N Curve

For example, at a stress of 200 MPa (30,000 psi), we would expect 1% of the specimens to fail at about 106 cycles, 50% to fail at about 2 × 107 cycles, and so on. Remember that S–N curves represented in the literature are normally average values, unless noted otherwise.

The fatigue behaviors represented in Figures 8.19a and 8.19b may be classified into two domains. One is associated with relatively high loads that produce not only elastic strain but also some plastic strain during each cycle. Consequently, fatigue lives are relatively short; this domain is termed low-cycle fatigue and occurs at less than about 104 to 105 cycles. For lower stress levels wherein deformations are totally elastic, longer lives result. This is called high-cycle fatigue because relatively large numbers of cycles are required to produce fatigue failure. High-cycle fatigue is associated with fatigue lives greater than about 104 to 105 cycles.

# EXAMPLE PROBLEM 8.2

# Maximum Load Computation to Avert Fatigue for Rotating-Bending Tests

A cylindrical bar of 1045 steel having the S–N behavior shown in Figure 8.20 is subjected to rotating-bending tests with reversed-stress cycles (per Figure 8.18). If the bar diameter is 15.0 mm, determine the maximum cyclic load that may be applied to ensure that fatigue failure will not occur. Assume a factor of safety of 2.0 and that the distance between loadbearing points is 60.0 mm (0.0600 m).

# Solution

From Figure 8.20, the 1045 steel has a fatigue limit (maximum stress) of magnitude 310 MPa. For a cylindrical bar of diameter d0 (Figure 8.18b), maximum stress for rotating–bending tests may be determined using the following expression:

s = 16FL / (πd03)

Here, L is equal to the distance between the two loadbearing points (Figure 8.18b), s is the maximum stress (in our case the fatigue limit), and F is the maximum applied load. When s is divided by the factor of safety (N), Equation 8.18 takes the form:

s = 16FL / (Nπd03)

and solving for F leads to:

F = (sπd03) / (16NL)

Incorporating values for d, L, and N provided in the problem statement as well as the fatigue limit taken from Figure 8.20 (310 MPa, or 310 × 106 N/m2) yields the following:

F = (310 × 106 N/m2)(π)(152 × 10-3 m)3 / (16)(2)(0.0600 m)

= 1712 N

Therefore, for cyclic reversed and rotating–bending, a maximum load of 1712 N may be applied without causing the 1045 steel bar to fail by fatigue.# Chapter 8 / Failure

# EXAMPLE PROBLEM 8.3

Computation of Minimum Specimen Diameter to Yield a Specified Fatigue Lifetime for Tension-Compression Tests

A cylindrical 70Cu-30Zn brass bar (Figure 8.20) is subjected to axial tension–compression stress testing with reversed-cycling. If the load amplitude is 10,000 N, compute the minimum allowable bar diameter to ensure that fatigue failure will not occur at 107 cycles. Assume a factor of safety of 2.5, data in Figure 8.20 were taken for reversed axial tension–compression tests, and that S is stress amplitude.

# Solution

From Figure 8.20, the fatigue strength for this alloy at 107 cycles is 115 MPa (115 x 106 N/m2).

Tensile and compressive stresses are defined in Equation 6.1 as

s = F / A0 (6.1)

Here, F is the applied load and A0 is the cross-sectional area. For a cylindrical bar having a diameter of d0

A0 = π/4 d02

Substitution of this expression for A0 into Equation 6.1 leads to

s = F / A0 = F / (π/4 d02) = 4F / (π d02) (8.21)

We now solve for d, replacing stress with the fatigue strength divided by the factor of safety (i.e., s/N). Thus,

d0 = (4F) / (π N s) (8.22)

Incorporating values of F, N, and s cited previously leads to

d0 = (4)(10,000 N) / (π (2.5) (115 x 106 N/m2))

= 16.6 x 10-3 m = 16.6 mm

Hence, the brass bar diameter must be at least 16.6 mm to ensure that fatigue failure will not occur.

# 8.9 CRACK INITIATION AND PROPAGATION

The process of fatigue failure is characterized by three distinct steps: (1) crack initiation, in which a small crack forms at some point of high stress concentration; (2) crack propagation, during which this crack advances incrementally with each stress cycle; and (3) final failure, which occurs very rapidly once the advancing crack has reached a critical size. Cracks associated with fatigue failure almost always initiate (or nucleate) on the

More detailed and additional discussion on the propagation of fatigue cracks can be found in Sections M.10 and M.11 of the Mechanical Engineering (ME) Online Module.# 8.9 Crack Initiation and Propagation

# Origin

# Future

# Direction of rotation

1 m

Figure 8.22 Fracture surface of a rotating steel shaft that experienced fatigue failure. Beachmark ridges are visible in the photograph. (From D. J. Wulpi, Understanding How Components Fail, 1985. Reproduced by permission of ASM International, Materials Park, OH.)

Figure 8.23 Transmission electron fractograph showing fatigue striations in aluminum. 9000. (From V. J. Colangelo and F. A. Heiser, Analysis of Metallurgical Failures, 2nd edition. Copyright © 1987 by John Wiley & Sons, New York. Reprinted by permission of John Wiley & Sons, Inc.)

The surface of a component at some point of stress concentration. Crack nucleation sites include surface scratches, sharp fillets, keyways, threads, dents, and the like. In addition, cyclic loading can produce microscopic surface discontinuities resulting from dislocation slip steps that may also act as stress raisers and therefore as crack initiation sites.

The region of a fracture surface that formed during the crack propagation step may be characterized by two types of markings termed beachmarks and striations. Both features indicate the position of the crack tip at some point in time and appear as concentric ridges that expand away from the crack initiation site(s), frequently in a circular or semi-circular pattern. Beachmarks (sometimes also called clamshell marks) are of macroscopic dimensions (Figure 8.22), and may be observed with the unaided eye. These markings are found for components that experienced interruptions during the crack propagation stage—for example, a machine that operated only during normal workshift hours. Each beachmark band represents a period of time over which crack growth occurred.

However, fatigue striations are microscopic in size and subject to observation with the electron microscope (either TEM or SEM). Figure 8.23 is an electron fractograph that shows this feature. Each striation is thought to represent the advance distance of a crack front during a single load cycle. Striation width depends on, and increases with, increasing stress range.

During the propagation of fatigue cracks and on a microscopic scale, there is very localized plastic deformation at crack tips, even though the maximum applied stress to which the object is exposed in each stress cycle lies below the yield strength of the metal. This applied stress is amplified at crack tips to the degree that local stress levels exceed the yield strength. The geometry of fatigue striations is a manifestation of this plastic deformation.

It should be emphasized that although both beachmarks and striations are fatigue fracture surface features having similar appearances, they are nevertheless different in both origin and size. There may be thousands of striations within a single beachmark.

9 The reader is referred to Section M.10 of the Mechanical Engineering (ME) Online Module, which explains and diagrams the proposed mechanism for the formation of fatigue striations.# Chapter 8

# Failure

Figure 8.24 Fatigue failure surface. A crack formed at the top edge. The smooth region also near the top corresponds to the area over which the crack propagated slowly. Rapid failure occurred over the area having a dull and fibrous texture (the largest area). Approximately 0.5.
[From Metals Handbook: Fractography and Atlas of Fractographs, Vol. 9, 8th edition, H. E. Boyer (Editor), 1974. Reproduced by permission of ASM International, Materials Park, OH.]

Often the cause of failure may be deduced after examination of the failure surfaces. The presence of beachmarks and/or striations on a fracture surface confirms that the cause of failure was fatigue. Nevertheless, the absence of either or both does not exclude fatigue failure. Striations are not observed for all metals that experience fatigue. Furthermore, the likelihood of the appearance of striations may depend on stress state. Striation detectability decreases with the passage of time because of the formation of surface corrosion products and/or oxide films. Also, during stress cycling, striations may be destroyed by abrasive action as crack mating surfaces rub against one another.

One final comment regarding fatigue failure surfaces: Beachmarks and striations do not appear on the region over which the rapid failure occurs. Rather, the rapid failure may be either ductile or brittle; evidence of plastic deformation will be present for ductile failure and absent for brittle failure. This region of failure may be noted in Figure 8.24.

# Concept Check 8.4

Surfaces for some steel specimens that have failed by fatigue have a bright crystalline or grainy appearance. Laymen may explain the failure by saying that the metal crystallized while in service. Offer a criticism for this explanation.

[The answer may be found at www.wiley.com/college/callister (Student Companion Site).]

# 8.10 FACTORS THAT AFFECT FATIGUE LIFE

As mentioned in Section 8.8, the fatigue behavior of engineering materials is highly sensitive to a number of variables, including mean stress level, geometric design, surface effects, and metallurgical variables, as well as the environment. This section is devoted

10 The case study on the automobile valve spring in Sections M.14 through M.16 of the Mechanical Engineering (ME) Online Module relates to the discussion of this section.# 8.10 Factors that Affect Fatigue Life

to a discussion of these factors and to measures that may be taken to improve the fatigue resistance of structural components.

# Mean Stress

The dependence of fatigue life on stress amplitude is represented on the S–N plot. Such data are taken for a constant mean stress sm, often for the reversed cycle situation (sm = 0). Mean stress, however, also affects fatigue life; this influence may be represented by a series of S–N curves, each measured at a different sm, as depicted schematically in Figure 8.25. As may be noted, increasing the mean stress level leads to a decrease in fatigue life.

# Surface Effects

For many common loading situations, the maximum stress within a component or structure occurs at its surface. Consequently, most cracks leading to fatigue failure originate at surface positions, specifically at stress amplification sites. Therefore, it has been observed that fatigue life is especially sensitive to the condition and configuration of the component surface. Numerous factors influence fatigue resistance, the proper management of which will lead to an improvement in fatigue life. These include design criteria as well as various surface treatments.

# Design Factors

The design of a component can have a significant influence on its fatigue characteristics. Any notch or geometrical discontinuity can act as a stress raiser and fatigue crack initiation site; these design features include grooves, holes, keyways, threads, and so on. The sharper the discontinuity (i.e., the smaller the radius of curvature), the more severe the stress concentration. The probability of fatigue failure may be reduced by avoiding (when possible) these structural irregularities or by making design modifications by which sudden contour changes leading to sharp corners are eliminated—for example, calling for rounded fillets with large radii of curvature at the point where there is a change in diameter for a rotating shaft (Figure 8.26).

# Surface Treatments

During machining operations, small scratches and grooves are invariably introduced into the workpiece surface by cutting-tool action. These surface markings can limit the fatigue life. It has been observed that improving the surface finish by polishing enhances fatigue life significantly.

One of the most effective methods of increasing fatigue performance is by imposing residual compressive stresses within a thin outer surface layer. Thus, a surface tensile

# Figures

Figure 8.25 Demonstration of the influence of mean stress sm on S–N fatigue behavior.

Figure 8.26 Demonstration of how design can reduce stress amplification. (a) Poor design: sharp corner. (b) Good design: fatigue lifetime is improved by incorporating a rounded fillet into a rotating shaft at the point where there is a change in diameter.# Chapter 8

# Failure

Stress amplitude

|Case|Shot peened|Core region|
|---|---|---|
|100u|100u|100u|
|Normal|Cycles to failure (logarithmic scale)|Cycles to failure (logarithmic scale)|

Figure 8.27 Schematic S–N fatigue curves for normal and shot-peened steel.

Figure 8.28 Photomicrograph showing both core (bottom) and carburized outer case (top) regions of a case-hardened steel. The case is harder, as attested by the smaller microhardness indentation. 100. (From R. W. Hertzberg, Deformation and Fracture Mechanics of Engineering Materials, 3rd edition. Copyright © 1989 by John Wiley & Sons, New York. Reprinted by permission of John Wiley & Sons, Inc.)

Stress of external origin is partially nullified and reduced in magnitude by the residual compressive stress. The net effect is that the likelihood of crack formation and therefore of fatigue failure is reduced.

Residual compressive stresses are commonly introduced into ductile metals mechanically by localized plastic deformation within the outer surface region. Commercially, this is often accomplished by a process termed shot peening. Small, hard particles (shot) having diameters within the range of 0.1 to 1.0 mm are projected at high velocities onto the surface to be treated. The resulting deformation induces compressive stresses to a depth of between one-quarter and one-half of the shot diameter. The influence of shot peening on the fatigue behavior of steel is demonstrated schematically in Figure 8.27.

# Case Hardening

Case hardening is a technique by which both surface hardness and fatigue life are enhanced for steel alloys. This is accomplished by a carburizing or nitriding process by which a component is exposed to a carbonaceous or nitrogenous atmosphere at elevated temperature. A carbon- or nitrogen-rich outer surface layer (or case) is introduced by atomic diffusion from the gaseous phase. The case is normally on the order of 1 mm deep and is harder than the inner core of material. (The influence of carbon content on hardness for Fe–C alloys is demonstrated in Figure 10.29a.) The improvement of fatigue properties results from increased hardness within the case, as well as the desired residual compressive stresses the formation of which attends the carburizing or nitriding process. A carbon-rich outer case may be observed for the gear shown in the top chapter-opening photograph for Chapter 5; it appears as a dark outer rim within the sectioned segment. The increase in case hardness is demonstrated in the photomicrograph in Figure 8.28. The dark and elongated diamond shapes are Knoop microhardness indentations. The upper indentation, lying within the carburized layer, is smaller than the core indentation.

# 8.11 ENVIRONMENTAL EFFECTS

Environmental factors may also affect the fatigue behavior of materials. A few brief comments will be given relative to two types of environment-assisted fatigue failure: thermal fatigue and corrosion fatigue.# 8.12 Generalized Creep Behavior

Thermal fatigue is normally induced at elevated temperatures by fluctuating thermal stresses; mechanical stresses from an external source need not be present. The origin of these thermal stresses is the restraint to the dimensional expansion and/or contraction that would normally occur in a structural member with variations in temperature. The magnitude of a thermal stress developed by a temperature change ΔT depends on the coefficient of thermal expansion α and the modulus of elasticity E according to:

s = αE ΔT (8.23)

(The topics of thermal expansion and thermal stresses are discussed in Sections 19.3 and 19.5.) Thermal stresses do not arise if this mechanical restraint is absent. Therefore, one obvious way to prevent this type of fatigue is to eliminate, or at least reduce, the restraint source, thus allowing unhindered dimensional changes with temperature variations, or to choose materials with appropriate physical properties.

Corrosion fatigue is failure that occurs by the simultaneous action of a cyclic stress and chemical attack. Corrosive environments have a deleterious influence and produce shorter fatigue lives. Even normal ambient atmosphere affects the fatigue behavior of some materials. Small pits may form as a result of chemical reactions between the environment and the material, which may serve as points of stress concentration and therefore as crack nucleation sites. In addition, the crack propagation rate is enhanced as a result of the corrosive environment. The nature of the stress cycles influences the fatigue behavior; for example, lowering the load application frequency leads to longer periods during which the opened crack is in contact with the environment and to a reduction in the fatigue life.

Several approaches to corrosion fatigue prevention exist. On one hand, we can take measures to reduce the rate of corrosion by some of the techniques discussed in Chapter 17—for example, apply protective surface coatings, select a more corrosion-resistant material, and reduce the corrosiveness of the environment. On the other hand, it might be advisable to take actions to minimize the probability of normal fatigue failure, as outlined previously—for example, reduce the applied tensile stress level and impose residual compressive stresses on the surface of the member.

Creep refers to materials that are often placed in service at elevated temperatures and exposed to static mechanical stresses (e.g., turbine rotors in jet engines and steam generators that experience centrifugal stresses; high-pressure steam lines). Deformation under such circumstances is termed creep. Defined as the time-dependent and permanent deformation of materials when subjected to a constant load or stress, creep is normally an undesirable phenomenon and is often the limiting factor in the lifetime of a part. It is observed in all materials types; for metals, it becomes important only for temperatures greater than about 0.4Tm, where Tm is the absolute melting temperature. Amorphous polymers, which include plastics and rubbers, are especially sensitive to creep deformation, as discussed in Section 15.4.

# 8.12 GENERALIZED CREEP BEHAVIOR

A typical creep test11 consists of subjecting a specimen to a constant load or stress while maintaining the temperature constant; deformation or strain is measured and plotted as a function of elapsed time. Most tests are the constant-load type, which yield information.

11 ASTM Standard E139, “Standard Test Methods for Conducting Creep, Creep-Rupture, and Stress-Rupture Tests of Metallic Materials.”# Chapter 8 / Failure

tion of an engineering nature; constant-stress tests are employed to provide a better understanding of the mechanisms of creep.

Figure 8.29 is a schematic representation of the typical constant-load creep behavior of metals. Upon application of the load, there is an instantaneous deformation, as indicated in the figure, that is totally elastic. The resulting creep curve consists of three regions, each of which has its own distinctive strain–time feature. Primary or transient creep occurs first, typified by a continuously decreasing creep rate—that is, the slope of the curve decreases with time. This suggests that the material is experiencing an increase in creep resistance or strain hardening (Section 7.10)—deformation becomes more difficult as the material is strained. For secondary creep, sometimes termed steady-state creep, the rate is constant—that is, the plot becomes linear. This is often the stage of creep that is of the longest duration. The constancy of creep rate is explained on the basis of a balance between the competing processes of strain hardening and recovery, recovery (Section 7.11) being the process by which a material becomes softer and retains its ability to experience deformation. Finally, for tertiary creep, there is an acceleration of the rate and ultimate failure. This failure is frequently termed rupture and results from microstructural and/or metallurgical changes—for example, grain boundary separation, and the formation of internal cracks, cavities, and voids. Also, for tensile loads, a neck may form at some point within the deformation region. These all lead to a decrease in the effective cross-sectional area and an increase in strain rate.

For metallic materials, most creep tests are conducted in uniaxial tension using a specimen having the same geometry as for tensile tests (Figure 6.2). However, uniaxial compression tests are more appropriate for brittle materials; these provide a better measure of the intrinsic creep properties because there is no stress amplification and crack propagation, as with tensile loads. Compressive test specimens are usually right cylinders or parallelepipeds having length-to-diameter ratios ranging from about 2 to 4. For most materials, creep properties are virtually independent of loading direction.

Possibly the most important parameter from a creep test is the slope of the secondary portion of the creep curve (P/t in Figure 8.29); this is often called the minimum or steady-state creep rate P# s. It is the engineering design parameter that is considered for long-life applications, such as a nuclear power plant component that is scheduled to operate for several decades, and when failure or too much strain is not an option. However, for many relatively short-life creep situations (e.g., turbine blades in military aircraft and rocket motor nozzles), time to rupture, or the rupture lifetime t, is the dominant design consideration; it is also indicated in Figure 8.29. Of course, for its determination, creep tests must be conducted to the point of failure; these are termed creep rupture tests. Thus, knowledge of these creep characteristics of a material allows the design engineer to ascertain its suitability for a specific application.

# Concept Check 8.5

Superimpose on the same strain-versus-time plot schematic creep curves for both constant tensile stress and constant tensile load, and explain the differences in behavior. [The answer may be found at www.wiley.com/college/callister (Student Companion Site).]

# 8.13 STRESS AND TEMPERATURE EFFECTS

Both temperature and the level of the applied stress influence the creep characteristics (Figure 8.30). At a temperature substantially below 0.4Tm, and after the initial deformation, the strain is virtually independent of time. With either increasing stress or temperature, the following will be noted: (1) the instantaneous strain at the time of stress application increases, (2) the steady-state creep rate increases, and (3) the rupture lifetime decreases.# 8.13 Stress and Temperature Effects

Stress (MPa)

|RuptureCreep strain,|Δt|Time, t|tr|
|---|---|---|---|
|Primary|T3 > T2 > T1|Instantaneous deformation| |
|Secondary|T2 or 2| | |
|Tertiary|T3 or 3| | |
| |T1 or 1| | |

Figure 8.29 Typical creep curve of strain versus time at constant load and constant elevated temperature. The minimum creep rate P/ t is the slope of the linear segment in the secondary region. Rupture lifetime tr is the total time to rupture.

Figure 8.30 Influence of stress s and temperature T on creep behavior.

The results of creep rupture tests are most commonly presented as the logarithm of stress versus the logarithm of rupture lifetime. Figure 8.31 is one such plot for an S-590 alloy in which a set of linear relationships can be seen to exist at each temperature. For some alloys and over relatively large stress ranges, nonlinearity in these curves is observed.

Empirical relationships have been developed in which the steady-state creep rate as a function of stress and temperature is expressed. Its dependence on stress can be written:

Dependence of creep strain rate on stress

P# s = Ksn (8.24)

1000

800

600

650°C

400

730°C

200

925°C

815°C

100

80

60

Tutorial Video: Creep Examples

How do I Solve Problems Using the Stress vs. Rupture Lifetime Graph?

10–4 10–3 10–2 10–1 1 10 102 103 104 105

Rupture lifetime (h)

[The composition (in wt%) of S-590 is as follows: 20.0 Cr, 19.4 Ni, 19.3 Co, 4.0 W, 4.0 Nb, 3.8 Mo, 1.35 Mn, 0.43 C, and the balance Fe.]

(Reprinted with permission of ASM International.® All rights reserved. www.asminternational.org)# Chapter 8

# Failure

Figure 8.32 Stress (logarithmic scale) versus steady-state creep rate (logarithmic scale) for an S-590 alloy at four temperatures. (Reprinted with permission of ASM International. All rights reserved. www.asminternational.org)

Tutorial Video: Creep Examples

How do I Solve Problems Using the Stress vs. Steady-State Creep Rate Graph?

where K1 and n are material constants. A plot of the logarithm of Ps versus the logarithm of s yields a straight line with slope of n; this is shown in Figure 8.32 for an S-590 alloy at four temperatures. Clearly, one or two straight-line segments are drawn at each temperature.

# Dependence of creep strain rate on stress and temperature

Ps = K2 sn exp(-Qc/RT) (8.25)

where K2 and Qc are constants; Qc is termed the activation energy for creep.

# EXAMPLE PROBLEM 8.4

# Computation of Steady-State Creep Rate

Steady-state creep rate data are given in the following table for aluminum at 260°C (533 K):

|Ps (h-1)|S (MPa)|
|---|---|
|2.0 × 10-4|3|
|3.65|25|

Compute the steady-state creep rate at a stress of 10 MPa and 260°C.

Solution: Inasmuch as temperature is constant (260°C), Equation 8.24 may be used to solve this problem. A more useful form of this equation results by taking natural logarithms of both sides as:

ln Ps = ln K1 + n ln s (8.26)

The problem statement provides us with two values of both Ps and s; thus, we can solve for K1 and n from two independent equations, and using values for these two parameters it is possible to determine Ps at a stress of 10 MPa.

Incorporating the two sets of data into Equation 8.26 leads to the following two independent expressions:

ln(2.0 × 10-4 h-1) = ln K1 + (n)ln(3 MPa)

ln(3.65 h-1) = ln K1 + (n)ln(25 MPa)# 8.14 Data Extrapolation Methods

If we subtract the second equation from the first, the ln K1 terms drop out, which yields the following:

ln(2.0 * 10-4 h-1) - ln(3.65 h-1) = (n)[ln(3 MPa) - ln(25 MPa)]

And solving for n,

ln(2.0 * 10-4 h-1) - ln(3.65 h-1)

n = [ln(3 MPa) - ln(25 MPa)] = 4.63

It is now possible to calculate K1 by substitution of this value of n into either of the preceding equations. Using the first one,

ln K1 = ln(2.0 * 10-4 h-1) - (4.63)ln(3 MPa)

= -13.60

Therefore,

K1 = exp(-13.60) = 1.24 * 10-6

And, finally, we solve for Ps at s = 10 MPa by incorporation of these values of n and K1 into Equation 8.24:

Ps = K1sn = (1.24 * 10-6)(10 MPa)4.63

= 5.3 * 10-2 h-1
