Repository: AdbulrhmanEldeeb/q-a_making

# Markdown File Processor

This project processes Markdown files, extracts and processes their content, and saves the results as JSON files. It is designed to handle large-scale Markdown content efficiently, leveraging modular code structure, logging, and progress tracking.

## Features

- **Markdown Processing**: Extracts and processes content from Markdown files using a custom processing pipeline.
- **Chunking Support**: Splits large text into manageable chunks for better handling.
- **Error Handling**: Automatically retries with rotated API keys in case of rate limits or errors.
- **JSON Output**: Saves processed data as structured JSON files for downstream use.

File: parsed_data/Principles_and_Prevention_of_Corrosion_by_Denny_A. Jones.md (part 18 of 29)
# Principles and Prevention of CORROSION
At all pH values, but the corrosion rate varies due to changes in the cathodic reduction reaction. In the intermediate pH 4 through 10 range, a loose, porous, ferrous-oxide deposit shelters the surface and maintains the pH at about 9.5 beneath the deposit.2 The corrosion rate is nearly constant and is determined by uniform diffusion of dissolved oxygen through the deposit in this intermediate range of pH. At the metal surface under the deposit, oxygen is reduced cathodically by:

O2 + 2H2O + 4e- → 4OH-.(2)

In more acidic solutions below pH 4, the oxide is soluble and corrosion increases, due to availability of H+ for reduction by:

2H+ + 2e- → H2.(3)

The absence of the surface deposit also enhances access of dissolved oxygen, which, if present, further increases corrosion rate. Dissolved oxygen is cathodically reduced in acid according to:

O2 + 4H+ + 4e- → 2H2O,(4)

which is the equivalent of (2) in acid solutions (Section 2.2.2). Reactions (3) and (4) occur simultaneously in acid solutions with dissolved oxygen.

At pH above 10, corrosion rate is low, due to formation of the passive ferric oxide film in the presence of dissolved oxygen. At pH above about 14 without dissolved oxygen, corrosion rate may increase when the soluble ferrite ion, HFeO2-, forms (Figure 2.10).# 11.1 / Water and Aqueous Solutions

FIGURE 11.2 Schematic polarization diagram showing that metallurgical effects on the anodic dissolution process have no effect on the corrosion of carbon steel or iron, controlled by diffusion of dissolved oxygen at iL.

Diffusion of dissolved oxygen controls the corrosion rate at a constant level in the pH range 4 through 10. Thus, metallurgical variables affecting the anodic reaction (1) have no effect on the corrosion rate, as shown in Figure 11.2. Such is not the case for acid pH < 4, where the cathodic reaction (3) is under activation control. The carbide phase shows low overvoltage (higher rate) for reduction of H+. Thus, high-carbon steels have a higher corrosion rate in acid solutions than that of the low-carbon steels.3

For aluminum, the corrosion rate is low at intermediate pH between about 3 and 10, where the oxide film is stable, as shown in Figure 2.9, and predicted by the Pourbaix diagram. Like aluminum, many of the common constructional metals have increased corrosion in low pH solutions (Figure 2.11) due to the higher availability of oxidizing H+ and solubility of oxides. Many are also independent of pH in nearly neutral solutions, where the oxides are stable. Other common constructional metals, such as copper, iron, and nickel, also show increased corrosion at very alkaline pH values, but usually to a lesser degree than aluminum.

# 11.1.2 Dissolved Oxygen and Other Dissolved Gases

Appreciable corrosion of iron or steel at near ambient temperature requires dissolved oxygen in neutral and alkaline solutions, as shown in Figure 11.3.4 A protective magnetite film is stable in the absence of dissolved oxygen. Any factors affecting dissolved oxygen thus affect the corrosion of steel proportionally. Solution agitation or stirring increases transport of dissolved oxygen and increases corrosion rate (Figure 3.13). An increasing temperature initially increases corrosion rates, as expected, but# Ch. 11 / Corrosion in Selected Corrosive Environments

FIGURE 11.3 Effect of dissolved oxygen on the corrosion of iron in water containing 165 ppm CaCI2.
(From H. H. Uhlig, D. N. Triadis, and M. Stern, J. Electrochem. Soc., Vol 102, p. 59, 1955.
Reprinted by permission, The Electrochemical Society.)

Decreasing solubility of dissolved oxygen reduces corrosion rate above about 80°C (Section 11.1.4).
Dissolved solutes also decrease the solubility of dissolved oxygen and the consequent corrosion rate.

Differences in dissolved oxygen transport readily create differential aeration cells (Section 6.5),
which result in localized corrosion on iron or steel surfaces at ambient temperature.
Dissolved oxygen often has variable access to different points on a larger surface.
Those of higher access become cathodes at the expense of nearby anodes which corrode preferentially.
Lower pH develops under oxide rust deposits at the anodes, which are surrounded by high-pH cathodes,
resulting from reduction of dissolved oxygen by reaction (2).
Dissolved oxygen is also critical in corrosion in pressurized cooling waters,
and its control in boilers and steam generators is discussed in Section 11.1.4.

Chlorine may be dissolved intentionally in water as a biocide.
It has little effect on corrosion of steel if pH is maintained above 7 to suppress formation of acid hydrolysis products by

Cl2 + H2O &rarr; HClO + HCl.

However, chlorine will attack copper alloys, even at higher pH, apparently by reaction with the Cu2O surface film.5

Ammonia results from intentional additions of NH4OH as an acid neutralizer (Section 11.1.4),
decay of intrinsic organic humic matter, or thermal degradation of nitrogen-bearing inhibitors and conditioners.
It has little effect on iron and steel but has a strong effect on copper alloys.
Ammonia forms complexes with copper that can cause rapid general corrosion and/or stress corrosion cracking (Section 8.4.4) of copper alloys.# 11.1 / Water and Aqueous Solutions

Carbon dioxide, dissolved from air and from chemical processes, has a myriad of effects. Carbon dioxide from ambient air has a considerable effect on pH and forms insoluble scales on the surface, as discussed in the following section. Carbon dioxide is dissolved in some chemical process waters and is injected into waters associated with geologic petroleum reservoirs, where it enhances recovery by decreasing the viscosity of crude oil. Carbonic acid, formed from dissolved CO2, is mildly corrosive, but corrosion product FeCO3 surface films are normally protective. Erosion-corrosion (Section 10.2.1) may occur if turbulent flow disrupts the surface film. Scaling problems may result when the acid dissolves geologic calcium carbonate in wells, which redeposits later on pipe walls. Dissolved carbon dioxide at elevated temperature must also be controlled to prevent excessive corrosion in boiler waters (Section 11.1.4).

# 11.1.3 Hardness

Hard waters contain dissolved calcium and magnesium cations and are less corrosive because a protective carbonate (carbonaceous) film is formed on the surface. Carbon dioxide dissolved in water forms carbonic acid, H2CO3, and reduces pH by dissociation to H+ and the bicarbonate ion, HCO3-:

CO2 + H2O &harr; H2CO3 &harr; H+ + HCO3- (5)

Equilibrium in (5) favors concentration of the bicarbonate as pH is increased. The bicarbonate ion forms insoluble calcium carbonate, CaCO3, surface films in alkaline solutions by:

Ca2+ + 2HCO3- &rarr; Ca(HCO3)2 &rarr; CaCO3 + CO2 + H2O.

Similar reactions in seawater form calcareous scales in the alkaline solutions resulting from cathodic protection (Section 13.1.5). Such scales reduce the corrosion of steel surfaces by providing a diffusion barrier that decreases the rate of dissolved oxygen reduction (Figure 13.8).

The tendency for calcium carbonate to precipitate and provide corrosion resistance in fresh water is measured by the saturation index (SI), which is defined by:

SI = pH - pHs,

where pH is experimentally measured, and pHs is the pH value at which the water is in equilibrium with solid CaCO3. A positive SI indicates that the water has sufficient alkalinity that CaCO3 will precipitate and reduce corrosion. pHs is given by:

pHs = (pK2' - pK1) + pCa + pAlk

where:

pK2' = -log10(H+)(CO32-)/(HCO3-)

pK1 = -log10(Ca2+)(CO32-)

pCa = -log10(Ca2+)

pAlk = -log10(total alkalinity).

The total alkalinity is the concentration (moles/liter) of acid, (H+)tit, needed to neutralize dissolved alkaline ions by titration according to...# Ch. 11 / Corrosion in Selected Corrosive Environments

total alkalinity = (H+)tit = 2 (C032-) + (HCO3-) + (OH-).

The SI in a domestic water system is maintained at a positive value to minimize corrosion. This can be done by adding lime, Ca(OH)2, or soda ash, Na2C03, to decrease pCa and pAlk. The SI is essentially a thermodynamic quantity and indicates only tendencies and not rates. Thus, SI will not account for unpredictable supersaturation of CaCO3 or the time required to precipitate a protective film. Other dissolved ions may codeposit and alter the capacity and rate of CaCO3 deposition as well.

Negative SI may be desirable in condensers and other heat exchangers where scale deposition retards heat transfer. Often, scale inhibitors such as polyphosphates and organic polymers are added which retard deposition or act as colloidal dispersants to control deposition in water cooling systems.5

# 11.1.4 Elevated Temperature

For steel, heating above room temperature initially increases corrosion rate, as expected, but also reduces solubility of dissolved oxygen. Thus, above 80°C, corrosion rate decreases in an open system, which allows oxygen to escape (Figure 11.4s). However, in a closed system that retains the dissolved oxygen, the corrosion increases, even above 80°C, as would be expected for most chemical reactions. Stringent control of dissolved oxygen to absolute minimum levels is an obvious requirement to control corrosion in closed high-temperature boiler systems.

Steam condensate in contact with air absorbs oxygen and heavily corrodes steel vessels and piping by formation of highly aggressive differential aeration cells (Section 6.5.1) above about 50°C. Corrosion takes the form of irregular, deep pitting, as shown in Figure 11.5.9 The bottoms of active pits contain black magnetite.

|0.03|CL|w|0.02|&lt;|c|r|z|o|co|O|0.01|£|o|o|
|---|---|---|---|---|---|---|---|---|---|---|---|---|---|---|
|0 0 20 40 60 80 100 120 140 160 180| | | | | | | | | | | | | | |
|TEMPERATURE (°C)| | | | | | | | | | | | | | |

FIGURE 11.4 Effect of temperature on corrosion of iron in water containing dissolved oxygen. (From F. A/, Speller, Corrosion, Causes and Prevention, 3rd ed., McGraw-Hill, p. 168, 1951. Reprinted by permission, McGraw-Hill Book Company.)# 11.1 / Water and Aqueous Solutions

FIGURE 11.5 Pitting corrosion of carbon steel by steam condensate with oxygen contamination. (From J. J. Maguire, ed., Handbook of Industrial Water Conditioning, 8th ed., Betz Laboratories, Inc. Trevose, PA, pp. 145-146, 1980. Reprinted by permission, Betz Laboratories Inc.)

Fe3O4, with iron partially in the reduced Fe2+ state, while the surrounding surfaces have the characteristic red rust color of Fe2O3 with iron in the oxidized Fe3+ state. In the absence of dissolved oxygen, the magnetite surface film is protective; corrosion rates are uniform and low.

Dissolved oxygen may be removed mechanically or chemically. Mechanical deaeration involves either heating to reduce solubility and drive off oxygen near the boiling point of the water, or purging with a countercurrent flow of gas to strip the oxygen from the water. Both heating and stripping may be accomplished with a countercurrent flow of steam, and the heated water is useful as feed for boilers. Gas stripping is suitable if the water must be cold and evacuation will hasten the process.

Chemical scavenging is usually necessary to further reduce dissolved oxygen to levels acceptable for many applications. Sodium sulfite and hydrazine react with dissolved oxygen:

Na2S3 + V2O2 -> Na2S4N2H4 + O2 -> N2 + 2H2O
Sulfite in 1 to 2 ppm stoichiometric excess of the dissolved oxygen (about 8 ppm sulfite/ppm O2 with 0.1 to 0.2 ppm CoCl2 as a catalyst) will deaerate water.# Ch. 11 / Corrosion in Selected Corrosive Environments

pletely in a few minutes by reaction (6).11 However, sulfite is unstable at higher temperature, and the accompanying alkali metal cation Na+ results in harmful concentration of caustic NaOH on boiling surfaces in boilers and steam generators. Sulfur-containing degradation products at high temperature may also be harmful.

Hydrazine, on the other hand, creates only volatile products, that do not accumulate in the system. Hydrazine is ineffective for low-temperature deaeration, because reaction (7) proceeds at an adequate rate only in boiler waters above about 300°C.

Hydrogen added to the pressurized water of boiling-water nuclear reactors combines with dissolved oxygen and reduces electrochemical potentials to prevent intergranular stress corrosion cracking in the heat-affected zones of weldments.12

Carbon dioxide that dissolves according to

C02 + H2O &rarr; H2CO3 &rarr; H+ + HCO3- (5)

also increases corrosion in steam-condensate systems by lowering the pH. Various amines of the form R{hori,s,bond}NH2 are routinely added to steam and condensate waters to neutralize acidity caused by carbon dioxide. They hydrolyze to OH- by

R—NH2 + H2O &rarr; R—NH3+ + OH-,

which neutralizes the acidity produced by reaction (5). The effectiveness of a particular amine, incorporating a specific radical R, depends on neutralization capacity (basicity), stability at temperature, and distribution ratio. The distribution ratio, which measures volatility of the amine, is the ratio of the amine content of the steam and liquid phases at temperature. The distribution ratios for some common amines are as follows:9

|amine|distribution ratio|
|---|---|
|morpholine|0.4|
|diethylaminoethanol|1.7|
|dimethyllisopropanolamine|1.7|
|ammonia|10.0|

A low distribution ratio is desirable to prevent losses from steam venting, but a high ratio is necessary to carry the amine from the feedwater through the steam phase to the condensate.

The first attempt to control corrosion in boilers was by NaOH additions to adjust pH to alkaline conditions, where ferrous alloys are normally passive at ambient and near ambient temperatures. However, boiling concentrates even the most dilute solutes on heat transfer surfaces, and concentrated NaOH causes much higher corrosion than expected at lower temperatures. Figure 11.61013 shows corrosion of carbon steel at a boiler temperature of 310°C as a function of HCl and NaOH additions to control room temperature pH. Phosphate additions such as Na3PO4 have been added to control pH by buffering. However, in crevices, the concentration may exceed the buffering capacity of the compound, and excessive alkaline concentration can result in general corrosion and stress corrosion cracking of steel.

Boiling at steel surfaces concentrates chloride and reduces pH, when ferrous-chloride corrosion products hydrolyze (Section 7.3.2). A recent example is accelerated corrosion in the crevice between nickel Alloy 600 tubing and carbon-steel support plates. Boiling in this restricted volume results in chloride concentration, exces-# 11.1 / Water and Aqueous Solutions

# APPROXIMATE pH VALUE AT 25°C

FIGURE 11.6 Effect of room-temperature pH on steel corrosion at 310°C.

sive corrosion, and deposition of insoluble expanded oxide corrosion products, which locally collapse or “dent” the tubing at the crevice.

A major source of undesirable impurities in boiler water is contamination by cooling water through condenser leakage. Seawater and brackish water supply chlorides, which concentrate to acid solutions. Many inland waters (e.g., from the Great Lakes) are high in alkali cations, which concentrate to corrosive caustic solutions by boiling.

# 11.1.5 Sodium Chloride and Seawater

The salts discussed in this section are those that do not appreciably alter the pH when dissolved in water. The major example is sodium chloride, NaCI, which is plentiful in seawater, brackish waters, many chemical process waters, and mammalian body fluids. The schematic effect of NaCI concentration on corrosion rate of iron in aerated room-temperature solutions is shown in Figure 11.7. The initial increase in corrosion rate is due to enhanced solution conductivity. Low conductivity allows only closely spaced anodes and cathodes, and anodic reaction products tend to limit cathodic oxygen reduction. Higher conductivity permits lower polarization with higher corrosion currents between adjoining anodes and cathodes. However, still higher dissolved salt decreases the solubility of dissolved oxygen, and corrosion rate steadily decreases beyond the maximum, at about 3% NaCI. Other alkali metal salts,# Ch. 11 / Corrosion in Selected Corrosive Environments

# CONC. NaCI (WI %)

FIGURE 11.7 Effect of NaCI concentration on corrosion of iron in aerated solutions, (From H. H. Uhlig and R. W. Revie, Corrosion and Corrosion Control, 3rd ed., Wiley, pp. 96-111, 1985. Reprinted by permission, John Wiley & Sons.).

Such as KC1, LiCl, Na2S 0 4, KI, NaBr, and so on, produce approximately the same effects as NaCI.

An NaCI solution of about 3.5% is sometimes used to simulate seawater in the laboratory. However, such solutions are often more aggressive than natural seawater, especially toward carbon steel.14 This is probably due at least in part to significant concentrations of Ca2+ and Mg2+. Cathodic reduction of dissolved oxygen by (2) produces slightly alkaline surface conditions which precipitate CaCO3 and Mg(OH)2 by (Section 13.1.5):

Ca2+ + HCO3- + OH- → H2O + CaCO3,

Mg2+ + 2OH- → Mg(OH)2.

These precipitates in turn inhibit further cathodic reduction and corrosion. However, variable temperature, dissolved oxygen content, currents, biological organisms, and pollutants can increase corrosion rates in coastal and ocean seawaters. Biological activity in seawater also affects its corrosivity by producing crevice conditions, acids, and sulfides, as discussed further in Section 11.3.6. Development of a thick, uniform biofouling surface layer in seawater is sometimes beneficial for stationary equipment, limiting access by dissolved oxygen.

Thus, seawater is a complex chemical system affected by concentration and access of dissolved oxygen, salinity, concentration of minor ions, biological activity, and pollutants.15 These are in turn affected by temperature, depth, and ocean currents. Samples of seawater upon standing are known to change in corrosivity from the bulk seawater mass from which they were taken.15 A synthetic seawater made up from laboratory chemicals is available as a standard,16 but corrosivity is not likely to match any particular seawater site quantitatively.

Figure 11.8 shows the corrosion rate of carbon steel as a function of distance from the seawater surface. Corrosion is maximized in the splash zone, where dissolved oxygen has easy access and chloride may be somewhat concentrated by drying of moist films formed by spray and condensation. Corrosion is often much lower below the mudline, where dissolved oxygen has least access. However, sulfate-# 11.1 / Water and Aqueous Solutions

# ZONE 1:

ATMOSPHERIC CORROSION

# ZONE 2:

SPLASH ZONE ABOVE HIGH TIDE

Mean high tide

# ZONE 3:

TIDAL

Mean Inw tide

# ZONE 4:

CONTINUOUSLY SUBMERGED

" " M u d ^ in e ^

# ZONE 5:

SUBSOIL

# RELATIVE LOSS IN METAL THICKNESS

FIGURE 11.8 Effect of seawater depth on the corrosion of steel (From F. L. LaQue, Marine Corrosion, Wiley-Interscience, 1975. Reprinted by permission, John Wiley & Sons.)

reducing bacteria (Section 11.3.2), which are often present in coastal muds, can increase corrosion rates.

# 11.1.6 Other Dissolved Salts

Certain salts, including A1C13, NiS04, MnCl2, and FeCl2, hydrolize to form acid products, when dissolved in water. A typical hydrolysis reaction is:

A1C13 + 3H20 &rarr; Al(OH)3 + 3HC1.

The HC1 is a strong, highly dissociated acid, while the hydroxide is an undissociated weak base. Thus, the corrosion of most metals increases in correspondence to the acid produced. Others, such as FeCl3, CuCl2, and HgCl2, produce not only acid but also a redox couple (e.g., Fe3+ + e− &rarr; Fe2+), which further accelerates corrosion by providing additional oxidizing power. These salts are often the corrosion products which account for localized crevice and pitting corrosion within small occluded cells (Sections 7.2 and 7.3).

Ammonium salts (e.g., NH4C1) are also acidic, but the corrosion of both steel and copper alloys are much higher than can be accounted for by the acid produced. NH4+ forms ammonia complexes with both iron and copper, which effectively reduce the activity of corrosion product Fe2+ and Cu2+ and increase the anodic dissolution rate by reducing the anodic polarization.

Nitrate acts as an oxidizer in acid solutions through the reaction (Table 2.1):

N03− + 4H+ + 3e− &rarr; NO + 2H2O.

Therefore, nitric acid is known as an oxidizing acid and is more corrosive than the other strong (reducing) acids, hydrochloric and sulfuric. In sufficient concentration,# Ch. 11 / Corrosion in Selected Corrosive Environments

Nitric acid will have enough oxidizing power (sufficiently noble half-cell potential) to passivate pure iron (Section 4.1.1). Few redox reactions are sufficiently oxidizing to accomplish this feat. Ammonium nitrate (NH4NO3), present in many fertilizer solutions, hydrolyzes to form dilute nitric acid and is consequently more corrosive than either the chloride or sulfate salts of ammonium.

Salts that hydrolyze to alkaline products may act as inhibitors for steel. These include trisodium phosphate, Na3PO4; sodium tetraborate, Na2B207; sodium silicate, Na2SiO3; and sodium carbonate, Na2CO3. All form a strong base, NaOH, and a weak acid with the anion, when reacting with water. In addition to passivating steel in aerated solutions in the manner of NaOH, they can also form insoluble ferrous and ferric surface films (e.g., phosphates and silicates), which are more effective diffusion barriers than the usual oxides.2

# 11.2 Sulfur-Bearing Solutions

Sulfur can exist in oxidation states from -2 to +6 in aqueous electrolytes and is widely dispersed in mineral, organic, and biologic materials. Therefore, many chemical forms of sulfur are very important in corrosion, because of sulfur’s multidimensional chemical reactivity. Furthermore, sulfur is a frequent product of biological decay and is often found in waters from domestic and industrial wells, geothermal energy recovery systems, and petroleum production and refining plants.

Table 11.1 lists the common anionic sulfur species, together with their structures and oxidation numbers. Sulfate, elemental sulfur, sulfide S2–, hydrosulfide HS–, bisulfate HSO4–, and hydrogen sulfide, H2S, are stable and appear on the Pourbaix diagram for sulfur and water (Figure 11.918). Reduced sulfur is metastable in oxidation states between +2 and +5 but is the cause of some unique and very damaging corrosive effects.

The sulfate ion, SO42–, is relatively unreactive, with sulfur in its fully oxidized state at +6, and behaves much like many other anions in alkali metal salts (Section 11.1.5). The industrial importance of sulfuric acid merits separate treatment in Section 11.6.1. Corrosivity of dissolved sulfur in reduced states of oxidation is discussed in the following sections.

# 11.2.1 Sulfides and Hydrogen Sulfide

Hydrogen sulfide, H2S, is one of the most aggressive of the common industrial aqueous corrosive solutes. Although not classified as a strong acid, H2S dissociates sufficiently to yield a minimum pH of about 4 in saturated solutions. The sulfide anion further acts as a “poison,” which retards recombination of nascent H-atoms on corroding surfaces, increases the residence time of nascent H, and enhances hydrogen penetration into the metal lattice. Thus, all modes of hydrogen damage (Section 10.1), including hydrogen induced cracking, hydrogen blistering, hydrogen attack, and hydride formation are accelerated in susceptible alloys by the presence of H2S.# 11.2 / Sulfur-Bearing Solutions

# TABLE 11.1 Aqueous Sulfur Species

|Formula|Name|Structure|Sulfur Oxidation Number|
|---|---|---|---|
|H2S or S2~|Sulfide| |-2|
|H2 S2 or S2 2|Polysulfides|[s -s ]2-|-1|
|H2 S3 or S32~| |[s - s - s ]2~|-2/3|
|H2 Sn| |[ s - s - ] 2-|- 2 /n|
|S •|Sulfur|s8rings|0|
|S ,0 ,2-|Thiosulfate|o - s - s|+2|
| |Tetrathionate|o - s - s - s - s - o|+2.5|
| |Sulfite|?|+4|
|(H2so3)|(sulfurous acid)|o - s - o| |
|so2|Sulfur dioxide|Gas|+4|
| |Dithionate|o - s --s --011|+5|
| | | |12-|
|S 0 42-|Sulfate|o - s -- 0|+6|

Furthermore, S2- is reactive in itself, and H2S solutions will corrode carbon-steel and copper alloys, forming soluble sulfide corrosion products and insoluble sulfide deposits.

In the petroleum refining industry, various process waters derive their sour taste from the dissolved weak acid, H2S. Such solutions, also containing ammonia, cyanide, and various dissolved organics, are corrosive to steel and cause brittle cracking of stressed high-strength steels. Such brittle failures are sometimes referred to as hydrogen stress cracking or sulfide stress cracking. Both are misnomers because the failures do not involve the anodic mechanism of embrittlement required.# Ch. 11 / Corrosion in Selected Corrosive Environments

FIGURE 11.9           Pourbaix diagram for sulfur and water. Sulfur and all dissolved ions assumed to be at unit activity. (Adapted from Pourbaix.18)

of usual stress corrosion cracking (Section 8.1.1). Hydrogen induced cracking is the term used for these failures in this book; mechanism and methods of prevention are discussed in sections 10.1.2 and 10.1.8, respectively.

Sour waters high in ammonia also form ammonium bisulfide solutions, which aggressively attack carbon-steel and admiralty metal tubing and other structural components in petroleum refineries.20 H2S solutions neutralized to pH 8 or above do not normally attack steel. However, cyanides in petroleum refinery waters complex the protective FeS film as soluble Fe(CN)64- and the unprotected steel corrodes rapidly.19

Copper alloys are subject to attack by seawater and brackish waters polluted with sulfides and hydrogen sulfide from the decay of organic matter in tidal marshes, bays, and estuaries. CuS films are less protective than the usual oxide films, and copper-alloy condensers are especially susceptible to erosion-corrosion in the presence of sulfides (Section 10.2.1). Figure 11.10 shows the combined effects of sulfide level and seawater velocity.20 Sulfides in coastal waters are often generated by the action of sulfate-reducing bacteria in the decaying biomass of silts and muds. In surface slimes on iron and copper, bacterial action creates a local concentration of sulfide which accelerates corrosion. It is notable that copper corrosion products are toxic to large fouling organisms (Section 11.3.6), but certain strains of sulfate-reducing bacteria can be sufficiently copper resistant to grow on copper alloy surfaces (Section 11.3.1).# 11.2 / Sulfur-Bearing Solutions

10.44 mm/yr - 12I— 7

t>- f- O L U >

3

Q [/0-05, mrn7yr| ;------ - 0.10

0 0.01 0.02 0.03 0.04 0.05 0.06 0.07 0.08 0.09

CONCENTRATION OF SULFIDE (MG/L)

FIGURE 11.10 Effect of sulfide concentration and velocity on isocorrosion lines for Cu-Ni alloy C070600 in seawater. (From N. W. Polan, Metals Handbook, Vol 13, Corrosion, 9th ed., ASM, p. 625, 1987. Reprinted by permission, ASM International.)

# 11.2.2 Sulfite Liquors

Solutions of S02 in calcium, sodium, magnesium, or ammonium hydroxide are used to convert wood chips to fiber pulp for papermaking. The resultant liquor contains a mixture of bisulfite (H S03-) and sulfite (S032-), together with dissolved S02. Sulfite and bisulfite are generally noncorrosive to the austenitic stainless steels used in the sulfite pulping process. S02 acts as an oxidizer which helps maintain passivity of stainless steel, and insufficient S02 may thus result in depassivation. However, S02 also contributes to corrosivity by aiding in partial decomposition of the liquor to sulfuric acid, producing a special case of sulfuric acid corrosion (Section 11.6.1).

The most unique aspect of corrosion in sulfite pulping liquors is thiosulfate pitting. Thiosulfate (S2O32-) is formed spontaneously in sulfite liquors. During pitting, it is reduced to a sulfur monolayer on the surface in the narrow potential range (Figure 11.9) of elemental sulfur stability. Surface-adsorbed sulfur, apparently accelerates the local anodic dissolution of the metal, producing an acidified pit.

# 11.2.3 Polythionic Acids

Polythionic acids of the form H2SnO6 are formed when oxygen and water react with iron-chromium sulfides. The sulfides form on the stainless-steel surfaces of furnaces, heat exchangers, and vessels exposed to high-temperature sulfide gases in petroleum refineries. During shutdowns, the surface sulfides react with oxygen and water or water vapor, forming polythionic acids, which cause rapid intergranular stress corrosion cracking (SCC), near welds, where a microstructure.# Ch. 11 / Corrosion in Selected Corrosive Environments

Sensitized to intergranular corrosion (Section 9.1.2) is present. SCC near a Type 304 stainless steel weld exposed to polythionic acids appears in Figure 9.21.

The exact form(s) and oxidation state(s) of dissolved sulfur responsible for polythionic acid SCC are uncertain. Sulfurous acid (H2S03) is included as a possible agent for SCC in refinery systems.19 Furthermore, thiosulfate (S2O32-) at ppm levels is known to cause SCC of sensitized austenitic stainless steel22 in water at ambient and slightly elevated temperatures. In a similar manner, both thiosulfate and tetrathionate (S4O62-) have produced SCC of sensitized Alloy 600.23 SCC occurs in a narrow range of potential, where active dissolution of Ni and stability of elemental sulfur coincide. Therefore, dissolved metastable reduced sulfur species apparently are cathodically converted to adsorbed sulfur on the surface during SCC.

SCC by polythionic acid or reduced sulfur species can occur in unexpected circumstances. Following the well-known 1981 nuclear reactor failure at Three Mile Island in Pennsylvania, steam generators not directly involved in the accident were repressurized after a year-long shutdown. Extensive leaking from the primary (reactor) side to the secondary (steam) side of the generators aborted the startup.24 Extensive subsequent investigation revealed25 intergranular cracking in the Alloy 600 heat exchanger tubing, which had been sensitized by stress-relief annealing during manufacture. Elemental sulfur was detected on the crack surfaces and on the primary side tube surfaces. Levels of 0.7 ppm thiosulfate were measured in the primary water, probably due to accidental leakage of water containing thiosulfate from an auxiliary safety cooling system. It was concluded that the failures were due to sulfur-induced SCC.25

# 11.3 Biologically Influenced Corrosion

Biological organisms have long been known to contribute to corrosion,26 but widespread recognition has been delayed until recently. Most of this section is devoted to the subtle effects of bacteria present in groundwater, seawater, and domestic and industrial fresh waters. The effects of larger macrofouling organisms in seawater are discussed in Section 11.3.6.

# 11.3.1 Recognition and Prevention

Microbiologically influenced corrosion (MIC) is a special danger when nearly neutral water, pH 4 to 9, 10° to 50°C, is in constant contact, especially stagnant, with carbon steel, stainless steel, and alloys of aluminum and copper. Specific strains of bacteria can widen these limits still further. Industrial instances where MIC has been recognized are summarized in Table 11.2.27 Other industries may be affected unknowingly as well, because the accelerating effects of biological organisms on corrosion are not widely appreciated or easily identified. Table 11.327 summarizes the most significant microorganisms recognized to affect corrosion.

The first sign of MIC is often unexpected, severe corrosion of any of the metals noted above in nearly neutral ambient temperature water or dilute solutions where# 11.3

# B

# TABLE 11.2 Industries Affected by Microbiologically Influenced Corrosion

|Industry|Problem areas|
|---|---|
|Chemical-processing industries|Stainless steel tanks, pipelines, and flanged joints, particularly in welded areas after hydrotesting with natural river or well waters|
|Nuclear power generation|Carbon and stainless steel piping and tanks; copper-nickel, stainless, brass and aluminum-bronze cooling water pipes and tubes, especially during construction, hydrotest, and outage periods|
|Onshore and offshore oil and gas industries|Mothballed and waterflood systems: oil and gas handling systems, particularly in those environments soured by sulfate reducing bacteria-produced sulfides|
|Underground pipeline industry|Water-saturated clay-type soils of near-neutral pH with decaying organic matter and a source of SRB|
|Water treatment industry|Heat exchangers and piping|
|Sewage handling and treatment industry|Concrete and reinforced concrete structures|
|Highway maintenance industry|Culvert piping|
|Aviation industry|Aluminum integral wing tanks and fuel storage tanks|
|Metalworking industry|Increased wear from breakdown of machining oils and emulsions|

From S. C. Dexter, Metals Handbook, Vol. 13, Corrosion, 9th ed., ASM International, p. 118, 1987. Reprinted by permission, ASM International.

Corrosion rates are normally low. Excessive deposits or tubercles are characteristic. Breaking the deposits often reveals biologic slimes with black magnetite and iron sulfide deposits having the characteristic rotten-egg odor of H2S. Treatment of the deposits with dilute hydrochloric acid will also generate the H2S smell. Pit surfaces beneath the deposits are usually bright but rust rapidly on exposure to ambient air.

Soils capable of producing MIC are characteristically waterlogged and contain a large fraction of clay, which inhibits drainage. Soft, black, slime deposits on the metal surface and in the surrounding soil are usually present along with the H2S odor. In buried gray cast-iron structures, graphitic corrosion (Section 9.5.1), in which iron is leached out of the metallurgical graphite network, is a frequent result of MIC in soil.26

Prevention of MIC requires frequent mechanical surface cleaning and treatment with biocides to control populations of bacteria. Biocide treatments without cleaning may not be effective because organisms sheltered beneath deposits may not be reached by the injected chemicals. During storage and layup or after hydrotesting,|Genus or Species|pH Range|Temperature Range °C|Oxygen Requirement|Metals Affected|Action|
|---|---|---|---|---|---|
|Desulfovibrio Best known: D. desulfuricans|4 - 8|10 - 40|Anaerobic|Iron and steel, stainless steels, aluminum zinc, copper alloys|Utilize hydrogen in reducing SO42- to S2- and H2S: promote formation of sulfide films|
|Desulfotomaculum Best known: D. nigrificans (also known as Clostridium)|6 - 8|10 - 10|Anaerobic|Iron and steel, stainless steels|Reduce SO42- to S2 and H2S (spore formers)|
|Desulfomonas|10 - 40| |Anaerobic|Iron and steel|H2S|
|Thiobacillus thiooxidans|0.5 - 8|10 - 40|Aerobic|Iron and steel, copper alloys, concrete|Oxidizes sulfur and sulfides to form H2SO4; damages protective coatings|
|Thiobacillus ferrooxidans|1 - 7|10 - 40|Aerobic|Iron and steel|Oxidizes ferrous (Fe2+) to ferric (Fe3+)|# TABLE 11.3 (Conf.)

|Genus or Species|pH Range|Temperature Range °C|Oxygen Requirement|Metals Affected|Action|
|---|---|---|---|---|---|
|Gallionella|7 - 10|20 - 40|Aerobic|Iron and steel, stainless steels|Oxidizes ferrous (and manganous) to ferric (and manganic); promotes tubercule formation|
|Sphaerotilus|7 - 10|20 - 40|Aerobic|Iron and steel, stainless steels|Oxidizes ferrous (and manganous) to ferric (and manganic); promotes tubercule formation|
|S. natanas| | | |Aluminum alloys| |
|Pseudomonas|4 - 9|20 - 40|Aerobic|Iron and steel, stainless steels|Some strains can reduce Fe3+ to Fe2+|
|P. aeruginosa|4 - 8|20 - 40|Aerobic|Aluminum alloys| |
|Fungi|Cladosporium resinae|3 - 7|10 - 45 (best at 30 - 35)|Aluminum alloys|Produces organic acids in metabolizing certain fuel constituents|

From S. C. Dexter, Metals Handbook, Vol. 13, Corrosion, 9th ed., ASM International, p. 114, 1987. Reprinted by permission, ASM International# Ch. 11 / Corrosion in Selected Corrosive Environments

Water should not be permitted to stand for periods of more than a few days. Complete drainage, and where possible, mop drying is recommended to avoid possible MIC. Copper alloys are more resistant because of natural toxicity of the corrosion products, but some strains of bacteria will attack copper alloys, especially those alloys containing iron and manganese.

Cathodic protection can prevent or arrest MIC. However, MIC may persist where cathodic currents are low on surfaces remote from the anodes (Section 13.2.3) or under already established deposits. Thus, cathodic protection systems should be carefully designed and applied with added current capacity to new or freshly cleaned surfaces, when biological activity is known or suspected.

# 11.3.2 Effects of Anaerobic Bacteria on Iron

Iron and carbon steel usually have very low corrosion rates in deaerated neutral water and dilute salt solutions because the only available cathodic reduction reaction,

2H2O + 2e− → H2 + 2OH−,

occurs only very slowly. However, saturated soils and deaerated cooling waters may support relatively high corrosion rates attributed to anaerobic bacteria, that do not require oxygen for growth. As indicated in Table 11.3, the responsible anaerobic bacteria reduce sulfate, forming corrosive hydrogen sulfide with water. These sulfate-reducing bacteria (SRB) are easily the most notorious and harmful of the microorganisms known to enhance corrosion. Although SRB require anaerobic conditions for growth, many strains can stay alive for long periods in aerobic conditions, ready for activation when conditions become favorable.

The mechanism by which anaerobic SRB accomplish an increase in corrosion of iron and carbon steel is uncertain, but a recent review highlights some important facts. In the “classic” theory, the cathodic reduction reaction,

2H+ + 2e− → 2H → H2,

is accelerated (depolarized) when nascent hydrogen, H, reacts with oxygen, O, made available from sulfate reduction,

SO42− → S2− + 4O,

The hydrogenase enzyme, possessed by certain strains of SRB, has been shown to increase cathodic currents on steel electrodes, and corrosion rate must increase correspondingly. However, in other studies, hydrogenase-negative SRB were found equally aggressive. Furthermore, anaerobic, sulfate-rich conditions do not invariably result in severe corrosion. More recently, the corrosion product sulfides are thought to be important since both dissolved and solid sulfides are known to accelerate corrosion. However, FeS films are protective in many neutral sulfide process waters (Section 11.2.1). Hydrogenase may assist hydrogen removal on or from within the sulfide film. Cyclic anaerobic, followed by aerobic, conditions have sometimes shown increased corrosive activity. SRB may maintain the activity of dissolved and deposited sulfides as agents for cathodic reduction of dissolved oxygen and other oxidizers.# 11.3 / Biologically Influenced Corrosion

# 11.3.3 Effects of Aerobic Bacteria on Iron

From the standpoint of corrosion, oxygen-consuming aerobic bacteria can serve one or more of several functions, such as (a) formation of slime, (b) oxidation of sulfide, (c) oxidation of iron, and (d) generation of acidic byproducts (metabolites). Slime is a polymer excreted by microorganisms to enhance the growth environment and adherence to surfaces. A massive sample of slime from a paper mill is shown in Figure 11.11. Many organisms are slime formers, including filamentous fungi, algae, protozoa, and diatoms, as well as bacteria. Other aerobic bacteria (Table 11.3), which oxidize iron or sulfur, also produce slimes. Hydrated biofouling slimes shield the surface, create differential aeration cells, and eventually provide a sheltered environment for anaerobic bacteria.
