Repository: AdbulrhmanEldeeb/q-a_making

# Markdown File Processor

This project processes Markdown files, extracts and processes their content, and saves the results as JSON files. It is designed to handle large-scale Markdown content efficiently, leveraging modular code structure, logging, and progress tracking.

## Features

- **Markdown Processing**: Extracts and processes content from Markdown files using a custom processing pipeline.
- **Chunking Support**: Splits large text into manageable chunks for better handling.
- **Error Handling**: Automatically retries with rotated API keys in case of rate limits or errors.
- **JSON Output**: Saves processed data as structured JSON files for downstream use.

File: parsed_data/Heat_Treatment-Principals_&_Technology- Sharma-pdf.md (part 19 of 24)
# HEAT TREATMENT
All commercial aluminium-magnesium (such as Al, 10% Mg) alloys are highly resistant to corrosion. Homogenized alloys have excellent strength (450 MPa) with good ductility (percentage elongation of 10–25). This alloy is used in marine environment as the alloy shows excellent corrosion resistance to sea water. This alloy poses some problems during casting, such as increased tendency for oxidation. Small addition of beryllium lessens this effect. Due to gas-mould interaction, hydrogen is picked during solidification of this alloy. This gives rise to pin hole porosity. This effect can be minimized by using inhibitors in moulds. Five percent boric acid has been used successfully as inhibitor. Besides this, the alloy has a tendency to pick up silicon and iron, which affects its mechanical properties adversely due to formation of intermetallic phases Al3Fe and Mg2Si. In spite of these disadvantages, it is preferred for applications involving high vibrational stresses or service in moist atmospheres and marine environments. However, the alloy can be used satisfactorily only up to 50°C.

Intermetallic phase &prime; (Mg2Al3) is formed in the alloy LM10 (Al, 10% Mg). The higher the difference in the magnesium concentration between the grain boundaries and the interior of the grains of &prime; solid solution, the faster will be the rate of dissolution of the &prime; phase. Hence, it becomes necessary to increase the soaking time for solution heat treatment so as to ensure that the &prime; phase is fully dissolved in the &prime; solid solution. This is so because of the localized increase in the magnesium content in the grains. The time required for full homogenization of LM10 alloy at 430°C is 10–20 hours. In contrast, the alloy containing 12 percent magnesium requires corresponding holding time which is 25 percent longer as compared to the time required for the alloy with 10 percent magnesium content.

The alloy, after solutionizing heat treatment, is quenched in hot oil and used in quenched condition. It has high ductility in this condition. This alloy has tendency to age naturally with time. Due to this, the strength increases and ductility decreases with time and the alloy shows embrittling effect. This is due to the precipitation of &prime; phase along the grain boundaries, which can be avoided by reducing the magnesium content to 8 percent and adding 1.5 percent zinc. This minimizes the natural ageing tendency. When zinc is added, MgZn3Al2 phase is formed. So the addition of zinc alters the composition and distribution of the precipitating phase.

# Alloys with High Copper Content

The binary aluminium-copper alloys are one of the oldest casting alloys. Now only LM11 (Al, 4.5% Cu) finds application for the manufacture of small machine parts of simple shape of# 296 Heat Treatment—Principles and Techniques

aircraft castings and for castings which have to withstand high stresses. This application is based on good mechanical properties and resistance to shock associated with this alloy. The foundry characteristics and corrosion resistance of these alloys are considerably inferior in comparison to Al-Si type alloys. Alloys with higher amount of copper show tendency towards hot shortness. Therefore, only sand casting is preferred. In order to improve fluidity and to decrease the tendency towards hot shortness, silicon is added up to 3 percent in LM11 alloy. This forms ternary eutectic (! + Si + CuAl). Binary aluminium alloys with higher copper content consist of !-solid solution plus CuAl. The higher the copper content and coarser the grain structure, the longer is the holding time required for complete solutionization. Soaking for 15–16 hours is done in normal practice. This alloy should be quenched immediately after solution treatment because diffusion of copper in solid aluminium is comparatively high. Artificial ageing is done at 120–170°C for 12–14 hours. This alloy is getting progressively replaced by others.

# Alloys with High Zinc Content

One of the aluminium alloys of this group contains 10–14% Zn, 6–8% Si, 0.1–0.3% Mg. Fe, Mn, and Cu are present as impurities. This alloy is prone to formation of porosity. Hence, the alloy requires modification. It has good casting properties, high fluidity and low linear shrinkage. This is a self-hardening alloy. Solution heat treatment has no significant effect on Al-Si-Zn type alloys. Therefore, such alloys are used in as-cast condition with special solutionizing treatment. Internal stresses of the castings can be removed by heating the alloy to 170–180°C for 5–10 hours or heating to 250–300°C for 3 hours.

Another alloy of Al-Zn-Mg-Cu system, which contains 3.5–4.5% Zn, 1.4–1.75% Mg, and 0.3–0.6% Cu, has very good mechanical properties. This alloy is solutionized at 460–480°C for 3–5 hours, followed by quenching in water. After quenching, it is artificially aged at 160°C for 12–16 hours.

# Alloys with Complex Chemical Compositions

In this category comes alloys of type LM4 (Al, 4% Cu, 2% Ni, 1.5% Mg), also known as ‘Y’ alloy. This alloy maintains strength even at high temperatures (300°C). Due to this unique property, it is very popular as piston material. Corrosion resistance of this alloy is quite good. LM4 was developed by the British National Laboratory during World War I. This alloy has certain limitations. It has a tendency towards hot cracking and has low fluidity and high coefficient of linear shrinkage. The phases present in this alloy include NiAl, Al-Cu-Ni, Mg2Si, and small amounts of CuAl2. The alloy is solution heat treated at 515ºC. Holding time depends on the structure of the alloy. Fine grained alloy requires 3–5 hours, whereas coarse grained alloy needs 6–10 hours. This alloy can be either naturally or artificially aged at 100°C. The recommended ageing treatment for piston material is ageing at 220°C for 10–16 hours. For complete removal of the internal stresses, the ageing temperature can be raised to 250–300°C.

To overcome the drawbacks of ‘Y’ alloy, a new alloy which contains 4.6–6% Cu, 2.6–3.6% Ni, 0.8–1.5% Mg, 0.10–0.25% Cr, and 0.18–0.35% Mn with impurities like Fe, Si and Zn, has been developed. Addition of chromium and manganese considerably increases the heat resistance of the alloys. As many phases are present in this alloy, its plasticity gets# Heat Treatment of Non-ferrous Metals and Alloys

lowered to some extent. This can be improved either by decreasing the amount of Mg, Cr and Mn or by adopting isothermal quenching. Various phases which are present in this alloy are !-solid solution, TNi (Al6Cu3Ni), SNi [Al3 (CuNi)2], and chromium and manganese containing phases. These phases are responsible for making this alloy heat resistant. The alloy is initially solutionized at 500°C for 5 hours, it is further heated to 525°C and soaked for 3–5 hours for final solution treatment. As a result of step-wise heating, better properties are achieved. After final solution treatment, it is quenched in hot water. Components which are to operate at 300–350°C in actual service must be aged at 300°C for 3–7 hours.

# 16.2 MAGNESIUM ALLOYS

Magnesium (wrought and cast) alloys are very popular in aerospace industries because of their low density (1.8 gm/cc), high strength to weight ratio, good damping capacity, ease of machinability, and relatively high thermal and electrical conductivity. These alloys are processed in the form of castings, forgings and extrusions, and show good dimensional stability up to 100°C.

Wrought forms of magnesium alloys are used in aircraft fuel tanks, ducts, wings and flaps in the form of sheets. The extrusions are used in seat frames. Forgings are used in aircraft engine-bearing caps, housings and socker arm supports. Wrought alloys that can be strengthened by heat treatment are grouped on the basis of their composition as follows:

- (i) Magnesium, aluminium and zinc (e.g. AZ80A)
- (ii) Magnesium, thorium and zirconium (e.g. HK31A)
- (iii) Magnesium, thorium and manganese (e.g. HM21A)
- (iv) Magnesium, zinc and zirconium (e.g. ZK60A)

Table 16.4(a) shows the heat treatment, chemical composition and properties of some of the wrought alloys. Due to high strength to weight ratio, magnesium casting alloys are finding increasing applications in aerospace industries for a variety of components such as jet engine parts, landing wheel, helicopter gear box housings, cockpit canopies, missile bodies and rudder. Casting alloys that can be heat treated are grouped (on the basis of compositions) as follows:

- (i) Mg-Al-Mn system (e.g. AM100A)
- (ii) Mg-Al-Zn (e.g. AZ63A, AZ9IC)
- (iii) Mg-RE (rare earth metals)—Zn-Zr (e.g. EZ33A, ZE41A)
- (iv) Mg-RE (rare earth metals)—Ag-Zr (e.g. QE22A, QH21A)
- (v) Mg-Th-Zr (e.g. HK31A, ZH62A).

Table 16.4(b) shows the heat treatment, composition and properties of important cast magnesium alloys.

Solutionizing treatment improves the strength and gives very good toughness and shock resistance to the magnesium alloys. Precipitation hardening after solutionizing treatment of magnesium alloys improves hardness and strength, while toughness is decreased by a marginal extent. In this respect, its behaviour is similar to aluminium alloys. Annealing of wrought products is beneficial because it improves plasticity of the alloy with loss of strength which makes the alloy suitable for fabrication operations. Solutionizing temperature, time, quenching media, artificial ageing temperature and time are important parameters which change the# 298 Heat Treatment—Principles and Techniques

# Table 16.4(a) Heat Treatments, Nominal Composition and Mechanical Properties of Wrought Magnesium Alloys

|Alloy designation|Heat treatment|Nominal composition|Tensile strength (MPa)|Yield strength (MPa)|Elongation (percent)|Hardness, BHN (500 kg earth 10 mm)|
|---|---|---|---|---|---|---|
|MIAF|1.2250|Al 17, Mn 6, Zn 12, Th 4|176|124| | |
|AZ31B|F|3.0, 0.2, 1.0|581|971|54|9|
|AZ61A|F|5.5, 0.2, 1.0|300|251|66|60|
|AZ80A|T5|8.5, 0.5, 3.7|270|780| | |
|ZK60A|T5|5.5, 0.5, 3.6|300|1182| | |
|AZ31B|H24|3.0, 0.2, 1.0|285|201|57|73|
|HK31A|H24|3.5, 0.7, 2.5|217|78| | |
|HM21A|T8|0.5, 2.0, 3.0|170|10| | |
|ZE10A|H24|1.25, 0.17, 2.5|581|901|3|13|

Basic temper designation: W = solution heat treated; unstable temper; T = heat treated to produce stable tempers other than F, O or H; T2 = annealed (cast products only); T3 = solution heat treated and cold worked; T4 = solution heat treated; T5 = artificially aged only; T6 = solution heat treated and artificially aged; T7 = solution heat treated and stabilized; T8 = solution heat treated, cold worked and artificially aged; T9 = solution heat treated, artificially aged and cold worked; T10 = artificially aged and cold worked.# Heat Treatment of Non-ferrous Metals and Alloys

# Table 16.4(b) Heat Treatments, Nominal Composition and Mechanical Properties of Cast Magnesium Alloys

|Alloy|Heat Treatment|Nominal composition|Tensile strength (MPa)|Yield strength (MPa)|Elongation (percent)|Hardness, BHN (500 kg earth 10 mm)|
|---|---|---|---|---|---|---|
|AM100|AT6|10.00.0.12|70150|169| | |
|AZ63|AT6|6.00.23.0|270130|573| | |
|AZ81|AT4|7.50.15.0|727082|155| | |
|AZ91|AT6|9.00.20.0|727013|570| | |
|AZ92|AT6|9.00.12.0|727015|381| | |
|ZK51|AT5|4.50.7|727016|386| | |
|ZK61|AT6|6.00.7|184|68| | |
|ZK61|AT6|6.00.7|190|70| | |
|ZE62|AT5|5.71.8.0|726517|7470| | |
|AE41|AT5|4.25.0.5|125041|363.5|62| |
|EK30|AT6|0.64.0.15|610934|5| | |
|EK41|AT6|0.23.0.17|012235|50| | |
|EZ33|AT5|2.70.5.0|156109|350| | |
|HK33|AT6|3.25.0.72|171028|66| | |
|HZ32|AT5|0.23.2.5|0.751848|845|5| |# 300 Heat Treatment—Principles and Techniques

The optimum combination of these factors considerably improves the strength and hardness of the alloy. The temper designation for magnesium alloys is the same as the one adopted for aluminium alloys.

# 16.2.1 Types of Heat Treatment

Heat treatment of magnesium alloys is carried out in order to improve mechanical properties or to relieve internal stresses produced during solidification in cast alloys or during cold and hot working, shaping and forming of wrought alloys. Various types of heat treatment which are commonly carried out for wrought and cast magnesium alloys are: (i) Annealing and stress relieving, (ii) solution heat treatment, and (iii) precipitation hardening. We now discuss these three types of heat treatment.

# Annealing and Stress Relieving

Depending on the composition, wrought magnesium alloys which have been strain hardened to various degrees, i.e. which are in different tempers, can be annealed in the temperature range 290–245°C by soaking for 1 or 2 hours. By this treatment, a product is obtained in the fully annealed condition. In wrought alloys, mostly forming operations are carried out at elevated temperature. So there is no need of fully annealed wrought material.

**Table 16.5 Annealing Temperatures for Commercial Wrought Magnesium Alloys**
|Alloy designation|Remarks|Annealing temperature (ºC)|
|---|---|---|
|AZ31B|As fabricated and strain hardened and annealed|345|
|AZ3IC|As fabricated|345|
|AZ61A|As fabricated|345|
|AZ80A|As fabricated and heat treated|385|
|HM21A|Heat treated|455|
|HM31A|Heat treated|455|
|ZK60A|As fabricated and heat treated|290|

Internal stresses in wrought magnesium alloys, produced through cold and hot working, welding and other forming techniques, are removed by stress relieving treatment. Table 16.6 gives the optimum stress relieving time and temperature for wrought alloys.

Residual stresses can also be produced in magnesium casting alloys as a result of solidification, non-uniform cooling after heat treatment, or quenching. Machining operations are also responsible for residual stresses in the castings. Therefore, it is preferable to carry out intermediate stress relieving operations before final machining. Stress relieving temperature and time should be such that the mechanical properties are not affected significantly. In this process, the casting is heated from 220ºC to 360°C for 2–6 hours. Mg-Al-Mn and Mg-Al-Zn type alloys of all temper are stress relieved at 260ºC for 1 hour. ZE41A type alloys for all temper are stress relieved at 330°C for 2 hours. By this treatment, there is no major change in the mechanical properties of the alloy.# Heat Treatment of Non-ferrous Metals and Alloys

# Table 16.6 Stress-relieving Temperatures and Time for Commercial Wrought Magnesium Alloys

|Alloy designation|Heat treatment|Sheet|Extrusions and forgings|
|---|---|---|---|
|AZ31B|F|Temperature (ºC): 345 Time (min): 120|Temperature (ºC): 150 Time (min): 60|
|AZ31B|F|Temperature (ºC): 260 Time (min): 15|Temperature (ºC): 260 Time (min): 15|
|AZ61A|F|Temperature (ºC): 345 Time (min): 120|Temperature (ºC): 205 Time (min): 60|
|AZ61A|F|Temperature (ºC): 260 Time (min): 15|Temperature (ºC): 260 Time (min): 15|
|A280A|F|Temperature (ºC): 260 Time (min): 15|Temperature (ºC): 260 Time (min): 15|
|AZ80A|T5|Temperature (ºC): 205 Time (min): 60|Temperature (ºC): 205 Time (min): 60|
|HK31A|F|Temperature (ºC): 345 Time (min): 60|Temperature (ºC): 290 Time (min): 30|
|HM2IA|T5|Temperature (ºC): 370 Time (min): 30|Temperature (ºC): 370 Time (min): 30|
|HM21A|T8|Temperature (ºC): 370 Time (min): 30|Temperature (ºC): 370 Time (min): 30|
|HM21A|T81|Temperature (ºC): 400 Time (min): 30|Temperature (ºC): 400 Time (min): 30|
|HM31A|T5|Temperature (ºC): 425 Time (min): 60|Temperature (ºC): 425 Time (min): 60|
|ZK60A|F|Temperature (ºC): 230 Time (min): 180|Temperature (ºC): 260 Time (min): 15|
|ZK60A|T5|Temperature (ºC): 150 Time (min): 60|Temperature (ºC): 150 Time (min): 60|

# Solution Heat Treatment

In this treatment, the alloying elements dissolve into solution and form a single-phase solid solution. Solutionizing temperature for magnesium cast alloys varies from 350°C to 490°C and soaking time varies from 8 hours to 24 hours. Solutionized components are air cooled. In fact, solutionizing temperature and time depend on the alloy composition, temper and thickness and section size. This treatment improves tensile strength, ductility and toughness. Proof stress and hardness are lowered marginally. Solution treatment should be carried out below the temperature at which eutectic melts. The alloy is further air cooled and is stable at room temperature. At room temperature these alloys do not harden by ageing.

# Precipitation Hardening

This treatment is carried out after solutionizing treatment so that the precipitation of some fine, coherent particles takes place. Ageing temperature varies from 130°C to 230°C. Ageing is carried out for 5–16 hours. In some cases, ageing time may be up to 48 hours. The alloy is then cooled in air. With this treatment, strength and hardness of the alloy increases further with some loss in ductility.

# 16.2.2 Heat Treatment of Mg-Al-Zn Alloys

For solutionizing treatment, Mg-Al-Zn alloys are soaked at a temperature of 260°C. The material is charged into the furnace at room temperature and brought to soaking temperature in about 2 hours by slow and uniform rate of heating.# 302 Heat Treatment—Principles and Techniques

A typical sand cast alloy AZ92A (Mg, 9% Al, 2% Zn and 0.1% Mn) can be solutionized at about 407–412°C by soaking for 16–24 hours. When complete solutionizing occurs, the alloy becomes single phased. In this case, aluminium is the major alloying element responsible for strengthening. Zinc and manganese are added to improve corrosion resistance. Since zinc and manganese dissolve in solid solutions, this alloy can be considered as a binary alloy of Mg-Al. The solid solubility of aluminium decreases with lowering of temperature. Beta is a brittle intermediate phase (Mg17Al12) that occurs in this system. At solutionizing temperature, this phase gets dissolved. At room temperature, the mixture of alpha and beta phase is stable. The eutectic is composed of alpha and beta phase, the alpha phase joins the primary alpha grains, leaving behind the compound (Mg17Al12) as white network. This intermetallic compound may be retained on fast cooling and may reappear at a temperature at which the atoms have enough mobility to cause some precipitation of this compound (beta phase) as fine particles within the grains. Artificial ageing is carried out at 218°C for 5 hours. However, care should be taken to check oxidation and occurrence of incipient fusion due to zinc segregation. For this reason, zinc is kept below 3 percent. The use of sulphur dioxide (about 1 percent SO2 by volume) as protective atmosphere is useful in preventing oxidation in these alloys.

**Table 16.7: Time and Temperature of Solution Heat Treatment and Ageing for Some Cast Magnesium Alloys**
|Alloy|Solution Treatment Temperature (°C)|Soaking Time (hours)|Ageing Temperature (°C)|Ageing Time (hours)|
|---|---|---|---|---|
|AZ92A|407–412|16–24|218|5|
| | | | | |

# 16.3 TITANIUM ALLOYS

Titanium and its alloys give a variety of light weight strong materials with good fatigue and corrosion resistance. It is used as substitute for aluminium alloys in aircraft structure subjected to service in the temperature range 200–500°C.

There are two allotropic forms of titanium, namely, alpha (α) titanium having a close-packed hexagonal crystal structure, up to 882°C, and beta (β) titanium having body centred cubic structure which is stable above 882°C. Commercially pure titanium contains residual amounts of oxygen, nitrogen, carbon, iron, and so on. The total amount of residuals does not exceed 0.5%.

Addition of alloying elements to titanium affects the α to β transformation temperature. Aluminium is an α-stabilizer, i.e. when aluminium is added, the α to β transformation temperature is raised. Chromium, molybdenum, vanadium, manganese and iron are some of the well-known β-stabilizers. When these elements are added, the α to β transformation temperature is lowered.

The relative amounts of α and β stabilizing elements in titanium alloy, and the heat treatment determine whether its microstructure would be mainly α, a mixture of α and β, or single phase β over the range of desired temperature. On the basis of phases present, titanium alloy may be of three basic types, namely, α, β, and α-β alloys. α-alloys show excellent weldability, good strength at high and low temperatures, and stability at moderate temperatures for sufficiently long duration. The α-β alloys are two-phase alloys at room temperature and are stronger than α-alloys. They are basically forging alloys. β-alloys retain their structure at room temperature and can be age-hardened to give high strength.

**Table 16.8: Composition, Properties and Uses of Some of the Heat Treatable Titanium Alloys**
|Alloy|Composition|Properties|Uses|
|---|---|---|---|
| | | | |# Heat Treatment of Non-ferrous Metals and Alloys

# Ageing after Treatment

|Alloy designation|Temperature (ºC)|Time (hr)|Temperature (ºC)|Time (hr)|Temperature (ºC)|Time (hr)|
|---|---|---|---|---|---|---|
|AM100A|Artificially aged only|23|25| | | |
| |Solution heat treated|430|16–14| | | |
| |Solution heat treated and artificially aged|430|16–24|230|5| |
|AZ92A|Artificially aged only|26|4| | | |
| |Solution heat treated only|410|16–24| | | |
| |Solution heat treated and artificially aged|410|16–24|218|5| |
|HK31A|Solution heat treated and artificially aged|568|20|416| | |
|ZE63A*|Solution heat treated and artificially aged|485|10–7|285|16| |
|ZH62A|Artificially aged only|32|92| | | |

*Alloy ZE63A must be solution treated in a special hydrogen atmosphere because its mechanical properties are improved through hydriding of some of its alloying elements. Hydriding time depends on section thickness. As a guideline it may be noted that 6 mm section requires about 10 hours and 19 mm section requires about 72 hours. After solution treatment, these alloys should be quenched in oil, water sprayed or air-blast.

# Table 16.8 Titanium Alloys (Heat Treatable): Composition, Properties and Uses

|Form|Condition|Strength (MPa)|Yield (MPa)|Elongation (percent)|Uses|Alloy type and composition| |
|---|---|---|---|---|---|---|---|
|!-alloy|Sheets, bars and forgeries|800|760|1|Compressor blades and welded assemblies|Ti-5Al-2.5 Sn| |
|Near-!|alloy|Bars and fogings|Heat treated|1200|6|Compressor blades and discs|Ti-6Al-3Mo-1Zr|
|!"# alloy|Sheets, bars and forgings|Heat treated|1200|106|Pressure vessels, air frame and engine parts|Ti-6Al-4V| |
|!"# alloy|Bars and forgings|Heat treated|1400|125|10|Air frame structural forgings|Ti-4Al-4Mo-4Sn|
|#-alloy|Sheets, bars and forgings|Heat treated|920|850|10|Fasteners, rivets, sheet metal parts and tubings|Ti-13V-11Cr-3Al|# Heat Treatment—Principles and Techniques

# 16.3.1 Heat Treatment of Titanium Alloys

The purpose of heat treatment of titanium and its alloys is to reduce residual stresses developed during fabrication operation, to get optimum combination of ductility, machinability and dimensional and structural stability, and to obtain improved strength and specific mechanical properties such as fracture toughness, fatigue strength and creep resistance.

! and near-! (containing mainly! stabilizing elements plus less than 2 percent& stabilizing elements) titanium alloys are subjected to stress relieving and annealing heat treatment. High strength cannot be obtained in ! and near-! titanium alloys by heat treatment. The commercial &-alloys respond to heat treatment. Ageing at elevated temperature after solution treatment results in decomposition of &-phase, and hence strengthening occurs.

!-& alloys are two-phase alloys and are most popular of the three types of titanium alloys. In the !-& alloys, change in the phase composition, size and distribution due to heat treatment within specified limit improves the strength and other specific properties.

Three types of heat treatment processes are adopted for titanium alloys. They are (i) stress relieving, (ii) annealing, and (iii) solution treating and ageing, which we now discuss.

# Stress Relieving

Titanium and titanium alloys are stress relieved to minimize the undesirable residual stresses due to cold working, non-uniform hot forging and solidification. Removal of these stresses helps in maintaining stability of shape and removes unfavourable conditions, e.g. the loss of compressive yield strength (Bauschinger effect). Components can be cooled from stress relieving temperature either by air cooling or by slow cooling.

**Table 16.9 Stress Relieving Temperature Range and Time for Titanium and Titanium Alloys**
|Alloy|Temperature range (°C)|Time (hr)|
|---|---|---|
|Commercially pure Ti|480–590|1/4–4|
|! or near-! alloys| | |
|Ti-8Al-1Mo-1V|590–700|1/4–4|
|Ti-6Al-2Cb-1Ta-0.8Mo|600–650|1/4–2|
|!-&' alloys| | |
|Ti-6Al-4V|485–645|1–4|
|Ti-3Al-2.5V|540–650|1/2–2|
|Ti-8Mn|480–590|1/4–2|
|& -alloys| | |
|Ti-13V-11Cr-3Al|710–730|1/2–1/4|
|Ti-10V-2Fe-3Al|680–700|1/2–2|

# Annealing

Annealing improves fracture toughness, ductility, dimensional and thermal stability and creep resistance. Different types of annealing treatment given to titanium alloys include (i) mill# Heat Treatment of Non-ferrous Metals and Alloys

annealing, (ii) duplex annealing, (iii) triplex annealing, (iv) recrystallization annealing, and (v) beta annealing.

Mill annealing, a general purpose annealing treatment, is carried out to improve the properties of mill products. It is not a full annealing treatment. Duplex and triplex annealing treatment improves the creep resistance or fracture toughness by modifying the phases. Recrystallization and beta annealing treatment improves the fracture toughness.

# Table 16.10 Annealing Temperature Range for Titanium and Titanium Alloys

|Alloy|Temperature range (ºC)|Time (hr)|Cooling medium|
|---|---|---|---|
|Commercially pure Ti|650–760|1/10–2|Air|
|Ti-8Al-1Mo-1V|785|1–8|Air or furnace|
|Ti-6Al-2Cb-1Ta-0.8Mo|795–900|1–4|Air|
|Ti-6Al-4V|710–790|1–4|Air or furnace|
|Ti-3Al-2.5V|650–760|1/2–2|Air|
|Ti-13V-11Cr-3Al|710–790|1/6–1|Air or water|
|Ti-15V-3Al-3Cr-3Sn|790–810|1/2–1/4|Air|

# Solution Treating and Ageing

!-& and &-alloys are solution heat treated and aged to obtain a wide range of strength levels. The high temperature &-phase is unstable at lower temperatures. Higher ratio of & is produced by heating an !-& alloy to the solution treating temperature. By quenching, the proportion of phases is maintained. Decomposition of metastable &-phase takes place during subsequent ageing. This results in improved strength levels. &-alloys are normally supplied in the solution treated condition. They require only ageing subsequently.

Solution treatment is to be carried out at a temperature which is high in the !-& field to obtain strong alloy with adequate ductility. Good control of temperature is essential to ensure that the material does not enter into the &-region. In the absence of such precaution, ductility is adversely affected.

&-alloys are quenched in air from solution treating temperature. !-& alloys are quenched in water or a 5 percent brine or caustic soda solution. These quenchants help prevent decomposition of the &-phase by their rapid cooling rates. If the quenching rates are slow, ageing will not be effective. After quenching, ageing of titanium alloys is carried out by reheating to 430–650°C. During ageing, decomposition of the supersaturated &-phase, retained during quenching, occurs. When titanium alloys are aged around annealing temperature, over-ageing occurs. Proper ageing gives high strength associated with good ductility and microstructural stability.

To start with, & transforms to a metastable transition phase termed as ('(omega). This type of transformation is generally observed in highly &-stabilized !-& alloys. The omega phase# 306 Heat Treatment—Principles and Techniques

introduces brittleness in heat treated alloys. Hence, it is better that formation of (-phase is suppressed. The (-phase that is formed can be avoided by rapid quenching and fast reheating to ageing temperatures above 430°C.

It is observed that, by addition of aluminium, formation of ( is prevented. This is possibly due to increased sluggishness of & to ( transformation. &-phase can also be stabilized by addition of Mo which also suppresses formation of ('by quenching of &. Al and Sn have also been used successfully in other alloys to prevent formation of (.

Ti-6A1-4V (!-& alloy) is solution treated at 955–970°C for about one hour. This is followed by water quenching. After quenching, this alloy is reheated to a temperature between 480° and 590°C for 4–8 hours for ageing. This heat treatment gives maximum tensile properties to the alloy. In the heat treated condition, the alloy contains !$ (titanium martensite) which has a needle-like structure.

# 16.4 COPPER AND ITS ALLOYS

Copper and its alloys find wide application in industries as electrical conductor, fuel and oil lines, bearings, automobile radiators, pressure vessels, and so on. They are good electrical conductors, have reasonable strength coupled with good corrosion resistance, and are non-magnetic.

Heat treatment processes which are relevant to copper and copper alloys include homogenizing, annealing and stress relieving. Beryllium bronzes are precipitation hardenable alloys.

Homogenization is carried out at 50°C above upper annealing temperature for 3–10 hours. This treatment is required specially for long freezing range alloys such as tin bronzes, copper-nickel and silicon bronzes. As a result of homogenization, segregation and coring are reduced. Thus, hot and cold ductility of the cast alloys is improved. Stress relieving which is carried out below annealing temperature relieves internal stresses. In general, for wrought copper alloys, stress relieving temperature varies from 190°C to 260ºC.

# 16.4.1 Heat Treatment of Copper

In the case of pure copper, the heat treatment process which is adopted is annealing. The purpose of annealing is to achieve the original ductility and softness in cold-worked copper. Pure copper is annealed at about 600°C. After holding at this temperature for some time, copper is quenched in cold water. Annealing temperature of copper is higher than its recrystallization temperature (270°C). Water quenching removes scale formation and gives clean surface of copper. Annealing above 600°C does not have any significant effect on copper except that grain coarsening occurs. Grain coarsening is undesirable since it reduces ductility.

# 16.4.2 Heat Treatment of Brasses

Like pure copper, brasses are also subjected to recrystallization annealing treatment after cold working. By annealing above recrystallization temperature, the original degree of ductility and toughness can be restored in the cold-worked brass. Annealing may be carried out by heating the cold-worked brass at a temperature between 650°C and 700°C, followed by cooling at any.# Heat Treatment of Non-ferrous Metals and Alloys

Controlled atmosphere is often used while annealing to avoid excessive oxidation and discolouration of the surface of the brass. A low temperature (300°C) annealing heat treatment may be given to brass articles for about one hour to remove internal stresses. Such treatment reduces the tendency for season cracking. By low temperature annealing, tensile strength is maintained within acceptable limits.

# 16.4.3 Heat Treatment of Bronzes

As in the case of aluminium alloys, beryllium bronzes (copper-beryllium alloys) respond to precipitation heat treatment. Other types of bronzes are not given any heat treatment except annealing at about 500°C.

Beryllium bronzes contain 1.5–2.25 percent beryllium. The solid solubility of beryllium in copper increases with temperature from less than 1 percent at room temperature to more than 2 percent at 815°C. Due to decrease in solid solubility with decrease in temperature, coupled with the possibility of quenching supersaturated solid solution and formation of precipitates with coherency, these alloys are amenable to precipitation heat treatment which greatly improves mechanical properties such as strength and hardness. Copper-beryllium alloys are solutionized at 800°C for about half an hour, followed by quenching in water. They are aged at a temperature between 300–320°C for a period of 2–4 hours. Ageing treatment precipitates second phase particles (β-phase) uniformly in the matrix. With this process, the hardness of the order of 200–400 BHN can be attained, depending on ageing time. Tensile strength and yield strength also increase. By suitable heat treatment and cold working, tensile strength as high as 1400 MPa can be attained.

# 16.5 NICKEL ALLOYS

Nickel is a metal having good resistance to corrosion and oxidation. The electrical conductivity of nickel is poor in comparison to copper and aluminium. Nickel finds wide application at those places where high resistance to corrosion and oxidation is required. It is alloyed with Cu, Fe, Cr, Si, Mo, Mn and Al. It is also used as a superalloy.

# 16.5.1 Heat Treatment of Nickel Alloys

The following heat treatment processes are generally applied to nickel and its alloys: (i) annealing, (ii) stress relieving, (iii) stress equalizing, (iv) solution treating, and (v) age hardening. These processes are now discussed.

# Annealing

This treatment is given to nickel alloys to produce a recrystallized grain structure. Annealing also softens the work hardened nickel alloys. Annealing temperature for nickel alloys varies from 700°C to 1200°C, depending on alloy composition and extent of work hardening.

# Stress Relieving

Stress relieving is given to work hardened and non-age hardenable nickel alloys to remove or minimize residual stresses. This treatment does not produce a recrystallized grain structure.# 308 Heat Treatment—Principles and Techniques

Stress relieving temperature varies from 430°C to 870°C. This depends on the composition and degree of work hardening.

# Stress Equalizing

This is a low temperature heat treatment process and is given to nickel and its alloys to balance stresses in cold-worked metal or alloy without appreciably affecting the mechanical properties of the cold-worked material.

# Solution Treating

This heat treatment is applied to age hardenable nickel alloys before ageing. Because of this treatment, age hardening constituents and carbides diffuse into solid solution.

# Age Hardening

This treatment is carried out between 430°C and 870°C on some of the nickel alloys to obtain maximum strength by precipitation of a dispersed phase in the matrix.

Details of solution and ageing treatment for some of the nickel alloys are summarized in Table 16.11.

# Table 16.11 Solution and Ageing Treatment for Some Nickel Alloys

|Alloy|Solution treatment|Ageing|
|---|---|---|
|Nimonic 90 (20% Cr, 18% Co, 2.5% Ti, 1.5% Al, 0.05% C)|8–12 hours at 1080–1180ºC, followed by air cooling|12–16 hours at 700–850ºC and air cooled|
|Inconel X (15% Cr, 0.85% Co, 6.75% Fe, 0.8% Al, 2.5% Ti, 0.7% Mn, 0.04% C)|2–4 hours at 1165ºC, followed by air cooling|24 hours at 860ºC, air cooled, followed by 20 hours at 740ºC air cooled|
|Hastelloy B (1% Cr, 2.5% Co, 23–30% Mo, 2.6% V, 1.0% Si, 1.0% Mn, 0.05% C)|1200ºC, air cooled| |
|Waspalloy (19.5% Cr, 13.5% Co, 2% Fe, 4.25% Mo, 1.3% Al, 3% Ti, 0.1% C)|4 hours at 1100ºC and air cooled|24 hours at 860ºC and air cooled|
|Udiment-700 (15% Cr, 18.5% Co, 1% Fe, 2.5–7% Mo, 4% Al, 3.5% Ti, 0.15% C)|4 hours at 1200ºC|23 hours at 860ºC and air cooled|

Nimonic alloys are heated to 1080–1200°C for about 10 hours and subsequently aged at 700–850°C for 10–16 hours. A supersaturated )-solution with an FCC lattice forms. Upon ageing, the supersaturated)-solid solution decomposes and a fine precipitate of ) $-phase, i.e.# Heat Treatment of Non-ferrous Metals and Alloys

Ni (Al) compound, is formed. On longer ageing at 850–900°C, the stable *-phase (NiTi)3 is formed, which is of hexagonal type and may cause embrittlement to the alloy. Nimonic alloys lose their hardness very slowly at about 700–800ºC because the solid solution has a high recrystallization temperature and the )$-phase does not coagulate.

# QUESTIONS

1. What is precipitation hardening? What are the conditions necessary for precipitation hardening to take place in an alloy?
2. What is meant by solvus line?
3. What is age hardening?
4. What is solution treatment?
5. Name a few of the important commercial non-ferrous alloys which are age hardenable.
6. Explain the various changes in structure that take place when a Al-4.5 wt.% Cu alloy after solution treatment and quenching is aged at about 130°C.
7. Explain the mechanisms of hardening by coherent particles.
8. Explain why hardening effect is reduced during over-ageing.
9. Discuss the heat treatment for sand cast AZ92A (Mg-9% Al-2% Zn-0.1% Mn) alloy.
10. Give the possible heat treatments for Ti-6% Al-4% V (!-& alloy).
11. Discuss the heat treatment of copper-beryllium alloys.
12. Discuss solution and ageing treatment for nickel alloys.# Inspection and Quality Control in Heat Treatment

# INTRODUCTION

Heat treatment is performed on a material in order to obtain certain desired properties in the material. The properties of interest, in most cases, are mechanical properties. (We have already discussed the principles involved in processes and practices of heat treating ferrous and non-ferrous materials.) Heat treatment is a complex process in itself as a number of variables affect the success of the process. Various heat treatment variables have already been discussed in Chapter 1.

In addition to these factors, various other factors such as proper selection, testing, and initial microstructure of the material, choice of proper heat treatment process, practice, furnace and atmosphere—all these govern the final properties in heat treated material to a great extent. Impact of these variables on the quality of heat treated product will be discussed in Section 17.5. Prior to it, it is essential to consider the fundamentals of inspection and quality control in general.

# 17.1 INSPECTION

Inspection can be defined in several ways. Simply, it can be defined as a tool to judge the quality of a product. According to Dr. W.R. Spriegel, “Inspection is the process of measuring the quality of a product or service in terms of established standards”. D.S. Kimball defined the term inspection by stating “Inspection is the art of comparing materials, products or performances with established standards”. L.P. Alford and H.R. Beatty defined it as the art of applying tests, preferably by the aid of measuring appliances to observe whether a given item of a product is within the specified limits of variability.

Inspection is an important step in any production unit as it decides whether the material or the product under consideration is suitable for use. It separates accepted from rejected items. Therefore, inspection checks entry of defective items from further processing, resulting in the saving of material, time and money. Also, it protects the interests of the producer and customer. It helps the producer by improving reputation and competitive strength, and assists the customer.# Inspection and Quality Control in Heat Treatment

by ensuring supply of quality items. It should be clearly understood that inspection does not include any corrective action. The inspection staff is supposed to give reason(s) for rejecting items, but is not responsible for providing reason(s) for the defect(s) present in the rejected items.

# 17.1.1 Steps in Inspection

An ideal inspection procedure consists of various steps. These steps are to be carried out in the following sequential order:

1. Interpretation of specifications. This is the first and foremost step in inspection. A careful study of specifications is essential for developing a correct approach to inspection.
2. Measurement of characteristics mentioned in the specification sheet, followed by rating the quality of these characteristics.
3. Comparison of Steps 1 and 2.
4. Judging the conformability.
