Repository: AdbulrhmanEldeeb/q-a_making

# Markdown File Processor

This project processes Markdown files, extracts and processes their content, and saves the results as JSON files. It is designed to handle large-scale Markdown content efficiently, leveraging modular code structure, logging, and progress tracking.

## Features

- **Markdown Processing**: Extracts and processes content from Markdown files using a custom processing pipeline.
- **Chunking Support**: Splits large text into manageable chunks for better handling.
- **Error Handling**: Automatically retries with rotated API keys in case of rate limits or errors.
- **JSON Output**: Saves processed data as structured JSON files for downstream use.

File: parsed_data/Materials_Science_Engineering_Introduction_by_William_Callister.md (part 19 of 62)
|Germanium|Ge|32|72.64|5.32|Dia. cubic|0.122|0.053|4|937|
|Gold|Au|79|196.97|19.32|FCC|0.144|0.137|1|1064|
|Helium|He|2|4.003|—|—|—|—|Inert|272 (at 26 atm)|
|Hydrogen|H|1|1.008|—|—|—|0.154|1|259|
Several theoretical mechanisms have been proposed to explain the creep behavior for various materials; these mechanisms involve stress-induced vacancy diffusion, grain boundary diffusion, dislocation motion, and grain boundary sliding. Each leads to a different value of the stress exponent n in Equations 8.24 and 8.25. It has been possible to elucidate the creep mechanism for a particular material by comparing its experimental n value with values predicted for the various mechanisms. In addition, correlations have been made between the activation energy for creep (Q) and the activation energy for diffusion (Q, Equation 5.8).

Creep data of this nature are represented pictorially for some well-studied systems in the form of stress–temperature diagrams, which are termed deformation mechanism maps. These maps indicate stress–temperature regimes (or areas) over which various mechanisms operate. Constant-strain-rate contours are often also included. Thus, for some creep situation, given the appropriate deformation mechanism map and any two of the three parameters—temperature, stress level, and creep strain rate—the third parameter may be determined.

# The Larson–Miller parameter—in terms of temperature and rupture lifetime

m = T (C + log t)r (8.27)# Chapter 8

# Failure

Figure 8.33 Logarithm of stress versus the Larson–Miller parameter for an S-590 alloy. (From F. R. Larson and J. Miller, Trans. ASME, 74, 765, 1952. Reprinted by permission of ASME.)

Stress (MPa) where C is a constant (usually on the order of 20), for T in Kelvin and the rupture lifetime tr in hours. The rupture lifetime of a given material measured at some specific stress level varies with temperature such that this parameter remains constant. Alternatively, the data may be plotted as the logarithm of stress versus the Larson–Miller parameter, as shown in Figure 8.33. Use of this technique is demonstrated in the following design example.

# DESIGN EXAMPLE 8.2

# Rupture Lifetime Prediction

Using the Larson–Miller data for the S-590 alloy shown in Figure 8.33, predict the time to rupture for a component that is subjected to a stress of 140 MPa (20,000 psi) at 800°C (1073 K).

# Solution

From Figure 8.33, at 140 MPa (20,000 psi) the value of the Larson–Miller parameter is 24.0 × 103 for T in K and tr in h; therefore,

103 × 24.0 = T(20 + log t)<br />
Stress (10 psi)<br />
= 1073(20 + log t)<br />

and, solving for the time to rupture, we obtain

22.37 = 20 + log tr<br />
tr = 233 h (9.7 days)

# 8.15 ALLOYS FOR HIGH-TEMPERATURE USE

Several factors affect the creep characteristics of metals. These include melting temperature, elastic modulus, and grain size. In general, the higher the melting temperature, the greater the elastic modulus; the larger the grain size, the better a material’s resistance to creep. Relative to grain size, smaller grains permit more grain boundary sliding, which# Summary

• 287

(a) Polycrystalline turbine blade that was produced by a conventional casting technique. High-temperature creep resistance is improved as a result of an oriented columnar grain structure (b) produced by a sophisticated directional solidification technique. Creep resistance is further enhanced when single-crystal blades (c) are used.

|(a)|(b)|(c)|
|---|---|---|
|Conventional casting|Columnar grain|Single crystal|

results in higher creep rates. This effect may be contrasted to the influence of grain size on the mechanical behavior at low temperatures [i.e., increase in both strength (Section 7.8) and toughness (Section 8.6)].

Stainless steels (Section 11.2) and the superalloys (Section 11.3) are especially resilient to creep and are commonly employed in high-temperature service applications. The creep resistance of the superalloys is enhanced by solid-solution alloying and also by the formation of precipitate phases. In addition, advanced processing techniques have been utilized; one such technique is directional solidification, which produces either highly elongated grains or single-crystal components (Figure 8.34).

# SUMMARY

# Introduction

- The three usual causes of failure are

# Fundamentals of Fracture

- Fracture in response to tensile loading and at relatively low temperatures may occur by ductile and brittle modes.
- Ductile fracture is normally preferred because
- - Preventive measures may be taken inasmuch as evidence of plastic deformation indicates that fracture is imminent.
- More energy is required to induce ductile fracture than for brittle fracture.

Cracks in ductile materials are said to be stable (i.e., resist extension without an increase in applied stress).
- For brittle materials, cracks are unstable—that is, crack propagation, once started, continues spontaneously without an increase in stress level.

# Ductile Fracture

- For ductile metals, two tensile fracture profiles are possible:

# Brittle Fracture

- For brittle fracture, the fracture surface is relatively flat and perpendicular to the direction of the applied tensile load (Figure 8.1c).
- Transgranular (through-grain) and intergranular (between-grain) crack propagation paths are possible for polycrystalline brittle materials.# Chapter 8 / Failure

# Principles of Fracture Mechanics

- The significant discrepancy between actual and theoretical fracture strengths of brittle materials is explained by the existence of small flaws that are capable of amplifying an applied tensile stress in their vicinity, leading ultimately to crack formation. Fracture ensues when the theoretical cohesive strength is exceeded at the tip of one of these flaws.
- The maximum stress that may exist at the tip of a crack (oriented as in Figure 8.8a) is dependent on crack length and tip radius, as well as on the applied tensile stress according to Equation 8.1.
- Sharp corners may also act as points of stress concentration and should be avoided when designing structures that are subjected to stresses.
- There are three crack displacement modes (Figure 8.10): opening (tensile), sliding, and tearing.
- A condition of plane strain is found when specimen thickness is much greater than crack length—that is, there is no strain component perpendicular to the specimen faces.
- The fracture toughness of a material is indicative of its resistance to brittle fracture when a crack is present. For the plane strain situation (and mode I loading), it is dependent on applied stress, crack length, and the dimensionless scale parameter Y as represented in Equation 8.5.
- KIc is the parameter normally cited for design purposes; its value is relatively large for ductile materials (and small for brittle ones) and is a function of microstructure, strain rate, and temperature.
- With regard to designing against the possibility of fracture, consideration must be given to material (its fracture toughness), the stress level, and the flaw size detection limit.

# Fracture Toughness Testing

- Three factors that may cause a metal to experience a ductile-to-brittle transition are exposure to stresses at relatively low temperatures, high strain rates, and the presence of a sharp notch.
- Qualitatively, the fracture behavior of materials may be determined using the Charpy and the Izod impact testing techniques (Figure 8.12).
- On the basis of the temperature dependence of measured impact energy (or the appearance of the fracture surface), it is possible to ascertain whether a material experiences a ductile-to-brittle transition and, if it does, the temperature range over which such a transition occurs.
- Low-strength steel alloys typify this ductile-to-brittle behavior and, for structural applications, should be used at temperatures in excess of the transition range. Furthermore, low-strength FCC metals, most HCP metals, and high-strength materials do not experience this ductile-to-brittle transition.
- For low-strength steel alloys, the ductile-to-brittle transition temperature may be lowered by decreasing grain size and lowering the carbon content.

# Fatigue

- Fatigue is a common type of catastrophic failure in which the applied stress level fluctuates with time; it occurs when the maximum stress level may be considerably lower than the static tensile or yield strength.

# Cyclic Stresses

- Fluctuating stresses are categorized into three general stress-versus-time cycle modes: reversed, repeated, and random (Figure 8.17). Reversed and repeated modes are characterized in terms of mean stress, range of stress, and stress amplitude.

# The S–N Curve

- Test data are plotted as stress (normally, stress amplitude) versus the logarithm of the number of cycles to failure.
- For many metals and alloys, stress decreases continuously with increasing number of cycles at failure; fatigue strength and fatigue life are parameters used to characterize the fatigue behavior of these materials (Figure 8.19b).# Summary

• For other metals (e.g., ferrous and titanium alloys), at some point, stress ceases to decrease with, and becomes independent of, the number of cycles; the fatigue behavior of these materials is expressed in terms of fatigue limit (Figure 8.19a).

# Crack Initiation and Propagation

• Fatigue cracks normally nucleate on the surface of a component at some point of stress concentration.

• Two characteristic fatigue surface features are beachmarks and striations.

- Beachmarks form on components that experience applied stress interruptions; they normally may be observed with the naked eye.
- Fatigue striations are of microscopic dimensions, and each is thought to represent the crack tip advance distance over a single load cycle.

# Factors That Affect Fatigue Life

• Measures that may be taken to extend fatigue life include the following:

- Reducing the mean stress level
- Eliminating sharp surface discontinuities
- Improving the surface finish by polishing
- Imposing surface residual compressive stresses by shot peening
- Case hardening by using a carburizing or nitriding process

# Environmental Effects

• Thermal stresses may be induced in components that are exposed to elevated temperature fluctuations and when thermal expansion and/or contraction is restrained; fatigue for these conditions is termed thermal fatigue.

• The presence of a chemically active environment may lead to a reduction in fatigue life for corrosion fatigue. Measures that may be taken to prevent this type of fatigue include the following:

- Application of a surface coating
- Use of a more corrosion-resistant material
- Reducing the corrosiveness of the environment
- Reducing the applied tensile stress level
- Imposing residual compressive stresses on the surface of the specimen

# Generalized Creep Behavior

• The time-dependent plastic deformation of metals subjected to a constant load (or stress) and at temperatures greater than about 0.4Tm is termed creep.

• A typical creep curve (strain versus time) normally exhibits three distinct regions (Figure 8.29): transient (or primary), steady-state (or secondary), and tertiary.

• Important design parameters available from such a plot include the steady-state creep rate (slope of the linear region) and rupture lifetime (Figure 8.29).

# Stress and Temperature Effects

• Both temperature and applied stress level influence creep behavior. Increasing either of these parameters produces the following effects:

- An increase in the instantaneous initial deformation
- An increase in the steady-state creep rate
- A decrease in the rupture lifetime

• An analytical expression was presented that relates # Ps to both temperature and stress—see Equation 8.25.

# Data Extrapolation Methods

• Extrapolation of creep test data to lower-temperature/longer-time regimes is possible using a plot of logarithm of stress versus the Larson–Miller parameter for the particular alloy (Figure 8.33).

# Alloys for High-Temperature Use

• Metal alloys that are especially resistant to creep have high elastic moduli and melting temperatures; these include the superalloys, the stainless steels, and the refractory metals. Various processing techniques are employed to improve the creep properties of these materials.# Chapter 8 / Failure

# Equation Summary

|Equation Number|Equation|Solving For|Page Number|
|---|---|---|---|
|8.1|sm = 2s0 aab1/2|Maximum stress at tip of elliptically shaped crack|258|
|8.4|Kc = Ys1pa c|Fracture toughness|260|
|8.5|K Ic = Ys1pa|Plane-strain fracture toughness|261|
|8.6|sc = K Ic|Design (or critical) stress|262|
|8.7|a c = 1 aK Icb2|Maximum allowable flaw size|263|
|8.14|sm = smax + smin|Mean stress (fatigue tests)|270|
|8.15|sr = smax - smin|Range of stress (fatigue tests)|270|
| |= smax - smin|Stress amplitude (fatigue tests)|270|
|8.16|sa| |270|
|8.17|R = smin|Stress ratio (fatigue tests)|270|
| |smax| | |
|8.23|s = aE l T|Thermal stress|281|
|8.24|# Ps = Ksn 1|Steady-state creep rate (constant temperature)|283|
|8.25|P# s = Ks2 n expa - RT Qcb|Steady-state creep rate|284|
|8.27|m = T(C + log t) r|Larson–Miller parameter|285|

# List of Symbols

|Symbol|Meaning|
|---|---|
|a|Length of a surface crack|
|C|Creep constant; normally has a value of about 20 (for T in K and tr in h)|
|E|Modulus of elasticity|
|K, K, n|Creep constants that are independent of stress and temperature|
|Qc|Activation energy for creep|
|R|Gas constant (8.31 J/mol#K)|
|T|Absolute temperature|
|T|Temperature difference or change|
|tr|Rupture lifetime|
|Y|Dimensionless parameter or function|
|al|Linear coefficient of thermal expansion|
|rt|Crack tip radius|
|s|Applied stress|# Questions and Problems

# Symbol

|s0|Applied tensile stress|
|---|---|
|smax|Maximum stress (cyclic)|
|smin|Minimum stress (cyclic)|

# Important Terms and Concepts

- brittle fracture
- fatigue life
- Izod test
- case hardening
- fatigue limit
- plane strain
- Charpy test
- fatigue strength
- plane strain fracture
- corrosion fatigue
- fracture mechanics
- toughness
- creep
- fracture toughness
- stress raiser
- ductile fracture
- impact energy
- thermal fatigue
- ductile-to-brittle transition
- intergranular fracture
- transgranular fracture
- fatigue

# REFERENCES

- ASM Handbook, Vol. 11, Failure Analysis and Prevention, Dieter, G. E., Mechanical Metallurgy, 3rd edition, McGraw-Hill, New York, 1986.
- ASM Handbook, Vol. 12, Fractography, ASM International, Materials Park, OH, 1987.
- ASM Handbook, Vol. 19, Fatigue and Fracture, ASM International, Materials Park, OH, 1996.
- Boyer, H. E. (Editor), Atlas of Creep and Stress–Rupture Curves, ASM International, Materials Park, OH, 1988.
- Boyer, H. E. (Editor), Atlas of Fatigue Curves, ASM International, Materials Park, OH, 1986.
- Brooks, C. R., and A. Choudhury, Failure Analysis of Engineering Materials, McGraw-Hill, New York, 2002.
- Colangelo, V. J., and F. A. Heiser, Analysis of Metallurgical Failures, 2nd edition, Wiley, New York, 1987.
- Collins, J. A., Failure of Materials in Mechanical Design, 2nd edition, Wiley, New York, 1993.
- Dennies, D. P., How to Organize and Run a Failure Investigation, ASM International, Materials Park, OH, 2005.
- Hertzberg, R. W., R. P. Vinci, and J. L. Hertzberg, Deformation and Fracture Mechanics of Engineering Materials, 5th edition, Wiley, Hoboken, NJ, 2013.
- Liu, A. F., Mechanics and Mechanisms of Fracture: An Introduction, ASM International, Materials Park, OH, 2005.
- McEvily, A. J., Metal Failures: Mechanisms, Analysis, Prevention, Wiley, New York, 2002.
- Stevens, R. I., A. Fatemi, R. R. Stevens, and H. O. Fuchs, Metal Fatigue in Engineering, 2nd edition, Wiley, New York, 2000.
- Wulpi, D. J., Understanding How Components Fail, 2nd edition, ASM International, Materials Park, OH, 1999.

# Principles of Fracture Mechanics

1. What is the magnitude of the maximum stress that exists at the tip of an internal crack having a radius of curvature of 1.9 × 10–4 mm (7.5 × 10–6 in.) and a crack length of 3.8 × 10–2 mm (1.5 × 10–3 in.) when a tensile stress of 140 MPa (20,000 psi) is applied?
2. Estimate the theoretical fracture strength of a brittle material if it is known that fracture occurs by the propagation of an elliptically shaped surface crack of length 0.5 mm (0.02 in.) and a tip radius of curvature of 5 × 10–3 mm (2 × 10–4 in.), when a stress of 1035 MPa (150,000 psi) is applied.
3. If the specific surface energy for aluminum oxide is 0.90 J/m2, then using data in Table 12.5, compute the critical stress required for the propagation of an internal crack of length 0.40 mm.
4. An MgO component must not fail when a tensile stress of 13.5 MPa (1960 psi) is applied. Determine the maximum allowable surface crack length if the surface energy of MgO is 1.0 J/m2. Data found in Table 12.5 may prove helpful.
5. A specimen of a 4340 steel alloy with a plane strain fracture toughness of 54.8 MPa√m (50 ksi√in.) is exposed to a stress of 1030 MPa (150,000 psi). Will this specimen experience fracture if the largest...# Chapter 8

# Failure

surface crack is 0.5 mm (0.02 in.) long? Why or why not? Assume that the parameter Y has a value of 1.0.

# Fracture Toughness Testing

8.13 The following tabulated data were gathered from a series of Charpy impact tests on a tempered 4340 steel alloy.

|Temperature (C)|Impact Energy (J)|
|---|---|
|0|105|
|25|104|
|50|103|
|75|97|
|100|63|
|113|40|
|125|34|
|150|28|
|175|25|
|200|24|

8.6 An aircraft component is fabricated from an aluminum alloy that has a plane-strain fracture toughness of 40 MPa1m (36.4 ksi1in.). It has been determined that fracture results at a stress of 300 MPa (43,500 psi) when the maximum (or critical) internal crack length is 4.0 mm (0.16 in.). For this same component and alloy, will fracture occur at a stress level of 260 MPa (38,000 psi) when the maximum internal crack length is 6.0 mm (0.24 in.)? Why or why not?

8.7 Suppose that a wing component on an aircraft is fabricated from an aluminum alloy that has a plane-strain fracture toughness of 26.0 MPa1m (23.7 ksi1in.). It has been determined that fracture results at a stress of 112 MPa (16,240 psi) when the maximum internal crack length is 8.6 mm (0.34 in.). For this same component and alloy, compute the stress level at which fracture will occur for a critical internal crack length of 6.0 mm (0.24 in.).

(a) Plot the data as impact energy versus temperature.

(b) Determine a ductile-to-brittle transition temperature as the temperature corresponding to the average of the maximum and minimum impact energies.

(c) Determine a ductile-to-brittle transition temperature as the temperature at which the impact energy is 50 J.

8.8 A structural component is fabricated from an alloy that has a plane-strain fracture toughness of 62 MPa1m. It has been determined that this component fails at a stress of 250 MPa when the maximum length of a surface crack is 1.6 mm. What is the maximum allowable surface crack length (in mm) without fracture for this same component exposed to a stress of 250 MPa and made from another alloy with a plane-strain fracture toughness of 51 MPa1m?

8.9 A large plate is fabricated from a steel alloy that has a plane strain fracture toughness of 82.4 MPa1m (75.0 ksi1in.). If the plate is exposed to a tensile stress of 345 MPa (50,000 psi) during service use, determine the minimum length of a surface crack that will lead to fracture. Assume a value of 1.0 for Y.

8.10 Calculate the maximum internal crack length allowable for a Ti-6Al-4V titanium alloy (Table 8.1) component that is loaded to a stress one-half its yield strength. Assume that the value of Y is 1.50.

8.11 A structural component in the form of a wide plate is to be fabricated from a steel alloy that has a plane-strain fracture toughness of 98.9 MPa1m (90 ksi1in.) and a yield strength of 860 MPa (125,000 psi). The flaw size resolution limit of the flaw detection apparatus is 3.0 mm (0.12 in.). If the design stress is one-half the yield strength and the value of Y is 1.0, determine whether a critical flaw for this plate is subject to detection.

(a) Plot the data as impact energy versus temperature.

(b) Determine a ductile-to-brittle transition temperature as the temperature corresponding to the average of the maximum and minimum impact energies.

8.12 After consultation of other references, write a brief report on one or two nondestructive test techniques that are used to detect and measure internal and/or surface flaws in metal alloys.# Questions and Problems

(c) Determine a ductile-to-brittle transition temperature as the temperature at which the impact energy is 20 J.

8.15 What is the maximum carbon content possible for a plain carbon steel that must have an impact energy of at least 200 J at 50C?

# Cyclic Stresses

The S–N Curve

8.16 A fatigue test was conducted in which the mean stress was 70 MPa (10,000 psi), and the stress amplitude was 210 MPa (30,000 psi).

- (a) Compute the maximum and minimum stress levels.
- (b) Compute the stress ratio.
- (c) Compute the magnitude of the stress range.

8.17 A cylindrical bar of ductile cast iron is subjected to reversed and rotating–bending tests; test results (i.e., S–N behavior) are shown in Figure 8.20. If the bar diameter is 9.5 mm, determine the maximum cyclic load that may be applied to ensure that fatigue failure will not occur. Assume a factor of safety of 2.25 and that the distance between loadbearing points is 55.5 mm.

8.18 A cylindrical 4340 steel bar is subjected to reversed rotating–bending stress cycling, which yielded the test results presented in Figure 8.20. If the maximum applied load is 5,000 N, compute the minimum allowable bar diameter to ensure that fatigue failure will not occur. Assume a factor of safety of 2.25 and that the distance between loadbearing points is 55.0 mm.

8.19 A cylindrical 2014-T6 aluminum alloy bar is subjected to compression–tension stress cycling along its axis; results of these tests are shown in Figure 8.20. If the bar diameter is 12.0 mm, calculate the maximum allowable load amplitude (in N) to ensure that fatigue failure will not occur at 107 cycles. Assume a factor of safety of 3.0, data in Figure 8.20 were taken for reversed axial tension–compression tests, and that S is stress amplitude.

8.20 A cylindrical rod of diameter 6.7 mm fabricated from a 70Cu-30Zn brass alloy is subjected to rotating–bending load cycling; test results (as S–N behavior) are shown in Figure 8.20. If the maximum and minimum loads are +120 N and –120 N, respectively, determine its fatigue life. Assume that the separation between loadbearing points is 67.5 mm.

8.21 A cylindrical rod of diameter 14.7 mm fabricated from a Ti-5Al-2.5Sn titanium alloy (Figure 8.20) is subjected to a repeated tension–compression.

- (a) Make an S–N plot (stress amplitude versus logarithm of cycles to failure) using these data.

8.22 The fatigue data for a brass alloy are given as follows:

|Stress Amplitude (MPa)|Cycles to Failure|
|---|---|
|170|3.7 x 104|
|148|1.0 x 105|
|130|3.0 x 105|
|114|1.0 x 106|
|92|1.0 x 107|
|80|1.0 x 108|
|74|1.0 x 109|

8.24 The fatigue data for a steel alloy are given as follows:

|Stress Amplitude [MPa (ksi)]|Cycles to Failure|
|---|---|
|470 (68.0)|104|
|440 (63.4)|3 x 104|
|390 (56.2)|105|
|350 (51.0)|3 x 105|
|310 (45.3)|106|
|290 (42.2)|3 x 106|
|290 (42.2)|107|
|290 (42.2)|108|# Chapter 8

# Failure

(b) What is the fatigue limit for this alloy?

(c) Determine fatigue lifetimes at stress amplitudes of 415 MPa (60,000 psi) and 275 MPa (40,000 psi). Estimate fatigue strengths at 2 × 104 and 6 × 105 cycles.

# 8.25

Suppose that the fatigue data for the steel alloy in Problem 8.24 were taken for bending–rotating tests and that a rod of this alloy is to be used for an automobile axle that rotates at an average rotational velocity of 600 revolutions per minute. Give the maximum lifetimes of continuous driving that are allowable for the following stress levels:

- (a) 450 MPa (65,000 psi)
- (b) 380 MPa (55,000 psi)
- (c) 310 MPa (45,000 psi)
- (d) 275 MPa (40,000 psi)

# 8.26

Three identical fatigue specimens (denoted A, B, and C) are fabricated from a nonferrous alloy. Each is subjected to one of the maximum–minimum stress cycles listed in the following table; the frequency is the same for all three tests.

|Specimen|Smax (MPa)|Smin (MPa)|
|---|---|---|
|A|450|150|
|B|300|300|
|C|500|200|

(a) Rank the fatigue lifetimes of these three specimens from the longest to the shortest.

(b) Now, justify this ranking using a schematic S–N plot.

# 8.27

Cite five factors that may lead to scatter in fatigue life data.

# Crack Initiation and Propagation

# Factors That Affect Fatigue Life

# 8.28

Briefly explain the difference between fatigue striations and beachmarks in terms of (a) size and (b) origin.

# 8.29

List four measures that may be taken to increase the resistance to fatigue of a metal alloy.

# Generalized Creep Behavior

# 8.30

Give the approximate temperature at which creep deformation becomes an important consideration for each of the following metals: tin, molybdenum, iron, gold, zinc, and chromium.

# 8.31

The following creep data were taken on an aluminum alloy at 480°C (900°F) and a constant stress of 2.75 MPa (400 psi). Plot the data as strain versus time, then determine the steady-state or minimum creep rate. Note: The initial and instantaneous strain is not included.

|Time (min)|Strain|Time (min)|Strain|
|---|---|---|---|
|0|0.00|18|0.82|
|2|0.22|20|0.88|
|4|0.34|22|0.95|
|6|0.41|24|1.03|
|8|0.48|26|1.12|
|10|0.55|28|1.22|
|12|0.62|30|1.36|
|14|0.68|32|1.53|
|16|0.75|34|1.77|

# Stress and Temperature Effects

# 8.32

A specimen 975 mm (38.4 in.) long of an S-590 alloy (Figure 8.32) is to be exposed to a tensile stress of 300 MPa (43,500 psi) at 730°C (1350°F). Determine its elongation after 4.0 h. Assume that the total of both instantaneous and primary creep elongations is 2.5 mm (0.10 in.).

# 8.33

For a cylindrical S-590 alloy specimen (Figure 8.32) originally 14.5 mm (0.57 in.) in diameter and 400 mm (15.7 in.) long, what tensile load is necessary to produce a total elongation of 52.7 mm (2.07 in.) after 1150 h at 650°C (1200°F)? Assume that the sum of instantaneous and primary creep elongations is 4.3 mm (0.17 in.).

# 8.34

A cylindrical component 50 mm long constructed from an S-590 alloy (Figure 8.32) is to be exposed to a tensile load of 70,000 N. What minimum diameter is required for it to experience an elongation of no more than 8.2 mm after an exposure for 1,500 h at 650°C? Assume that the sum of instantaneous and primary creep elongations is 0.6 mm.

# 8.35

A cylindrical specimen 13.2 mm in diameter of an S-590 alloy is to be exposed to a tensile load of 27,000 N. At approximately what temperature will the steady-state creep be 103 h-1?

# 8.36

If a component fabricated from an S-590 alloy (Figure 8.31) is to be exposed to a tensile stress of 100 MPa (14,500 psi) at 815°C (1500°F), estimate its rupture lifetime.

# 8.37

A cylindrical component constructed from an S-590 alloy (Figure 8.31) has a diameter of 14.5 mm (0.57 in.). Determine the maximum load that may be applied for it to survive 10 h at 925°C (1700°F).# Questions and Problems

# 8.38

A cylindrical component constructed from an S-590 alloy (Figure 8.31) is to be exposed to a tensile load of 20,000 N. What minimum diameter is required for it to have a rupture lifetime of at least 100 h at 925C?

# 8.39

From Equation 8.24, if the logarithm of P# s is plotted versus the logarithm of s, then a straight line should result, the slope of which is the stress exponent n. Using Figure 8.32, determine the value of n for the S-590 alloy at 925C, and for the initial (lower-temperature) straight line segments at each of 650C, 730C, and 815C.

# 8.40

(a) Estimate the activation energy for creep (i.e., Qc in Equation 8.25) for the S-590 alloy having the steady-state creep behavior shown in Figure 8.32. Use data taken at a stress level of 300 MPa (43,500 psi) and temperatures of 650C and 730C. Assume that the stress exponent n is independent of temperature.

(b) Estimate P# s at 600C (873 K) and 300 MPa.

# 8.41

Steady-state creep rate data are given in the following table for a nickel alloy at 538C (811 K):

|`# s (h-1)|S (MPa)|
|---|---|
|107|22.0|
|106|36.1|

Compute creep stress at which the steady-state creep is 101 (also at 538C).

# 8.42

Steady-state creep rate data are given in the following table for some alloy taken at 200C (473 K):

|`# s (h-1)|S [MPa (psi)]|
|---|---|
|2.5 x 10-3|55 (8000)|
|2.4 x 10-2|69 (10,000)|

If it is known that the activation energy for creep is 140,000 J/mol, compute the steady-state creep rate at a temperature of 250C (523 K) and a stress level of 48 MPa (7000 psi).

# 8.43

Steady-state creep data taken for an iron at a stress level of 140 MPa (20,000 psi) are given here:

|`# s (h-1)|T (K)|
|---|---|
|6.6 x 10-4|1090|
|8.8 x 10-2|1200|

If it is known that the value of the stress exponent n for this alloy is 8.5, compute the steady-state creep rate at 1300 K and a stress level of 83 MPa (12,000 psi).

# The Fatigue S–N Curve

# 8.D3

A cylindrical metal bar is to be subjected to reversed and rotating–bending stress cycling.# Chapter 8

# Failure

Fatigue failure is not to occur for at least 107 cycles when the maximum load is 250 N. Possible materials for this application are the seven alloys having S–N behaviors displayed in Figure 8.20. Rank these alloys from least to most costly for this application. Assume a factor of safety of 2.0 and that the distance between load-bearing points is 80.0 mm (0.0800 m). Use cost data found in Appendix C for the following alloys:

|Alloy designation (Figure 8.20)|Cost data to use—Appendix C|
|---|---|
|EQ21A-T6 Mg|AZ31B (extruded) Mg|
|70Cu-30Zn brass|Alloy C26000|
|2014-T6 Al|Alloy 2024-T3|
|Ductile cast iron|Ductile irons (all grades)|
|1045 Steel|Steel alloy 1040 Plate, cold rolled|
|4340 Steel|Steel alloy 4340 Bar, normalized|
|Ti-5Al-2.5Sn titanium|Alloy Ti-5Al-2.5Sn|

You may also find useful data that appears in Appendix B.

# Data Extrapolation Methods

# 8.D4

An S-590 iron component (Figure 8.33) must have a creep rupture lifetime of at least 20 days at 650°C (923 K). Compute the maximum allowable stress level.

# 8.D5

Consider an S-590 iron component (Figure 8.33) that is subjected to a stress of 55 MPa (8000 psi). At what temperature will the rupture lifetime be 200 h?

# 8.D6

For an 18-8 Mo stainless steel (Figure 8.35), predict the time to rupture for a component that is subjected to a stress of 100 MPa (14,500 psi) at 600°C (873 K).

# 8.D7

Consider an 18-8 Mo stainless steel component (Figure 8.35) that is exposed to a temperature of 650°C (923 K). What is the maximum allowable stress level for a rupture lifetime of 1 year? 15 years?

# FUNDAMENTALS OF ENGINEERING

# QUESTIONS AND PROBLEMS

# 8.1FE

The following metal specimen was tensile tested until failure. Which type of metal would experience this type of failure?

- (A) Very ductile
- (B) Indeterminate
- (C) Brittle
- (D) Moderately ductile

If the load amplitude is 23,000 N, calculate the minimum allowable bar diameter (in mm) to ensure that fatigue failure will not occur. Assume a factor of safety of 2.0.

- (A) 19.4 mm
- (B) 9.72 mm
- (C) 17.4 mm
- (D) 13.7 mm

# 8.2FE

Which type of fracture is associated with intergranular crack propagation?

- (A) Ductile
- (B) Brittle
- (C) Either ductile or brittle
- (D) Neither ductile nor brittle

# 8.3FE

Estimate the theoretical fracture strength (in MPa) of a brittle material if it is known that fracture occurs by the propagation of an elliptically shaped surface crack of length 0.25 mm that has a tip radius of curvature of 0.004 mm when a stress of 1060 MPa is applied.

- (A) 16,760 MPa
- (B) 8,380 MPa
- (C) 132,500 MPa
- (D) 364 MPa# Chapter 9

# Phase Diagrams

Pressure (atm)

The accompanying graph is the phase diagram for pure H2O. Parameters plotted are external pressure (vertical axis, scaled logarithmically) versus temperature. In a sense this diagram is a map in which regions for the three familiar phases—solid (ice), liquid (water), and vapor (steam)—are delineated. The three red curves represent phase boundaries that define the regions. A photograph located in each region shows an example of its phase—ice cubes, liquid water being poured into a glass, and steam spewing from a kettle. (Photographs left to right: © AlexStar/iStockphoto, © Canbalci/iStockphoto, © IJzendoorn/iStockphoto.)

|Phase Diagram for Pure H2O|Phase Diagram for Pure H2O|
|---|
|Pressure (atm)|Temperature (°C)|
|1,000 100 10 1.0 0.1 0.01 0.001|20 0 20 40 60 80 100 120|

Liquid (Water)

Solid (Ice)

Vapor (Steam)

Three phases for the H2O system are shown in this photograph: ice (the iceberg), water (the ocean or sea), and vapor (the clouds). These three phases are not in equilibrium with one another.

• 297# WHY STUDY Phase Diagrams?

One reason that a knowledge and understanding of phase diagrams is important to the engineer relates to the design and control of heat-treating procedures; some properties of materials are functions of their microstructures and, consequently, of their thermal histories. Even though most phase diagrams represent stable (or equilibrium) states and microstructures, they are nevertheless useful in understanding the development and preservation of nonequilibrium structures and their attendant properties; it is often the case that these properties are more desirable than those associated with the equilibrium state. This is aptly illustrated by the phenomenon of precipitation hardening (Section 11.9).

# Learning Objectives

After studying this chapter, you should be able to do the following:

1. (a) Schematically sketch simple isomorphous and eutectic phase diagrams.

(b) On these diagrams, label the various phase regions.

(c) Label liquidus, solidus, and solvus lines.
2. Given a binary phase diagram, the composition of an alloy, and its temperature; and assuming that the alloy is at equilibrium, determine the following:

1. (a) what phase(s) is (are) present,
2. (b) the composition(s) of the phase(s), and
3. (c) the mass fraction(s) of the phase(s).
3. For some given binary phase diagram, do the following:

1. (a) locate the temperatures and compositions of all eutectic, eutectoid, peritectic, and
4. Given the composition of an iron–carbon alloy containing between 0.022 and 2.14 wt% C, be able to:

1. (a) specify whether the alloy is hypoeutectoid or hypereutectoid,
2. (b) name the proeutectoid phase,
3. (c) compute the mass fractions of proeutectoid phase and pearlite, and
4. (d) make a schematic diagram of the microstructure at a temperature just below the eutectoid.

# 9.1 INTRODUCTION

The understanding of phase diagrams for alloy systems is extremely important because there is a strong correlation between microstructure and mechanical properties, and the development of microstructure of an alloy is related to the characteristics of its phase diagram. In addition, phase diagrams provide valuable information about melting, casting, crystallization, and other phenomena.

This chapter presents and discusses the following topics: (1) terminology associated with phase diagrams and phase transformations; (2) pressure–temperature phase diagrams for pure materials; (3) the interpretation of phase diagrams; (4) some of the common and relatively simple binary phase diagrams, including that for the iron–carbon system; and (5) the development of equilibrium microstructures upon cooling for several situations.

# Definitions and Basic Concepts

It is necessary to establish a foundation of definitions and basic concepts relating to alloys, phases, and equilibrium before delving into the interpretation and utilization of phase diagrams. The term component is frequently used in this discussion; components are pure metals and/or compounds of which an alloy is composed. For example, in a copper–zinc brass, the components are Cu and Zn.# 9.2 SOLUBILITY LIMIT

which are also common terms, were defined in Section 4.3. Another term used in this context is system, which has two meanings. System may refer to a specific body of material under consideration (e.g., a ladle of molten steel); or it may relate to the series of possible alloys consisting of the same components but without regard to alloy composition (e.g., the iron–carbon system).

The concept of a solid solution was introduced in Section 4.3. To review, a solid solution consists of atoms of at least two different types; the solute atoms occupy either substitutional or interstitial positions in the solvent lattice, and the crystal structure of the solvent is maintained.

# solubility limit

Tutorial Video: Phases and Solubility Limits What is a Solubility Limit?

For many alloy systems and at some specific temperature, there is a maximum concentration of solute atoms that may dissolve in the solvent to form a solid solution; this is called a solubility limit. The addition of solute in excess of this solubility limit results in the formation of another solid solution or compound that has a distinctly different composition. To illustrate this concept, consider the sugar–water (C12H22O11–H2O) system. Initially, as sugar is added to water, a sugar–water solution or syrup forms. As more sugar is introduced, the solution becomes more concentrated, until the solubility limit is reached or the solution becomes saturated with sugar. At this time, the solution is not capable of dissolving any more sugar, and further additions simply settle to the bottom of the container. Thus, the system now consists of two separate substances: a sugar–water syrup liquid solution and solid crystals of undissolved sugar.

This solubility limit of sugar in water depends on the temperature of the water and may be represented in graphical form on a plot of temperature along the ordinate and composition (in weight percent sugar) along the abscissa, as shown in Figure 9.1. Along the composition axis, increasing sugar concentration is from left to right, and percentage of water is read from right to left. Because only two components are involved (sugar and water), the sum of the concentrations at any composition will equal 100 wt%. The solubility limit is represented as the nearly vertical line in the figure. For compositions and temperatures to the left of the solubility line, only the syrup liquid solution exists; to the right of the line, syrup and solid sugar coexist. The solubility limit at some temperature is the composition that corresponds to the intersection of the given temperature coordinate and the solubility limit line. For example, at 20°C, the maximum solubility of sugar in water is 65 wt%. As Figure 9.1 indicates, the solubility limit increases slightly with rising temperature.

|Temperature (°C)|Solubility limit|
|---|---|
|0|20|
|20|65|
|40|80|
|60|100|

Figure 9.1 The solubility of sugar (C12H22O11) in a sugar–water syrup.# Chapter 9

# Phase Diagrams

# 9.3 PHASES
