Repository: AdbulrhmanEldeeb/q-a_making

# Markdown File Processor

This project processes Markdown files, extracts and processes their content, and saves the results as JSON files. It is designed to handle large-scale Markdown content efficiently, leveraging modular code structure, logging, and progress tracking.

## Features

- **Markdown Processing**: Extracts and processes content from Markdown files using a custom processing pipeline.
- **Chunking Support**: Splits large text into manageable chunks for better handling.
- **Error Handling**: Automatically retries with rotated API keys in case of rate limits or errors.
- **JSON Output**: Saves processed data as structured JSON files for downstream use.

File: parsed_data/Heat_Treatment-Principals_&_Technology- Sharma-pdf.md (part 20 of 24)
# HEAT TREATMENT
5. Isolation of conformed cases.
6. Isolation of non-conformed cases.
7. Recording and reporting the data obtained.

# 17.1.2 Objectives of Inspection

Various objectives of inspection are to:

- (i) isolate good lots from bad lots,
- (ii) isolate good items from bad items,
- (iii) study the process (for determining whether the relevant process helps in approaching the specification limits or results in deviation from the specification limits),
- (iv) rate the capability of the process,
- (v) measure the product quality,
- (vi) rate the inspection accuracy,
- (vii) measure the degree of precision of the measuring instruments used in inspection,
- (viii) procure information about product design, and
- (ix) to calibrate measuring standards and instruments.

# 17.1.3 Manner of Inspection

Inspection may be carried out either at the shop floor stage or in a central inspection room. Floor inspection is a fast process as no material movement is involved in it. It is a cheaper process too as the cost of transportation of the material from the floor to the inspection room is nil. It is highly efficient and most probably the only way of inspection for bulky items. Two main problems associated with floor inspection are: (i) Service conditions at floor are not suitable for precision work; (ii) there is a real possibility of the inspector being influenced by production personnel.

Central room inspection has certain advantages over floor inspection insofar as it can be carried out more precisely and rapidly due to availability of all equipment at one place and the working conditions are better. Minimum possible interference is encountered in central room.# 312 Heat Treatment—Principles and Techniques

inspection. It is well suited to incoming materials inspection, finished product inspection, and inspection of high precision and delicate products. However, it is a time consuming inspection as material movement is involved.

In general, both floor inspection and centralized inspection are employed in a production unit, and is known as combined inspection. In this case, some components may be inspected at the floor whereas others are inspected at the central room.

# 17.1.4 Process of Inspection

The nature of product and the practice adopted for manufacturing it give the answer to the question: When should one inspect? In fact, no general rule can be made as human factors, economy of concern and management policy also play an important role. However, there are various possibilities for carrying out inspection. These are as follows:

- (i) Inspection at the end of each operation
- (ii) Inspection of the finished product
- (iii) Inspection in between the processes
- (iv) Inspection after those operations in which chances of introduction of defects are maximum.

Possibility (iv) will fulfil the main aim of the inspection, i.e. checking the suitability of the item with minimum possible cost.

# 17.1.5 Inspection Methods

Depending on the nature of the product and the types of tests employed, inspection can be carried out either on each item of the lot or on the samples drawn from the lot under consideration. The former is referred to as cent percent inspection or screening, the latter is known as lot by lot inspection or sampling.

In screening, each item is subjected to inspection and, therefore, probability of any defective piece reaching the customer is zero. However, human factors such as inspector’s fatigue, oversight and carelessness result in inclusion of some defective items in the good lot. Thus the very purpose of cent percent inspection is lost. This inspection method is preferable either for items on which functioning of entire assembly depends or where no risk can be taken. For these reasons, sometimes even 200 percent or 300 percent inspection is performed. Cost of carrying out cent percent inspection is very high compared to sampling. The cost raises further if some test or tests involved are costly in nature. However, for critical items or applications, cost is of secondary importance and reliability is of utmost importance. The process is slow, consumes lot of time, and is not feasible when destructive testing is involved; it poses many complications in mass production units. One of the serious drawbacks associated with cent percent inspection is that quality of the product(s) cannot be improved as feedback is not available from the customer’s end.

In comparison to cent percent inspection, lot by lot inspection has certain merits. The latter is a fast process and any decision regarding acceptance or rejection of the lot can be taken quickly. Total cost of the process is low and, therefore, even expensive tests can be performed. As the process is less time consuming, more and more characteristics can be studied. It is the only inspection method available in cases where destructive tests are involved. However, the# Inspection and Quality Control in Heat Treatment

process suffers from the serious drawback that some probability of entry of defective items in the accepted lot always exists due to sampling error.

A third method of inspection is known as process inspection. In this method, inspection is carried out at each step, starting from raw material to the finished product. Defective products are located and separated as and when they are identified. Only passed products are allowed to go for the next stage of production process. The method is highly advantageous when cent percent inspection is carried out at the end of each step. It saves both time and money as no further processing of defective items takes place. Defective items can be diverted to some other semi-finished or finished product. As the reason of rejection is known, corrective measures can be taken by the quality control department immediately. However, this inspection method has two serious drawbacks: (i) excessive material handling is needed; (ii) time involved is enormous.

# 17.1.6 Stages of Inspection

There are three stages of inspection. The first stage of inspection is also known as incoming materials inspection or receiving inspection. In this stage, all the raw materials, parts and other items of interest procured by the purchase department or stores are inspected as per specifications and standards laid down before their actual use or storage. Such an inspection can be carried out either at suppliers or customer’s end. It is always advisable to inspect bulk quantity involving large transportation cost at suppliers end. However, most of the suppliers produce test reports of their products and guarantee that the products/items supplied by them conform to test reports. This solves the problem to a great extent.

The second stage of inspection involves inspection at production stage. The inspection is performed at the end of each process of production. The third or the last stage of inspection is related to the inspection of finished goods. Defective items are isolated from the accepted items and stored at a separate place.

# 17.1.7 Common Characteristics Inspected

Though the testing during inspection depends on the nature and end use of the product and many other factors, a few common characteristics are generally inspected. These characteristics can be classified under the following types of inspection.

- (i) Visual Inspection - It is probably the oldest way of inspection. Visual examination reveals the surface smoothness or roughness and surface defects such as burnt-on sand, misruns and cavities.
- (ii) Dimensional Inspection
- (a) Linear measurement
- (b) Angular measurement
- (c) Profile measurement
- (d) Surface roughness measurement.
- (iii) Metallurgical Inspection
- (a) Chemical composition determination
- (b) Strength and hardness measurement# 314 Heat Treatment—Principles and Techniques

# (c) Study of microstructure and/or macrostructure

# (d) Grain size determination

# (e) Grain flow study

# (f) Case depth measurement

# (g) Measurement of decarburization depth

# (h) Count of non-metallic inclusions.

# (iv) Material Flaws Inspection

# (a) Leakage testing

# (b) Application of penetrant methods

# (c) Magnetic particle inspection

# (d) Inspection by acoustic methods

# (e) Radiography inspection

# (f) Application of thermal methods

# (g) Electrical methods of inspection.

# (v) Performance Inspection

Performance, in general, is rated by stating expected life under conditions similar to those of service conditions.

# 17.2 QUALITY

Though it is difficult to define quality, it is a commonly used word in day-to-day life. In general, quality signifies product quality, and can be defined by (i) fitness for use, (ii) conformity to specifications, (iii) consumer’s preference, and (iv) degree of excellence.

A product ultimately has to be used somewhere. If it functions well, it is said to be of good quality. But due to obvious reasons, there cannot be any absolute criterion for quality. In most cases, quality is judged by comparing the characteristics of a product with those mentioned in the specification sheet. In this case, if the product characteristics match with the specifications laid down, the product is accepted and is said to be of good quality. Otherwise, the product is referred to as of poor quality and is rejected. However, many examples can be cited to prove that conformity to specifications cannot guarantee its quality in terms of its performance. Since a product is meant for the customer, so the term product quality is more or less related to the choice of the customer. The opinion about the product may differ from customer to customer, and so no rigid definition can be given about the product quality based only on the characteristics of the product. The same product may be of good quality to one customer and of poor quality to another. In general, the term product quality signifies the degree of its excellence. However, this phrase, i.e. degree of excellence, cannot be used for defining the term product quality as this definition is misleading. A product may show excellent behaviour under some particular set of conditions. The same product may be a total failure under some other set of conditions. Thus, none of the above stated definitions is perfect in themselves, and so the concept of quality requires rethinking.

Product quality has been a very ambiguous term for a long period. There have been rapid and competitive technological advancements during and after the Second World War period all over the world and producers have been compelled to think about product quality. Such a situation has led to the development of a revolutionary concept of product quality. It was# Inspection and Quality Control in Heat Treatment

realized that, in addition to conformity to the specifications and fitness for use at the time of procurement, there must be some more factors. In other words, there exist some factors which are of great importance to the customer. Some of these factors are ease of installation and operation, safety, reliability, economy of operation, and maintenance and after sales service.

# 17.2.1 Factors Controlling Quality

Various factors affecting the quality of a product are (i) men, (ii) materials, (iii) machines, (iv) money, (v) market research, (vi) management policy, (vii) product design and production method, (viii) packing and transportation, and (ix) after sales service.

The role of men, materials, machines and money, i.e. capability of investment in a production unit, is well known to everybody. These factors do not require any explanation as far as their importance is concerned.

Currently, rapid technological advancement is taking place. For this reason, it is not possible for a production unit to prosper without either modifying the product or carrying out diversification of the products. In fact, now-a-days, success of a business house largely depends on the efficiency by which it can introduce new techniques and/or developments in its products or explore possibilities of newer product ideas. These aims are fulfilled by market research which is based on well established scientific methods. Market research tells about the nature, demand, and quantity of the product to be manufactured, prospective buyers, and probable competitors. An efficient market research consists of analysis on product, market distribution and competition.

The policy of management controls, to a great extent, the quality standard of a product. Inspection and quality control personnel cannot function efficiently and independently without the support of the management. In the past, higher production even at the expense of quality has been the aim of the management. It is only during the last two or three decades that product quality has been given due consideration. This change in the attitude is essentially a result of competitive market.

Product design and production method are the two major factors which directly govern the final quality of the product. A quality product is developed by efficient combination of both these factors. The best product design may lead to a poor quality product due to faulty production technique. Similarly, even the most efficient product method can result in inferior product because of improper product design.

Good packing is essential especially for products for which surface properties are of great importance. Fatigue strength as well as impact strength largely depend on the surface characteristics of the components and, therefore, such components have to be packed and transported properly. Some products get rusted when exposed to atmosphere even for a day or two. Such products are first dipped into or coated with rust preventive oils and then packed with polythene and jute. Such a packing sequence prevents rusting for sufficiently long periods. Thus, packing and transportation have their own importance and must be given due consideration. Any negligence during packing and transportation may result in irreparable damage to the product.

After sales service is as important as the quality of the product. A poor after sales service results in the loss of goodwill in the market. Now-a-days, it is very difficult to enter into or# Heat Treatment—Principles and Techniques

# 17.3 QUALITY CONTROL

The simplest word meaning of quality control is the control of quality. Since many factors affect the quality of the product (see Section 17.2.1), the control of product quality can be achieved only by controlling all the factors. Therefore, the term quality control can be explained by stating that quality control includes activities which are carried out in order to achieve quality objectives of the concern. Alford and Beatty defined quality control as “Industrial management technique by means of which products of uniform acceptable quality are manufactured”. In simpler words, quality control can be defined as a technique adopted for manufacturing products as per customer's demand or as per national or international specifications for a given product.

Quality control not only helps in maintaining uniform quality of the product, but also improves the quality of the product. An efficient quality control results in the reduction in the losses due to defects and reduction in the cost of inspection. In fact, as control becomes more and more effective, the need for inspection decreases. Thus, improved product quality does not necessarily mean increased cost of production. By adopting quality control measures strictly and by improving quality mindedness of concerned persons, a superior quality product can be manufactured at low production cost.

An important distinction between inspection and quality control is that inspection is concerned only with detecting, rejecting and isolating defective items from good items, whereas quality control is responsible not only for taking corrective measures in order to eliminate defects in the product, but also for rectification and/or diversification of already produced defective items. Inspection is closely associated with quality control, but it cannot by itself generate quality. It determines the actual conformity of the product to the specifications. However, inspection does not add any value to the product already produced. Quality control, in contrast, is highly critical in nature. It analyses each and every step to search for answers to what, why and how. It provides not only the reasons for the difference in the desired product quality and actually attained product quality, but also suggests methods by which the desired product quality can be attained economically.

# 17.3.1 Objectives of Quality Control

- (i) study the quality specifications desired by the customer,
- (ii) develop a process capable of producing items as per customer’s choice at an economical rate,
- (iii) take necessary corrective measures if the quality of product deteriorates,
- (iv) plan for improvement in product quality, and
- (v) find ways for reducing product cost without affecting quality of the product.# 17.3.2 Functions of Quality Control Department

The important functions performed by quality control department are to:

1. ensure that products of uniform and specified quality should only reach the customer,
2. pass instructions to production personnel regarding the nature of the products and the quality of the work expected from them,
3. provide process sheet to all related persons,
4. train supervisory staff and operators,
5. develop quality awareness,
6. suggest solutions to various problems encountered during the course of manufacturing,
7. evaluate critically the functioning of inspection, design and production departments,
8. decide about adoption of various measures for controlling/improving product quality, and
9. develop processes with improved product quality without raising product cost.

# 17.3.3 Advantages of Quality Control

There are many advantages offered by quality control to both manufacturer and customer. Some of the important advantages are as follows:

1. A process resulting in production of good quality items is streamlined.
2. Production of good quality items results in increase in sales volume.
3. Uniformity in the product quality is attained.
4. Reputation of the concern improves.
5. Product reliability is enhanced.
6. Since defective items are only a few, material wastage is reduced significantly. It reduces overall cost of production. Cost is also reduced due to less reworking of defective items.
7. Inspection cost is reduced significantly.

# 17.3.4 Quality Control—Everybody’s Business

Product quality cannot be managed by employing a few inspectors and quality control engineers. Quality of a product depends largely on men, materials, machines, manufacturing process, working conditions, management policy and economy. In fact, the first step towards quality of a product starts much before the actual manufacturing of the product. A designer designs it. Process planners suggest a flow sheet of manufacturing process. The purchase officer procures materials as per the specifications suggested by customer or quality control personnel. Maintenance personnel ensure smooth functioning of all machines and other equipment prior to their actual use. The production team manufactures it as per the flow sheet with the help of quality control and inspection departments. Sales personnel introduce the product into the market. After sales service department satisfies the needs of the customers after the supply of the product and thus helps in maintaining cordial relations between the manufacturer and customer. Therefore, every department has its own importance. Negligence on the part of any department or person will result in the production of inferior quality product.# 318 Heat Treatment—Principles and Techniques

Human factors as well as resources of the concern also play significant role. Under identical conditions, a skilled worker can produce better quality product as compared to semiskilled or unskilled worker. Sincerity of the worker also leads to better quality product. Due to obvious reasons, working conditions affect the working efficiency which in turn affect the quality of product. Similarly, use of better machines and high quality materials results in improved product quality. Thus, on the basis of the foregoing discussion, it can be concluded that quality control is the business of everybody and not of a few individuals belonging to quality control and inspection departments.

# 17.4 STATISTICAL QUALITY CONTROL

One of the simplest and safest methods of controlling quality is to perform cent percent inspection. By this method, defective items are rejected and isolated from good items. However, as discussed in section 17.1.5, the process is not economical, especially in the case of mass production. In certain cases, it is neither practicable nor desirable. Thus, one is forced to switch over to lot by lot inspection, i.e. sampling. The shortcomings of sampling method are minimized by the application of statistics. The use of statistics in controlling quality has resulted in the development of a method to carry out satisfactory inspection. Statistics is concerned with obtaining correct facts from figures. More precisely, statistics can be defined as a science of collecting and tabulating numerical data, or representing data by means of charts or figures, of calculating the mean, median, mode, standard deviation, and so on. When statistics is used as a tool for controlling quality, the technique is known as statistical quality control. Statistical quality control can be defined as a technique of controlling the quality of a product by controlling the very process of production itself with the help of statistics. The first stage of statistical quality control is to determine the control limits (upper and lower limits) of permissible deviations in the quality. This stage results in the attainment of the desired quality of the product. The second stage of statistical quality control is to maintain the product quality within predetermined control limits. The second stage is attained by taking corrective measures as soon as any deviation beyond the control limits is noticed.

Statistical quality control results in establishing quality standards as per customer’s specifications. The economy of the process should not be unduly disturbed. Product quality along with customer’s satisfaction should be economical to maintain. The technique is efficient in identifying the faults in the process. This results in the reduction in the wastage of material, time and money.

# 17.5 QUALITY CONTROL IN HEAT TREATMENT

The variables that affect heat treatment process have already been discussed in Chapter 1 and in the earlier sections of this chapter. Obviously, the quality of heat treated product will be governed by these factors. The effect of some of these factors on the quality of heat treated product is now discussed in detail.# Inspection and Quality Control in Heat Treatment

# 17.5.1 Product Design

Product designing for heat treating plays an important role. A properly designed part ensures satisfactory and economical heat treatment. Following factors should be given due consideration during designing:

- (i) There should be, as far as possible, no sharp corners.
- (ii) No significant variation should be present in section sizes.
- (iii) No sharp corners should be seen between thick and thin sections.
- (iv) Use of fillets at all corners and junctions should be made a routine practice.
- (v) Product design must be free from single internal or external key way.
- (vi) There should be no clustering of openings or holes.

In addition to the above mentioned general factors, special precautions are undertaken while designing gears, cutters, dies, shafts and threaded sections.

# 17.5.2 Heat Treatment Specifications

Heat treatment specifications should also be provided along with design specifications or separately. These specifications should consist of details about various parameters such as hardness, tensile strength, toughness, microstructure, case and core properties, depth of decarburization, appearance of fracture and grain size.

# 17.5.3 Material Selection

Once the design of the product has been either finalized or procured from the customer, the foremost job is to select a suitable material for the product. The material selected should be able to meet the service conditions and/or technical specifications in heat treated condition. In general, service conditions are not well defined by the customer and in such cases choice of the material lies in the hands of manufacturer. The customer is only interested in technical specifications.

The most suitable material is one which, in addition to conforming to technical specifications, is also economical. A material is said to be economical if its properties just match with the properties listed in the given specification sheet. However, the concept of an economical material is somewhat complex when heat treatment is taken into account. In such a case, the economy of material selection also includes cost of heat treatment and of post-heat treatment operation(s). Some of the post-heat treatment operations are stress relieving, scale removing, machining or grinding and straightening. It is quite possible that the overall cost of finished heat treated product may be much higher for cheaper material than for costly material.

After selecting the material, it should be tested. In general, though the supplier produces a test certificate indicating the characteristics of the material, it is desirable to test the material at one’s end. The standard methods should preferably be adopted for testing the material. However, mutually agreed upon methods will also serve the purpose. Similarly, the sampling technique and the sample size selected should either be as per standard practice (such as the one laid by ISI) or according to mutual consent. Depending on the nature of the product and service conditions, both destructive and non-destructive tests may be performed.# 320 Heat Treatment—Principles and Techniques

# 17.5.4 Dimensional Considerations

Due attention should be paid towards dimensions of the part before and after heat treatment. During heat treatment, parts may undergo dimensional changes due to thermal fluctuations and phase transformations. Dimensional changes can lead to excessive distortion in the component. The problem can be controlled by providing allowances in dimensions. The magnitude of allowances depends largely on the nature of the material itself and on the heat treatment process variables, especially temperature and rate of heating and cooling. Allowances should be provided carefully. More allowances need excessive machining or grinding which is not economical because (i) more material is wasted, (ii) more time is needed, (iii) more tools are consumed, and (iv) men and machines are engaged for longer periods. On the other hand, low allowances may not serve the purpose, and in the worst case, heat treated component may have to be rejected.

# 17.5.5 Selection of Equipment, Instrument and Auxiliary Accessories

Selection of equipment in heat treatment is governed by following factors:

- (i) Nature of the operation—batch type or continuous type
- (ii) Desired surface characteristics of the product
- (iii) Heat treatment process.

Batch type furnaces can be used successfully for different heat treatment processes and for varying sizes of the products. For these reasons, these furnaces are very popular in heat treatment plants based on job orders. Continuous type heat treatment furnaces are well suited for mass production units.

The surface of the parts heat treated in muffle and air chamber furnaces generally get oxidized. Another problem related to surface is decarburization. To avoid this, salt bath furnaces or controlled atmosphere furnaces should be employed for parts requiring good surface characteristics such as bearings, gears and tools. Vacuum furnaces are considered best for protecting surface characteristics.

Some specific heat treatment processes demand for specially designed furnaces and other equipment. Examples are patenting, and bell-type, rotary and conveyor furnaces.

Furnace is essentially a heating chamber. It does not provide any information about what is going on within the chamber. For this purpose, some instruments are needed. Use of proper instruments and instrumentation method is necessary for measuring and controlling temperature of the heat treatment furnace, dew point in case of controlled atmosphere furnace and air or gas pressures.

There should be proper storage arrangement for water and oil. Water tank used for quenching should be of recirculation type so that constant temperature can be obtained. Circulation of water also provides stirring action to some extent. Oil tanks for oil quenching purpose should have mechanical stirring attachment. Similarly, other essential auxiliary accessories should be provided at appropriate places so that heat treatment can be performed successfully.# Inspection and Quality Control in Heat Treatment

# 17.5.6 Heat Treatment Shop Layout

In general, heat treatment is a part of some manufacturing unit such as foundry or wire industry. Very little attention is paid to this section as far as installation of equipment is concerned. A good plant layout results in:

- smooth functioning,
- minimum men movement,
- minimum materials movement,
- minimum production delays,
- maximum flow of activities of various men, machines and materials at work,
- effective utilization of the space,
- increased production, and
- worker’s convenience and job satisfaction.

# 17.5.7 Heat Treatment Flow Sheet

It has been generally observed that the best product is obtained only when every worker, in addition to knowing his work well, is made familiar with the product and characteristics desired after the operation which he carries out. A detailed flow sheet of the process should be prepared and provided to the supervisors/operators. It will help the person concerned to understand one’s own responsibility. An ideal process layout should consist of details about the following:

- Materials specification
- Furnace to be used
- Temperature(s) of heat treatment and holding time(s) at heat treatment temperature(s)
- Quantity of the material to be heat treated
- Rate of heating
- Heat treatment atmosphere and its characteristics such as dew point, volume fraction in case of mixed gases atmosphere, purity and feeding speed
- Quenchant and its characteristics
- Auxiliary accessories to be used
- Sample size and sampling technique
- Tests to be performed on each sample.

# 17.5.8 Quality of Consumable Items

The quality of the consumables also affects the final properties of heat treated product. The following are a few of the commonly used consumable items:

- Neutral salts such as sodium chloride (NaCl), potassium chloride (KCl), and barium chloride (BaCl2). These are used in salt bath furnaces.
- Charcoal, charcoal-barium carbonate mixture, sodium cyanide (NaCN), potassium cyanide (KCN), natural gas and water gas. These are used for carburizing steels.
- Ammonia, ammonia-nitrogen mixture, ammonia-hydrocarbon mixture, sodium cyanide and sodium carbonate mixture. These are used for nitriding or carbo-nitriding steels.
- Water, oil, water-oil emulsion, polymers, and salt baths. These are quenchants.
- Degreasing chemicals,
- Cleaning agents.

These items should be procured from reputed concerns or from reliable sources as most of these products are sold in the market by company’s trade name, and not by actual chemical composition.# 322 Heat Treatment—Principles and Techniques

# 17.5.9 Working of Equipment

Equipment should always be in good working condition. Measuring instruments too should be able to provide accurate and reproducible results. A well established, well planned maintenance scheme is required for smooth and reliable working of equipment and instruments. Even on economical ground, a timely maintenance is profitable. Unplanned/untimely maintenance should be avoided.

In addition to the above mentioned factors, human factors such as good working conditions, efficient supervision, employment of skilled workers, management policy and quality mindedness affect the quality of finished product to a great extent.

# 17.6 INSPECTION IN HEAT TREATMENT

The importance of inspection has already been described in Section 17.1. Inspection in heat treatment can be divided into three classes, namely, preheat treatment inspection, post-heat treatment inspection, and inspection during heat treatment. Various characteristics to be inspected in each class are as follows:

# (i) Pre-heat Treatment, Inspection

- (a) Size
- (b) Chemical composition
- (c) Macro and microstructure
- (d) Austenitic grain size
- (e) Hardenability
- (f) Tensile strength, percentage elongation and reduction in area
- (g) Non-metallic inclusions
- (h) Surface flaws.

# (ii) Inspection during Heat Treatment

- (a) Heat treatment temperature
- (b) Heat treatment time (heating time, soaking time and sometimes cooling time)
- (c) Properties of gas in case of controlled atmosphere process
- (d) Properties of solid, liquid or gaseous materials used in case of hardening (carburizing, nitriding and carbonitriding) processes. Properties of quenchants, if in use.

# (iii) Post-heat Treatment Inspection

The characteristics to be inspected are almost the same as the ones included in pre-heat treatment inspection.

# QUESTIONS

1. 17.1 Explain the terms—‘Inspection’, ‘Quality’ and ‘Quality control’.
2. 17.2 Enlist common characteristics inspected alongwith purpose involved.
3. 17.3 Name and describe objectives and stages of inspection.
4. 17.4 Comment on the statement “Quality control is everybody’s business”.
5. 17.5 Describe quality control in a heat treatment unit.# Testing of Materials

Testing of material is one of the important and essential steps for judging suitability for engineering applications after heat treatment. Most of the properties of interest are mechanical properties since heat treatment essentially alters mechanical properties. This chapter is confined to the testing of mechanical properties; non-destructive methods of testing materials have also been included as they constitute an important aspect of testing heat treated components. Many tests and testing methods are in use now-a-days. Detailed discussion of all these tests is beyond the scope of this book. This chapter mainly deals with standard and most commonly used tests.

# Hardness Testing

The concept of hardness is quite old. All materials exhibit this property. Hardness has been defined in several ways, based on the principle and the manner in which test is conducted. About 30 methods are used for measuring different types of hardnesses. There are three general types of hardness: scratch hardness, indentation hardness, and rebound or dynamic hardness.

Scratch hardness can be defined as that property of the material by virtue of which it resists wear or abrasion. Mohs’ scale of hardness proposed by Friedrich Mohs, consists of 10 standard minerals. It is most commonly used for the measurement of scratch hardness. Each one of the minerals has been assigned a hardness number (see Table 18.1). The softest mineral in this scale is talc whereas the hardest is diamond. Though Mohs’ scale finds wide application in the field of mineralogy, it is hardly used for metals and alloys which may have hardness values lying between two consecutive scratch hardness according to Mohs’ scale. Thus, comparative hardness values of metals and alloys, which are of great significance, cannot be estimated.

Indentation hardness is a measure of resistance offered by a material to plastic deformation. It is measured by estimating the size of indentation. Indentation hardness measurement involves pressing (forcing) an indenter of known material and of well defined geometry into the surface of the sample/work-piece under certain conditions. The size or depth of indentation so obtained is used as hardness measuring parameter. Indentation hardness test is very common and finds...# 324 Heat Treatment—Principles and Techniques

# Table 18.1 Standard Mohs’ Scale of Hardness

|Mineral|Mohs’ hardness|
|---|---|
|Talc|1|
|Gypsum|2|
|Calcite|3|
|Fluorite|4|
|Apatite|5|
|Orthoclase|6|
|Quartz|7|
|Topaz|8|
|Corundum|9|
|Diamond|10|

varied applications in the field of metallurgy. It is most widely used for metals and alloys. Three most common types of indentation hardness tests are Brinell hardness, Vickers hardness, and Rockwell hardness tests.

Rebound hardness is a measure of resistance of the materials to strike and rebound. For determining rebound hardness, an indenter is dropped on the surface of the material under specific set of conditions. The energy of the impact or the height of rebound of the indenter forms the basis of measurement of rebound or dynamic hardness. Shore sceleroscope is the most commonly used rebound hardness tester.

# Brinell Hardness Test

Brinell hardness tester (see Figure 18.1) consists of penetrating metal surface by a hardened steel ball (indenter) at a predetermined load. After removal of the load, the surface area of the indentation (see Figure 18.2) is measured. Brinell hardness is obtained by dividing the applied load by the surface area of the indentation. Though Brinell hardness has the same unit as of pressure, it is expressed as a number without assigning any unit. Therefore, the term Brinell hardness number (BHN) is commonly used. The mathematical formula for BHN is given by

BHN = P / (πD(D - √(D² - d²))) (18.1)

where

- P = applied load (kg)
- D = diameter of the indenter (mm)
- d = diameter of indentation (mm)

In general, a hardened steel ball of 10 mm diameter at a load of 3000 kg is used to determine Brinell hardness number of hard metals such as steel. For harder metals, tungsten carbide ball is used in place of hardened steel ball. Smaller steel balls at lower loads are used for the measurement of Brinell hardness number of soft materials. In order to have reproducibility of results in Brinell hardness test, the specific ratio of applied load to square of the diameter of indentation ball (P/D²) is maintained. This ratio takes care of error(s) arising.# Materials Testing

# Load device

|Plunger| |Indentor| | | |
|---|---|---|---|---|---|
|Indentor| |O| | | |
|Specimen|Base plate|D/2|D/2| | |
|Anvil|Hand|P|d/2|d/2|Q|

d

# Brinell Indentation

Figure 18.1 Block diagram of Brinell hardness tester.

Figure 18.2 Geometry of indentation by Brinell hardness tester.

From the use of non-standard ball diameter and load. The ratio of 30, 10, and 2 is specified for steels, non-ferrous metals, and for very soft metals, respectively.

In accurate measurement of diameter of the indentation (d), certain problems are encountered. In general, the measured diameter is either greater or lesser than the actual diameter of indentation. It is mainly due to the localized deformation of the metal at the indentation. The localized deformation affects the indentation diameter in two ways (see Figure 18.3), namely, ridging or sinking in. Ridging or piling up is generally observed in cold-worked metals in which the measured diameter is larger than the actual diameter. Contrary to ridging, sinking in usually occurs in annealed metals and alloys and in this case the measured diameter is less than the actual diameter.

(a) Ridging

(b) Sinking in

# Localized deformation in Brinell testing
