Repository: AdbulrhmanEldeeb/q-a_making

# Markdown File Processor

This project processes Markdown files, extracts and processes their content, and saves the results as JSON files. It is designed to handle large-scale Markdown content efficiently, leveraging modular code structure, logging, and progress tracking.

## Features

- **Markdown Processing**: Extracts and processes content from Markdown files using a custom processing pipeline.
- **Chunking Support**: Splits large text into manageable chunks for better handling.
- **Error Handling**: Automatically retries with rotated API keys in case of rate limits or errors.
- **JSON Output**: Saves processed data as structured JSON files for downstream use.

File: parsed_data/Principles_and_Prevention_of_Corrosion_by_Denny_A. Jones.md (part 20 of 29)
# Principles and Prevention of CORROSION
10. Committee Report ACI222R-85, ACI Journal, p. 3, Jan/Feb, 1985.
11. R. H. Heidersbach, CORROSION/89, Paper No. 129, NACE, Houston, 1989.
12. S. K. Brubaker, Metals Handbook, Vol. 13, Corrosion, 9th ed., ASM International, Metals Park, OH, p. 1148, 1987.
13. Process Industries Corrosion, B. J. Moniz and W. J. Pollock, eds., NACE, Houston, pp. 243-287, 1986.
14. M. G. Fontana, Corrosion Engineering, 3rd ed., McGraw-Hill, New York, pp. 319-27, 1986.
15. D. J. Chronister and D. C. Spence, Proc. Symposium on Sulfuric Acid Corrosion, NACE, Houston, p. 75, 1985.
16. R. D. Crooks, Metals Handbook, Vol. 13, Corrosion, 9th ed., ASM International, Metals Park, OH, p. 1154, 1987.
17. T. F. Degnan, Metals Handbook, Vol. 13, Corrosion, 9th ed., ASM International, Metals Park, OH, p. 1166, 1987.
18. L. Graf and W. Wittich, Werkst. Korros., Vol. 17, p. 385, 1966.
19. G. B. Elder, Metals Handbook, Vol. 13, Corrosion, 9th ed., ASM International, Metals Park, OH, p. 1157, 1987.
20. J. K. Nelson, Metals Handbook, Vol. 13, Corrosion, 9th ed., ASM International, Metals Park, OH, p. 1174, 1987.# Ch. 11 / Corrosion in Selected Corrosive Environments

Water chemistry parameters are unchanged. What is the effect on the saturation index? Would you expect long-term corrosion or scaling problems?

# 11-3

Show with a mixed potential analysis (Chapter 3) how dissolved oxygen in acid increases corrosion rate over that expected for a deaerated acid.

# 11-4

Sketch the cross section of a pit in carbon steel that occurs as the result of oxygen contamination of pressurized boiler water. Indicate the chemical and electrochemical reactions occurring in each region of the pit and surrounding surface area.

# 11-5

List possible measures for controlling corrosion of carbon steel in high temperature boiler waters and steam condensate.

# 11-6

In a research study, dissolved oxygen was measured in a series of soils. The corrosion rate generally increased with dissolved oxygen content for most of the soils, (a) Explain this behavior, (b) One soil, however, having very low dissolved oxygen, showed exceptionally high corrosion. Suggest a possible characteristic of this soil to account for the observed high corrosion.

# 11-7

Design engineers in your company are considering a high strength aluminum alloy as a substitute for steel reinforcing bar in concrete for light weight in a complex structure. The engineers tell you that aluminum has been used for electrical conduit embedded in steel with some success. Could you recommend aluminum for this application on the basis of corrosion resistance? Why is aluminum usable in such a highly alkaline environment as concrete?

# 11-8

List aqueous environments and conditions discussed in this chapter for which the following uncoated metals/alloys would be suitable from the standpoint of, first, corrosion resistance only and, second, corrosion resistance and cost:

- (a) tantalum
- (b) titanium
- (c) nickel Alloy 600
- (d) austenitic stainless steel
- (e) carbon steel
- (f) aluminum# Atmospheric Corrosion and Elevated Temperature Oxidation

The forms of corrosion described in preceding chapters generally result from exposure to aqueous solutions. In this chapter we discuss corrosion in the vapor phase: first, at ambient and near ambient temperatures in atmospheric humid air; and second, at elevated temperatures in air and other oxidizing gases. In both, the key to corrosion resistance is a dense adherent surface film or scale that forms a protective barrier between the underlying metal and the corrosive environment. Cracked, porous, or soluble films do not protect the metal and result in relatively high corrosion rates.

# 12.1 Atmospheric Corrosion

Atmospheric corrosion in air is confined to temperatures and conditions resulting from exposure to the natural ambient environment, which contains variable amounts of water from rain and splashing. Accelerating effects of splashing above the high-tide line were described in Section 11.1.5. Dissolved oxygen is more readily transported through a thin layer of surface water than through bulk water during complete immersion. Thus, corrosion in the splash zone above water is higher than in full immersion.# Ch. 12 / Atmospheric Corrosion and Elevated Temperature Oxidation

Immersion. Periodic washing by rainwater or tidal fluctuation creates conditions less severe than those of continuous splashing.

General uniform attack is the normal mode of atmospheric corrosion. General atmospheric corrosion of a structural member from the Golden Gate Bridge in San Francisco, California, is shown in Figure 12.11 after over 50 years of exposure. Pitting and other localized forms are rare in atmospheric corrosion. However, visual evidence of galvanic attack at dissimilar-alloy contacts is often present after atmospheric exposure. Increased attack within bolted lap joints of weathering steels, exposed to humid atmospheres, is a problem described in Section 7.4.3.

# 12.1.1 Atmospheric Parameters Affecting Corrosion

Humidity is necessary for atmospheric corrosion. A thin layer of condensed water deposits on the surface to provide the electrolyte needed for electrochemical corrosion. Although necessary, humidity is not sufficient. Even in very humid environments, corrosion of uncontaminated surfaces is often relatively low in unpolluted atmospheres.

Pollutants or other atmospheric contaminants increase atmospheric corrosion by enhancing the electrolytic properties and stability of water films that condense from.

# FIGURE 12.1

General atmospheric corrosion of a carbon-steel structural member from the Golden Gate Bridge after 50 years service. (From R. H. Heidersbach, Corrosion/89, Paper 129, NACE, Houston, 1989. Photograph by courtesy of R. H. Heidersbach, California Polytechnic State University, San Luis Obispo. Reprinted by permission National Association of Corrosion Engineers.)# 12.1 / Atmospheric Corrosion

The atmosphere. Sulfur dioxide, S02, a common industrial pollutant, which forms sulfuric acid when dissolved in the surface film, accelerates atmospheric corrosion of carbon steel significantly, as shown in Figure 12.2. Corrosion product films are protective, and corrosion may remain low in the absence of S02. However, in the presence of S02, the films are nonprotective, and weight loss increases linearly with time. Thus, pollutants can provide dissolved solutes in the surface water film; S02, N02, Cl-, and F- are prime examples.

In atmospheres containing 0.01% S02, the corrosion rate of carbon steel increased rapidly above a critical humidity of 60%, as shown in Figure 12.3. Attack remains low without S02, even near 100% relative humidity. This effect is attributed to hygroscopic corrosion product FeSO4 (Section 12.1.3), which absorbs water above a critical humidity level. Hygroscopic corrosion products, and other salt particles deposited from the atmosphere, reduce the relative humidity necessary to cause water condensation. The enhanced presence of a water film increases the time of wetness and the consequent extent of corrosion. Only when the relative humidity is reduced below the critical value for each such available salt is film formation suppressed and corrosion minimized. The critical relative humidity corresponds to the equilibrium humidity over a saturated solution of the salt, as shown in Figure 12.4, which shows corrosion rates as a function of humidity in the presence of numerous salts. It is evident that corrosion is minimal when relative humidity is maintained below the humidity over the saturated solution. NaNO2 and Na2CrO4 are inhibitors (Table 14.7), and are consequently notable exceptions to the trend shown in Figure 12.4.

# FIGURE 12.2

Comparison of atmospheric corrosion in the absence ( • ) and presence (O) of S02. (From H. Kaesche, Metallic Corrosion, NACE, Houston, pp. 216-219, 1985. Reprinted by permission, National Association of Corrosion Engineers.)# Ch. 12 / Atmospheric Corrosion and Elevated Temperature Oxidation

FIGURE 12.3 Effect of relative humidity on atmospheric corrosion in the presence of 0.01% SO2. (From P. W. Brown and L. W. Masters, Atmospheric Corrosion, W. J. Ailor, ed., Wiley, New York, p. 31, 1982. Reprinted by permission, John Wiley & Sons.)

Temperature has a variable effect on atmospheric corrosion. Ambient atmospheric temperatures keep corrosion rates relatively low but may enhance the condensation of an aqueous surface film to increase corrosion. Exposure to sunlight raises surface temperature, but does not necessarily accelerate corrosion. Higher temperature may dry the surface and reduce corrosion. As a result, shaded surfaces often corrode more rapidly than those exposed to direct sunlight.

A combination of high humidity, high average temperature, and the presence of industrial pollutants or air-entrained sea salt increases atmospheric corrosion rates. Thus the maximum atmospheric corrosion occurs in marine tropical or semitropical environments, as shown in Table 12.1. Absence of one or more of these factors may result in low corrosion. For example, despite the high ambient temperature in Phoenix, Arizona, the corrosion rate is low, due to the low humidity.

# 12.1.2 Weathering Steels

High-strength low-alloy (HSLA) steels, containing a few tenths percent of Cu, Cr, Ni, Si, and P, not only have higher strength but also much improved resistance to atmospheric corrosion. Table 12.2 shows 15.5-year thickness losses of various steel compositions in industrial and marine atmospheres. Copper seems to be the key alloying element, but others also enhance the beneficial effects of copper in all environments. Figure 12.5 demonstrates the improved atmospheric corrosion resistance for copper-containing steel and the further improvement afforded by additional alloying elements in HSLA steel.

Alloying elements contribute to a more compact and less porous corrosion product surface film. Figure 12.6 shows scanning electron micrographs of the corrosion product surface of carbon and HSLA steels. The ruptured and protective oxide surface...# 12.1 / Atmospheric Corrosion

|ZnCI2|LiCI|
|---|---|
|MgCI2 • 6H20|CaCI2 • 6H20|
|CaCI2 • 2H20|NaJ|
|FeCI3 • 6H20|NaBr• 2H20|
|NaBr|CuCI2 • 2H20|
|NaN02|Na2 Cr04 • H20|
|NaNOg|NaCI|
|NH4 CI|CO(NH2 ) 2|
|(NH4 )2 S04|C6 H5COONa • H20|
|Ci2H220h|NaF|
|KNO3|Na2 S04 • 10H2O|
|Na3 P04 • 12H20|Na2 B4 0 7 • 10H2O|
|Na2 C03 • 10hl20|CaS04 • 2H20|

10 20 30 40 50 60 70 80 90 100

RELATIVE HUMIDITY, %

# FIGURE 12.4

Effect of relative humidity over excess salt on the weight loss of steel coupons after 7-day exposure, o = 0-1 mg; A = 2-5 mg; • = 6-20 mg; <§>= 21-100 mg. x = relative humidity above saturated solution. (From V. Kucera and E. Mattsson, “Atmospheric Corrosion”, Corrosion Mechanisms, F. Mansfeld, ed., Marcel Dekker, New York, 1987, p. 214. Reprinted by permission Marcel Dekker.)

Faces of the carbon and HSLA steels, respectively, are apparent. Adherent, protective films on HSLA steels seal the surface against further penetration of water, which does not easily wet the oxide surface. Compact, cosmetically agreeable surface oxide films develop more rapidly in industrial atmospheres containing S 0 2, which is probably involved in film formation, as discussed in Section 12.1.3. However, the corrosion rates of the weathering steels are not reduced in industrial atmospheres to levels lower than those in noncorrosive rural or semirural atmospheres.# Ch. 12 / Atmospheric Corrosion and Elevated Temperature Oxidation

# TABLE 12.1 Atmospheric Corrosion Comparisons (2-year weight loss from 10-cm x 15-cm steel specimens)

|Phoenix, AZ|2.23|Durham, NC|13.3|
|---|---|---|---|
|Brazos River, TX|45.4|Daytona Beach, FL|144.0|
|Monroeville, PA|23.8|Point Reyes, CA|244.0|
|Pittsburgh, PA|14.9|Kure Beach, NC 250-m lot|71.0|
|State College, PA|11.7|Kure Beach, NC, 25-m lot|260.0|
|South Bend, PA|16.2|Cape Kennedy, 0.8-km from ocean|42.0|
|Potter County, PA|10.0|Cape Kennedy, 55-m from ocean|80.2|
|Bethlehem, PA|18.3|9-m elevation| |
|Cleveland, OH|19.0|Cape Kennedy, 55-m from ocean|215.0|
|Columbus, OH|16.0|Middletown, OH|14.0|
|Waterbury, CT|11.0|Newark, NJ|24.7|
|Bayonne, NJ|37.7|Galeta Point Beach, Panama|336.0|
|Morenci, MI|7.03|Limon Bay, Panama|30.3|
|Detroit, MI|7.03|Fort Amidor, Panama|7.10|
|East Chicago, IN|41.1|Miraflores, Panama|20.9|
|Manila, Philippines|26.2| | |
|Halifax, (York Redoubt) N.S.|13.3|London (Battersea) England|23.0|
|Halifax (Federal Bldg.) N.S.|55.3|London (Stratford) England|54.3|
|Ottawa, Ontario, Canada|9.60|Melbourne, Australia|12.70|
|Montreal, Quebec, Canada|11.44|Widness, England|174.0|
|Trail, B.C., Canada|16.9|Pilsey Island, England|50.0|
|Norman Wells, NWT, Canada|0.73|Dungeness, England|238.0|
|Saskatoon, Sask. Canada|2.77|Vancouver Island, Canada|6.50|

From Metal Corrosion in the Atmosphere, ASTM STP 435, ASTM, Philadelphia, p. 383, 1968.

Periodic drying is required for the surface film to develop its protective properties. Fully immersed HSLA steel has the same corrosion rate as that of ordinary carbon steel (Section 11.1). Apparently, iron oxides and/or sulfates must be allowed to precipitate and seal oxide pores during the drying cycle. Structures using HSLA steel for corrosion resistance must be designed to avoid features that retain water for long periods. Constantly shaded surfaces, as well as structures in northern latitudes, experience less dryout time, and corrosion rates of the HSLA steels are often increased. Columns and other structural members must be painted on the lower ends exposed to constant wetting by foliage or soil. Moisture retained in bolted structural lap joints can produce voluminous corrosion products (Section 7.4.3) which distort the joints unless minimum bolt spacing guidelines are followed.

The HSLA weathering steels provide an excellent base for paint coatings. It has been conservatively estimated that the life of most paint systems is doubled on weathering steel surfaces.# 12.1

# TABLE 12.2 Thickness Reduction of Steel in 15.5 Year Exposures

|Specimen No.|Composition, wt%|Kure Beach, NC, 250-m (800-ft) lot|Kearny, NJ (Industrial)|(moderate marine)|
|---|---|---|---|---|
|1|Cu 0.0, Ni 1.2|731|28.8|1321|
|2|Cu 0.04|223|8.8|363|
|3|Cu 0.24|155|6.1|284|
|4|Cu 0.008, Ni 1|155|6.1|244|
|5|Cu 0.2, Ni 1|112|4.4|203|
|6|Cu 0.001, Ni 0.61|1059|41.7|401|
|7|Cu 0.22, Ni 0.63|117|4.6|229|
|8|Cu 0.001, Ni 0.22|373|14.7|546|
|9|Cu 0.22, Ni 0.20|152|6.0|251|
|10|Cu 0.002|198|7.8|358|
|11|Cu 0.21|124|4.9|231|
|12|Cu 1, Ni 1.2, Si 0.12|66|2.6|99|
|13|Cu 0.21, Ni 1.2, Si 0.11|48|1.9|84|
|14|Cu 0.2, Ni 1|84|3.3|145|
|15|Cu 0.18, Ni 1, Cr 1.3|48|1.9|97|
|16|Cu 0.22, Ni 1, Cr 1.3|48|1.9|94|
|17|Cu 0.21, Ni 1, Cr 1.2|48|1.9|84|
|18|Cu 0.21, Ni 1, Cr 1.2|48|1.9|97|

From C. P. Larabee and S. K. Coburn, First Int. Cong. Metallic Corrosion, Butterworth, Sevenoaks, Kent, England, p. 276, 1962. Reprinted by permission, Butterworths Publishers Ltd.

# 12.1.3 Electrochemical Mechanism

When exposed to dry or humid air, steel or iron forms a very thin oxide film composed of an inner layer of magnetite, Fe3O4 (FeO • Fe2O3), covered by an outer layer of FeOOH (rust). Some Fe in magnetite is in the ferrous (FeO) and the rest in the ferric (Fe2O3) oxidation state. The outer FeOOH layer is penetrated by fissures, from which most of the water has evaporated, allowing complete oxidation of magnetite to hydrated Fe2O3 or FeOOH (Fe2O3 • H2O = 2FeOOH), due to ready access of atmospheric oxygen. Pores in the magnetite are filled with condensed water and become plugged by insoluble oxide corrosion products. Thus, the oxide film remains protective in the presence of uncontaminated water vapor, as shown in Figure 12.3.

Ambient air usually contains some amount of SO2, which reacts with water and dissolved oxygen to form sulfuric acid in the oxide pores. The acid partially dissolves the oxide, producing ferrous sulfate, FeSO4, which in turn hydrolyzes to form additional acidity. The entrained acid more readily dissolves the oxide, opens pores in the inner magnetite layer, and permits easier access for the electrolyte solution to the underlying metal surface. Also, FeSO4 is hygroscopic and attracts water from the atmosphere.# Ch. 12 / Atmospheric Corrosion and Elevated Temperature Oxidation

Structural carbon steel

FIGURE 12.5 Effect of copper and other alloying elements on the long-term atmospheric corrosion resistance of steel. (From C. P. Larabee and S. K. Coburn, First Int. Cong. Metallic Corrosion, Butterworth, Sevenoaks, Kent, England, p. 276, 1962. Reprinted by permission, Butterworths Publishers Ltd.)

atmosphere, accounting for enhanced corrosion above a critical humidity in the presence of S02 (Figure 12.3).

The electrochemical mechanism, summarized schematically in Figure 12.7, arises from the anodic dissolution of iron,

Fe —> Fe2+ + 2e-,

under the inner magnetite layer. Ferrous ions in the saturated, or near-saturated, solution within the pores of the magnetite react with oxygen at the outer magnetite surfaces to form additional magnetite by

3Fe2+ + 20H- + O2 → 4 Fe3O4 + H2O.

The cathodic reduction reaction is

8FeOOH + Fe2+ + 2e- → 3Fe3O4 + 4H2O,

in which ferric iron in FeOOH (rust) is reduced to ferrous iron in Fe3O4 (magnetite) at the interface between the two, as indicated in Figure 12.6. Atmospheric oxygen, migrating through open fissures in the outer FeOOH layer, can then reoxidize the magnetite to rust by

3Fe3O4 + 0.75O2 + 4.5H2O → 9FeOOH.

A certain amount of insoluble sulfate precipitates in the oxide and must be replenished by S02 from the atmosphere. It is important to note that diffusion of oxygen through# 12.1 / Atmospheric Corrosion

FIGURE 12.6 Surface oxides on (a) carbon and (b) low alloy steels showing ruptured and continuous films, respectively. (From W. P. Gallagher, presented at the 1970 Spring Meeting, NACE, Houston, Mar. 1970.)

Either the bulk oxide or the entrapped water solution is not necessary, explaining the linear penetration rate and loss of film protectiveness shown in Figure 12.2.

Should the anodic reaction in Figure 12.7 become localized, anion enrichment may occur locally, as it does in pitting (Section 7.2.2), and “sulfate nests” may be present in the corrosion products. However, significant macroscopic pitting is seldom a concern in atmospheric corrosion.

# 12.1.4 Prevention

Atmospheric corrosion can be controlled by two methods: coatings and alloy substitution. Many of the coating systems described in Chapter 14 are designed for the control of atmospheric corrosion. Often, economic analysis favors a coating system on# Ch. 12 / Atmospheric Corrosion and Elevated Temperature Oxidation

FIGURE 12.7 Schematic diagram showing electrochemical mechanism of atmospheric rusting in an SO2-polluted environment.

inexpensive carbon steel over an uncoated, more expensive, corrosion-resistant alloy. However, if cosmetic appearance and maintenance cost are necessary considerations, many of the stainless steels and nickel alloys perform in a variety of atmospheres with almost no evidence of surface staining or corrosion. If a surface is out of public view, and appearance is not of great concern, simply increasing the section thickness to compensate for general corrosion may be the least expensive alternative.

Copper has been used for many years for roofing and drain gutters. Atmospheric exposures develop a pleasing green patina on the surface. Weathering steels that form a red-brown oxide rust film on the surface have already been mentioned in this section. Aluminum alloys are resistant to neutral atmospheres and have been used extensively for architectural trim and window and door hardware. The surfaces of aluminum alloys, like the weathering steels, should be well drained to prevent accumulation of water and debris. Stagnant water on aluminum alloys can change pH with time and cause staining and corrosion.

# 12.2 Oxidation at Elevated Temperature

The remaining sections of this chapter introduce the principles of high-temperature oxidation of pure metals and briefly review the selection of engineering alloys for elevated temperature service. The textbooks by Birks and Meier11 and Kofstad12 are recommended for additional fundamental discussions of alloy oxidation, reactions in mixed gases, formation of multiphase oxides, and hot corrosion in deposited molten salts.

# 12.2.1 Oxidation Reactions

A metal, M, reacts with oxygen or other gases at high temperature by initial adsorption of oxygen, chemical reaction to form the surface oxide, oxide nucleation, and lateral growth into a continuous film, that may protect the underlying metal.# 12.2 / Oxidation at Elevated Temperature

02(g)

o      o T o        o        Adsorption

0 2 (g)             Oxide nucleation + growth

Oxygen dissolution

Film/scale growth

Internal oxidation

0 2 (g)

Cavities

Porosity

Microcracks

Macrocracks

Possible molten oxide phases, oxide evaporation

# FIGURE 12.8

Film and scale formation during high-temperature metal oxidation. (From P. Kofstad, High Temperature Corrosion, R. A. Rapp, ed., NACE, Houston, p. 123, 1983. Reprinted by permission, National Association of Corrosion Engineers.)

The film may also thicken into a nonprotective scale with various defects including cavities, microcracks, and porosity, as shown schematically in Figure 12.8.

Oxidation in air by oxygen proceeds according to a reaction such as,

M + 0 2 -> M 02.                                       (1)

More generally,

xM + l/2(y02) -> M,Or

On the basis of one mole of 0 2 reacted, as in (1),

(2x/y)M + 0 2 = (2/y)MxOy.                                   (2)

A metal, M, also can be oxidized similarly by either water vapor or carbon dioxide according to

xM + yH20 -> MxOy + yK2                                        (3)# Ch. 12 / Atmospheric Corrosion and Elevated Temperature Oxidation

+ yC02 —> + jCO. (4)

The M2O3 oxide, as formed on the metal surface in Figure 12.8, becomes a barrier between the substrate metal and the oxidizing environment. The chemical and physical properties of the oxide film are of paramount importance in determining the rate of oxidation and the life of equipment exposed to high-temperature oxidizing environments.

Thermodynamics, as discussed in the following section, reveals whether any of reactions, (2), (3) and, (4), are possible under given conditions. Thus, it may be possible to adjust conditions to prevent oxidation during annealing, heat treatment, and other high-temperature processes. However, the rates of such reactions cannot be predicted from thermodynamics. Subsequent sections are devoted to oxide film structure, morphology, and properties that affect the ability to serve as a protective barrier and, in turn, affect the rate of high-temperature oxidation.

# 12.2.2 Thermodynamics of Oxidation

Each of the reactions (2), (3), and (4) for any metal is characterized thermodynamically by a standard free-energy change ΔG° which must be negative in order for the reaction to proceed spontaneously from left to right as written, with all reactants and products at standard state. Because ΔG° = ΔH° - TΔS°, a plot of ΔG° versus T approximates a straight line, with changes in slope where new phases form (i.e., at melting or boiling temperatures). A number of such plots for various oxidation reactions (2) at standard state (p0i = 1 atm) are shown in Figure 12.9, which is known as the Ellingham diagram and shows the relative thermodynamic stability of the indicated oxides. The lower on the diagram, the more negative the standard free energy of formation and the more stable the oxide.

For reaction (2), a departure from standard conditions for the reactants or products gives a new free-energy change, ΔGq2mo;

ΔG0sM0 = ΔGq/mo + RT ln(Kp02,mo) (5)

where R is the gas constant and T is absolute temperature. Because activities of pure solids in the stable form are defined as unity at all temperatures and pressures, equation (5) reduces to

ΔG0'-'2/MO = RT ln(pQ,0* U2/M) (6)

when ΔG0mm = 0 at equilibrium and Po2MO = ao1MOby definition. Equation (6) defines the relationship between the standard-state free-energy change, ΔG0o2/M, for formation of the pure oxide, MO, on the base metal, M, and the characteristic equilibrium oxygen pressure, Po2M, for dissociation of that oxide at any temperature, T.

The nonstandard state oxygen dissociation pressures leading to oxide formation or reduction on pure metals can be found from the nomogram scales shown in Figure 12.9 on the sides of the diagram. Consider copper oxidation at 900°C as an example. Extending a line from O on the left scale through the free energy line at 900°C for copper to the scale marked p0i at the right shows that Po1Cu0 for copper is# 12.2 / Oxidation at Elevated Temperature

|h2/h2O ratio|C0/C02 ratio| | | | | | | | |
|---|---|---|---|---|---|---|---|---|---|
|1014|10-12|10-10|10-8|10-7|10-6|10-5|10-4|10-3|10-2|

M melting point

B boiling point

Ml melting point of oxide

|-1200| | | | | | | | |10-30|101|
|---|---|---|---|---|---|---|---|---|---|---|
|0|200|400|600|800|1000|1200|1400|1600|101| |

Po2 (atm)

TEMPERATURE (°C)

| |10-100|10-80|10-60|10-50|10-42|10-38|10-34|
|---|---|---|---|---|---|---|---|
|C0/C02 RATIO| | | | | | | |
|H2/H2O RATIO| | | | | | | |

FIGURE 12.9 Ellingham diagram of free energy versus temperature for oxidation of metals. From D. R. Gaskell, Introduction to Metallurgical Thermodynamics, 2nd ed., McGraw-Hill, p. 287, 1983. Reprinted by permission, McGraw-Hill Book Company.# Ch. 12 / Atmospheric Corrosion and Elevated Temperature Oxidation

about 1CT8 atmospheres. Any oxygen partial pressure above this value will oxidize pure copper; any below it will reduce pure copper oxide to pure copper at 900°C. Clearly, the oxides for most metals are rather stable in environments containing oxygen.

Similar predictions can be made for the atmospheres resulting from mixtures of water vapor and hydrogen and carbon monoxide and carbon dioxide in Figure 12.9. Again using the example of pure copper at 900°C, extending a line from the point H on the left scale through the free-energy line for copper at 900°C to the scale marked H2/H2O ratio shows an equilibrium ratio of hydrogen to water vapor of 10-4. For a higher ratio, cuprous oxide is reduced to pure copper; below it, copper is oxidized. Extending a dashed line from C through the the same free-energy point to the scale marked CO/CO2 ratio predicts an equilibrium ratio of carbon monoxide to carbon dioxide of again about 10-4 at 900°C. Again, for a higher ratio, oxide is reduced on copper; below it, copper is oxidized.

The thermodynamic Ellingham (Figure 12.9) and Pourbaix (Figure 2.5) diagrams share a common failing: they cannot predict rates of corrosion. However, the Ellingham diagram is more useful at elevated temperatures, where the rates of most chemical reactions are much higher, than the Pourbaix diagram at room temperature, where equilibrium is usually attained very slowly.

# 12.2.3 Oxide Structure

The oxides formed on metal surfaces have some unique structural features that decide the oxidation behavior. A brief discussion of such properties is necessary here to understand the oxidation processes described in the next section.

Metal oxides are seldom exactly stoichiometric. They usually have either an excess or deficit of metal, equivalent to a deficit and excess of oxygen, respectively. A metal-deficit oxide, for example, the idealized MO shown in Figure 12.10a, contains M2+ cation vacancies. An example is NiO. The absence of an M2+ cation leaves behind a vacancy of relative charge -2. Cations diffuse in the lattice by exchange with these cation vacancies. Every cation vacancy is neutralized electrically by a pair of electron “holes,” which are equivalent to M3+ cations, each having an electron deficit or excess charge of +1. The electron hole carries current by exchanging electrons with neighboring normally charged cations. Because current is carried by electron holes of positive charge, the metal deficit oxides are classified as p-type semiconductors.

A Li+ solute ion present in the MO lattice in Figure 12.10b replaces a cation vacancy and maintains charge neutrality by pairing with an M3+ electron hole. Thus, the cation vacancy concentration is decreased and the diffusivity of M2+ is decreased as well. On the other hand, a Cr3+ solute ion in the oxide lattice, with excess positive charge shown in Figure 12.10c, is charge compensated by formation of additional cation vacancies, which increases the M2+ diffusivity.

A metal-excess oxide carries the excess as either interstitial cations or as oxygen anion vacancies. Interstitial cations, small enough to fit into interstitial spaces in the oxide lattice, as shown in Figure 12.11, jump from one interstitial position to another during diffusion. An example is ZnO. Oxides, with cations too large or too high-# 12.2 / Oxidation at Elevated Temperature

|O2-|m 2+|m 2+| | | |o2-| | | | | |
|---|---|---|---|---|---|---|---|---|---|---|---|
| |m 2+| | | | |o2-|m 2+|O2-|m 2+|O2-|m 2+|
|o|!|□ 2-|O2-|11oO2-|m 2+|O2-1□ 2|M2+ cation vacancy| | | | |
| |m 2+| | | | |o2-|m 2+|O2-|m 2+|o2-|m 2+|
| | | |O2-| | | |II|O2-|O2-|m 2+|O2-|
| |m 2+|O2-|m 2+|O2-|m 2+|O2-|m 2+| | | | |
|O2-|m 2+|O2-| |O2-|m 2+|O2-| | | | | |
| | |O2-|□ 2-|O2-|m 2+|O2-|m 2+| | | | |
| | |O2-|□ 2-|O2-| |O2-|m 2+|O2-| | | |

FIGURE 12.10 Schematic diagrams for (a) p-type MO metal deficit oxide semiconductor with cation vacancies; (b) decreased concentration of cation vacancies in MO by doping with Li+; (c) increased concentration of cation vacancies in MO by doping with Cr3+. NiO is an example of this type oxide.

ly charged to assume an interstitial position, require anion vacancies to form the metal-excess structure, as in Figure 12.12. For example, in Z r02, +2 charged oxygen anions migrate by exchange with the anion vacancies. In either case, charge compensation requires an excess of negative conduction electrons, which account for electrical conductivity, and both types of metal excess oxides are classified as n-type.# Ch. 12 / Atmospheric Corrosion and Elevated Temperature Oxidation

FIGURE 12.11 Metal excess n-type metal oxide with excess interstitial M|2+ cations and free electrons, e“. ZnO is an example of this type oxide.

semiconductors. Dopant additions have the opposite effect on metal-excess oxides compared to the metal-deficit oxides. Lower-valence additions increase either the interstitial cation or the anion vacancy concentrations. Anion diffusivity is increased correspondingly. Higher-valence additions decrease the anion diffusivity by a similar mechanism.

These descriptions of metal oxide defect structures are necessarily brief. The interested reader is referred to Birks and Meier15 or Kofstad12 for more complete discussions.

# 12.2.4 Oxide Film Growth Processes

FIGURE 12.12 Metal excess n-type oxide with anion vacancies, D 2+ and free electrons e“. Zr02 is an example of this type oxide.

Figure 12.12 shows the processes that occur across continuous oxide films having (a) metal excess with interstitial cations, (b) metal excess with anion vacancies, and (c) metal deficit with cation vacancies. M is arbitrarily chosen as divalent for uniformity, as in reaction (1). For all three, M atoms are oxidized to M2+ by# 12.2 / Oxidation at Elevated Temperature

M —> M2+ + 2e−, (8)
liberating a pair of electrons, which migrate across the oxide to participate in the reduction of molecular oxygen,

i O2 + 2e —> O2, (9)
at the oxide-gas interface. The reactions (8) and (9) are, in effect, electrochemical anodic and cathodic reactions, respectively, the oxide acting as a solid-state electrolyte.

Electron transport occurs simply by movement of free electrons in n-type oxides (Figures 12.13a and 12.13b), but in the p-type oxides, electron holes migrate (Figure 12.13c) by electron transfer between neighboring M2+ cations with no ionic movements. They are able to do so because of the low energy difference between different oxidation states (e.g., M2+ and M3+) for transition metals. The concentration of the dominant oxide defects (i.e., cation interstitials, anion vacancies, or cation vacancies) affect the diffusivity and, in turn, the rate of the oxidation reaction (Section 12.3.1). In these oxides, electrons or electron holes migrate much faster than any of the ionic defects.

Explanation of growth for the n-type cation interstitial oxide in Figure 12.13a is the most straightforward. The dominant oxide defects, interstitial cations, Mi2+, are liberated at the oxide-metal interface by the anodic reaction (8) and then, by successively jumping to adjoining interstitial positions, migrate to the oxide-gas interface, where they react by reaction (9) to form O2− at the surface. The O2− reacts to form surface oxide by

O2− + Mi2+ -> Mox + Oox, (10)
where Mox and Oox represent metal and oxygen, respectively, incorporated into the oxide lattice. Reaction (8) also liberates electrons which enter the oxide and migrate as free electrons to the oxide/gas interface, where they participate in reaction (9).

For the n-type anion vacancy oxide in Figure 12.13b, O2− anions migrate through the oxide lattice by exchange with anion vacancies to the oxide/metal interface where they react by

O2− + M2+ -> Mox + O0, (11)
which is chemically identical to reaction (10). However, reaction (11) occurs at the oxide/metal interface, whereas reaction (10) occurs at the oxide/gas interface. Also, M2+ in reaction (11) migrates by vacancy exchange, whereas M2+ in reaction (10) migrates by jumping to neighboring interstitial sites. Anion vacancies, □O2, which are the dominant oxide defect in this type oxide, enable O2− anion migration in the oxygen deficit oxide lattice. The lattice anions and anion vacancies must migrate in opposite directions as they exchange places.

The anodic reaction (8) provides M2+ at the oxide/metal interface for reaction (11) and also liberates free electrons, which migrate to the oxide/gas interface, where they participate in the reduction reaction (9), just as in Figure 12.13a for the interstitial-cation, n-type oxide. The O2− anion, formed by reaction (9), is incorporated as Oox in the oxide lattice by combining with an anion vacancy;# FIGURE 12.13

# Processes occurring in three types of oxide surface scale during high-temperature oxidation.

| |Metal| |Oxide|Gas| |
|---|---|---|---|---|---|
| | |Interstitial Cations|M2+ ------ ► M2+ -|(a) Metal excess| |
|Example: ZnO| | | | | |
|Non-metal excess| |Anion Vacancies|(b) Anion vacancy| | |
|Example: ZrO2| | | | | |
|Cation vacancy|p-type|(c) Metal deficit| | | |
|Example: NiO| | | | | |

Legend:

- O2- - Oxygen lattice anion
- □ - Anion vacancy
- m2+ - Interstitial cation
- MO - Oxide product
- m3+ - Electron hole
- e- - Electron# 12.2 / Oxidation at Elevated Temperature

□ o2+ + O2- = 0 ox. (12)

Exchange between anion vacancies and oxide anions allows migration of O2- to the oxide/metal interface, where the basic oxidation reaction (11) takes place.

The absence of the oxygen anion, O2-, implies a +2 charge on the anion vacancy, i.e., n O2+. However, the +2 charge may attract one or two electrons, creating a vacancy of charge one, □ O0+, or zero, D0, respectively. The presence of these defects may be distinguished by the effects of oxygen pressure on electrical conductivity and oxidation rate (Section 12.3.1).

For the p-type metal-deficit oxide in Figure 12.13c, M2+ cations are provided at the oxide/metal interface by reaction (8) and migrate to the oxide/gas interface by exchange with the dominant oxide defect, cation vacancies, n M2-. The exchange of cation vacancies and cations with metal Mox in the lattice is represented by:

Mox = M2+ + Dm2-. (13)

At the oxide/gas interface, the M2+ cations form oxide (Mox + Oox) by reaction (10). The M3+ electron holes migrate from the oxide/gas interface to the oxide/metal interface by accepting electrons from neighboring M2+ cations:

M2+ = M3+ + e- (14)

No ionic movements, only electron transfers, are required for electron hole migration. Upon reaching the oxide/metal interface, M3+ electron holes are converted to M2+ cations by accepting electrons generated by the anodic reaction (8). Electronic charge is, in effect, transferred from the oxide/metal interface to the oxide/gas interface without ionic migration, by the opposite movement of electron holes.

The absence of the cation creates a cation vacancy of charge -2, relative to the normal site occupancy. One or two electron holes may be attracted to a negatively charged cation vacancy, creating a vacancy with a charge of -1 or zero, respectively. The presence of these defects can be detected by their effects on electrical conductivity and oxidation rates, as a function of oxygen pressure (Section 12.3.2).

Li+ additions, which reduce the cation vacancy concentration in a p-type oxide (Figure 12.10), decrease the oxidation rate of nickel. Cr3+ additions up to about 5% increase the oxidation rate, as shown in Figure 12.14,16 because they increase the concentration of cation vacancies (Section 12.2.3). Chromium above 5% begins to form protective chromium oxides, which then decrease the oxidation rate of the alloy. The same additions to an n-type anion-vacancy oxide have opposite effects because Li+ increases concentration of anion defects, while Cr3+ decreases them.

These oxide doping effects are mainly of interest for understanding the processes that occur in the oxide film during the oxidation process. Doping effects are not strong enough to provide the basis for oxidation resistant alloys. From a practical standpoint, alloying elements such as chromium and aluminum are added in sufficient quantities to form their own highly protective oxides on corrosion-resistant alloys.# Ch. 12 / Atmospheric Corrosion and Elevated Temperature Oxidation

# CHROMIUM CONTENT IN NICKEL (wt %)

FIGURE 12.14 Effect of chromium on the parabolic rate constant, which is proportional to the oxidation rate (Section 12.3.1). (From data of Wagner and Zimens.15)

# 12.2.5 Oxide Properties

The oxidation rate of an alloy will be minimized if the oxide film has a combination of favorable properties which include:

1. The film should have good adherence, to prevent flaking and spalling.
2. The melting point of the oxide should be high.
3. The oxide should have low vapor pressure to resist evaporation.
4. The oxide film and metal should have close to the same thermal expansion coefficients.
5. The film should have high temperature plasticity to accommodate differences in specific volumes of oxide and parent metal and differences in thermal expansion.
6. The film should have low electrical conductivity and low diffusion coefficients for metal ions and oxygen.

The properties of relatively thin oxide films are difficult to measure or predict in situ. Therefore, the list above should be treated as qualitative. The actual behavior of metals and alloys in specific high-temperature oxidizing environments must be measured empirically and cannot be predicted from bulk oxide properties. And in fact, only chromium, aluminum, and silicon alloy additions have been found effective in forming protective high-temperature oxides. Nevertheless, an awareness of these factors leads to a better understanding of the processes involved in high-temperature oxidation.

# 12.2.6 Pilling-Bedworth Ratio

Like most ionically and covalently bonded chemical compounds, oxide scales are much stronger in compression than in tension. If the oxide scale has a greater specific volume than the parent metal, and if the oxide grows at the oxide/metal inter# 12.2 / Oxidation at Elevated Temperature
