Repository: AdbulrhmanEldeeb/q-a_making

# Markdown File Processor

This project processes Markdown files, extracts and processes their content, and saves the results as JSON files. It is designed to handle large-scale Markdown content efficiently, leveraging modular code structure, logging, and progress tracking.

## Features

- **Markdown Processing**: Extracts and processes content from Markdown files using a custom processing pipeline.
- **Chunking Support**: Splits large text into manageable chunks for better handling.
- **Error Handling**: Automatically retries with rotated API keys in case of rate limits or errors.
- **JSON Output**: Saves processed data as structured JSON files for downstream use.

File: parsed_data/Heat_Treatment-Principals_&_Technology- Sharma-pdf.md (part 21 of 24)
# HEAT TREATMENT
In a Brinell hardness tester, specimen is loaded hydraulically. There is a simple mechanical device to vary the magnitude of load. The diameter of the indentation is measured either by a graduated low power microscope or with the help of a graduated screen coupled with vernier scale attached with the machine itself. The surface of the specimen is polished in the same manner as is done for metallographic studies. However, wheel polish is not needed. The specimen is fixed on the test platform as per specified arrangement. The point or spot at which hardness is desired is focused in the microscope. Now the required load is applied. This load is released after 15–30 seconds. The diameter of indentation is read with the aid of microscope. Now Brinell hardness number can be calculated either by substituting the values of different.# 326 Heat Treatment—Principles and Techniques

parameters in Eq. (18.1) or with the help of a standard table correlating the diameter of indentation to Brinell hardness number for a given size of indentation ball and applied load.

# IVFIFP Vickers hardness test

Vickers hardness test is also referred to as Vickers diamond pyramid test. The indenter used in this test is a square base diamond pyramid (see Figure 18.4). The included angle between opposite faces of the pyramid is 136°. The loads generally employed in this test vary from 1 kg to 120 kg, depending on the hardness of the material under test. Therefore, at varying loads, the same indenter can be used for the measurement of hardness of a number of metals and alloys. Just as in the case of Brinell hardness test, Vickers hardness is represented as a number (free from unit). The Vickers hardness number (VHN) is obtained by dividing load by surface area of indentation. The relation between Vickers hardness number and measured parameters is given by the equation

VHN = 21.854 PD2 (18.2)

where P is the applied load and D is the diagonal length of indentation. Due to the accuracy associated with this test, it is generally used for research and high precision work. The test is not very common for routine tests as it requires a high degree of surface polishing and is time consuming.

# IVFIFQ Rockwell hardness test

This test differs from both the Brinell and Vickers tests in the sense that here the depth of penetration, and not the surface area, is used as the parameter for arriving at the hardness value.# Materials Testing

It works on the principle that the depth of penetration varies with the hardness of material. The higher the hardness, the smaller will be the depth of penetration and vice versa. In this test, the depth of penetration is not measured. Instead of that, the hardness values can be read directly on a dial attached to the tester. The readings on the dial gauge are calibrated with respect to the depth of penetration. Thus no calculation is required. The test is rather coarse. Accuracy that can be achieved by this test is not comparable to either Brinell or Vickers hardness test. However, the test is very popular in day-to-day industrial practice. There are two basic reasons for this: Firstly, it is a fast process and, secondly, very small indentation is made on the surface. Therefore, even finished parts can be subjected to this test.

As in the case of Brinell hardness test, several combinations of indenters and loads are used in the Rockwell hardness test in order to determine the hardness of a number of materials varying from soft to hard. A 120° diamond cone, also known as Brale indenter, or 1/16¢¢ and 1/8¢¢ diameter steel balls are generally used as an indenter. Loads of 60 kg, 100 kg and 150 kg are generally used. Depending on the combination of load and indenter, various scales are incorporated in the same dial of Rockwell hardness tester (Figure 18.5). It is very important to write the symbol while denoting Rockwell hardness number. In the absence of such a designation, Rockwell hardness number does not have any meaning.

Table 18.2 shows some Rockwell hardness scales and their corresponding load and indenter. A minor load of 10 kg is applied prior to the application of major loads, i.e. 60 kg, 100 kg and 150 kg. Application of minor load serves a number of purposes. For example, it takes care of scratches on the surface or coarse surface finish, and reduces tendency towards ridging or sinking in.

# Table 18.2 Standard Rockwell Hardness Scales (10 kg Minor Load)

|Scale|Indenter|Major load (kg)|Dial numerals|Applications|
|---|---|---|---|---|
|A|Brale|60|Black|For measuring hardness of very hard materials (e.g. cemented carbides, ceramics cermets and case-hardened surfaces)|
|B|1/16¢¢ dia-meter ball|100|Red|Copper alloys, aluminium alloys and unhardened steels|
|C|Brale|150|Black|Hardened steels, cast irons, titanium alloys and case hardened surfaces|
|D|Brale|100|Black|Razor blades and certain case-hardened surfaces|

Figure 18.5 Rockwell hardness tester dial.# 328 Heat Treatment—Principles and Techniques

# Tensile Test

Tensile test is one of the most widely performed tests. Various properties of the material that can be determined by tensile test are yield stress, upper and lower yield points, tensile strength, elongation, and reduction in area. Universal tensile testing machine (see Figure 18.6) is frequently used for performing tensile test. Figure 18.7 shows dimensions of a specimen for tensile test. The specimen is subjected to tensile load till fracture occurs. Results of such a tensile test can be represented in the form of engineering stress-strain curve or true stress-strain curve. Figures 18.8, 18.9 and 18.10 show the three types of stress-strain curves. In the engineering stress-strain curve, average longitudinal stress and average linear strain in the tensile specimen are plotted.

The yield stress is defined as the stress at which plastic deformation (elongation/extension) of the tensile specimen takes place at a constant load (see Figure 18.8). Such a behaviour is generally observed in carbon steels, and especially in low carbon steels. This phenomenon can be associated with the presence of small amounts of interstitial impurities, say carbon and nitrogen in case of low carbon steels, and their interaction with dislocations. Some steels, especially alloy steels and hardened steels and non-ferrous alloys, do not show the presence of sharp yield point (see Figs. 18.9 and 18.10). For such steels, proof stress is reported instead of yield stress. Proof stress is that stress at which some small amount of permanent deformation occurs.# Materials Testing

say equal to 0.2 percent strain, takes place. In other words, it is that stress which produces a permanent elongation of 0.2 percent in the tensile specimen on the removal of load. For structural steels, this property is of prime importance as compared to tensile strength and is always taken into consideration.

|PL|GL|B|
|---|---|---|
|d|U|A = Yield stress|
| |B = Tensile strength| |
| |U = Upper yield point| |
| |L = Lower yield point| |
|d = Diameter| | |
|PL = Parallel length| | |
|GL = Gauge length| | |
| |= 5.65 Ad2/4| |
|where A = p| | |

Figure 18.7 Standard tensile test specimen.

Figure 18.8 Typical stress-strain curve for mild steel.

r0.2

Stress

r0.2 = 0.2% Proof stress

0.2 Strain

Figure 18.9 General stress-strain curve for ductile materials.

Figure 18.10 General stress-strain curve for brittle materials.

The tensile strength, also known as ultimate tensile strength, is defined as the maximum stress which a material can withstand. It is obtained by dividing maximum load by original cross-sectional area of tensile specimen. Tensile strength value also provides a fairly good idea about hardness and fatigue strength of the material. When two samples of the same material with identical microstructure but with different compositions are taken into consideration, it is observed that their fatigue strengths and hardness bear direct relation to tensile strength. As an example, let us consider steels. The tensile strength in newton per millimetre square (N/mm2) is related to its hardness (in BHN) as follows:# 330 Heat Treatment—Principles and Techniques

Tensile strength = 3.242× BHN for heat treated alloy steels

Tensile strength = 3.396 × BHN for heat treated medium carbon steels

Tensile strength = 3.551 × BHN for heat treated low carbon steels

Generally, fatigue strength of most of steels is of the order of 50 percent of tensile strength. Tensile strength is used as design criterion for brittle materials.

Elongation is generally reported as percentage elongation. It is given by change in length per unit length of the tensile specimen multiplied by 100. The change in length is always measured relative to some length marked on the tensile specimen (by marking points) prior to testing. This reference length is referred to as gauge length. Knowledge of gauge length is essential in order to ensure the reproducibility of the results. The gauge length is always reported along with the reported value of percentage elongation. An expression for determining percentage elongation is

Percentage elongation = &#160; LfL0 100 (18.3)

&#160; &#160; &#160; &#160; &#160; &#160; &#160; L0

where Lf is the final length and L0 the initial length (gauge length).

As in the case of percentage elongation, percentage reduction in area is given by

Percentage reduction in area = &#160; A0Af 100 (18.4)

&#160; &#160; &#160; &#160; &#160; &#160; &#160; A0

where A0 is the original cross-sectional area of the tensile specimen and Af the final cross-sectional area of the tensile specimen.

In addition to these properties, some more characteristics such as Young’s modulus, resilience and toughness can also be determined with engineering stress-strain curve. Young’s modulus, also referred to as modulus of elasticity, can be obtained by dividing the stress by the corresponding strain while the specimen is undergoing deformation within the elastic limit, i.e. when it follows Hooke’s law. Such a calculation gives the slope of the initial linear region of the stress-strain curve. Young’s modulus provides information about the stiffness of the material. In fact, modulus of elasticity is structure-insensitive mechanical property. It depends mainly on the binding forces between atoms. The maximum energy which a material is capable of absorbing within the elastic limit is known as resilience. It is measured by the area within the stress-strain curve up to elastic limit. Toughness is the property of the material which measures the ability to absorb energy in the plastic region. The total area under the stress-strain curve is a measure of toughness for the relevant material.

For research work and in laboratories, Hounsfield tensometer (see Figure 18.11) is most commonly used. Load on tensile specimen in this tester is applied with the help of spring beams. The maximum load which can be applied on tensile specimen in a tensometer is 2000 kg. Other loads (spring beams) available with tensometer are 1000 kg, 500 kg, 250 kg, 125 kg, 62.50 kg, and 31.25 kg. Therefore, a large number of materials can be tested on this machine. For reproducibility of results, samples of standard size should be tested. The tensile strength specifications are summarized in Figure 18.12 and Table 18.3.# Materials Testing

# Table 18.3 Dimensions of Standard Round Tensile Test Specimens (see Figure 18.12)

|Parameter|A|B|C|D|E|F|G|H|
|---|---|---|---|---|---|---|---|---|
|Gauge length (GL)|11.35|16.05|16.05|22.71|22.71|32.10|32.10|45.41|
|Parallel length (PL)|12.93|17.65|18.44|25.04|25.83|35.23|36.83|50.11|
|Gauge diameter (d)|3.20|4.53|4.53|6.40|6.40|9.05|9.05|12.80|
| |3.21|4.54|4.54|6.43|6.43|9.09|9.09|12.85|
|Diameter of outer shoulder (D1)|6.55|6.81|9.07|9.60|12.83|13.59|18.14|18.69|
| |7.21|7.21|10.21|10.21|14.60|14.60|20.42|20.42|
|Diameter of inner shoulder (D2)|4.27| |5.60| |8.58| |12.19| |
| |4.52| |6.35| |9.07| |12.80| |
|Thickness of outer shoulder (t)|2.29|3.81|3.30|5.08|4.57|7.37|6.35|10.16|
| |3.30|5.33|5.33|7.62|7.11|11.18|9.39|15.24|
|L (Parallel length + double the thickness of inner shoulder)|19.35| |27.53| |38.68| |54.86| |
|Radius of curvature (R)|0.80|0.80|1.20|1.20|1.60|1.60|2.40|2.40|

All dimensions are in millimetre.

# Figure 18.11 Line diagram of Hounsfield tensometer.# 332 Heat Treatment—Principles and Techniques

|H|G|F|E|D|C|B|A|
|---|---|---|---|---|---|---|---|
|1D|1D| |2D| | | | |
|PLGL|d|GLd|PLL| | | | |
|R|2D| | | | | | |
|t| | | | | | | |

Chucks

Figure 18.12 Standard tensile test specimens used in Hounsfield tensometer. (The dimensions are detailed in Table 18.3.)

# 18.3 IMPACT TEST

Impact test measures the strength of a material under dynamic loading. Often in actual service, most of the structural components are subjected to dynamic loading. Hence, knowledge of tensile strength alone will not be of sufficient use as a design parameter. In impact test, the material is subjected to sudden (impact) load. For this purpose, in general, a hammer is made to swing from a fixed height and strike the standard impact specimen (see Figure 18.13). Impact strength of a material is defined as the capability of the material to absorb energy just prior to failure under impact loading.

Depending on the nature of the standard impact specimen, there are two most common methods for the measurement of impact strength. They are Izod and Charpy impact tests. The dimensions of both types of specimens are shown in Figure 18.14. The Izod specimen may have either square or round cross-section. The specimen has a

Figure 18.13 Block diagram of impact testing machine.# Materials Testing

# Figure 18.14

| |45°|2 mm|10 mm|
|---|---|---|---|
|28 mm|47 mm|10 mm| |
| |45°|3.3 mm|8.1 mm|
|28 mm|47 mm|11.4 mm Dia| |
| |45°|2 mm|10 mm|
|27.5 mm|55 mm|10 mm| |
|10 mm|10 mm|8 or 7 or 5 mm| | |
|55 mm|27.5 mm|10 mm| |

(a) Single notch square Izod. (b) Single notch round Izod. (c) Beam (V-notch). (d) Charpy (C-notch) impact test specimens.

V-shaped notch. The depth of notch is 2 mm and included angle is 45°. In this test, a hammer strikes the specimen which is fixed in vertical position (see Figure 18.15). The notch faces the hammer. Charpy impact specimen, square in cross-section, has V-shaped or key hole shaped notch. The specimen is fixed in horizontal position, as illustrated in Figure 18.16. The hammer strikes the impact specimen on the unnotched face.

Impact strength of a material is governed by many factors such as temperature, heat treatment, chemical composition and grain size. Temperature has marked influence on impact strength. As temperature comes down, impact strength also decreases. There is sudden drop in impact strength when a material is cooled below a particular temperature. The temperature at which an otherwise ductile metal changes to brittle is known as ductile to brittle transition temperature. Impact strength is very poor below this temperature. The temperature at which fracture is 50 percent brittle and 50 percent ductile is called fracture appearance transition temperature (FATT). Carbon raises transition temperature significantly in steels. Fortunately, the deleterious effect of carbon is counteracted by manganese. The manganese to carbon ratio should be at least 3 for satisfactory impact strength. Other elements which raise the transition.# 334 Heat Treatment—Principles and Techniques

Hammer strikes here

28 mm

22 mm

47 mm

Hammer strikes here

Figure 18.15 Mounting of Izod impact specimen.

Figure 18.16 Mounting of Charpy impact specimen.

Temperature are phosphorus, silicon and molybdenum. Grain size, as discussed in Section 4.4, affects transition temperature significantly. Heat treatment also affects impact strength. A tempered martensitic structure provides the best combination of tensile strength and impact strength.

Failure of a metal can take place at much lower stress as compared to tensile strength when it is subjected to repetitive or fluctuating load (see Figure 18.17). Such a failure is referred to as fatigue failure which always results in brittle fracture. It takes place instantaneously without any warning. Many components such as crank shafts, gears, connecting rods, springs and blades of power driven machines, which are subjected to cyclic loading, are prone to failure by fatigue. Such failure has been observed to be promoted mainly by application of sufficiently high tensile stresses, large fluctuation or variation in the applied stress, and a large number of cycles of applied stress.

Figure 18.17 Two representative fatigue stress cycles.# Materials Testing

The principle of operation of a fatigue testing machine is very simple and can be easily understood with the help of Figure 18.18. The test specimen is mounted on the machine and subjected to rotation. Due to rotation, the upper surface of the test specimen is subjected to tension, whereas the lower surface experiences compression. The rotation of specimen continues till failure occurs. The test is performed for a given metal at varying cyclic stresses. Thus a graph is obtained between cyclic stress and number of cycles. Such a graph or plot is referred to as S-N curve. Figure 18.19 shows a typical S-N curve for ferrous and non-ferrous metals.

Figure 18.18 Block diagram of fatigue testing machine and stresses developed in test specimen.

Fatigue failure, in general, starts at the surface. Hence, in addition to stress, surface finish should be given due attention for components subjected to cyclic loading. It has been experimentally observed that resistance to fatigue failure can be improved significantly by improving the surface finish, removal of decarburized layer, hardening of surface and electropolishing. Introduction of compressive residual stresses in the surface considerably enhances resistance towards failure by fatigue. Shot peening and surface rolling are two commercial methods available for the introduction of compressive residual stresses in the metal surface. In addition to surface characteristics, certain metallurgical factors such as heat treatment, grain size, presence of alloying element and non-metallic inclusions also affect fatigue strength. The presence of equilibrium products in steel greatly reduces the fatigue strength. In general, a hardened and tempered steel has optimum fatigue properties. Further improvement in fatigue properties can be achieved by a bainitic structure. The effect of grain size on fatigue strength has already been discussed in Section 4.4.

Figure 18.19 Typical S–N curves for ferrous and non-ferrous metals.

| |400| |300|Mild steel| |200| |Aluminium| |100| |0|
|---|---|---|---|---|---|---|---|---|---|---|---|---|
|Number of cycles to failure, N|5|6|7|8|9|10|10|10|10|10| | |# 336 Heat Treatment—Principles and Techniques

Creep is defined as time-dependent plastic deformation (elongation) of the metal at a constant tensile load. The phenomenon is quite significant at elevated temperatures. There is practically no creep deformation at room temperature for most metals and alloys and, therefore, the creep property is generally considered as high temperature property. Deformation at elevated temperature is facilitated by greater mobility of dislocations, availability of more vacancies, introduction of additional slip systems and possibility of grain boundary deformation. A typical creep curve is shown in Figure 18.20. The first stage of the creep curve, also known as primary creep, represents a region with decreasing creep rate. The resistance of the material to creep increases due to strain hardening effect. Hence, primary creep is the predominant creep process at low temperatures and for low stresses. The second stage or steady state creep or secondary creep is a result of balance between two opposing phenomena, namely, strain hardening and recovery. The third stage or tertiary creep is generally the predominant creep process at high temperatures and for high stresses. The creep properties of steel depend on many factors such as grain size, chemical composition, melting practice, deoxidation practice and micro structure. Coarse grained steels, in general, have better creep strength. The presence of refractory compounds is beneficial in improving creep strength. For this reason, dispersion hardened steel and alloys are much preferred for high temperature applications.

The experimental set-up for creep testing, which consists of a furnace, is shown in Figure 18.21. The specimen is enclosed in the furnace and subjected to constant stress. The test is quite similar to tensile test. Four variables of the process, i.e. time, temperature, stress and strain, are noted carefully and a curve is plotted between elongation and test time.

A number of situations are encountered in day-to-day industrial practice where it becomes necessary to study the flaws in metallic components without destroying them. Under such circumstances, recourse is taken to non-destructive testing (NDT) technique. This technique makes the use of the component more reliable, safe and economical. Non-destructive testing has two important roles to play: (i) From these investigations, the presence of defects is established, (ii) it is also useful in estimating the nature and extent of defects and arriving at a conclusion about accepting or rejecting the product for service. Non-destructive tests also help in measuring the defect size and distribution, which plays a crucial role in taking the final decision on accepting or rejecting the component. A number of non-destructive tests are available now-a-days to detect the flaws in metallic components. Some of these tests are magnetic particle inspection, liquid penetration inspection, radiographic inspection, ultrasonic inspection and eddy current inspection. Magnetic particle inspection and liquid penetration.# Materials Testing

# Furnace

shell

# Insulation

# Heating element

# Specimen

# Weight Bar

Figure 18.21 Diagrammatic representation of creep testing machine.

Inspection are used to detect only surface defects. Radiographic and ultrasonic inspection techniques are useful for studying both surface and internal defects. Eddy current inspection is not as commonly used as the other non-destructive tests.

# IVFTFI wgneti2 rtile2 snspetion

This method is used to study surface or near surface defects. The only problem associated with this method is that its use is limited to ferromagnetic materials. A liquid solution containing very tiny magnetic particles is sprayed on the surface being checked and the sample is then subjected to a strong magnetic field (Figure 18.22). Discontinuity at or near the surface of the metal creates free poles. When magnetized, the metal attracts the magnetic particles in the solution used. When the magnetic field is removed, magnetic particles are left behind and get concentrated at those sites, thereby revealing the defects.

The magnetic field is set up in the test piece either by passing a current through it or by using a powerful electromagnet. In the latter case, the magnetic field generated by the electromagnet passes through the material under inspection. Both alternating current and direct current fields can be used. Alternating current field has the advantage of high sensitivity at the surface, brought about by skin effect. Direct current field has a better chance of revealing sub-surface defects. In certain cases, the test piece is encircled by a current-carrying conductor. A magnetic field is in turn generated in the test piece. The magnetic field flux lines should be# 338 Heat Treatment—Principles and Techniques

# Crack Current

# (a) Longitudinal Crack

# (b) Transverse Crack

Figure 18.22 Principle of operation of magnetic crack detector for detecting cracks.

approximately at 90° to crack for maximum reliability. The test piece should be magnetized twice, successively in two mutually perpendicular directions to take care of any random orientation of the crack. The material to be tested should be as clean and bright as possible. A recent development in this method includes introduction of magnetic tape techniques.

# IVFTFP viquid2 enetrtion2 snspetion

This method uses coloured (normally red) liquid dyes and fluorescent liquid penetrants to detect large cracks or openings, cold shuts, fatigue cracks and pits. The liquid dye penetrant is sprayed on to the clean surface of the test piece. Excess amount of dye is removed with a cleaner and the surface is washed with water and thoroughly dried. Then a developer is sprayed on the surface, which brings out the colour in the dye penetrant that has penetrated into crack or pin holes.

Similarly, fluorescent liquid is used and is applied to the surface being inspected. After some time, the excess fluorescent liquid is removed with a cleaner and the surface is washed and dried. Then the test surface is viewed under black light whose wavelength lies between the visible and ultraviolet regions of the spectrum. Black light causes penetrant to glow clearly in the dark. Some solvents used in the cleaners and developers contain a high percentage of chlorine to make the liquid non-flammable. Great care is required while using such cleaners and developers in view of health hazards associated with chlorine. Penetrant testing has the advantage that it can be used for all types of materials.

# IVFTFQ iddy2 gurrent2 snspetion

Eddy current testing is one of the methods of detecting discontinuities and flaws. The method is based on the principle that when an alternating current carrying conductor coil is brought up near a metallic/conductive specimen, eddy currents are introduced in the specimen due to electromagnetic induction. These eddy currents produce their own magnetic field which opposes the field of the current-carrying coil, thereby increasing its impedance (resistance). Coil impedance can be measured. Whenever any flaw comes under the current-carrying coil, the# Materials Testing

Local eddy current varies in the test piece. This in turn changes the impedance of the coil which actuates a flash light, and thus the position of the flaw can be detected. The magnitude of the induced eddy current is a function of many variables such as magnitude and frequency of the alternating current flowing in the conductor coil, electric and magnetic properties of the test specimen, shape of the test specimen, and metallurgical properties of the test specimen. Because of such complexity, this method has not gained sufficient popularity.

# IVFTFR Diogrphi2 Snspetion

This is one of the most important techniques for detecting defects such as blow holes and cracks in a material. This technique is also used in estimating the type, location and size of defects. It is an excellent technique because volumetric defects are easily detected and identified. But planar defects are difficult to detect since such defects are thin. However, if the direction of electromagnetic beam is parallel to the plane of defect, identification may be possible as, in this position, it offers maximum thickness to the beam. The disadvantages of this technique are that special safety precautions are to be taken in view of health hazards associated with radiations. Also, the technique is expensive.

X-ray radiography is based on the principle of absorption of X-rays by a body as a function of absorption coefficient m and thickness t. If I0 is the intensity of the incident beam and I is the intensity of the transmitted beam, then the two are related by the equation:

I = I0 exp (−Nt) (18.5)

The greater the thickness of the body, the lesser will be the intensity of transmitted beam. When the beam passes through blow holes, cracks or similar defects, it has to pass through an effectively thinner section. Accordingly, the transmitted X-rays are of greater intensity in comparison to the X-ray beam passing through the other normal area of the test piece. Thus, on positive print, defects are marked by light areas.

The accelerating voltage needed varies from 50 kV to 24,000 kV in the X-ray tube. In recent years, many advances have taken place in radiographic technique. Now it is possible to obtain sharp radiographic images of defects with the help of microfocus X-ray tubes. It is used at such places where sensitivity and resolution of radiograph is of paramount importance. Microfocus X-ray tubes are available with spot as small as 10 mm in size as compared to spot of 2 mm to 4 mm size in conventional techniques. Some latest advances in the field of X-ray radiography are X-ray television fluoroscopy and digital image storage processing.

Gamma-ray radiography technique makes use of certain radioactive isotopes, namely, cesium 137, cobalt 60, iridium 142, samarium 153, thulium 170, and ytterbium 169. These isotopes give off g-rays required for the test, g-ray equipment is more flexible in use than standard X-ray equipment. Ytterbium 169 has been found to be well suited for taking radiographs on steel in the 5–10 mm thickness range.

# IVFTFS Ltrsoni2 Snspetion

Those defects which cannot be detected by X-rays or g-rays can be successfully detected by means of ultrasonic flow detection. In this method, an electronic oscillator sends out alternating current to piezoelectric transducer which converts the electric energy to acoustic energy with same frequency. A frequency of 2.25 megacycle is commonly used. This acoustic wave is then...# 340 Heat Treatment—Principles and Techniques

sent to the test piece using suitable liquid couplant. If there is a flaw, say a crack within the test piece, the acoustic wave bounces back from the crack and returns to the same transducer as an echo. The returning echo cyclically strains the crystal, which then responds by generating alternating current of the same frequency that it receives from the echo pulse. The voltage of this alternating current, generated by the crystal, is then amplified and applied to the horizontal plates of cathode ray tube. A small defect returns a small echo, which appears as a short vertical pip on cathode ray oscillograph (CRO) screen, whereas a large vertical defect will appear as a large pip. Figure 18.23 shows the principle of ultrasonic inspection.

Figure 18.23 Diagram illustrating the principle of ultrasonic testing.

# QUESTIONS

1. Distinguish between
1. elastic limit and proportional limit
2. toughness and resilience
3. endurance limit and fatigue strength
4. ridging and sinking
5. upper and lower yield points.
2. Draw engineering stress-strain curves for mild steel, cast iron and copper. Give reasons for the differences observed.
3. A good estimation of hardness can be obtained by tensile strength data and vice-versa. Explain which one is preferred and why?
4. Why do metals undergo creep deformation? Draw a typical creep curve and explain it.
5. Enumerate metallurgical factors affecting creep behaviour? How can a metal be strengthened to resist creep deformation?
6. Discuss the conditions which lead to fatigue failure. Name the factors controlling the fatigue strength of a metal.
7. Draw S–N curves for mild steel and high strength aluminium alloy. Explain the difference in the nature of the two curves.
8. Describe dependence of fatigue strength, creep strength and impact strength on microstructure of steel.# Materials Testing

# 18.9

Discuss the effect of temperature, grain size and heat treatment on toughness, fatigue strength and creep strength of steel.

# 18.10

Give the units for the following:

- (a) Brinell hardness
- (b) Young’s modulus
- (c) Toughness
- (d) Tensile strength
- (e) Creep deformation.

# 18.11

Name the processes by which resilience, toughness and stiffness can be improved.

# 18.12

What is a transducer? Differentiate between transmission and pulse echo methods of ultrasonic inspection.

# 18.13

Enumerate the limitations of the following tests:

- (a) Ultrasonic test
- (b) Dye-penetrant test
- (c) Magnetic particle test
- (d) Radiography.

# 18.14

Compare the X-ray and g-ray radiographic techniques as non-destructive tests.

# 18.15

Name the most versatile non-destructive test. Give reasons in support of your answer.# Energy Economy in Heat Treatment

# INTRODUCTION

Economy in the use of energy during processing is of vital concern from the point of view of conservation of resources and cost of processing. Much attention has been devoted to the subject of energy economy during the last few years. The sources of energy largely availed of are coal, hydroelectric energy and electric power. As far as India is concerned, the resources of natural fuel are expected to last only up to about the middle of the twenty first century. Of the sources of energy in large use, coal occupies a predominant position. Coal reserves in India are expected to last at least up to the end of the twenty first century. Fuel resources are being consumed daily at a much faster rate than the availability of new reserves and, consequently, fuel prices are skyrocketing.

In regard to hydroelectric resources, hardly 40 percent of the hydro resources have been tapped. Besides being costly, in respect of tapping, they create problems of environment.

The main raw material used in generating electric energy is coal. So far nuclear power production has been greatly hampered by the comparatively low availability of uranium and lack of uranium refining technology, apart from the question of cost which is debatable. The use of power as a source of energy is at a very low level. The need for searching for other sources of energy has become paramount and steps have been taken in this regard.

Heat treatment of metals and alloys involves considerable heat energy. The various forms of energy used in heat treatment are gas, oil and electricity for heating furnaces and petroleum products for case hardening.

In the context of high prices of fuels, efficient use of heat energy assumes special significance. It has been observed that a major fraction of the heat energy is just wasted. For example, only 12–13% of the total heat energy is utilized in a gas-fired carburizing furnace. Therefore, there is considerable scope for devising ways and means of reducing this loss. The following are the various measures which can be considered for bringing about fuel economy:

- Heat treatment cycle can be reviewed for time saving without affecting the final quality of the product.
- If possible, material can be changed so that heat treatment cycle may be shortened as much as possible.# Energy Economy in Heat Treatment

(iii) Various equipment should be maintained properly so that they can be utilized to their maximum or near maximum efficiency.

(iv) Heat treatment furnaces should be altered in design and/or material so as to get maximum possible utilization of input of heat energy.

(v) Auxiliary equipment should be installed in order to recover heat energy.

All these measures emphasize that proper corrective action should be taken at every possible stage to save energy.

One of the ways of reducing heat (energy) consumption is reduction in weight of the component to be heat treated. This parameter is very important, especially in automobile, aircraft and spacecraft industries. A lighter assembly will consume less energy as compared to the heavier one provided all other parameters are kept constant.

Alteration in the material in use, modification in heat treatment cycle, and switching over to some less heat consuming processes are most probably the factors through which energy economy and saving can be achieved in heat treating.

# 19.1 ENERGY ECONOMY THROUGH CHANGE OF MATERIAL

Change of material does not essentially mean change of chemical composition. The term is used in a wider sense and, in addition to change in chemical composition, includes use of pre-processed material, pre-heat treated material, castings in place of forgings, high quality or better grade material, and hard facing. A number of alternative materials can be explored, which can eliminate the necessity of heat treatment and result in saving of energy. In some cases, lengthy heat treatment cycle(s) can be shortened. Selection of alternative material will depend largely on the purpose of heat treatment which is given to the original material. This can be understood with the help of the following examples.

If the purpose of heat treatment is only to improve tensile strength, then for simpler shapes, cold drawn steel can serve as a substitute for heat treated steel. The desired tensile strength equivalent to that of normalized or hardened and tempered steel can be achieved by controlling the degree of cold working. An optimum combination of tensile strength and ductility can be achieved in cold drawn steel by a suitable cold work anneal cycle. However, cold-worked steel suffers from non-uniformity of properties, i.e. tensile strength value is different in transverse and longitudinal directions. On the contrary, the tensile strength of normalized or hardened and tempered steel is uniform throughout the cross-section. Elevated temperature drawing eliminates this defect associated with cold working. Drawn steel which is heavily worked at elevated temperature possesses uniform hardness and tensile strength throughout the cross-section.

A properly heat treated high carbon steel can be used successfully in place of case hardened steel for making wear resistant parts. It has been found that heat treated high carbon low chromium steel, known as ball-bearing steel (see section 14.2.3), is capable of replacing nitrided martensitic stainless steels as some wear resistant component. Heat treatment of ball-bearing steel, namely, hardening and tempering, requires only about 20 percent of the energy consumed in nitriding treatment of martensitic stainless steel.# 344 Heat Treatment—Principles and Techniques

Pre-heat treating of the material is beneficial in many ways. It can induce softness, improve formability, eliminate the heterogeneity of chemical composition, develop desired properties, and result in attainment of a particular grain size. All these factors may facilitate further processing of the material and can result in elimination of heat treatment of intermediate or even finished part. For example, patented high carbon steel wire rod can be cold drawn to about 90 percent reduction in area without any need of intermediate annealing. Hence patented and cold drawn steel wires can by themselves be used for making springs. In many cases, these springs are comparable or even superior to heat treated springs.

Some heat treatment processes such as spheroidizing, annealing and normalizing are carried out to improve formability. Such heat treatment(s) can be easily avoided by proper selection of the material. For example, the necessity of heat treatment to improve machinability can be avoided by the use of free machining grades of steels. Similarly, the use of better cold formable grades of steel may eliminate the necessity of heat treatment in cold forming process. Boron and silicon steels have generally better formability than other steels with equivalent properties.

Use of castings in place of forgings can save sufficiently high amount of energy. Castings can be used either in as-cast or in heat treated condition. Even the energy consumed in heat treating of castings is far far less than that consumed in the process of forging of castings. Malleable iron and ductile iron castings have been used successfully in place of forgings, specially as crank shafts, chain links, gears and track shoes.

Use of hard facing in place of case hardening treatment for improving wear resistance results not only in saving of energy but also in reducing the overall cost.

# 19.2 ENERGY ECONOMY THROUGH HEAT TREATMENT PRACTICE
