Repository: AdbulrhmanEldeeb/q-a_making

# Markdown File Processor

This project processes Markdown files, extracts and processes their content, and saves the results as JSON files. It is designed to handle large-scale Markdown content efficiently, leveraging modular code structure, logging, and progress tracking.

## Features

- **Markdown Processing**: Extracts and processes content from Markdown files using a custom processing pipeline.
- **Chunking Support**: Splits large text into manageable chunks for better handling.
- **Error Handling**: Automatically retries with rotated API keys in case of rate limits or errors.
- **JSON Output**: Saves processed data as structured JSON files for downstream use.

File: parsed_data/Materials_Science_Engineering_Introduction_by_William_Callister.md (part 21 of 62)
|Germanium|Ge|32|72.64|5.32|Dia. cubic|0.122|0.053|4|937|
|Gold|Au|79|196.97|19.32|FCC|0.144|0.137|1|1064|
|Helium|He|2|4.003|—|—|—|—|Inert|272 (at 26 atm)|
|Hydrogen|H|1|1.008|—|—|—|0.154|1|259|
An important reaction occurs for an alloy of composition C E as it changes temperature in passing through T E; this reaction may be written as follows:

cooling

The eutectic reaction L(CE) heating a(CaE) m + b(CbE) (9.8) (per Figure 9.7)

In other words, upon cooling, a liquid phase is transformed into the two solid a and b phases at the temperature T E; the opposite reaction occurs upon heating. This is called a eutectic reaction (eutectic means “easily melted”), and C E and T E represent the eutectic composition and temperature, respectively; CaE and CbE are the respective compositions of the a and b phases at T E. Thus, for the copper–silver system, the eutectic reaction, Equation 9.8, may be written as follows:

cooling

L(71.9 wt% Ag) heating a(8.0 wt% Ag) m + b(91.2 wt% Ag)

Often, the horizontal solidus line at TE is called the eutectic isotherm.

# Tutorial Video:

The eutectic reaction, upon cooling, is similar to solidification for pure components in that the reaction proceeds to completion at a constant temperature, or isothermally, at TE. However, the solid product of eutectic solidification is always two solid phases, whereas for a pure component only a single phase forms. Because of this eutectic reaction, phase diagrams similar to that in Figure 9.7 are termed eutectic phase diagrams; components exhibiting this behavior make up a eutectic system.# 9.11 Binary Eutectic Systems

Figure 9.8 The lead–tin phase diagram. [Adapted from Binary Alloy Phase Diagrams, 2nd edition, Vol. 3, T. B. Massalski (Editor-in-Chief), 1990. Reprinted by permission of ASM International, Materials Park, OH.]

Composition (at% Sn)

| | | |0| |20| |40| |60| |80| | |100| | | | | | |
|---|---|---|---|---|---|---|---|---|---|---|---|---|---|---|---|---|---|---|---|---|
| | | | |327°C| | | | | | | | | | | | | | | | |
|600|300| | | | | | | | | | | | |200|100|0| | | | |
| | | | | | | | | | | | | |Temperature (°C)|+ L|+ L|183°C|61.9|97.8| | |
|200| | | | | | | | | | | | | |100|0|20|40|60|80|100|
| | | |(Pb)| | | | | | | | | | |(Sn)| | | | | | |

In the construction of binary phase diagrams, it is important to understand that one or at most two phases may be in equilibrium within a phase field. This holds true for the phase diagrams in Figures 9.3a and 9.7. For a eutectic system, three phases (a, b, and L) may be in equilibrium, but only at points along the eutectic isotherm. Another general rule is that single-phase regions are always separated from each other by a two-phase region that consists of the two single phases that it separates. For example, the a + b field is situated between the a and b single-phase regions in Figure 9.7. Another common eutectic system is that for lead and tin; the phase diagram (Figure 9.8) has a general shape similar to that for copper–silver. For the lead–tin system, the solid-solution phases are also designated by a and b; in this case, a represents a solid solution of tin in lead; for b, tin is the solvent and lead is the solute.

The eutectic invariant point is located at 61.9 wt% Sn and 183°C (361°F). Of course, maximum solid solubility compositions as well as component melting temperatures are different for the copper–silver and lead–tin systems, as may be observed by comparing their phase diagrams.

On occasion, low-melting-temperature alloys are prepared having near-eutectic compositions. A familiar example is 60–40 solder, which contains 60 wt% Sn and 40 wt% Pb. Figure 9.8 indicates that an alloy of this composition is completely molten at about 185°C (365°F), which makes this material especially attractive as a low-temperature solder because it is easily melted.# Chapter 9

# Phase Diagrams

# Concept Check 9.5

At 700°C (1290°F), what is the maximum solubility (a) of Cu in Ag? (b) Of Ag in Cu?

# Concept Check 9.6

The following is a portion of the H2O–NaCl phase diagram:

|Temperature (°C)|10| | | |50| | | |
|---|---|---|---|---|---|---|---|---|
| |Liquid (brine)| | | |40| | | |
| |0| | | |30|Salt| | |
|Ice|Liquid (brine)|10| | | | | | |
|Liquid (brine)| |10| | | | | | |
| | | |20| |10| | | |
| | | |Ice|Salt|20| | | |
| |NaCl|300|10|20|30| | | |
|H2O| |100|90|80|70| | | |
| | | | | |Temperature (°F)| |Composition (wt%)| |

(a) Using this diagram, briefly explain how spreading salt on ice that is at a temperature below 0°C (32°F) can cause the ice to melt.

(b) At what temperature is salt no longer useful in causing ice to melt?

[The answers may be found at www.wiley.com/college/callister (Student Companion Site).

# EXAMPLE PROBLEM 9.2

Determination of Phases Present and Computation of Phase Compositions

For a 40 wt% Sn–60 wt% Pb alloy at 150°C (300°F), (a) what phase(s) is (are) present? (b) What is (are) the composition(s) of the phase(s)?

# Solution

Tutorial Video: (a) Locate this temperature–composition point on the phase diagram (point B in Figure 9.9). Inasmuch as it is within the α + β region, both α and β phases will coexist.

(b) Because two phases are present, it becomes necessary to construct a tie line across the α + β phase field at 150°C, as indicated in Figure 9.9. The composition of the α phase corresponds to the tie line intersection with the α/(α + β) solvus phase boundary—about 11 wt% Sn–89 wt% Pb, denoted as Cα. This is similar for the β phase, which has a composition of approximately 98 wt% Sn–2 wt% Pb (Cβ).# 9.11 Binary Eutectic Systems

| |600| |500| |400| |300| |200| |100| |0|
|---|---|---|---|---|---|---|---|---|---|---|---|---|---|
|0| |20| |60| |80| |100|(Pb)| |C| |(Sn)|

Figure 9.9 The lead–tin phase diagram. For a 40 wt% Sn–60 wt% Pb alloy at 150°C (point B), phase compositions and relative amounts are computed in Example Problems 9.2 and 9.3.

# EXAMPLE PROBLEM 9.3

Relative Phase Amount Determinations—Mass and Volume Fractions

For the lead–tin alloy in Example Problem 9.2, calculate the relative amount of each phase present in terms of (a) mass fraction and (b) volume fraction. At 150°C, take the densities of Pb and Sn to be 11.23 and 7.24 g/cm3, respectively.

# Solution

(a) Because the alloy consists of two phases, it is necessary to employ the lever rule. If C1 denotes the overall alloy composition, mass fractions may be computed by subtracting compositions, in terms of weight percent tin, as follows:

Wa = (Cb - C1) / (Cb - Ca) = (98 - 40) / (98 - 11) = 0.67

Wb = (C1 - Ca) / (Cb - Ca) = (40 - 11) / (98 - 11) = 0.33

(b) To compute volume fractions it is first necessary to determine the density of each phase using Equation 4.10a. Thus:

ra = CSn(a)100CPb(a) / (rSn + rPb)# Chapter 9

# Phase Diagrams

where CSn(a) and CPb(a) denote the concentrations in weight percent of tin and lead, respectively, in the a phase. From Example Problem 9.2, these values are 11 wt% and 89 wt%. Incorporation of these values along with the densities of the two components leads to

ra = 100 = 10.59 g/cm3

11 + 11.23 g/cm3 89

7.24 g/cm3

Similarly for the b phase:

rb = CSn(b)100CPb(b)

rSn + rPb

= 100 = 7.29 g/cm3

98 + 11.23 g/cm3 2

7.24 g/cm3

Now it becomes necessary to employ Equations 9.6a and 9.6b to determine Va and Vb as

Va = Wa

ra + Wb

ra + rb

= 0.67

10.59 g/cm3

= 0.67 0.33 = 0.58

10.59 g/cm3 + 7.29 g/cm3

Vb = Wa

Wb

ra + rb

= 0.33

7.29 g/cm3

= 0.67 0.33 = 0.42

10.59 g/cm3 + 7.29 g/cm3

# 9.12 DEVELOPMENT OF MICROSTRUCTURE IN EUTECTIC ALLOYS

Depending on composition, several different types of microstructures are possible for the slow cooling of alloys belonging to binary eutectic systems. These possibilities will be considered in terms of the lead–tin phase diagram, Figure 9.8.

The first case is for compositions ranging between a pure component and the maximum solid solubility for that component at room temperature [20C (70F)]. For the lead–tin system, this includes lead-rich alloys containing between 0 and about 2 wt% Sn (for the a-phase solid solution) and also between approximately 99 wt% Sn and pure.# 9.12 Development of Microstructure in Eutectic Alloys

# MATERIALS OF IMPORTANCE

# Lead-Free Solders

Solders are metal alloys that are used to bond or join two or more components (usually other metal alloys). They are used extensively in the electronics industry to physically hold assemblies together; they must allow expansion and contraction of the various components, transmit electrical signals, and dissipate any heat that is generated. The bonding action is accomplished by melting the solder material and allowing it to flow among and make contact with the components to be joined (which do not melt); finally, upon solidification, it forms a physical bond with all of these components.

In the past, the vast majority of solders have been lead–tin alloys. These materials are reliable and inexpensive and have relatively low melting temperatures. The most common lead–tin solder has a composition of 63 wt% Sn–37 wt% Pb. According to the lead–tin phase diagram, this composition is near the eutectic and has a melting temperature of about 183°C, the lowest temperature possible with the existence of a liquid phase (at equilibrium) for the lead–tin system. This alloy is often called a eutectic lead–tin solder.

Unfortunately, lead is a mildly toxic metal, and there is serious concern about the environmental impact of discarded lead-containing products that can leach into groundwater from landfills or pollute the air if incinerated. Consequently, in some countries legislation has been enacted that bans the use of lead-containing solders. This has forced the development of lead-free solders that, among other things, must have relatively low melting temperatures (or temperature ranges). Many of these are tin alloys that contain relatively low concentrations of copper, silver, bismuth, and/or antimony. Compositions as well as liquidus and solidus temperatures for several lead-free solders are listed in Table 9.1. Two lead-containing solders are also included in this table.

**Table 9.1 Compositions, Solidus Temperatures, and Liquidus Temperatures for Two Lead-Containing Solders and Five Lead-Free Solders**
|Composition (wt%)|Solidus Temperature (°C)|Liquidus Temperature (°C)|
|---|---|---|
|63 Sn–37 Pb|183|183|
|50 Sn–50 Pb|183|214|
|99.3 Sn–0.7 Cu|227|227|
|96.5 Sn–3.5 Ag|221|221|
|95.5 Sn–3.8 Ag–0.7 Cu|217|220|
|91.8 Sn–3.4 Ag–4.8 Bi|211|213|
|97.0 Sn–2.0 Cu–0.85 Sb–0.2 Ag|219|235|

Melting temperatures (or temperature ranges) are important in the development and selection of these new solder alloys, information available from phase diagrams. For example, a portion of the tin-rich side of the silver–tin phase diagram is presented in Figure 9.10. Here, it may be noted that a eutectic exists at 96.5 wt% Sn and 221°C; these are indeed the composition and melting temperature, respectively, of the 96.5 Sn–3.5 Ag solder in Table 9.1.

[Adapted from ASM Handbook, Vol. 3, Alloy Phase Diagrams, H. Baker (Editor), ASM International, 1992. Reprinted by permission of ASM International, Materials Park, OH.]# Chapter 9 / Phase Diagrams

Figure 9.11 Schematic representations of the equilibrium microstructures for a lead–tin alloy of composition C1 as it is cooled from the liquid-phase region.

For example, consider an alloy of composition C1 (Figure 9.11) as it is slowly cooled from a temperature within the liquid-phase region, say, 350°C; this corresponds to moving down the dashed vertical line ww¿ in the figure. The alloy remains totally liquid and of composition C1 until we cross the liquidus line at approximately 330°C, at which time the solid a phase begins to form. While passing through this narrow a + L phase region, solidification proceeds in the same manner as was described for the copper–nickel alloy in the preceding section—that is, with continued cooling, more of the solid a forms. Furthermore, liquid- and solid-phase compositions are different, which follow along the liquidus and solidus phase boundaries, respectively. Solidification reaches completion at the point where ww¿ crosses the solidus line. The resulting alloy is polycrystalline with a uniform composition of C1, and no subsequent changes occur upon cooling to room temperature. This microstructure is represented schematically by the inset at point c in Figure 9.11.

The second case considered is for compositions that range between the room temperature solubility limit and the maximum solid solubility at the eutectic temperature. For the lead–tin system (Figure 9.8), these compositions extend from about 2 to 18.3 wt% Sn (for lead-rich alloys) and from 97.8 to approximately 99 wt% Sn (for tin-rich alloys). Let us examine an alloy of composition C2 as it is cooled along the vertical line xx¿ in Figure 9.12. Down to the intersection of xx¿ and the solvus line, changes that occur are similar to the previous case as we pass through the corresponding phase regions (as demonstrated by the insets at points d, e, and f). Just above the solvus intersection, point f, the microstructure consists of a grains of composition C2. Upon crossing the solvus line, the a solid solubility is exceeded, which results in the formation of small b-phase particles; these are indicated in the microstructure inset at point g. With continued# 9.12 Development of Microstructure in Eutectic Alloys

Figure 9.12 Schematic representations of the equilibrium microstructures for a lead–tin alloy of composition C2 (C2 wt% Sn) as it is cooled from the liquid-phase region.

| |Temperature (°C)| | | | | |
|---|---|---|---|---|---|---|
| |300| |200| |100|0|
| |10|20|30|40|50|C2|

During cooling, these particles grow in size because the mass fraction of the b phase increases slightly with decreasing temperature.

The third case involves solidification of the eutectic composition, 61.9 wt% Sn (C3 in Figure 9.13). Consider an alloy having this composition that is cooled from a temperature within the liquid-phase region (e.g., 250°C) down the vertical line yy¿ in Figure 9.13. As the temperature is lowered, no changes occur until we reach the eutectic temperature, 183°C. Upon crossing the eutectic isotherm, the liquid transforms into the two a and b phases. This transformation may be represented by the reaction:

cooling

L(61.9 wt% Sn) heating a(18.3 wt% Sn) m + b(97.8 wt% Sn) (9.9)

in which the a- and b-phase compositions are dictated by the eutectic isotherm end points.

During this transformation, there must be a redistribution of the lead and tin components because the a and b phases have different compositions, neither of which is the same as that of the liquid (as indicated in Equation 9.9). This redistribution is accomplished by atomic diffusion. The microstructure of the solid that results from this transformation consists of alternating layers (sometimes called lamellae) of the a and b phases that form simultaneously during the transformation. This microstructure, represented schematically in Figure 9.13, point i, is called a eutectic structure and is characteristic of this reaction. A photomicrograph of this structure for the lead–tin eutectic is shown in Figure 9.14. Subsequent cooling of the alloy from just below the eutectic to room temperature results in only minor microstructural alterations.# Chapter 9

# Phase Diagrams

# Figure 9.13

Schematic representations of the equilibrium microstructures for a lead–tin alloy of eutectic composition C3 (61.9 wt% Sn) above and below the eutectic temperature.

| |Temperature (°C)| | | | | |
|---|---|---|---|---|---|---|
|600|300|y|L| | | |
|500|200|183°C|+ L| | | |
|400|100|+|(18.3 wt% Sn)|(97.8 wt% Sn)| | |
|200|0|20|40|60|80|100|
|(Pb)|(C3)|(C3)|(61.9)|(Sn)| | | |

Tutorial Video: Eutectic Reaction Vocabulary and Microstructures

How do the Eutectic Microstructures Form?

The microstructural change that accompanies this eutectic transformation is represented schematically in Figure 9.15, which shows the α9β layered eutectic growing into and replacing the liquid phase. The process of the redistribution of lead and tin occurs by diffusion in the liquid just ahead of the eutectic–liquid interface. The arrows indicate the directions of diffusion of lead and tin atoms; lead atoms diffuse toward the α-phase layers because this α phase is lead-rich (18.3 wt% Sn–81.7 wt% Pb); conversely, the direction of diffusion of tin atoms is toward the β-phase layers.

# Figure 9.14

Photomicrograph showing the microstructure of a lead–tin alloy of eutectic composition. This microstructure consists of alternating layers of a lead-rich α-phase solid solution (dark layers), and a tin-rich β-phase solid solution (light layers). (From Metals Handbook, 9th edition, Vol. 9, Metallography and Microstructures, 1985. Reproduced by permission of ASM International, Materials Park, OH.)

# Figure 9.15

Schematic representation of the formation of the eutectic structure for the lead–tin system. Directions of diffusion of tin and lead atoms are indicated by blue and red arrows, respectively.# 9.12 Development of Microstructure in Eutectic Alloys

Tutorial Video: (C4 wt% Sn)

# Eutectic Reaction

Vocabulary and Microstructures

Which Eutectic Microstructures go with Which Regions on a Temperature (°C) Eutectic Phase Diagram?

| |300| | | |600| |
|---|---|---|---|---|---|---|
| | |+ L| | |500| |
| |200| | |+ L| | |
| |400| |l| | | |
| | |m| |300| | |
| |+ (61.9 wt% Sn)| |200| | | |
| | | | |(18.3 wt% Sn)| |100|
| |(97.8 wt% Sn)| |100| | | |
| |00|20| |60|80|100|
| |(Pb)| |C4| |(Sn)|(40)|

Photomicrograph showing a reversible-matrix interface (i.e., a black-on-white to white-on-black pattern reversal a la Escher) for an aluminum-copper eutectic alloy. Magnification unknown.

(From Metals Handbook, Vol. 9, 9th edition, Metallography and Microstructures, 1985. Reproduced by permission of ASM International, Materials Park, OH.)

The diffusion of tin is in the direction of the b, tin-rich (97.8 wt% Sn–2.2 wt% Pb) layers. The eutectic structure forms in these alternating layers because, for this lamellar configuration, atomic diffusion of lead and tin need only occur over relatively short distances.

The fourth and final microstructural case for this system includes all compositions other than the eutectic that, when cooled, cross the eutectic isotherm. Consider, for example, the composition C4 in Figure 9.16, which lies to the left of the eutectic; as the temperature is lowered, we move down the line zz¿, beginning at point j. The microstructural development between points j and l is similar to that for the second case, such that just prior to crossing the eutectic isotherm (point l), the α and liquid phases are present with compositions of approximately 18.3 and 61.9 wt% Sn, respectively, as determined from the appropriate tie line. As the temperature is lowered to just below the eutectic, the liquid phase, which is of the eutectic composition, transforms into the eutectic structure (i.e., alternating α and β lamellae); insignificant changes occur with the α phase that formed during cooling through the α + L region. This microstructure is represented schematically by the inset at point m in Figure 9.16. Thus, the α phase is present both in the eutectic structure and also as the phase that formed while cooling through the α + L phase field. To distinguish one α from the other, that which resides in the eutectic structure is called eutectic α, whereas the other that formed prior to crossing the eutectic isotherm is termed primary α; both are labeled in Figure 9.16. The photomicrograph in Figure 9.17 is of a lead–tin alloy in which both primary α and eutectic structures are shown.# Chapter 9

# Phase Diagrams

Figure 9.17 Photomicrograph showing the microstructure of a lead–tin alloy of composition 50 wt% Sn–50 wt% Pb. This microstructure is composed of a primary lead-rich α phase (large dark regions) within a lamellar eutectic structure consisting of a tin-rich β phase (light layers) and a lead-rich α phase (dark layers). 400*. (From Metals Handbook, Vol. 9, 9th edition, Metallography and Microstructures, 1985. Reproduced by permission of ASM International, Materials Park, OH.)

Figure 9.18 The lead–tin phase diagram used in computations for relative amounts of primary α and eutectic microconstituents for an alloy of composition C.4.

In dealing with microstructures, it is sometimes convenient to use the term microconstituent—an element of the microstructure having an identifiable and characteristic structure. For example, in the point m inset in Figure 9.16, there are two microconstituents—primary α and the eutectic structure. Thus, the eutectic structure is a microconstituent even though it is a mixture of two phases because it has a distinct lamellar structure with a fixed ratio of the two phases.

It is possible to compute the relative amounts of both eutectic and primary α microconstituents. Because the eutectic microconstituent always forms from the liquid having the eutectic composition, this microconstituent may be assumed to have a composition of 61.9 wt% Sn. Hence, the lever rule is applied using a tie line between the α-(α + β) phase boundary (18.3 wt% Sn) and the eutectic composition. For example, consider the alloy of composition Cin Figure 9.18. The fraction of the eutectic microconstituent We4 is just the same as the fraction of liquid WL from which it transforms, or

Lever rule expression for computation of eutectic microconstituent and liquid-phase mass fractions (composition Cin, Figure 9.18)

We = WL = P + Q = C4 - 18.3 = C4 - 18.3 (9.10)

Furthermore, the fraction of primary α, Wa, is just the fraction of the α phase that existed prior to the eutectic transformation or, from Figure 9.18,

Lever rule expression for computation of primary α-phase mass fraction

Wa = Q = P + Q = 61.9 - C4 = 61.9 - C4 (9.11)# 9.13 EQUILIBRIUM DIAGRAMS HAVING INTERMEDIATE PHASES OR COMPOUNDS

The fractions of total a, Wa (both eutectic and primary), and also of total b, Wb, are determined by use of the lever rule and a tie line that extends entirely across the a + b phase field. Again, for an alloy having composition C4

|Lever rule expression|for computation of|total a-phase mass fraction|
|---|---|---|
|Q + R|Wa =|P + Q + R|
| |= 97.8 - C4|= 97.8 - C4|
| |97.8 - 18.3|79.5|

and

|Lever rule expression|for computation of|total b-phase mass fraction|
|---|---|---|
|P|Wb =|P + Q + R|
| |= C4 - 18.3|= C4 - 18.3|
| |97.8 - 18.3|79.5|

Analogous transformations and microstructures result for alloys having compositions to the right of the eutectic (i.e., between 61.9 and 97.8 wt% Sn). However, below the eutectic temperature, the microstructure will consist of the eutectic and primary b microconstituents because, upon cooling from the liquid, we pass through the b liquid phase field.

When, for the fourth case represented in Figure 9.16, conditions of equilibrium are not maintained while passing through the a (or b) liquid phase region, the following consequences will be realized for the microstructure upon crossing the eutectic isotherm:

1. grains of the primary microconstituent will be cored, that is, have a nonuniform distribution of solute across the grains; and
2. the fraction of the eutectic microconstituent formed will be greater than for the equilibrium situation.

The isomorphous and eutectic phase diagrams discussed thus far are relatively simple, but those for many binary alloy systems are much more complex. The eutectic copper–silver and lead–tin phase diagrams (Figures 9.7 and 9.8) have only two solid terminal solid phases, a and b; these are sometimes termed terminal solid solutions because they exist over composition ranges near the concentration extremes of the phase diagram.

For other alloy systems, intermediate solid solutions (or intermediate phases) may be found at other than the two composition extremes. Such is the case for the copper–zinc system. Its phase diagram (Figure 9.19) may at first appear formidable because there are some invariant points and reactions similar to the eutectic that have not yet been discussed. In addition, there are six different solid solutions—two terminal (a and h) and four intermediate (b, g, d, and P). (The b phase is termed an ordered solid solution, one in which the copper and zinc atoms are situated in a specific and ordered arrangement within each unit cell.) Some phase boundary lines near the bottom of Figure 9.19 are dashed to indicate that their positions have not been exactly determined. The reason for this is that at low temperatures, diffusion rates are very slow, and inordinately long times are required to attain equilibrium.

Again, only single- and two-phase regions are found on the diagram, and the same rules outlined in Section 9.8 are used to compute phase compositions and relative.# Figure 9.19 The copper–zinc phase diagram.

|Composition (at% Zn)|100|80|60|40|20|0| | | | | |
|---|---|---|---|---|---|---|---|---|---|---|---|
|Temperature (°C)|2000|1800|1600|1400|1200|1000|800|600|400|200|0|

Adapted from Binary Alloy Phase Diagrams, 2nd edition, Vol. 2, T. B. Massalski (Editor-in-Chief), 1990. Reprinted by permission of ASM International, Materials Park, OH.# 9.13 Equilibrium Diagrams Having Intermediate Phases or Compounds

| |0|5|10|20|30|40|70|100|
|---|---|---|---|---|---|---|---|---|
|700| | | | | | |L| |
|600| | | |+|L| |MgPb2|M|
|500| | | | | | |1000| |
|400| | |L|+|L| |MgPb2| |
|300| | | | | | |600| |
|200| | |+|Mg2Pb| |+| |400|
|100| | | |Mg2Pb| | |200| |
|0| | | | | | |20| |
| |(Mg)| |Composition (wt% Pb)| |(Pb)| | | |

Figure 9.20 Phase Diagrams of Binary Magnesium Alloys, A. A. Nayeb-Hashemi and J. B. Clark [Adapted from The magnesium–lead phase diagram. (Editors), 1988. Reprinted by permission of ASM International, Materials Park, OH.]

Amounts. The commercial brasses are copper–rich copper–zinc alloys; for example, cartridge brass has a composition of 70 wt% Cu–30 wt% Zn and a microstructure consisting of a single a phase.

For some systems, discrete intermediate compounds rather than solid solutions may be found on the phase diagram, and these compounds have distinct chemical formulas; for metal–metal systems, they are called intermetallic compounds. For example, consider the magnesium–lead system (Figure 9.20). The compound Mg2Pb has a composition of 19 wt% Mg–81 wt% Pb (33 at% Pb) and is represented as a vertical line on the diagram, rather than as a phase region of finite width; hence, Mg2Pb can exist by itself only at this precise composition.

Several other characteristics are worth noting for this magnesium–lead system. First, the compound Mg2Pb melts at approximately 550°C (1020°F), as indicated by point M in Figure 9.20. Also, the solubility of lead in magnesium is rather extensive, as indicated by the relatively large composition span for the a-phase field. However, the solubility of magnesium in lead is extremely limited. This is evident from the very narrow b terminal solid-solution region on the right, or lead-rich, side of the diagram. Finally, this phase diagram may be thought of as two simple eutectic diagrams joined back to back, one for the Mg–Mg2Pb system and the other for Mg2Pb–Pb; as such, the compound Mg2Pb is really considered to be a component. This separation of complex phase diagrams into smaller-component units may simplify them and expedite their interpretation.# Chapter 9

# Phase Diagrams

# 9.14 EUTECTOID AND PERITECTIC REACTIONS

In addition to the eutectic, other invariant points involving three different phases are found for some alloy systems. One of these occurs for the copper–zinc system (Figure 9.19) at 560°C (1040°F) and 74 wt% Zn–26 wt% Cu. A portion of the phase diagram in this vicinity is enlarged in Figure 9.21. Upon cooling, a solid d phase transforms into two other solid phases (g and P) according to the reaction:

The eutectoid cooling reaction (per point d heating g + P) (9.14 E, Figure 9.21)

The reverse reaction occurs upon heating. It is called a eutectoid (or eutectic-like) reaction, and the invariant point (point E, Figure 9.21) and the horizontal tie line at 560°C are termed the eutectoid and eutectoid isotherm, respectively. The feature distinguishing eutectoid from eutectic is that one solid phase instead of a liquid transforms into two other solid phases at a single temperature. A eutectoid reaction found in the iron–carbon system (Section 9.18) is very important in the heat treating of steels.

The peritectic reaction is another invariant reaction involving three phases at equilibrium. With this reaction, upon heating, one solid phase transforms into a liquid phase and another solid phase. A peritectic exists for the copper–zinc system (Figure 9.21, point P) at 598°C (1108°F) and 78.6 wt% Zn–21.4 wt% Cu; this reaction is as follows:

The peritectic cooling reaction (per point d + L heating P) (9.15 P, Figure 9.21)

The low-temperature solid phase may be an intermediate solid solution (e.g., P in the preceding reaction), or it may be a terminal solid solution. One of the latter peritectics exists at about 97 wt% Zn and 435°C (815°F) (see Figure 9.19), where the h phase, when heated, transforms into P and liquid phases. Three other peritectics are found for the Cu–Zn system, the reactions of which involve b, d, and g intermediate solid solutions as the low-temperature phases that transform upon heating.

# Tutorial Video: Eutectic vs. Eutectoid Reactions

What’s the Difference between a Eutectic and Eutectoid Reaction?

# Figure 9.21

A region of the copper–zinc phase diagram that has been enlarged to show eutectoid and peritectic invariant points, labeled E (560°C, 74 wt% Zn) and P (598°C, 78.6 wt% Zn), respectively.

[Adapted from Binary Alloy Phase Diagrams, 2nd edition, Vol. 2, T. B. Massalski (Editor-in-Chief), 1990. Reprinted by permission of ASM International, Materials Park, OH.]

|Temperature (°C)|+ L|+ L|+ L|
|---|---|---|---|
|700| | | |
|600|P 598°C| | |
|560°C|+| | |
|500|+| | |
|60| | | |
|70| | | |
|80| | | |
|90| | | |# 9.15 CONGRUENT PHASE TRANSFORMATIONS

Phase transformations may be classified according to whether there is any change in composition for the phases involved. Those for which there are no compositional alterations are said to be congruent transformations. Conversely, for incongruent transformations, at least one of the phases experiences a change in composition. Examples of congruent transformations include allotropic transformations (Section 3.6) and melting of pure materials. Eutectic and eutectoid reactions, as well as the melting of an alloy that belongs to an isomorphous system, all represent incongruent transformations.

Intermediate phases are sometimes classified on the basis of whether they melt congruently or incongruently. The intermetallic compound Mg Pb melts congruently2 at the point designated M on the magnesium–lead phase diagram, Figure 9.20. For the nickel–titanium system, Figure 9.22, there is a congruent melting point for the g solid solution that corresponds to the point of tangency for the pairs of liquidus and solidus lines, at 1310°C and 44.9 wt% Ti. The peritectic reaction is an example of incongruent melting for an intermediate phase.

|Composition (at% Ti)|Temperature (°C)|
|---|---|
|30|1500|
|40|1400|
|50|1310|
|60|1200|
|70|1100|
| |1000|
| |900|

Concept Check 9.7 The following figure is the hafnium–vanadium phase diagram, for which only single-phase regions are labeled. Specify temperature–composition points at which all eutectics, eutectoids, peritectics, and congruent phase transformations occur. Also, for each, write the reaction upon cooling. [Phase diagram from ASM Handbook, Vol. 3, Alloy Phase Diagrams, H. Baker (Editor), 1992, p. 2.244. Reprinted by permission of ASM International, Materials Park, OH.]# Chapter 9

# Phase Diagrams

|2200|Hf| | | | |
|---|---|---|---|---|---|
|2000| | | | | |
|1800|Temperature (°C)| | | | |
|1600| | | | | |
|1400| | | | | |
|1200|HfV2| | | | |
|1000|20|40|60|80|100|
|(Hf)|Composition (wt% V)| | |(V)| |

[The answer may be found at www.wiley.com/college/callister (Student Companion Site).

# 9.16 CERAMIC AND TERNARY PHASE DIAGRAMS

It need not be assumed that phase diagrams exist only for metal–metal systems; in fact, phase diagrams that are very useful in the design and processing of ceramic systems have been experimentally determined for many of these materials. Ceramic phase diagrams are discussed in Section 12.7.

Phase diagrams have also been determined for metallic (as well as ceramic) systems containing more than two components; however, their representation and interpretation may be exceedingly complex. For example, a ternary, or three-component, composition–temperature phase diagram in its entirety is depicted by a three-dimensional model. Portrayal of features of the diagram or model in two dimensions is possible, but somewhat difficult.

# 9.17 THE GIBBS PHASE RULE

The construction of phase diagrams—as well as some of the principles governing the conditions for phase equilibria—are dictated by laws of thermodynamics. One of these is the Gibbs phase rule, proposed by the nineteenth-century physicist J. Willard Gibbs. This rule represents a criterion for the number of phases that coexist within a system at equilibrium and is expressed by the simple equation:

General form of the Gibbs phase rule:

P + F = C + N (9.16)

where P is the number of phases present (the phase concept is discussed in Section 9.3). The parameter F is termed the number of degrees of freedom or the number of externally controlled variables (e.g., temperature, pressure, composition) that must...# 9.17 The Gibbs Phase Rule

be specified to define the state of the system completely. Expressed another way, F is the number of these variables that can be changed independently without altering the number of phases that coexist at equilibrium. The parameter C in Equation 9.16 represents the number of components in the system. Components are normally elements or stable compounds and, in the case of phase diagrams, are the materials at the two extremes of the horizontal compositional axis (e.g., H2O and C12H22O11, and Cu and Ni for the phase diagrams shown in Figures 9.1 and 9.3a, respectively). Finally, N in Equation 9.16 is the number of noncompositional variables (e.g., temperature and pressure).

Let us demonstrate the phase rule by applying it to binary temperature–composition phase diagrams, specifically the copper–silver system, Figure 9.7. Because pressure is constant (1 atm), the parameter N is 1—temperature is the only noncompositional variable. Equation 9.16 now takes the form

P + F = C + 1 (9.17)

The number of components C is 2 (namely, Cu and Ag), and

P + F = 2 + 1 = 3

or

F = 3 - P

Consider the case of single-phase fields on the phase diagram (e.g., a, b, and liquid regions). Because only one phase is present, P = 1 and

F = 3 - P = 3 - 1 = 2

This means that to completely describe the characteristics of any alloy that exists within one of these phase fields, we must specify two parameters—composition and temperature, which locate, respectively, the horizontal and vertical positions of the alloy on the phase diagram.

For the situation in which two phases coexist—for example, a + L, b + L, and a + b phase regions (Figure 9.7)—the phase rule stipulates that we have but one degree of freedom because

F = 3 - P = 3 - 2 = 1

Thus, it is necessary to specify either temperature or the composition of one of the phases to completely define the system. For example, suppose that we decide to specify temperature for the a + L phase region, say, T1 in Figure 9.23. The compositions of the a and liquid phases (Ca and CL) are thus dictated by the extremes of the tie line constructed at T1 across the a + L field. Note that only the nature of the phases is important in this treatment and not the relative phase amounts. This is to say that the overall alloy composition could lie anywhere along this tie line constructed at temperature T1 and still give Ca and CL compositions for the respective a and liquid phases.

The second alternative is to stipulate the composition of one of the phases for this two-phase situation, which thereby fixes completely the state of the system. For example, if we specified Ca as the composition of the a phase that is in equilibrium with the liquid (Figure 9.23), then both the temperature of the alloy (T1) and the composition of the liquid phase (CL) are established, again by the tie line drawn across the a + L phase field so as to give this Ca composition.# Chapter 9

# Phase Diagrams

Figure 9.23 Enlarged copper–rich section of the Cu–Ag phase diagram in which the Gibbs phase rule for the coexistence of two phases (a and L) is demonstrated. Once the composition of either phase (Ca or CL) or the temperature (T) is specified, values for the two remaining parameters are established by construction of the appropriate tie line.

Temperature (°C)

|1000| | | | |
|---|---|---|---|---|
|800| | | | |
|600| | | | |
|400|0|20|40|60|
|(Cu)|Composition (wt% Ag)|Composition (wt% Ag)|Composition (wt% Ag)|Composition (wt% Ag)|

For binary systems, when three phases are present, there are no degrees of freedom because

F = 3 - P = 3 - 3 = 0

This means that the compositions of all three phases—as well as the temperature—are fixed. This condition is met for a eutectic system by the eutectic isotherm; for the Cu–Ag system (Figure 9.7), it is the horizontal line that extends between points B and G. At this temperature, 779°C, the points at which each of the a, L, and b phase fields touch the isotherm line correspond to the respective phase compositions; namely, the composition of the a phase is fixed at 8.0 wt% Ag, that of the liquid at 71.9 wt% Ag, and that of the b phase at 91.2 wt% Ag. Thus, three-phase equilibrium is not represented by a phase field, but rather by the unique horizontal isotherm line. Furthermore, all three phases are in equilibrium for any alloy composition that lies along the length of the eutectic isotherm (e.g., for the Cu–Ag system at 779°C and compositions between 8.0 and 91.2 wt% Ag).

One use of the Gibbs phase rule is in analyzing for nonequilibrium conditions. For example, a microstructure for a binary alloy that developed over a range of temperatures and consists of three phases is a nonequilibrium one; under these circumstances, three phases exist only at a single temperature.

# Concept Check 9.8

For a ternary system, three components are present; temperature is also a variable. What is the maximum number of phases that may be present for a ternary system, assuming that pressure is held constant?

[The answer may be found at www.wiley.com/college/callister (Student Companion Site).]# 9.18 The Iron–Iron Carbide (Fe–Fe3C) Phase Diagram

Of all binary alloy systems, the one that is possibly the most important is that for iron and carbon. Both steels and cast irons, primary structural materials in every technologically advanced culture, are essentially iron–carbon alloys. This section is devoted to a study of the phase diagram for this system and the development of several of the possible microstructures. The relationships among heat treatment, microstructure, and mechanical properties are explored in Chapters 10 and 11.

# THE IRON–IRON CARBIDE (Fe–Fe3C) PHASE DIAGRAM

A portion of the iron–carbon phase diagram is presented in Figure 9.24. Pure iron, upon heating, experiences two changes in crystal structure before it melts. At room temperature, the stable form, called ferrite, or α-iron, has a BCC crystal structure. Ferrite experiences a polymorphic transformation to FCC austenite, or γ-iron, at 912°C (1674°F). This austenite persists to 1394°C (2541°F), at which temperature the FCC austenite reverts back to a BCC phase known as δ-ferrite, which finally melts.

|Temperature (°C)|Composition (at% C)|
|---|---|
|1600|5|
|1538°C|10|
|1493°C|15|
|1400|20|
|1394°C|25|
|1200| |
|1000| |
|800| |
|600| |
|400| |
