Repository: AdbulrhmanEldeeb/q-a_making

# Markdown File Processor

This project processes Markdown files, extracts and processes their content, and saves the results as JSON files. It is designed to handle large-scale Markdown content efficiently, leveraging modular code structure, logging, and progress tracking.

## Features

- **Markdown Processing**: Extracts and processes content from Markdown files using a custom processing pipeline.
- **Chunking Support**: Splits large text into manageable chunks for better handling.
- **Error Handling**: Automatically retries with rotated API keys in case of rate limits or errors.
- **JSON Output**: Saves processed data as structured JSON files for downstream use.

File: parsed_data/Heat_Treatment-Principals_&_Technology- Sharma-pdf.md (part 22 of 24)
# HEAT TREATMENT
There are many ways by which energy can be saved by some modification(s) in heat treatment cycle(s). For example, tempering treatment can be avoided for components made from shallow hardened grades of steel. It has been observed that such a modified practice, neither interferes with the performance during service nor results in development of inferior properties. Thus a reasonable amount of energy can be saved.

Tempering temperature and holding period at tempering temperature should be well established prior to going in for mass heat treatment schedule. It will avoid any overtempering and will not only check the excess softening but also save excess energy consumed due to overtempering. Temperature measurement and control should be precise for this purpose.

In general, heat treatment furnaces are either underloaded or overloaded. Both these conditions result not only in larger consumption of energy but also in poor quality of heat treated parts. In both cases, as the desired properties are not achieved in the heat treated part, a second heat treatment cycle is given to already improperly heat treated parts.

Heat treatment furnaces and auxiliary equipment, which are not in use, should be shut down. However, in cases where energy required for reheating purpose is very high, shut-down should be avoided.

In general, holding period at heat treatment temperature is not given as much importance as it deserves. Longer holding periods do not help in any way, and hence should be avoided in order to save energy.# Energy Economy in Heat Treatment

It has been found that production of deeper case depths than the specified one are in no way harmful to the component. This fact is very important as a number of parts with different case depth requirements can be case hardened at the same time in a single lot with the aim of achieving maximum possible demanded case depth in any of the part. Such a practice results in considerable saving of energy. However, if parts have to be heat treated in different lots because of furnace capacity or some other reasons, the original case depth requirements should be followed.

In some cases, heat treatment cycles may be shortened. For example, duration of malleabilizing cycle can be reduced from about 48–60 hours to about 12–16 hours by proper selection of chemical composition and close control of temperature. Mechanical working, specially cold working, has pronounced effect on the kinetics of phase transformation, and it can be used for modifying heat treatment practice.

Carburizing heat treatment should be avoided as far as possible. The two main reasons for this are: (i) it involves high temperatures; (ii) post-carburizing heat treatment is almost an essential feature of carburizing heat treatment. A lot of energy is consumed in this process. Since it is not practically possible to avoid carburizing heat treatment, attention may be focused on development of such grades of steel which are capable of undergoing direct quenching after carburizing. This is achieved to some extent by the selection of deeper hardenable grades of steel. Carburizing time can be cut short indirectly by using more efficient quenching techniques such as polymer quenching or spray quenching. The merits of these quenching techniques over conventional quenching techniques have already been described in Sections 5.5.2 and 7.3.7.

# 19.3 ENERGY ECONOMY THROUGH PROCESSING

Energy saving and economy in heat treating can be achieved by changing over to alternative processes. For example, using high temperatures in carburization results in the reduction of duration of heat treatment cycle by a considerable extent. This, in turn, increases the production rate of heat treatment shop and decreases overall gas consumption. Reduction in heat treatment process time, due to high temperature practice, more than compensates for the extra energy required for producing and maintaining higher temperature during the process.

Conventionally case hardened parts can be replaced by hard faced or plated parts for wear resistant purposes. This not only reduces the furnace time but also improves corrosion resistance of the component.

Conventional hardening and tempering treatment for hardening steel, as far as possible, should be replaced by austempering treatment. Austempering heat treatment and its advantages have already been dealt with in Section 5.7.

Medium carbon steels should preferably be induction hardened in place of conventional case hardening. Induction hardening saves energy. This energy saving is possible because (i) energy is needed only to heat the surface area of the part; and (ii) much less energy is lost to the surroundings as rate of heating is very fast. Since the process is almost fully automatic, it is well suited to mass production of parts like gears, crank shafts and armour-plate.

Vacuum carburizing offers many advantages over conventional carburizing process. It saves energy in many ways. Some of the factors responsible for energy saving are: Shorter# 346 Heat Treatment—Principles and Techniques

Carburizing cycle as compared to conventional case carburizing; faster rate of heating as heating is done by radiation; almost uniform temperature distribution throughout the furnace chamber because of high quality of insulation; rapid heating and cooling rates (i.e. furnace can be heated up and cooled down rapidly, eliminating the need for keeping furnace hot during non-working hours); and elimination of heat energy required for heating the furnace atmosphere as atmosphere is absent in this case.

In general, conventional hardening processes for improving wear resistance are high temperature processes. Substantial amount of energy can be saved if some low temperature hardening processes are adopted. A few low temperature surface hardening methods are low temperature sulphidizing, low temperature carbo-nitriding and boronizing.

New processes involving less energy consumption should be adopted. Some recent additions to heat treatment (surface hardening) technology include electron beam, laser beam and plasma heat treating. These are very efficient processes from the point of view of energy economy. These heat treatment processes have already been discussed in Chapter 9.

# 19.4 AIR POLLUTION IN HEAT TREATMENT

Sources of air pollution in heat treatment areas are:

1. Malfunctioning of furnace combustion system.
2. Evolution of vapours and fumes because of unclean surface on the work.
3. Oil mist or vapour generation during cooling of the medium being used.
4. Molten salt pot fumes.
5. Toxic gases emitted from furnaces under special atmospheres.
6. Release of mist and vapours during oil quenching.

The primary source of toxic and hazardous emissions is the carbonitriding process known as gas cyaniding. The cyanide salt decomposes into carbonitrates and if these carbonitrates get released into atmosphere they combine with atmospheric moisture to form toxic compounds. The heat treatment furnaces are major contributors to the emission of many toxic pollutants—cyanides, carbon monoxides, nitrogen methane and metallic oxides.

The accepted ways to prevent pollution may be summarized as follows:

1. Correction of operating procedures combined with selection of proper fuel and burner so as to eliminate smoke.
2. Removal of organic material adhering to the workpiece by degreasing prior to heat treatment.
3. Proper selection of oils and control of oil bath temperature so that mists and fumes are not generated during oil quenching.
4. Removal of fumes from molten salt pots by cloth arresters in the bag house. It should be noted that the salt fumes are hygroscopic and corrosive in nature.
5. Properly designed canopy hoods above the heat treatment furnaces to capture effectively the up-draft of hot air.# Appendices

# APPENDIX 1 Table for Conversion of Temperature

|°C|ºF/°C|°F|°C|°F/°C|°F|
|---|---|---|---|---|---|
|–273|–459.4| |–146|–230|–382|
|–268|–450| |–140|–220|–364|
|–262|–440| |–134|–210|–346|
|–257|–430| |–129|–200|–328|
|–251|–420| |–123|–190|–310|
|–246|–410| |–118|–180|–292|
|–240|–400| |–112|–170|–274|
|–234|–390| |–107|–160|–256|
|–229|–380| |–101|–150|–238|
|–223|–370| |–96|–140|–220|
|–218|–360| |–90|–130|–202|
|–212|–350| |–84|–120|–184|
|–207|–340| |–79|–110|–166|
|–201|–330| |–73|–100|–148|
|–196|–320| |–68|–90|–130|
|–190|–310| |–62|–80|–112|
|–184|–300| |–57|–70|–94|
|–179|–290| |–51|–60|–76|
|–173|–280| |–46|–50|–58|
|–169|–273|–459.4|–40|–40|–40|
|–168|–270|–454|–34|–30|–22|
|–162|–260|–436|–29|–20|–4|
|–157|–250|–418|–23|–10|14|
|–151|–240|–400|–17.8|0|32|

To convert degrees Celsius to degrees Fahrenheit, look up the reading in the middle column and read the equivalent in the right-hand column.

To convert degrees Fahrenheit to degrees Celsius, look up the reading in the middle column and read the equivalent in the left-hand column.

347# Appendices

# APPENDIX 1 Table for Conversion of Temperature (cont.)

|°C|°F/ºC|°F|ºC|°F\°C|°F|ºC|°F/ºC|°F|ºC|°F/ºC|°F|
|---|---|---|---|---|---|---|---|---|---|---|---|
|–17.8|0|32|–3.3|26|78.8|11.1|52|125.6|25.6|78|172.4|
|–17.2|1|33.8|–2.8|27|80.6|11.7|53|127.4|26.1|79|174.2|
|–16.7|2|35.6|–2.2|28|82.4|12.2|54|129.2|26.7|80|176.0|
|–16.1|3|37.4|–1.7|29|84.2|12.8|55|131.0|27.2|81|177.8|
|–15.6|4|39.2|–1.1|30|86.0|13.3|56|132.8|27.8|82|179.6|
|–15.0|5|41.0|–0.6|31|87.8|13.9|57|134.6|28.3|83|181.4|
|–14.4|6|42.8|0|32|89.6|14.4|58|136.4|28.9|84|183.2|
|–13.9|7|44.6|0.6|33|91.4|15.0|59|138.2|29.4|85|185.0|
|–13.3|8|46.4|1.1|34|93.2|15.6|60|140.0|30.0|86|186.0|
|–12.8|9|48.2|1.7|35|95.0|16.1|61|141.8|30.6|87|188.6|
|–12.2|10|50.0|2.2|36|96.8|16.7|62|143.6|31.1|88|190.4|
|–11.7|11|51.8|2.8|37|98.6|17.2|63|145.4|31.7|89|192.2|
|–11.1|12|53.6|3.3|38|100.4|17.8|64|147.2|32.2|90|194.0|
|–10.6|13|55.4|3.9|39|102.2|18.3|65|149.0|32.8|91|195.8|
|–10.0|14|57.2|4.4|40|104.0|18.9|66|150.8|33.3|92|197.6|
|–9.4|15|59.0|5.0|41|105.8|19.4|67|152.6|33.9|93|199.4|
|–8.9|16|60.8|5.6|42|107.6|20.0|68|154.4|34.4|94|201.2|
|–8.3|17|62.6|6.1|43|109.4|20.6|69|156.2|35.0|95|203.0|
|–7.8|18|64.4|6.7|44|111.2|21.1|70|158.0|35.6|96|204.8|
|–7.2|19|66.2|7.2|45|113.0|21.7|71|159.8|36.1|97|206.6|
|–6.7|20|68.0|7.8|46|114.8|22.2|72|161.6|36.7|98|208.4|
|–6.1|21|69.8|8.3|47|116.6|22.8|73|163.4|37.2|99|210.2|
|–5.6|22|71.6|8.9|48|118.4|23.3|74|165.2|37.8|100|212.0|
|–5.0|23|73.4|9.4|49|120.2|23.9|75|167.0| | | |
|–4.4|24|75.2|10.0|50|122.0|24.4|76|168.8| | | |
|–3.9|25|77.0|10.6|51|123.8|25.0|77|170.6| | | |

|°C|°F/ºC|°F|ºC|°F\°C|°F|ºC|°F/ºC|°F|ºC|°F/ºC|°F|
|---|---|---|---|---|---|---|---|---|---|---|---|
|38|100|212|160|320|608|288|550|1022|416|780|1436|
|43|110|230|166|330|626|293|560|1040|421|790|1454|
|49|120|248|171|340|644|299|570|1058|427|800|1472|
|54|130|266|177|350|662|304|580|1076|432|810|1490|
|60|140|284|182|360|680|310|590|1094|438|820|1508|
|66|150|302|188|370|698|316|600|1112|443|830|1526|
|71|160|320|193|380|716|321|610|1130|449|840|1544|
|77|170|338|199|390|734|327|620|1148|454|850|1562|
|82|180|356|204|400|752|332|630|1166|460|860|1580|
|88|190|374|210|410|770|338|640|1184|466|870|1598|
|93|200|392|216|420|788|343|650|1202|471|880|1616|
|99|210|410|221|430|806|349|660|1220|477|890|1634|
|100|212|413.6|227|440|824|354|670|1238|482|900|1652|
|104|220|428|232|450|842|360|680|1256|488|910|1670|
|110|230|446|238|460|860|366|690|1274|493|920|1688|
|116|240|464|243|470|878|371|700|1292|499|930|1706|
|121|250|482|249|480|896|377|710|1310|504|940|1724|
|127|260|500|254|490|914|382|720|1328|510|950|1742|
|132|270|518|260|500|932|388|730|1346|516|960|1760|
|138|280|536|266|510|950|393|740|1364|521|970|1778|
|143|290|554|271|520|968|399|750|1382|527|980|1796|
|149|300|572|277|530|986|404|760|1400|532|990|1814|
|154|310|590|282|540|1004|410|770|1418|538|1000|1832|# Appendices

# APPENDIX 1 Table for Conversion of Temperature (cont.)

# 1000 to 2000

|°C|°F/ºC|°F|ºC|°F\°C|°F|ºC|°F/ºC|°F|ºC|°F/ºC|°F|
|---|---|---|---|---|---|---|---|---|---|---|---|
|538|1000|1832|682|1260|2300|827|1520|2768|971|1780|3236|
|543|1010|1850|688|1270|2318|832|1530|2786|977|1790|3254|
|549|1020|1868|693|1280|2336|838|1540|2804|982|1800|3272|
|554|1030|1886|699|1290|2354|843|1550|2822|988|1810|3290|
|560|1040|1904|704|1300|2372|849|1560|2840|993|1820|3308|
|566|1050|1922|710|1310|2390|854|1570|2858|999|1830|3326|
|571|1060|1940|716|1320|2408|860|1580|2876|1004|1840|3344|
|577|1070|1958|721|1330|2426|866|1590|2894|1010|1850|3362|
|582|1080|1976|727|1340|2444|871|1600|2912|1016|1860|3380|
|588|1090|1994|732|1350|2462|877|1610|2930|1021|1870|3398|
|593|1100|2012|738|1360|2480|882|1620|2948|1027|1880|3416|
|599|1110|2030|743|1370|2498|888|1630|2966|1032|1890|3434|
|604|1120|2048|749|1380|2516|893|1640|2984|1038|1900|3452|
|610|1130|2066|754|1390|2534|899|1650|3002|1043|1910|3470|
|616|1140|2084|760|1400|2552|904|1660|3020|1049|1920|3488|
|621|1150|2102|766|1410|2570|910|1670|3038|1054|1930|3506|
|627|1160|2120|771|1420|2588|916|1680|3056|1060|1940|3524|
|632|1170|2138|777|1430|2606|921|1690|3074|1066|1950|3542|
|638|1180|2156|782|1440|2624|927|1700|3092|1071|1960|3560|
|643|1190|2174|788|1450|2642|932|1710|3110|1077|1970|3578|
|649|1200|2192|793|1460|2660|938|1720|3128|1082|1980|3596|
|654|1210|2210|799|1470|2678|943|1730|3146|1088|1990|3614|
|660|1220|2228|804|1480|2696|949|1740|3164|1093|2000|3632|
|666|1230|2246|810|1490|2714|954|1750|3182| | | |
|671|1240|2264|816|1501|2732|960|1760|3200| | | |
|677|1250|2282|821|1510|2750|966|1770|3218| | | |

# 2000 to 3000

|°C|°F/ºC|°F|ºC|°F\°C|°F|ºC|°F/ºC|°F|ºC|°F/ºC|°F|
|---|---|---|---|---|---|---|---|---|---|---|---|
|1093|2000|3632|1238|2260|4100|1382|2520|4568|1527|2780|5036|
|1099|2010|3650|1243|2270|4118|1388|2530|4586|1532|2790|5054|
|1104|2020|3668|1249|2280|4136|1393|2540|4604|1538|2800|5072|
|1110|2030|3686|1254|2290|4154|1399|2550|4622|1543|2810|5090|
|1116|2040|3704|1260|2300|4172|1404|2560|4640|1549|2820|5108|
|1121|2050|3722|1266|2310|4190|1410|2570|4658|1554|2830|5126|
|1127|2060|3740|1271|2320|4208|1416|2580|4676|1560|2840|5144|
|1132|2070|3758|1277|2330|4226|1421|2590|4694|1566|2850|5162|
|1138|2080|3776|1282|2340|4244|1427|2600|4712|1571|2860|5180|
|1143|2090|3794|1288|2350|4262|1432|2610|4730|1577|2870|5198|
|1149|2100|3812|1293|2360|4280|1438|2620|4748|1582|2880|5216|
|1154|2110|3830|1299|2370|4298|1443|2630|4766|1588|2890|5234|
|1160|2120|3848|1304|2380|4316|1449|2640|4784|1593|2900|5252|
|1166|2130|3866|1310|2390|4334|1454|2650|4802|1599|2910|5270|
|1171|2140|3884|1316|2400|4352|1460|2660|4820|1604|2920|5288|
|1177|2150|3902|1321|2410|4370|1466|2670|4838|1610|2930|5306|
|1182|2160|3920|1327|2420|4388|1471|2680|4856|1616|2940|5324|
|1188|2170|3938|1332|2430|4406|1477|2690|4874|1621|2950|5342|
|1193|2180|3956|1338|2440|4424|1482|2700|4892|1627|2960|5360|
|1199|2190|3974|1343|2450|4442|1488|2710|4910|1632|2970|5378|
|1204|2200|3992|1349|2460|4460|1493|2720|4928|1638|2980|5396|
|1210|2210|4010|1354|2470|4478|1499|2730|4946|1643|2990|5414|
|1216|2220|4028|1360|2480|4496|1504|2740|4964|1649|3000|5432|
|1221|2230|4046|1366|2490|4514|1510|2750|4982| | | |
|1227|2240|4064|1371|2500|4532|1516|2760|5000| | | |
|1232|2250|4082|1377|2510|4550|1521|2770|5018| | | |# Appendices

# APPENDIX 2 Relationship between Thermo emf (mV) and Temperature (°C) for Chromel-Alumel Thermo-couple

|Millivolts|Degrees Celsius| | | | | | | | | |Milli-|ºC per 0.01mV| | |
|---|---|---|---|---|---|---|---|---|---|---|---|---|---|---|
|0|0|2|5|8|10|13|15|18|20|23|25|0|0.25| |
|1|25|28|30|33|35|37|40|42|45|47|50|1|0.24| |
|2|50|52|54|57|59|62|64|67|69|71|74|2|0.24| |
|3|74|76|79|81|83|86|88|91|93|95|98|3|0.24| |
|4|98|100|103|105|107|110|112|115|117|119|122|4|0.24| |
|5|122|124|127|129|132|134|137|139|142|144|147|5|0.25| |
|6|147|149|152|154|157|159|162|164|167|169|172|6|0.25| |
|7|172|174|177|179|182|184|187|189|192|194|197|7|0.25| |
|8|197|199|202|204|207|209|212|214|217|219|222|8|0.25| |
|9|222|224|227|229|232|234|236|239|241|244|246|9|0.24| |
|10|246|249|251|254|256|259|261|263|266|268|271|10|0.24| |
|11|271|273|276|278|280|283|285|288|290|293|295|11|0.24| |
|12|295|297|300|302|305|307|309|312|314|317|319|12|0.24| |
|13|319|322|324|326|329|331|333|336|338|341|343|13|0.24| |
|14|343|345|348|350|353|355|357|360|362|365|367|14|0.24| |
|15|367|369|372|374|376|379|381|384|386|388|391|15|0.23| |
|16|391|393|395|398|400|403|405|407|410|412|414|16|0.24| |
|17|414|417|419|421|424|426|429|431|433|436|438|17|0.24| |
|18|438|440|443|445|448|450|452|455|457|459|462|18|0.23| |
|19|462|464|466|469|471|473|476|478|480|483|485|19|0.23| |
|20|485|487|490|492|494|497|499|501|504|506|508|20|0.23| |
|21|508|511|513|516|518|520|523|525|527|530|532|21|0.24| |
|22|532|534|537|539|541|544|546|548|551|553|555|22|0.23| |
|23|555|558|560|562|565|567|569|572|574|577|579|23|0.23| |
|24|579|581|584|586|588|591|593|595|598|600|602|24|0.23| |
|25|602|605|607|609|612|614|616|619|621|623|626|25|0.23| |
|26|626|628|630|633|635|638|640|642|645|647|649|26|0.24| |
|27|649|652|654|657|659|661|664|666|668|671|673|27|0.23| |
|28|673|675|678|680|683|685|687|690|692|694|697|28|0.24| |
|29|697|699|701|704|706|709|711|713|716|718|721|29|0.24| |
|30|721|723|725|728|730|732|735|737|740|742|744|30|0.24| |
|31|744|747|749|752|754|756|759|761|764|766|768|31|0.24| |
|32|768|771|773|776|778|780|783|785|788|790|793|32|0.24| |
|33|793|795|797|800|802|805|807|810|812|815|817|33|0.24| |
|34|817|819|822|824|827|829|832|834|837|839|841|34|0.24| |
|35|841|844|846|849|851|854|856|859|861|864|866|35|0.25| |
|36|866|869|871|874|876|879|881|884|886|888|891|36|0.25| |
|37|891|893|890|898|901|903|906|908|911|913|916|37|0.25| |
|38|916|918|921|923|926|928|931|933|936|938|941|38|0.25| |
|39|941|944|946|949|951|954|956|959|961|964|967|39|0.26| |
|40|967|969|972|974|977|979|982|984|987|1015|1018989992|40|0.26| |
|41|992|1020|1023994997|999|1002|1005|1007|1010|1013|1041|1044|41|0.26| |
|42|1018|1046|1049| |1026|1028|1031|1033|1036|1038|1067|1070|42|0.26|
|43|1044|1073|1075| |1052|1054|1057|1059|1062|1065|1094|1096|43|0.26|
|44|1070|1099|1102| |1078|1080|1083|1086|1088|1091|1120|1123|44|0.26|
|45|1096|1126|1128| |1104|1107|1110|1112|1115|1118|1147|1150|45|0.27|
|46|1123|1152|1155| |1131|1134|1136|1139|1142|1144|1174|1177|46|0.27|
|47|1150|1180|1182| |1158|1160|1163|1166|1169|1171|1201|1204|47|0.28|
|48|1177|1207|1210| |1185|1188|1190|1193|1196|1199|1229|1232|48|0.27|
|49|1204|1235|1237| |1212|1215|1218|1221|1224|1226|1257|1260|49|0.28|
|50|1232|1263|1266| |1240|1243|1246|1249|1252|1254|1285|1288|50|0.28|
|51|1260|1291|1294| |1268|1271|1274|1277|1280|1283|1314|1317|51|0.28|
|52|1288|1320|1323| |1297|1300|1303|1305|1308|1311|1343|1346|52|0.29|
|53|1317| | |1326|1329|1332|1334|1337|1340| | |53|0.29| |
|54|1346|1349|1352| |1355|1358|1361|1364|1367|1370|1373|54|0.29| |

The cold junction is assumed to be at 0°C.# Appendices

# APPENDIX 3 Relationship between Thermo emf (mV) and Temperature (°C) for Iron-Constantan Thermo-couple

|Millivolts|0|0.1|0.2|0.3|0.4|0.5|0.6|0.7|0.8|0.9|1.0|Milli- ºC per|
|---|---|---|---|---|---|---|---|---|---|---|---|---|
|0|0|2|4|6|8|10|12|13|15|17|19|0|
|1|19|21|23|25|27|29|31|33|35|36|38|1|
|2|38|40|42|44|46|48|50|52|54|55|57|2|
|3|57|59|61|63|65|67|69|70|72|74|76|3|
|4|76|78|80|82|84|86|87|89|91|93|95|4|
|5|95|97|98|100|102|104|106|108|110|111|113|5|
|6|113|115|117|119|121|122|124|126|128|130|132|6|
|7|132|133|135|137|139|141|142|144|146|148|150|7|
|8|150|152|154|155|157|159|161|163|164|166|168|8|
|9|168|170|172|173|175|177|179|181|183|185|186|9|
|10|186|188|190|192|193|195|197|199|201|202|204|10|
|11|204|206|208|210|211|213|215|217|219|220|222|11|
|12|222|224|226|228|229|231|233|235|237|238|240|12|
|13|240|242|244|246|247|249|251|253|255|257|258|13|
|14|258|260|262|264|266|267|269|271|273|275|276|14|
|15|276|278|280|282|284|285|287|289|291|293|294|15|
|16|294|296|298|300|302|303|305|307|309|311|312|16|
|17|312|314|316|318|320|321|323|325|327|329|331|17|
|18|331|332|334|336|338|340|341|343|345|347|349|18|
|19|349|350|352|354|356|358|360|361|363|365|367|19|
|20|367|368|370|372|374|376|377|379|381|383|385|20|
|21|385|387|388|390|392|394|395|397|399|401|403|21|
|22|403|404|406|408|410|412|413|415|417|419|421|22|
|23|421|422|424|426|428|430|431|433|435|437|439|23|
|24|439|440|442|444|446|448|449|451|453|455|457|24|
|25|457|458|460|462|464|466|467|469|471|473|475|25|
|26|475|476|478|480|482|483|485|487|489|491|492|26|
|27|492|494|496|498|499|501|503|505|507|508|510|27|
|28|510|512|514|515|517|519|521|523|524|526|528|28|
|29|528|530|531|533|535|537|538|540|542|544|545|29|
|30|545|547|549|551|552|554|556|558|559|561|563|30|
|31|563|565|566|568|570|572|573|575|577|579|580|31|
|32|580|582|584|586|587|589|591|592|594|596|597|32|
|33|597|599|601|602|604|606|608|609|611|613|614|33|
|34|614|616|618|619|621|623|624|626|628|629|631|34|
|35|631|633|635|636|638|640|641|643|645|646|648|35|
|36|648|650|651|653|655|656|658|660|661|663|665|36|
|37|665|666|668|669|671|673|674|676|678|679|681|37|
|38|681|683|684|686|687|689|691|692|694|695|697|38|
|39|697|699|700|702|704|705|707|708|710|712|713|39|
|40|713|715|716|718|720|721|723|724|726|728|729|40|
|41|729|731|732|734|736|737|739|740|742|744|745|41|
|42|745|747|748|750|752|753|755|756|758|760|761|42|
|43|761|763|764|766|767|769|771|772|774|775|777|43|
|44|777|778|780|782|783|785|786|788|789|791|793|44|
|45|793|794|796|797|799|800|802|804|806|807|808|45|
|46|808|810|812|813|815|816|818|819|821|823|824|46|
|47|824|826|827|829|830|832|834|835|837|838|840|47|
|48|840|841|843|845|846|848|849|851|853|854|858|48|# Appendices

# APPENDIX 3 Relationship between Thermo emf (mV) and Temperature (°C) for Iron-Constantan Thermo-couple (cont.)

|Millivolts|0|0.1|0.2|0.3|0.4|0.5|0.6|0.7|0.8|0.9|1.0|Milli- ºC per|
|---|---|---|---|---|---|---|---|---|---|---|---|---|
|49|856|857|859|860|862|863|865|867|868|870|871|49|
|50|871|873|874|876|878|879|881|882|884|886|887|50|
|51|887|889|890|892|893|895|897|898|900|901|903|51|
|52|903|904|906|908|909|911|912|914|915|917|919|52|
|53|919|920|922|923|925|926|928|930|931|933|934|53|
|54|934|936|937|939|941|942|944|945|947|949|950|54|
|55|950|952|953|955|956|958|960|961|963|964|966|55|
|56|966|967|969|971|972|974|975|977|979|980|982|56|
|57|982|983|985|986|988|990|992|993|994|996|997|57|
|58|997|999|1001|1002| |1004|1005|1007|1008|1010|1012|58|
|59|1013|1015|1016|1018| |1019|1021|1023|1024|1026|1027|59|
|60|1029|1030|1032|1034| |1035|1037|1038|1040|1041|1043|60|
|61|1045|1046|1048|1049| |1051|1052|1054|1056|1057|1059|61|
|62|1060|1062|1063|1065| |1067|1068|1070|1071|1073|1074|62|
|63|1076|1078|1079|1081| |1082|1084|1085|1087|1088|1090|63|
|64|1092|1093|1095|1096| |1098|1099|1101|1103|1104|1106|64|

The cold junction is assumed to be at 0°C.

# APPENDIX 4 Relationship between Thermo emf (mV) and Temperature (°C) for Platinum-Platinum-10 Percent Rhodium Thermo-couple

|Millivolts|0|0.05|0.10|0.15|0.20|0.25|0.30|0.35|0.40|0.45|0.50|Milli- ºC per|
|---|---|---|---|---|---|---|---|---|---|---|---|---|
|0|0|9|18|26|34|42|50|58|65|73|80|0|
|1|147|153|159|166|172|178|184|190|196|202|208|1|
|2|265|271|276|282|287|293|298|304|309|315|320|2|
|3|374|379|384|389|395|400|405|410|416|421|426|3|
|4|478|483|488|493|498|503|508|513|518|523|528|4|
|5|578|583|588|593|598|603|608|612|617|622|627|5|
|6|675|680|685|690|694|699|704|709|713|718|723|6|
|7|769|774|779|783|788|793|797|802|806|811|816|7|
|8|861|866|870|875|879|884|888|893|897|901|906|8|
|9|950|955|959|963|968|972|977|981|985|990|994|9|
|10|1037|1042|1046| |1050|1054|1059|1063|1067|1071|1076|10|
|11|1122|1127|1131| |1135|1139|1143|1148|1152|1156|1160|11|
|12|1206|1211|1215| |1219|1223|1227|1231|1236|1240|1244|12|
|13|1290|1294|1298| |1302|1307|1311|1315|1319|1323|1328|13|
|14|1374|1378|1382| |1386|1391|1395|1399|1403|1407|1412|14|
|15|1458|1462|1466| |1471|1475|1479|1483|1488|1492|1496|15|
|16|1543|1547|1551| |1555|1560|1564|1568|1572|1577|1581|16|
|17|1628|1632|1656| |1641|1645|1649|1653|1658|1662|1666|17|

The cold junction is assumed to be at 0°C.# Appendices

# APPENDIX 4 Relationship between Thermo emf (mV) and Temperature (°C) for Platinum-Platinum-10 Percent Rhodium Thermo-couple (cont.)

|Millivolts|0.55|0.60|0.65|0.70|0.75|0.80|0.85|0.90|0.95|1.00|Milli-|ºC per|
|---|---|---|---|---|---|---|---|---|---|---|---|---|
|0|87|94|101|108|114|121|128|134|141|147|0|0.73|
|1|213|219|225|231|237|242|248|254|259|265|1|0.59|
|2|326|331|336|342|347|352|358|363|368|374|2|0.54|
|3|431|436|442|447|452|457|462|467|473|478|3|0.52|
|4|533|538|543|548|553|558|563|568|573|578|4|0.51|
|5|632|637|642|646|651|656|661|666|670|675|5|0.49|
|6|727|732|737|741|746|751|755|760|765|769|6|0.47|
|7|820|825|829|834|838|843|847|852|857|861|7|0.46|
|8|910|915|919|924|928|933|937|941|946|950|8|0.44|
|9|998|1003|1007|1011|1016|1020|1024|1029|1033|1037|9|0.44|
|10|1084|1088|1093|1097|1101|1105|1110|1114|1118|1122|10|0.43|
|11|1169|1173|1177|1181|1185|1190|1194|1198|1202|1206|11|0.42|
|12|1252|1257|1261|1265|1269|1273|1277|1282|1286|1290|12|0.42|
|13|1336|1340|1344|1349|1353|1357|1361|1365|1370|1374|13|0.42|
|14|1420|1424|1428|1433|1437|1441|1445|1449|1454|1458|14|0.42|
|15|1504|1509|1513|1517|1521|1526|1530|1534|1538|1543|15|0.43|
|16|1589|1594|1598|1602|1607|1611|1615|1619|1624|1628|16|0.43|
|17|1675|1679|1684|1688|1692|1697|1701|1705|1709|1714|17|0.43|

# APPENDIX 5 Relationship between Thermo emf (mV) and Temperature (°C) for Platinum-Platinum-13 Percent Rhodium Thermo-couple

|Millivolts|0|0.05|0.10|0.15|0.20|0.25|0.30|0.35|0.40|0.45|0.50|Milli-|ºC per| |
|---|---|---|---|---|---|---|---|---|---|---|---|---|---|---|
|0|0|9|18|26|34|42|50|58|65|73|80|0|0.73| |
|1|145|152|158|164|169|175|181|187|193|198|204|1|0.57| |
|2|259|264|269|275|280|285|290|295|301|306|311|2|0.52| |
|3|361|366|371|376|381|386|390|395|400|405|410|3|0.48| |
|4|458|462|467|472|476|481|486|490|495|500|504|4|0.47| |
|5|550|554|559|563|568|572|577|581|586|590|595|5|0.44| |
|6|638|643|647|651|656|660|664|669|673|677|681|6|0.43| |
|7|724|728|732|736|740|744|749|753|757|761|765|7|0.42| |
|8|806|810|814|818|822|826|830|834|838|842|846|8|0.40| |
|9|886|890|894|898|902|906|910|914|918|921|925|9|0.39| |
|10|964|968|972|976|979|983|987|991|995|998|1002|10|0.38| |
|11|1040|1044|1047| |1051|1055|1059|1062|1066|1070|1073|1077|11|0.37|
|12|1114|1118|1121| |1125|1129|1132|1136|1139|1143|1147|1150|12|0.37|
|13|1187|1191|1194| |1198|1201|1205|1209|1212|1216|1220|1223|13|0.37|
|14|1259|1263|1267| |1270|1274|1277|1281|1285|1288|1292|1295|14|0.36|
|15|1332|1335|1339| |1343|1346|1350|1353|1357|1361|1364|1368|15|0.36|
|16|1404|1408|1412| |1415|1419|1422|1426|1430|1433|1437|1441|16|0.36|
|17|1477|1481|1484| |1488|1492|1495|1499|1502|1506|1510|1513|17|0.37|
|18|1550|1554|1557| |1561|1565|1568|1572|1576|1579|1583|1587|18|0.37|
|19|1624|1627|1631| |1635|1638|1642|1646|1650|1653|1657|1661|19|0.37|

The cold junction is assumed to be at 0°C.# Appendices

# APPENDIX 5 Relationship between Thermo emf (mV) and Temperature (°C) for Platinum-Platinum-13 Percent Rhodium Thermo-couple (cont.)

|Millivolts|0.55|0.60|0.65|0.70|0.75|0.80|0.85|0.90|0.95|1.00|ºC per|Milli-volts|0.005mV|
|---|---|---|---|---|---|---|---|---|---|---|---|---|---|
|0|87|94|101|107|114|120|127|133|139|145|0|0.73| |
|1|210|215|221|226|232|237|243|248|253|259|1|0.57| |
|2|316|321|326|331|336|341|346|351|356|361|2|0.52| |
|3|415|419|424|429|434|439|443|448|453|458|3|0.48| |
|4|509|513|518|523|527|532|536|541|545|550|4|0.47| |
|5|599|603|608|612|617|621|625|630|634|638|5|0.44| |
|6|686|690|694|698|703|707|711|715|719|724|6|0.43| |
|7|769|773|777|781|786|790|794|798|802|806|7|0.42| |
|8|850|854|858|862|866|870|874|878|882|886|8|0.40| |
|9|929|933|937|941|945|949|953|956|960|964|9|0.39| |
|10|1006|1010|1014|1017|1021|1025|1029|1032| |1036|10|0.38| |
|11|1081|1084|1088|1092|1096|1099|1103|1107| |1110|11|0.37| |
|12|1154|1158|1161|1165|1169|1172|1176|1180| |1183|12|0.37| |
|13|1227|1230|1234|1238|1241|1245|1249|1252| |1256|13|0.37| |
|14|1299|1303|1306|1310|1314|1317|1321|1324| |1328|14|0.36| |
|15|1372|1375|1379|1383|1386|1390|1393| |1401|1404|15|0.36| |
|16|1444|1448|1452|1455|1459|1462|1466| |1470|1473|16|0.36| |
|17|1517|1521|1524|1528|1532|1535|1539| |1543|1546|17|0.37| |
|18|1590|1594|1598|1602|1605|1609|1613| |1616|1620|18|0.37| |
|19|1664|1668|1672|1675|1679|1683|1687| |1690|1694|19|0.37| |

# APPENDIX 6 Table for Hardness Conversion

|Vickers hardness number (VHN)|Brinell hardness number (BHN)|Rockwell RB|Rockwell RC|Vickers hardness number (VHN)|Brinell hardness number (BHN)|Rockwell RB|Rockwell RC|
|---|---|---|---|---|---|---|---|
|940| | |68.0|590| | |54.7|
|920| | |67.5|580| | |54.1|
|900| | |67.0|570| | |53.6|
|880| | |66.4|560| | |53.0|
|860| | |65.9|550|505| |52.3|
|840| | |65.3|540|496| |51.7|
|820| | |64.7|530|488| |51.1|
|800| | |64.0|520|480| |50.5|
|780| | |63.3|510|473| |49.8|
|760| | |62.5|500|465| |49.1|
|740| | |61.8|490|456| |48.4|
|720| | |61.0|480|448| |47.7|
|700| | |60.1|470|441| |46.9|
|690| | |59.7|460|433| |46.1|
|680| | |59.2|450|425| |45.3|
|670| | |58.8|440|415| |44.5|
|660| | |58.3|430|405| |43.6|
|650| | |57.8|420|397| |42.7|
|640| | |57.3|410|388| |41.8|
|630| | |56.8|400|379| |40.8|
|620| | |56.3|390|369| |39.8|
|610| | |55.7|380|360| |38.8|
|600| | |55.2|370|350| |37.7|# Appendices

# APPENDIX 6 Table for Hardness Conversion (cont.)

|Vickers hardness number (VHN)|Brinell hardness number (BHN)|Rockwell hardness RB|Rockwell hardness RC|Vickers hardness number (VHN)|Brinell hardness number (BHN)|Rockwell hardness RB|Rockwell hardness RC|
|---|---|---|---|---|---|---|---|
|360|341|36.6| |240|228|98.1|20.3|
|350|331|35.5| |230|219|96.7| |
|340|322|34.4| |220|209|95.0| |
|330|313|33.4| |210|200|93.4| |
|320|303|32.2| |200|190|91.5| |
|310|294|31.0| |190|181|89.5| |
|300|284|29.8| |180|171|87.1| |
|295|280|29.2| |170|162|85.0| |
|290|275|28.5| |160|152|81.7| |
|285|270|27.8| |150|143|78.7| |
|280|265|27.1| |140|133|75.0| |
|275|261|26.4| |130|124|71.2| |
|270|256|25.6| |120|114|66.7| |
|265|252|24.8| |110|105|62.3| |
|260|247|24.0| |100|95|56.2| |
|255|243|23.1| |95|90|52.0| |
|250|238|22.2| |90|86|48.0| |
|245|233|21.3| |85|81|41.0| |

# APPENDIX 7 Table for Conversion of Stress

|Ton/in2|kg/mm2|N/mm2|Ton/in2|kg/mm2|N/mm2|Ton/in2|kg/mm2|N/mm2|
|---|---|---|---|---|---|---|---|---|
|1|1.6|15|30|47.3|463|59|92.9|911|
|2|3.2|31|31|48.8|479|60|94.5|927|
|3|4.7|46|32|50.4|494|61|96.1|942|
|4|6.3|62|33|52.0|510|62|97.6|985|
|5|7.9|77|34|53.5|525|63|99.2|973|
|6|9.5|93|35|55.1|541|64|101|988|
|7|11.0|108|36|56.7|556|65|102|1004|
|8|12.6|124|37|58.3|571|66|104|1019|
|9|14.2|139|38|59.8|587|67|105|1035|
|10|15.7|154|39|61.4|602|68|107|1050|
|11|17.3|170|40|63.0|618|69|109|1066|
|12|18.9|185|41|64.6|632|70|110|1081|
|13|20.5|201|42|66.1|649|71|112|1097|
|14|22.1|216|43|67.7|664|72|113|1112|
|15|23.6|232|44|69.3|680|73|115|1127|
|16|25.2|247|45|70.9|695|74|116|1143|
|17|26.8|263|46|72.4|710|75|118|1158|
|18|28.4|278|47|74.0|726|76|120|1174|
|19|29.9|293|48|75.6|741|77|121|1189|
|20|31.5|309|49|77.2|757|78|123|1205|
|21|33.1|324|50|78.7|772|79|124|1220|
|22|34.7|340|51|80.3|788|80|126|1236|
|23|36.2|355|52|81.9|803|81|128|1251|
|24|37.8|371|53|83.5|819|82|129|1266|
|25|39.4|386|54|85.0|834|83|131|1282|
|26|41.0|402|55|86.6|849|84|132|1297|
|27|42.5|417|56|88.2|865|85|134|1313|
|28|44.1|432|57|89.8|880|86|135|1328|
|29|45.7|448|58|91.3|896|87|137|1344|# Appendices

# APPENDIX 7 Table for Conversion of Stress (cont.)

|Ton/in2|kg/mm2|N/mm2|Ton/in2|kg/mm2|N/mm2|Ton/in2|kg/mm2|N/mm2|
|---|---|---|---|---|---|---|---|---|
|88|139|1359|99|156|1529|110|173|1698|
|89|140|1375|100|158|1544|111|175|1714|
|90|142|1390|101|159|1559|112|176|1729|
|91|143|1405|102|161|1575|113|178|1745|
|92|145|1421|103|162|1590|114|180|1760|
|93|147|1436|104|164|1606|115|181|1776|
|94|148|1452|105|165|1621|116|183|1791|
|95|150|1467|106|167|1637|117|184|1806|
|96|151|1483|107|169|1652|118|186|1822|
|97|153|1498|108|170|1668|119|187|1837|
|98|154|1514|109|172|1683|120|189|1853|

# APPENDIX 8 Table for Conversion of Energy

|ft lb|kg m|J|ft lb|kg m|J|ft lb|kg m|J|
|---|---|---|---|---|---|---|---|---|
|1|0.14|1.4|41|5.67|55.6|81|11.2|110|
|2|0.28|2.7|42|5.81|56.9|82|11.3|111|
|3|0.41|4.1|43|5.94|58.3|83|11.5|113|
|4|0.55|5.4|44|6.08|59.7|84|11.6|114|
|5|0.69|6.8|45|6.22|61.0|85|11.8|115|
|6|0.83|8.1|46|6.36|62.4|86|11.9|117|
|7|0.97|9.5|47|6.50|63.7|87|12.0|118|
|8|1.11|10.8|48|6.64|65.1|88|12.2|119|
|9|1.24|12.2|49|6.77|66.4|89|12.3|121|
|10|1.38|13.6|50|6.91|67.8|90|12.4|122|
|11|1.52|14.9|51|7.05|69.1|91|12.6|123|
|12|1.66|16.3|52|7.19|70.5|92|12.7|125|
|13|1.80|17.6|53|7.33|71.9|93|12.9|126|
|14|1.94|19.0|54|7.47|73.2|94|13.0|127|
|15|2.07|20.3|55|7.60|74.6|95|13.1|129|
|16|2.21|21.7|56|7.74|75.8|96|13.3|130|
|17|2.35|23.0|57|7.88|77.3|97|13.4|132|
|18|2.49|24.4|58|8.02|78.6|98|13.6|133|
|19|2.63|25.8|59|8.16|80.0|99|13.7|134|
|20|2.77|27.1|60|8.30|81.3|100|13.8|135|
|21|2.90|28.5|61|8.43|82.7|101|14.0|137|
|22|3.04|29.8|62|8.57|84.1|102|14.1|138|
|23|3.18|31.2|63|8.71|85.4|103|14.2|139|
|24|3.32|32.5|64|8.85|86.8|104|14.4|141|
|25|3.46|33.9|65|8.99|88.1|105|14.5|142|
|26|3.59|35.3|66|9.12|89.5|106|14.7|144|
|27|3.73|36.6|67|9.26|90.8|107|14.8|145|
|28|3.87|38.0|68|9.40|92.2|108|14.9|146|
|29|4.01|39.3|69|9.54|93.6|109|15.1|148|
|30|4.15|40.7|70|9.68|94.9|110|15.2|149|
|31|4.29|42.0|71|9.82|96.3|111|15.4|151|
|32|4.42|43.4|72|9.95|97.6|112|15.5|152|
|33|4.56|44.7|73|10.1|99.0|113|15.6|153|
|34|4.70|46.1|74|10.2|100|114|15.8|155|
|35|4.84|47.5|75|10.4|102|115|15.9|156|
|36|4.98|48.8|76|10.5|103|116|16.0|157|
|37|5.12|50.2|77|10.7|104|117|16.2|159|
|38|5.25|51.5|78|10.8|106|118|16.3|160|
|39|5.39|52.9|79|10.9|107|119|16.5|162|
|40|5.53|54.2|80|11.1|108|120|16.6|163|# Appendices

# APPENDIX 9 AISI–SAE Steel Composition

|AISI/SAE No.|C max|Si max|Mn max|P max|Cr max|Mo max|Ni max|Others|
|---|---|---|---|---|---|---|---|---|
|C1010|0.08–0.13|0.10|0.30–0.60|0.04|0.05| | | |
|C1015|0.13–0.18|0.10|0.30–0.60|0.04|0.05| | | |
|C1020|0.18–0.23|0.10|0.30–0.60|0.04|0.05| | | |
|C1025|0.22–0.28|0.10|0.30–0.60|0.04|0.05| | | |
|C1030|0.28–0.34|0.10|0.60–0.90|0.04|0.05| | | |
|C1035|0.32–0.38|0.10|0.60–0.90|0.04|0.05| | | |
|C1040|0.37–0.44|0.10|0.60–0.90|0.04|0.05| | | |
|C1045|0.43–0.50|0.20|0.60–0.90|0.04|0.05| | | |
|C1050|0.48–0.55|0.20|0.60–0.90|0.04|0.05| | | |
|C1055|0.50–0.60|0.20|0.60–0.60|0.04|0.05| | | |
|C1060|0.55–0.65|0.20|0.60–0.90|0.04|0.05| | | |
|C1065|0.60–0.70|0.20|0.60–0.90|0.04|0.05| | | |
|C1070|0.65–0.75|0.20|0.60–0.90|0.04|0.05| | | |
|C1109|0.08–0.13|<0.10|0.60–0.90|0.04|0.08–0.13| | | |
|B1111|<0.13|<0.10|0.60–0.90|0.07–0.12|0.08–0.15| | | |
|B1112|<0.13|<0.10|0.70–1.00|0.07–0.12|0.16–0.23| | | |
|B1113|<0.13|<0.10|0.70–1.00|0.07–0.12|0.24–0.33| | | |
|C1114|0.10–0.16|<0.20|1.00–1.30|0.04|0.13 max| | | |
|C1115|0.13–0.18|<0.20|0.60–0.90|0.04|0.08–0.13| | | |
|C1116|0.14–0.20|<0.20|1.10–1.40|0.04|0.16–0.23| | | |
|C1117|0.14–0.20|<0.20|1.00–1.30|0.04|0.08–0.13| | | |
|C1118|0.14–0.20|<0.20|1.30–1.60|0.04|0.08–0.13| | | |
|C1119|0.14–0.20|<0.20|1.00–1.30|0.04|0.24–0.33| | | |
|C1120|0.18–0.23|<0.20|0.70–1.00|0.04|0.08–0.13| | | |
|C1126|0.23–0.29|<0.20|0.70–1.00|0.04|0.08–0.13| | | |
|C1132|0.27–0.34|<0.20|1.35–1.65|0.04|0.08–0.13| | | |
|C1137|0.32–0.39|<0.20|1.35–1.65|0.04|0.08–0.13| | | |
|C1138|0.34–0.40|<0.20|0.70–1.00|0.04|0.08–0.13| | | |
|C1140|0.37–0.44|<0.20|0.70–1.00|0.04|0.08–0.13| | | |
|C1141|0.37–0.45|<0.20|1.35–1.65|0.04|0.08–0.13| | | |
|C1144|0.40–0.48|<0.20|1.35–1.65|0.04|0.24–0.33| | | |
|1320|0.18–0.23|0.20–0.35|1.60–1.90|0.04|0.04| | | |
|1321|0.17–0.22|0.20–0.35|1.80–2.10|0.04|0.05| | | |
|1330|0.28–0.33|0.20–0.35|1.60–1.90|0.04|0.04| | | |
|1335|0.33–0.38|0.20–0.35|1.60–1.90|0.04|0.04| | | |# Appendices

# APPENDIX 9 AISI–SAE Steel Composition (cont.)

|AISI/SAE No.|C max|Si max|Mn max|P max|Cr max|Mo max|Ni max|Others|
|---|---|---|---|---|---|---|---|---|
|1340|0.38–0.43|0.20–0.35|1.60–1.90|0.04|0.04| | | |
|1345|0.43–0.48|0.20–0.35|1.60–1.90|0.04|0.04| | | |
|2317|0.15–0.20|0.20–0.35|0.40–0.60|0.04|0.04|3.25–3.75| | |
|2330|0.28–0.33|0.20–0.35|0.60–0.80|0.04|0.04|3.25–3.75| | |
|2335|0.33–0.38|0.20–0.35|0.60–0.80|0.04|0.04|3.25–3.75| | |
|2340|0.38–0.43|0.20–0.35|0.70–0.90|0.04|0.04|3.25–3.75| | |
|2345|0.43–0.48|0.20–0.35|0.70–0.90|0.04|0.04|3.25–3.75| | |
|E 2512|0.09–0.14|0.20–0.35|0.45–0.60|0.025|0.025|4.75–5.25| | |
|2515|0.12–0.17|0.20–0.35|0.40–0.60|0.04|0.04|4.75–5.25| | |
|E 2517|0.15–0.20|0.20–0.35|0.45–0.60|0.025|0.025|4.75–5.25| | |
|3115|0.13–0.18|0.20–0.35|0.40–0.60|0.04|0.04|0.55–0.75|1.10–1.40| |
|3120|0.17–0.22|0.20–0.35|0.60–0.80|0.04|0.04|0.55–0.75|1.10–1.40| |
|3130|0.28–0.33|0.20–0.35|0.60–0.80|0.04|0.04|0.55–0.75|1.10–1.40| |
|3135|0.33–0.38|0.20–0.35|0.60–0.80|0.04|0.04|0.55–0.75|1.10–1.40| |
|3140|0.38–0.43|0.20–0.35|0.70–0.90|0.04|0.04|0.55–0.75|1.10–1.40| |
|3141|0.38–0.43|0.20–0.35|0.70–0.90|0.04|0.04|0.70–0.90|1.10–1.40| |
|3145|0.43–0.48|0.20–0.35|0.70–0.90|0.04|0.04|0.70–0.90|1.10–1.40| |
|3150|0.48–0.53|0.20–0.35|0.70|0.90|0.04|0.04|0.70–0.90|1.10–1.40|
|E 3130|0.08–0.13|0.20–0.35|0.45–0.60|0.025|0.025|1.40–1.75|3.25–3.75| |
|E 3316|0.14–0.19|0.20–0.35|0.45–0.60|0.025|0.025|1.40–1.75|3.25–3.75| |
|4017|0.15–0.20|0.20–0.35|0.70–0.90|0.04|0.04|0.20–0.30| | |
|4023|0.20–0.25|0.20–0.35|0.70–0.90|0.04|0.04|0.20–0.30| | |
|4024|0.20–0.25|0.20|0.350|0.70–0.90|0.04|0.05|0.20–0.30| |
|4027|0.25–0.30|0.20–0.35|0.70–0.90|0.04|0.04|0.20–0.30| | |
|4028|0.25–0.30|0.20–0.35|0.70–0.90|0.04|0.05|0.20–0.30| | |
|4032|0.30–0.35|0.20–0.35|0.70–0.90|0.04|0.04|0.20–0.30| | |
|4037|0.35–0.40|0.20–0.35|0.70–0.90|0.04|0.04|0.20–0.30| | |
|4042|0.40–0.45|0.20–2.35|0.70–0.90|0.04|0.04|0.20–0.30| | |
|4047|0.45–0.50|0.20–0.35|0.70–0.90|0.04|0.04|0.20–0.30| | |
|4053|0.50–0.56|0.20–0.35|0.75–1.00|0.04|0.04|0.20–0.30| | |
|4063|0.60–0.67|0.20–0.35|0.75–1.00|0.04|0.04|0.20–0.30| | |
|4068|0.63–0.70|0.20–0.35|0.75–1.00|0.04|0.04|0.20–0.30| | |
|4118|0.18–0.23|0.20–0.35|0.70–0.90|0.040|0.040|0.40–0.60|0.08–0.15| |
|4119|0.17–0.22|0.20–0.35|0.70–0.90|0.040|0.040|0.40–0.60|0.20–0.30| |
|4130|0.28–0.33|0.20–0.35|0.40–0.60|0.04|0.04|0.80–1.10|0.15–0.25| |
|E 4132|0.30–0.35|0.20–0.35|0.40–0.60|0.025|0.025|0.80–1.10|0.18–0.25| |
|E 4135|0.33–0.38|0.20–0.35|0.70–0.90|0.04|0.04|0.80–1.10|0.18–0.25| |# Appendices

|41374|1370.35|–0.40|0.20|–0.35|0.70|–0.90|0.04|0.04|0.80|–1.10|0.15|–0.25|
|---|---|---|---|---|---|---|---|---|---|---|---|---|
|41404|1400.38|–0.43|0.20|–0.35|0.75|–1.00|0.04|0.04|0.80|–1.10|0.15|–0.25|
|41454|1450.43|–0.48|0.20|–0.35|0.75|–1.00|0.04|0.04|0.80|–1.10|0.15|–0.25|
|4147|0.45|–0.50|0.20|–0.35|0.75|–1.00|0.04|0.04|0.80|–1.10|0.15|–0.25|
|41504|1500.48|–0.53|0.20|–0.35|0.75|–1.00|0.04|0.04|0.80|–1.10|0.15|–0.25|
|43174|3170.15|–0.20|0.20|–0.35|0.45|–0.65|0.04|0.04|0.40|–0.60|0.20|–0.30|
|43204|3200.17|–0.22|0.20|–0.35|0.45|–0.65|0.04|0.04|0.40|–0.60|0.20|–0.30|
|4337|0.35|–0.40|0.20|–0.35|0.60|–0.80|0.04|0.04|0.70|–0.90|0.20|–0.30|
|43404|3400.38|–0.43|0.20|–0.35|0.65|–0.85|0.04|0.04|0.70|–0.90|0.20|–0.30|
|46084|6080.06|–0.11|0.25|max|0.25|–0.45|0.04|0.04|0.15|–0.25|1.40|–1.75|
|46154|6150.13|–0.18|0.20|–0.35|0.45|–0.65|0.04|0.04|0.20|–0.30|1.65|–2.00|
|46174|6170.15|–0.20|0.20|–0.35|0.45|–0.65|0.025|0.025|0.20|–0.30|1.65|–2.00|
|46204|6200.17|–0.22|0.20|–0.35|0.45|–0.65|0.04|0.04|0.20|–0.30|1.65|–2.00|
|46200|0.17|–0.22|0.20|–0.35|0.45|–0.65|0.025|0.025|0.20|–0.27|1.65|–2.00|
|46214|6210.18|–0.23|0.20|–0.35|0.70|–0.90|0.04|0.04|0.20|–0.30|1.65|–2.00|
|46404|6400.38|–0.43|0.20|–0.35|0.60|–0.80|0.04|0.04|0.20|–0.30|1.65|–2.00|
|48124|8120.10|–0.15|0.20|–0.35|0.40|–0.60|0.04|0.04|0.20|–0.30|3.25|–3.75|
|48154|8150.13|–0.18|0.20|–0.35|0.40|–0.60|0.04|0.04|0.20|–0.30|3.25|–3.75|
|48204|8200.18|–0.23|0.20|–0.35|0.50|–0.70|0.04|0.04|0.20|–0.30|3.25|–3.75|
|50155|0150.12|–0.17|0.20|–0.35|0.30|–0.50|0.04|0.04|0.30|–0.50|0.45|–0.48|
|50465|0460.43|–0.50|0.20|–0.35|0.75|–1.00|0.04|0.04|0.20|–0.35| | |
|5115|0.13|–0.18|0.20|–0.35|0.70|–0.90|0.04|0.04|0.70|–0.90| | |
|51205|1200.17|–0.22|0.20|–0.35|0.70|–0.90|0.04|0.04|0.70|–0.90| | |
