Repository: AdbulrhmanEldeeb/q-a_making

# Markdown File Processor

This project processes Markdown files, extracts and processes their content, and saves the results as JSON files. It is designed to handle large-scale Markdown content efficiently, leveraging modular code structure, logging, and progress tracking.

## Features

- **Markdown Processing**: Extracts and processes content from Markdown files using a custom processing pipeline.
- **Chunking Support**: Splits large text into manageable chunks for better handling.
- **Error Handling**: Automatically retries with rotated API keys in case of rate limits or errors.
- **JSON Output**: Saves processed data as structured JSON files for downstream use.

File: parsed_data/Materials_Science_Engineering_Introduction_by_William_Callister.md (part 22 of 62)
|Germanium|Ge|32|72.64|5.32|Dia. cubic|0.122|0.053|4|937|
|Gold|Au|79|196.97|19.32|FCC|0.144|0.137|1|1064|
|Helium|He|2|4.003|—|—|—|—|Inert|272 (at 26 atm)|
|Hydrogen|H|1|1.008|—|—|—|0.154|1|259|
Figure 9.24 Binary Alloy Phase Diagrams, 2nd edition, Vol. 1, T. B. Massalski (Editor-in-Chief), 1990. Reprinted by permission of ASM International, Materials Park, OH.# Chapter 9

# Phase Diagrams

Figure 9.25 Photomicrographs of (a) a-ferrite (90) and (b) austenite (325). (Copyright 1971 by United States Steel Corporation.)

at 1538C (2800F). All these changes are apparent along the left vertical axis of the phase diagram.1

The composition axis in Figure 9.24 extends only to 6.70 wt% C; at this concentration the intermediate compound iron carbide, or cementite (Fe3C), is formed, which is represented by a vertical line on the phase diagram. (Schematic representations of the unit cell for cementite from three different perspectives are shown on the front cover of the book. Brown and blue spheres represent iron and carbon atoms, respectively.) Thus, the iron–carbon system may be divided into two parts: an iron-rich portion, as in Figure 9.24, and the other (not shown) for compositions between 6.70 and 100 wt% C (pure graphite). In practice, all steels and cast irons have carbon contents less than 6.70 wt% C; therefore, we consider only the iron–iron carbide system. Figure 9.24 would be more appropriately labeled the Fe–Fe3C phase diagram because Fe3C is now considered to be a component. Convention and convenience dictate that composition still be expressed in “wt% C” rather than “wt% Fe3C”; 6.70 wt% C corresponds to 100 wt% Fe3C.

Carbon is an interstitial impurity in iron and forms a solid solution with each of a- and d-ferrites and also with austenite, as indicated by the a, d, and g single-phase fields in Figure 9.24. [Unit cell representations for BCC a-ferrite from three different perspectives are shown on the back cover of the book. Each unit cell contains an interstitial carbon atom (a blue sphere); brown spheres denote iron atoms.] In the BCC a-ferrite, only small concentrations of carbon are soluble; the maximum solubility is 0.022 wt% at 727C (1341F). The limited solubility is explained by the shape and size of the BCC interstitial positions, which make it difficult to accommodate the carbon atoms. Even though present in relatively low concentrations, carbon significantly influences the mechanical properties of ferrite. This particular iron–carbon phase is relatively soft, may be made magnetic at temperatures below 768C (1414F), and has a density of 7.88 g/cm3. Figure 9.25a is a photomicrograph of a-ferrite.

1The reader may wonder why no b phase is found on the Fe–FeC phase diagram, Figure 9.24 (consistent with the a, b, g, etc. labeling scheme described previously). Early investigators observed that the ferromagnetic behavior of iron disappears at 768C and attributed this phenomenon to a phase transformation; the “b” label was assigned to the high-temperature phase. Later, it was discovered that this loss of magnetism did not result from a phase transformation (see Section 20.6) and, therefore, the presumed b phase did not exist.# 9.18 The Iron–Iron Carbide (Fe–Fe3C) Phase Diagram

# Tutorial Video:

- Eutectic Reaction
- Vocabulary and Microstructures
- Eutectoid Reaction Terms

# Eutectic reaction for the iron–iron carbide system

The austenite, or γ phase, of iron, when alloyed with carbon alone, is not stable below 727°C (1341°F), as indicated in Figure 9.24. The maximum solubility of carbon in austenite, 2.14 wt%, occurs at 1147°C (2097°F). This solubility is approximately 100 times greater than the maximum for BCC ferrite because the FCC octahedral sites are larger than the BCC tetrahedral sites (compare the results of Problems 4.8a and 4.9), and, therefore, the strains imposed on the surrounding iron atoms are much lower. As the discussions that follow demonstrate, phase transformations involving austenite are very important in the heat treating of steels. In passing, it should be mentioned that austenite is nonmagnetic. Figure 9.25b shows a photomicrograph of this austenite phase.2

The δ-ferrite is virtually the same as α-ferrite, except for the range of temperatures over which each exists. Because the δ-ferrite is stable only at relatively high temperatures, it is of no technological importance and is not discussed further.

Cementite (Fe3C) forms when the solubility limit of carbon in α-ferrite is exceeded3 below 727°C (1341°F) (for compositions within the α + Fe3C phase region). As indicated3 in Figure 9.24, Fe3C also coexists with the γ phase between 727°C and 1147°C (1341°F and 2097°F). Mechanically, cementite is very hard and brittle; the strength of some steels is greatly enhanced by its presence.

Strictly speaking, cementite is only metastable; that is, it remains as a compound indefinitely at room temperature. However, if heated to between 650°C and 700°C (1200°F and 1300°F) for several years, it gradually changes or transforms into α-iron and carbon, in the form of graphite, which remains upon subsequent cooling to room temperature. Thus, the phase diagram in Figure 9.24 is not a true equilibrium one because cementite is not an equilibrium compound. However, because the decomposition rate of cementite is extremely sluggish, virtually all the carbon in steel is as Fe3C instead of graphite, and the iron–iron carbide phase3 diagram is, for all practical purposes, valid. As will be seen in Section 11.2, addition of silicon to cast irons greatly accelerates this cementite decomposition reaction to form graphite.

The two-phase regions are labeled in Figure 9.24. It may be noted that one eutectic exists for the iron–iron carbide system, at 4.30 wt% C and 1147°C (2097°F); for this eutectic reaction,

cooling<br />L <br />heating γ + Fe3C3 (9.18)

the liquid solidifies to form austenite and cementite phases. Subsequent cooling to room temperature promotes additional phase changes.

It may be noted that a eutectoid invariant point exists at a composition of 0.76 wt% C and a temperature of 727°C (1341°F). This eutectoid reaction may be represented by

Eutectoid reaction<br />cooling<br />for the iron–iron γ(0.76 wt% C) heating α(0.022 wt% C) + Fe3C(6.7 wt% C) (9.19)

carbide system or, upon cooling, the solid γ phase is transformed into α-iron and cementite. (Eutectoid phase transformations were addressed in Section 9.14.) The eutectoid phase changes described by Equation 9.19 are very important, being fundamental to the heat treatment of steels, as explained in subsequent discussions.

Ferrous alloys are those in which iron is the prime component, but carbon as well as other alloying elements may be present. In the classification scheme of ferrous alloys based on carbon content, there are three types: iron, steel, and cast iron. Commercially pure iron contains less than 0.008 wt% C and, from the phase diagram, is composed almost exclusively of the ferrite phase at room temperature. The iron–carbon alloys

2Annealing twins, found in alloys having the FCC crystal structure (Section 4.6), may be observed in this photomicrograph for austenite. They do not occur in BCC alloys, which explains their absence in the ferrite micrograph of Figure 9.25a.# 9.19 DEVELOPMENT OF MICROSTRUCTURE IN IRON–CARBON ALLOYS

that contain between 0.008 and 2.14 wt% C are classified as steels. In most steels, the microstructure consists of both α and Fe3C phases. Upon cooling to room temperature, an alloy within this composition range must pass through at least a portion of the γ-phase field; distinctive microstructures are subsequently produced, as discussed shortly. Although a steel alloy may contain as much as 2.14 wt% C, in practice, carbon concentrations rarely exceed 1.0 wt%. The properties and various classifications of steels are treated in Section 11.2. Cast irons are classified as ferrous alloys that contain between 2.14 and 6.70 wt% C. However, commercial cast irons normally contain less than 4.5 wt% C. These alloys are discussed further in Section 11.2.

Several of the various microstructures that may be produced in steel alloys and their relationships to the iron–iron carbon phase diagram are now discussed, and it is shown that the microstructure that develops depends on both the carbon content and heat treatment. This discussion is confined to very slow cooling of steel alloys, in which equilibrium is continuously maintained. A more detailed exploration of the influence of heat treatment on microstructure, and ultimately on the mechanical properties of steels, is contained in Chapter 10.

Phase changes that occur upon passing from the γ region into the α + FeC phase field (Figure 9.24) are relatively complex and similar to those described for the eutectic systems in Section 9.12. Consider, for example, an alloy of eutectoid composition (0.76 wt% C) as it is cooled from a temperature within the γ-phase region, say, 800°C—that is, beginning at point a in Figure 9.26 and moving down the vertical line.

# Figure 9.26

Schematic representations of the microstructures for an iron–carbon alloy of eutectoid composition (0.76 wt% C) above and below the eutectoid temperature.

| |1100|
|---|---|
| |1000|
|+ Fe3C|900|
|x|800|
|+|727°C|
|b|700|
| |600|
|FeC3|500|
|+|FeC|
|x|4000|
| |1.0|
| |2.0|

Composition (wt% C)# 9.19 Development of Microstructure in Iron–Carbon Alloys

Figure 9.27 Photomicrograph of a eutectoid steel showing the pearlite microstructure consisting of alternating layers of α-ferrite (the light phase) and Fe3C (thin layers most of which appear dark). 470. (From Metals Handbook, Vol. 9, 9th edition, Metallography and Microstructures, 1985. Reproduced by permission of ASM International, Materials Park, OH.)

20 m

Initially, the alloy is composed entirely of the austenite phase having a composition of 0.76 wt% C and corresponding microstructure, also indicated in Figure 9.26. As the alloy is cooled, no changes occur until the eutectoid temperature (727°C) is reached. Upon crossing this temperature to point b, the austenite transforms according to Equation 9.19.

The microstructure for this eutectoid steel that is slowly cooled through the eutectoid temperature consists of alternating layers or lamellae of the two phases (α and Fe3C) that form simultaneously during the transformation. In this case, the relative layer thickness is approximately 8 to 1. This microstructure, represented schematically in Figure 9.26, point b, is called pearlite because it has the appearance of mother-of-pearl when viewed under the microscope at low magnifications. Figure 9.27 is a photomicrograph of a eutectoid steel showing the pearlite. The pearlite exists as grains, often termed colonies; within each colony the layers are oriented in essentially the same direction, which varies from one colony to another. The thick light layers are the ferrite phase, and the cementite phase appears as thin lamellae, most of which appear dark. Many cementite layers are so thin that adjacent phase boundaries are so close together that they are indistinguishable at this magnification and, therefore, appear dark. Mechanically, pearlite has properties intermediate between those of the soft, ductile ferrite and the hard, brittle cementite.

The alternating α and Fe3C layers in pearlite form for the same reason that the eutectic structure (Figures 9.13 and 9.14) forms—because the composition of the parent phase [in this case, austenite (0.76 wt% C)] is different from that of either of the product phases [ferrite (0.022 wt% C) and cementite (6.70 wt% C)], and the phase transformation requires that there be a redistribution of the carbon by diffusion. Figure 9.28 illustrates microstructural changes that accompany this eutectoid reaction; here, the directions of carbon diffusion are indicated by arrows. Carbon atoms diffuse away from the 0.022-wt% ferrite regions and to the 6.70-wt% cementite layers, as the pearlite extends from the grain boundary into the unreacted austenite grain. The layered pearlite forms because carbon atoms need to diffuse only minimal distances with the formation of this structure.

Subsequent cooling of the pearlite from point b in Figure 9.26 produces relatively insignificant microstructural changes.# Chapter 9

# Phase Diagrams

Figure 9.28 Schematic representation of the formation of pearlite from austenite; direction of carbon diffusion indicated by arrows.

# Tutorial Video:

Eutectoid Reaction

# Vocabulary and Microstructures

# How do the Eutectoid Microstructures Form?

Austenite grain boundary

|Ferrite (α)|Austenite (γ)|Ferrite (α)|Cementite (Fe3C)|
|---|---|---|---|
|Ferrite (α)| | |Growth direction of pearlite|
| | |Carbon diffusion| |

# Hypoeutectoid Alloys

Microstructures for iron–iron carbide alloys having other than the eutectoid composition are now explored; these are analogous to the fourth case described in Section 9.12 and illustrated in Figure 9.16 for the eutectic system. Consider a composition C0 to the left of the eutectoid, between 0.022 and 0.76 wt% C; this is termed a hypoeutectoid (“less than eutectoid”) alloy. Cooling an alloy of this composition is represented by moving down the vertical line yy¿ in Figure 9.29. At about 875°C, point c, the microstructure consists.

Figure 9.29 Schematic representations of the microstructures for an iron–carbon alloy of hypoeutectoid composition C0 (containing less than 0.76 wt% C) as it is cooled from within the austenite phase region to below the eutectoid temperature.

|Temperature (°C)|Composition (wt% C)|
|---|---|
|1100|+|
|1000|Fe3C|
|900| |
|800| |
|700| |
|600|Fe3C|
|500|Eutectoid + Fe3C|
|400| |
|0|1.0|
|C0|Composition (wt% C)|# 9.19 Development of Microstructure in Iron–Carbon Alloys

entirely of grains of the g phase, as shown schematically in the figure. In cooling to point d, about 775°C, which is within the α + γ phase region, both these phases coexist as in the schematic microstructure. Most of the small α particles form along the original γ grain boundaries. The compositions of both α and γ phases may be determined using the appropriate tie line; these compositions correspond, respectively, to about 0.020 and 0.40 wt% C.

While cooling an alloy through the α + γ phase region, the composition of the ferrite phase changes with temperature along the α - (α + γ) phase boundary, line MN, becoming slightly richer in carbon. However, the change in composition of the austenite is more dramatic, proceeding along the (α + γ) - γ boundary, line MO, as the temperature is reduced.

Cooling from point d to e, just above the eutectoid but still in the α + γ region, produces an increased fraction of the α phase and a microstructure similar to that also shown: the α particles will have grown larger. At this point, the compositions of the α and γ phases are determined by constructing a tie line at the temperature T; the α phase contains 0.022 wt% C, whereas the γ phase is of the eutectoid composition, 0.76 wt% C.

As the temperature is lowered just below the eutectoid, to point f, all of the γ phase that was present at temperature T_e (and having the eutectoid composition) transforms into pearlite, according to the reaction in Equation 9.19. There is virtually no change in the α phase that existed at point e in crossing the eutectoid temperature—it is normally present as a continuous matrix phase surrounding the isolated pearlite colonies. The microstructure at point f appears as the corresponding schematic inset of Figure 9.29. Thus the ferrite phase is present both in the pearlite and as the phase that formed while cooling through the α + γ phase region. The ferrite present in the pearlite is called eutectoid ferrite, whereas the other, which formed above T_e, is termed proeutectoid (meaning “pre- or before eutectoid”) ferrite, as labeled in Figure 9.29. Figure 9.30 is a photomicrograph of a 0.38-wt% C steel; large, white regions correspond to the proeutectoid ferrite. For pearlite, the spacing between the α and Fe₃C layers varies from grain to grain; some.

# Figure 9.30

Photomicrograph of a 0.38 wt% C steel having a microstructure consisting of pearlite and proeutectoid ferrite.

(Photomicrograph courtesy of Republic Steel Corporation.)

Proeutectoid ferrite

Pearlite

50 μm# Chapter 9

# Phase Diagrams

The appearance of the pearlite appears dark because the many close-spaced layers are unresolved at the magnification of the photomicrograph. Note that two microconstituents are present in this micrograph—proeutectoid ferrite and pearlite—which appear in all hypoeutectoid iron–carbon alloys that are slowly cooled to a temperature below the eutectoid.

The relative amounts of the proeutectoid α and pearlite may be determined in a manner similar to that described in Section 9.12 for primary and eutectic microconstituents. We use the lever rule in conjunction with a tie line that extends from the α - (α + Fe3C) phase boundary (0.022-wt% C) to the eutectoid composition (0.76-wt% C) inasmuch as pearlite is the transformation product of austenite having this composition. For example, let us consider an alloy of composition Cin Figure 9.31. The fraction of pearlite, Wp, may be determined according to:

# Lever rule expression for computation of pearlite mass fraction

Wp = T / (T + U)

(composition C0 = C0 - 0.022 = C0 - 0.022) (9.20)

# Figure 9.31

A portion of the Fe–Fe3C phase diagram used in computing the relative amounts of proeutectoid and pearlite microconstituents for hypoeutectoid and hypereutectoid C compositions.

# Fraction of proeutectoid α

Wα = U / (T + U)

Wα = (0.76 - C0) / (0.76 - 0.022) = 0.74 (9.21)

Fractions of both total α (eutectoid and proeutectoid) and cementite are determined using the lever rule and a tie line that extends across the entirety of the α + Fe3C phase region, from 0.022 to 6.70 wt% C.

| | | |0|1|
|---|---|---|---|---|
|T|U|V|X| |
|+ Fe3C| |6.70| | |
|0.022|C0|0.76|C1| |
| | | |Composition (wt% C)| |# 9.19 Development of Microstructure in Iron–Carbon Alloys

Figure 9.32 Schematic representations of the microstructures for an iron–carbon alloy of hypereutectoid composition C1 (containing between 0.76 and 2.14 wt% C) as it is cooled from within the austenite-phase region to below the eutectoid temperature.

|Temperature (°C)|Microstructure|
|---|---|
|1100|+ Fe3C|
|1000| |
|900| |
|800|+|
|700|O|
|600|Proeutectoid Fe3C|
|500|+ Fe3C|
|400| |

Hypereutectoid alloys—those containing between 0.76 and 2.14 wt% C—that are cooled from temperatures within the γ-phase field. Consider an alloy of composition C1 in Figure 9.32 that, upon cooling, moves down the line zz'. At point g, only the γ phase is present with a composition of C; the microstructure appears as shown, having only γ grains. Upon cooling into the γ + Fe3C phase field—say, to point h—the cementite phase begins to form along the initial γ grain boundaries, similar to the α phase in Figure 9.29, called proeutectoid cementite—that which forms before the eutectoid reaction. The cementite composition remains constant (6.70 wt% C) as the temperature changes. However, the composition of the austenite phase moves along line PO toward the eutectoid. As the temperature is lowered through the eutectoid to point i, all remaining austenite of eutectoid composition is converted into pearlite; thus, the resulting microstructure consists of pearlite and proeutectoid cementite as microconstituents (Figure 9.32). In the photomicrograph of a 1.4-wt% C steel (Figure 9.33), note that the proeutectoid cementite appears light. Because it has much the same appearance as proeutectoid ferrite (Figure 9.30), there is some difficulty in distinguishing between hypoeutectoid and hypereutectoid steels on the basis of microstructure.

Relative amounts of both pearlite and proeutectoid Fe3C microconstituents may be computed for hypereutectoid steel alloys in a manner analogous to that for hypoeutectoid materials; the appropriate tie line extends between 0.76 and 6.70.# Chapter 9

# Phase Diagrams

Figure 9.33 Photomicrograph of a 1.4 wt% C steel having a microstructure consisting of a white proeutectoid cementite network surrounding the pearlite colonies. 1000*. (Copyright 1971 by United States Steel Corporation.)

Proeutectoid cementite

Pearlite

10 m

wt% C. Thus, for an alloy having composition C in Figure 9.31, fractions of pearlite Wp and proeutectoid cementite WFe C are determined from the following lever rule expressions:

Wp = V X = 6.70 - C1 = 6.70 - C1 (9.22)

+ X 6.70 - 0.76 5.94

WFe C = V = C1 - 0.76 = C1 - 0.76 (9.23)

3 V + X 6.70 - 0.76 5.94

# Concept Check 9.9

Briefly explain why a proeutectoid phase (ferrite or cementite) forms along austenite grain boundaries. Hint: Consult Section 4.6.

[The answer may be found at www.wiley.com/college/callister (Student Companion Site).

# EXAMPLE PROBLEM 9.4

Determination of Relative Amounts of Ferrite, Cementite, and Pearlite Microconstituents

For a 99.65 wt% Fe–0.35 wt% C alloy at a temperature just below the eutectoid, determine the following:

- (a) The fractions of total ferrite and cementite phases
- (b) The fractions of the proeutectoid ferrite and pearlite
- (c) The fraction of eutectoid ferrite# 9.19 Development of Microstructure in Iron–Carbon Alloys

# Solution

(a) This part of the problem is solved by applying the lever rule expressions using a tie line that extends all the way across the a + Fe₃C phase field. Thus, C₀ is 0.35 wt% C, and

Wa = 6.70 - 0.35 = 0.95

6.70 - 0.022

and

WFe₃C = 0.35 - 0.022 = 0.05

6.70 - 0.022

(b) The fractions of proeutectoid ferrite and pearlite are determined by using the lever rule and a tie line that extends only to the eutectoid composition (i.e., Equations 9.20 and 9.21). We have

Wp = 0.35 - 0.022 = 0.44

0.76 - 0.022

and

Wa = 0.76 - 0.35 = 0.56

0.76 - 0.022

(c) All ferrite is either as proeutectoid or eutectoid (in the pearlite). Therefore, the sum of these two ferrite fractions equals the fraction of total ferrite; that is,

Wa + Wae = Wa

where Wae denotes the fraction of the total alloy that is eutectoid ferrite. Values for Wa and Wae were determined in parts (a) and (b) as 0.95 and 0.56, respectively. Therefore,

Wae = Wa - Wae = 0.95 - 0.56 = 0.39

# Nonequilibrium Cooling

In this discussion of the microstructural development of iron–carbon alloys, it has been assumed that, upon cooling, conditions of metastable equilibrium3 have been continuously maintained; that is, sufficient time has been allowed at each new temperature for any necessary adjustment in phase compositions and relative amounts as predicted from the Fe–Fe₃C phase diagram. In most situations these cooling rates are impractically slow and unnecessary; in fact, on many occasions nonequilibrium conditions are desirable. Two nonequilibrium effects of practical importance are (1) the occurrence of phase changes or transformations at temperatures other than those predicted by phase boundary lines on the phase diagram, and (2) the existence at room temperature of nonequilibrium phases that do not appear on the phase diagram. Both are discussed in Chapter 10.

3The term metastable equilibrium is used in this discussion because Fe₃C is only a metastable compound.# Chapter 9

# Phase Diagrams

| |0.8|Ni| |Ti| |2400|
|---|---|---|---|---|---|---|
|Mo|W|0.6| |Si|2200|2000|
|Cr|0.4|Eutectoid temperature (°C)|1800|Si|Mo|Mn|
|0.2| |W| |Ti|1400| |
|Mn|1200|0|2|4|6|8|
|10|12|14|Concentration of alloying elements (wt%)| | | |

Figure 9.34 The dependence of eutectoid temperature on alloy concentration for several alloying elements in steel. (From Edgar C. Bain, Functions of the Alloying Elements in Steel, 1939. Reproduced by permission of ASM International, Materials Park, OH.)

Figure 9.35 The dependence of eutectoid composition (wt% C) on alloy concentration for several alloying elements in steel. (From Edgar C. Bain, Functions of the Alloying Elements in Steel, 1939. Reproduced by permission of ASM International, Materials Park, OH.)

# THE INFLUENCE OF OTHER ALLOYING ELEMENTS

Eutectoid composition (wt% C) Additions of other alloying elements (Cr, Ni, Ti, etc.) bring about rather dramatic changes in the binary iron–iron carbide phase diagram, Figure 9.24. The extent of these alterations of the positions of phase boundaries and the shapes of the phase fields depends on the particular alloying element and its concentration. One of the important changes is the shift in position of the eutectoid with respect to temperature and carbon concentration. These effects are illustrated in Figures 9.34 and 9.35, which plot the eutectoid temperature and eutectoid composition (in wt% C), respectively, as a function of concentration for several other alloying elements. Thus, other alloy additions alter not only the temperature of the eutectoid reaction, but also the relative fractions of pearlite and the proeutectoid phase that form. Steels are normally alloyed for other reasons, however—usually either to improve their corrosion resistance or to render them amenable to heat treatment (see Section 11.8).

# SUMMARY

# Introduction

Equilibrium phase diagrams are a convenient and concise way of representing the most stable relationships between phases in alloy systems.

# Phases

A phase is some portion of a body of material throughout which the physical and chemical characteristics are homogeneous.

# Microstructure

Three microstructural characteristics that are important for multiphase alloys are:

- The number of phases present
- The relative proportions of the phases
- The manner in which the phases are arranged

Three factors affect the microstructure of an alloy:

- What alloying elements are present
- The concentrations of these alloying elements
- The heat treatment of the alloy# Summary

# Phase Equilibria

A system at equilibrium is in its most stable state—that is, its phase characteristics do not change over time. Thermodynamically, the condition for phase equilibrium is that the free energy of a system is a minimum for some set combination of temperature, pressure, and composition.

Metastable systems are nonequilibrium ones that persist indefinitely and experience imperceptible changes with time.

# One-Component (or Unary) Phase Diagrams

For one-component phase diagrams, the logarithm of the pressure is plotted versus the temperature; solid-, liquid-, and vapor-phase regions are found on this type of diagram.

# Binary Phase Diagrams

For binary systems, temperature and composition are variables, whereas external pressure is held constant. Areas, or phase regions, are defined on these temperature-versus-composition plots within which either one or two phases exist.

# Binary Isomorphous Systems

Isomorphous diagrams are those for which there is complete solubility in the solid phase; the copper–nickel system (Figure 9.3a) displays this behavior.

# Interpretation of Phase Diagrams

For an alloy of specified composition at a known temperature and that is at equilibrium, the following may be determined:

- What phase(s) is (are) present—from the location of the temperature–composition point on the phase diagram.
- Phase composition(s)—a horizontal tie line is used for the two-phase situation.
- Phase mass fraction(s)—the lever rule [which uses tie-line segment lengths (Equations 9.1 and 9.2)] is used in two-phase regions.

# Binary Eutectic Systems

In a eutectic reaction, as found in some alloy systems, a liquid phase transforms isothermally into two different solid phases upon cooling (i.e., L ↔ Sa + Sb). Such a reaction is noted on the copper–silver and lead–tin phase diagrams (Figures 9.7 and 9.8, respectively).

The solubility limit at some temperature corresponds to the maximum concentration of one component that will go into solution in a specific phase. For a binary eutectic system, solubility limits are to be found along solidus and solvus phase boundaries.

# Development of Microstructure in Eutectic Alloys

The solidification of an alloy (liquid) of eutectic composition yields a microstructure consisting of layers of the two solid phases that alternate.

A primary (or pre-eutectic) phase and the layered eutectic structure are the solidification products for all compositions (other than the eutectic) that lie along the eutectic isotherm.

Mass fractions of the primary phase and eutectic microconstituent may be computed using the lever rule and a tie line that extends to the eutectic composition (e.g., Equations 9.10 and 9.11).

# Equilibrium Diagrams Having Intermediate Phases or Compounds

Other equilibrium diagrams are more complex, in that they may have phases/solid solutions/compounds that do not lie at the concentration (i.e., horizontal) extremes on the diagram. These include intermediate solid solutions and intermetallic compounds.

In addition to the eutectic, other reactions involving three phases may occur at invariant points on a phase diagram:

- For a eutectoid reaction, upon cooling, one solid phase transforms into two other solid phases (e.g., α ↔ β + γ).
- For a peritectic reaction, upon cooling, a liquid and one solid phase transform into another solid phase (e.g., L + α ↔ β).# Chapter 9

# Phase Diagrams

A transformation in which there is no change in composition for the phases involved is congruent.

# The Gibbs Phase Rule

The Gibbs phase rule is a simple equation (Equation 9.16 in its most general form) that relates the number of phases present in a system at equilibrium with the number of degrees of freedom, the number of components, and the number of noncompositional variables.

# The Iron–Iron Carbide (Fe–Fe3C) Phase Diagram

Important phases found on the iron–iron carbide phase diagram (Figure 9.24) are α-ferrite (BCC), γ-austenite (FCC), and the intermetallic compound iron carbide [or cementite (Fe3C)].

On the basis of composition, ferrous alloys fall into three classifications:

- Irons (60.008 wt% C)
- Steels (0.008 to 2.14 wt% C)
- Cast irons (≥ 2.14 wt% C)

# Development of Microstructure in Iron–Carbon Alloys

The development of microstructure for many iron–carbon alloys and steels depends on a eutectoid reaction in which the austenite phase of composition 0.76 wt% C transforms isothermally (at 727°C) into α-ferrite (0.022 wt% C) and cementite (i.e., γ → α + Fe3C).

The microstructural product of an iron–carbon alloy of eutectoid composition is pearlite, a microconstituent consisting of alternating layers of ferrite and cementite.

The microstructures of alloys having carbon contents less than the eutectoid (i.e., hypoeutectoid alloys) are composed of a proeutectoid ferrite phase in addition to pearlite.

Pearlite and proeutectoid cementite constitute the microconstituents for hypereutectoid alloys—those with carbon contents in excess of the eutectoid composition.

Mass fractions of a proeutectoid phase (ferrite or cementite) and pearlite may be computed using the lever rule and a tie line that extends to the eutectoid composition (0.76 wt% C) [e.g., Equations 9.20 and 9.21 (for hypoeutectoid alloys) and Equations 9.22 and 9.23 (for hypereutectoid alloys)].

# Equation Summary

|Equation Number|Equation|Solving For|Page Number|
|---|---|---|---|
|9.1b|WL = Ca - C0 / Ca - CL|Mass fraction of liquid phase, binary isomorphous system|306|
|9.2b|Wa = C0 - CL / Ca - CL|Mass fraction of a solid-solution phase, binary isomorphous system|306|
|9.5|Va = va vavb + Wa|Volume fraction of a phase|308|
|9.6a|Va = ra / Wa Wb ra + rb|For a phase, conversion of mass fraction to volume fraction|308|
|9.7a|Wa = Vra VraVb rb a +|For a phase, conversion of volume fraction to mass fraction|308|# Summary

|Equation Number|Equation|Solving For|Page Number|
|---|---|---|---|
|9.10|We = PP + Q|Mass fraction of eutectic microconstituent for binary eutectic system (per Figure 9.18)|324|
|9.11|Wa = Q|Mass fraction of primary a microconstituent for binary eutectic system (per Figure 9.18)|324|
|9.12|Wa = Q + R|Mass fraction of total a phase for a binary eutectic system (per Figure 9.18)|325|
|9.13|Wb = PP + Q + R|Mass fraction of b phase for a binary eutectic system (per Figure 9.18)|325|
|9.16|P F C N|Gibbs phase rule (general form)|330|
|9.20|Wr = C0 - 0.022|For a hypoeutectoid Fe–C alloy, the mass fraction of pearlite (per Figure 9.31)|340|
|9.21|Wa = 0.76 - C0|For a hypoeutectoid Fe–C alloy, the mass fraction of proeutectoid a ferrite phase (per Figure 9.31)|340|
|9.22|Wp = 6.70 - C1|For a hypereutectoid Fe–C alloy, the mass fraction of pearlite (per Figure 9.31)|342|
|9.23|WFeC' = C1 - 0.76|For a hypereutectoid Fe–C alloy, the mass fraction of proeutectoid FeC (per Figure 9.31)|342|

# List of Symbols

|Symbol|Meaning|
|---|---|
|C (Gibbs phase rule)|Number of components in a system|
|C0|Composition of an alloy (in terms of one of the components)|
|C0|Composition of a hypoeutectoid alloy (in weight percent carbon)|
|C1|Composition of a hypereutectoid alloy (in weight percent carbon)|
|F|Number of externally controlled variables that must be specified to completely define the state of a system|
|N|Number of noncompositional variables for a system|
|P, Q, R|Lengths of tie-line segments|
|P (Gibbs phase rule)|Number of phases present in a given system|
|va, vb|Volumes of a and b phases|
|ra, rb|Densities of a and b phases|

# Processing/Structure/Properties/Performance Summary

For iron–carbon alloys (i.e., steels), an understanding of microstructures that develop during relatively slow rates of cooling (i.e., pearlite and a proeutectoid phase) is facilitated by the iron–iron carbide phase diagram. Other concepts in this chapter were presented as a prelude to the introduction of this diagram—the concepts of a phase, phase equilibrium, metastability, and the eutectoid reaction. In Chapter 10, we explore other microstructures that form when iron–carbon alloys are cooled from elevated temperatures at more rapid rates. These concepts are summarized in the following concept map:# Iron–Carbon Alloys (Steels)

# Processing Structure

cooling g (0.76 wt% C) ma (0.022 wt% C) heating + Fe C(6.7 wt% C)3

# Eutectoid Development of microstructure

reaction (pearlite and a proeutectoid phase) (Chapter 9)

# Phase Metastable vs. Iron–iron carbide equilibria

phase diagram (Chapter 9) states (Chapter 9) Development of other microstructures (Chapter 10)

# Temperature vs. Composition

|Temperature (°C)|Composition (wt% C)|
|---|---|
|1000|+ Fe C0.013|
|1200|Austenite|
|1400|Solid|
|1600|Ice|
|220|Temperature (800+|

# Pressure (atm)

348 •# Important Terms and Concepts

- austenite
- cementite
- component
- congruent transformation
- equilibrium
- eutectic phase
- eutectic reaction
- eutectic structure
- eutectoid reaction
- ferrite
- free energy
- Gibbs phase rule
- hypereutectoid alloy
- hypoeutectoid alloy
- intermediate solid solution
- intermetallic compound
- isomorphous
- lever rule
- liquidus line
- metastable
- microconstituent
- phase
- phase diagram
- phase equilibrium
- primary phase
- proeutectoid cementite
- proeutectoid ferrite
- solidus line
- solubility limit
- solvus line
- system
- terminal solid solution
- tie line

# REFERENCES

- ASM Handbook, Vol. 3, Alloy Phase Diagrams, ASM International, Materials Park, OH, 1992.
- ASM Handbook, Vol. 9, Metallography and Microstructures, ASM International, Materials Park, OH, 2004.
- Campbell, F. C., Phase Diagrams: Understanding the Basics, ASM International, Materials Park, OH, 2012.
- Massalski, T. B., H. Okamoto, P. R. Subramanian, and L. Kacprzak (Editors), Binary Phase Diagrams, 2nd edition, ASM International, Materials Park, OH, 1990. Three volumes. Also on CD-ROM with updates.
- Okamoto, H., Desk Handbook: Phase Diagrams for Binary Alloys, 2nd edition, ASM International, Materials Park, OH, 2010.
- Villars, P., A. Prince, and H. Okamoto (Editors), Handbook of Ternary Alloy Phase Diagrams, ASM International, Materials Park, OH, 1995. Ten volumes. Also on CD-ROM.

# QUESTIONS AND PROBLEMS

# Solubility Limit

# One-Component (or Unary) Phase Diagrams

1. Consider the sugar–water phase diagram of Figure 9.1.
- (a) How much sugar will dissolve in 1000 g of water at 80C (176F)?
- (b) If the saturated liquid solution in part (a) is cooled to 20C (68F), some of the sugar precipitates as a solid. What will be the composition of the saturated liquid solution (in wt% sugar) at 20C?
- (c) How much of the solid sugar will come out of solution upon cooling to 20C?
2. At 100C, what is the maximum solubility of the following:
- (a) Pb in Sn
- (b) Sn in Pb

# Microstructure

Cite three variables that determine the microstructure of an alloy.

# Phase Equilibria

What thermodynamic condition must be met for a state of equilibrium to exist?

# Binary Isomorphous Systems

Given here are the solidus and liquidus temperatures for the copper–gold system. Construct the phase diagram for this system and label each region.

|Composition|Solidus Temperature (C)|Liquidus Temperature (C)|
|---|---|---|
|(wt% Au)|0|1085|
|20|1019|1042|
|40|972|996|
|60|934|946|
|80|911|911|
|90|928|942|
|95|974|984|
|100|1064|1064|# Chapter 9

# Phase Diagrams

# 9.8

How many kilograms of nickel must be added to 1.75 kg of copper to yield a liquidus temperature of 1300C?

# 9.9

How many kilograms of nickel must be added to 5.43 kg of copper to yield a solidus temperature of 1200C?

# Interpretation of Phase Diagrams

# 9.10

Cite the phases that are present and the phase compositions for the following alloys:

- (a) 15 wt% Sn–85 wt% Pb at 100C (212F)
- (b) 25 wt% Pb–75 wt% Mg at 425C (800F)
- (c) 85 wt% Ag–15 wt% Cu at 800C (1470F)
- (d) 55 wt% Zn–45 wt% Cu at 600C (1110F)
- (e) 1.25 kg Sn and 14 kg Pb at 200C (390F)
- (f) 7.6 lbm Cu and 144.4 lbm Zn at 600C (1110F)
- (g) 21.7 mol Mg and 35.4 mol Pb at 350C (660F)
- (h) 4.2 mol Cu and 1.1 mol Ag at 900C (1650F)

# 9.11

Is it possible to have a copper–silver alloy that, at equilibrium, consists of a b phase of composition 92 wt% Ag–8 wt% Cu and also a liquid phase of composition 76 wt% Ag–24 wt% Cu? If so, what will be the approximate temperature of the alloy? If this is not possible, explain why.

# 9.12

Is it possible to have a copper–silver alloy that, at equilibrium, consists of an a phase of composition 4 wt% Ag–96 wt% Cu and also a b phase of composition 95 wt% Ag–5 wt% Cu? If so, what will be the approximate temperature of the alloy? If this is not possible, explain why.

# 9.13

A lead–tin alloy of composition 30 wt% Sn–70 wt% Pb is slowly heated from a temperature of 150C (300F).

- (a) At what temperature does the first liquid phase form?
- (b) What is the composition of this liquid phase?
- (c) At what temperature does complete melting of the alloy occur?
- (d) What is the composition of the last solid remaining prior to complete melting?

# 9.14

A 50 wt% Ni–50 wt% Cu alloy is slowly cooled from 1400C (2550F) to 1200C (2190F).

- (a) At what temperature does the first solid phase form?
- (b) What is the composition of this solid phase?
- (c) At what temperature does the liquid solidify?
- (d) What is the composition of this last remaining liquid phase?

# 9.15

A copper–zinc alloy of composition 75 wt% Zn–25 wt% Cu is slowly heated from room temperature.

- (a) At what temperature does the first liquid phase form?
- (b) What is the composition of this liquid phase?
- (c) At what temperature does complete melting of the alloy occur?
- (d) What is the composition of the last solid remaining prior to complete melting?

# 9.16

For an alloy of composition 52 wt% Zn–48 wt% Cu, cite the phases present and their mass fractions at the following temperatures: 1000C, 800C, 500C, and 300C.

# 9.17

Determine the relative amounts (in terms of mass fractions) of the phases for the alloys and temperatures given in Problem 9.10.

# 9.18
