Repository: AdbulrhmanEldeeb/q-a_making

# Markdown File Processor

This project processes Markdown files, extracts and processes their content, and saves the results as JSON files. It is designed to handle large-scale Markdown content efficiently, leveraging modular code structure, logging, and progress tracking.

## Features

- **Markdown Processing**: Extracts and processes content from Markdown files using a custom processing pipeline.
- **Chunking Support**: Splits large text into manageable chunks for better handling.
- **Error Handling**: Automatically retries with rotated API keys in case of rate limits or errors.
- **JSON Output**: Saves processed data as structured JSON files for downstream use.

File: parsed_data/Physical_Metallurgy_by_Peter_Haasen.md (part 22 of 58)
# Metallurgy
The advanced knowledge in these fields provides many opportunities to manipulate material properties, often in the context of “fine tuning” but equally often to gain significant improvements in service life. In the past two decades, several lines of advance have been made in this subject matter which are valuable to alloy design: (i) the identification of potent impurity species (both harmful and beneficial); (ii) the basic mechanisms (sometimes only partly understood) by which they operate; (iii) the enrichment levels as well as bulk contents at which the effects are significant.

As for grain-boundary design approach, progress has been made in: (i) identification of the types of grain boundaries characterized by different properties; (ii) processes for controlling the grain-boundary character distribution in polycrystalline materials.

This chapter provides several guidelines. Thus, on the basis of a retardation of grain-boundary transport, or on improved interfacial cohesion, certain types of elements can be beneficial - as in the improvement of oxidation characteristics or in the rate of Coble creep. Certain elements can be predicted to offer an improvement in sintering behavior.# Ch.  13, $ 7 Integacial and surface microchemistry

through a segregant stabilization of fine grain structure. In an example of benefit to mechanical properties, WHJTE et al. [1981] demonstrated that the room-temperature strength and ductility of a WRh/W alloy can be improved by the addition of 75 wt ppm of B which was shown to enrich, in a typical manner, the grain boundaries.

Where the impurities produce deleterious effects, clearly the alloy design aspects involve the elimination of the impurities or, more practicably, their control to within tolerance levels. The identification of potent surface-active species and the assigning of bulk tolerance levels have been the specific objectives of many studies in this field. The information is couched often in formulae of the type presented above for intergranular stress-corrosion cracking (eq. (79)) or creep rupture ductility (eq. (78)). This permits the design of alloys of closely controlled compositions for improved performance in the defined conditions of use (HONDROS [1986]).

In a previous discussion (HONDROS and SEAH [1977b]), we presented a number of procedures which might offer a control over the effects of harmful impurities - including the judicious use of the principles of competitive segregation, the selection of remedial segregants, the thinning out of the embrittling species by spreading them out over a large interfacial area, i.e., a very fine grain size, reducing the kinetics of the embrittling species, and the use of chemical fixation or precipitation reactions. In the meantime, at least one of the above approaches has been explored in depth, in connection with affording a simple and economical control over temper-embrittlement. SEAH et al. [1979] demonstrated that temper-embrittlement induced by P and Sn in 2:CrlMo and %Ni-Cr-M+V steels can be reduced by additions of La or Ce at a predicted level. The selection of La, Ce and mischmetal (approx. 50% Ce, 25% La, 25% other rare-earth metals) are based on a comprehensive thermochemical assessment of the possibility of forming stable microprecipitates in order to reduce the bulk levels of active P and Sn.

The optimum addition of La required to remove the embrittling effects of P and Sn is given by the formula:

La = 8.7s + 2.3Sn + 4.5P (80)

where the element symbols represent the wt% of the element in the steel. Figure 45, taken from this work, shows the high DBTT for a pure 2iCrlMo steel with 0.017% P added. The further addition of various levels of La lower the transition temperature significantly, to the limit of a high purity material.

In the future, the increasing knowledge of structure/property relationships for grain boundaries (including anisotropy of grain-boundary segregation and thus, for instance, anisotropy of brittle intergranular fracture) may be practically used to control materials properties. The differences in grain-boundary character and geometric configuration enhance the heterogeneity of all types of deformation and fracture in polycrystals. This effect is schematically shown in fig. 46. The presence of low-energy grain boundaries (a-boundaries in the figure) in a polycrystal will not contribute much to the deformation and fracture while the presence of general grain boundaries (β-boundaries) will exert a significant contribution. Therefore, a heterogeneity of the fracture process occurs which can either lead to an easy fracture (figs. A, B, D or F) or to a difficult fracture (figs. C and E) under the same stress. On the basis of these considerations, WATANABE [1984]

References: p. 1284.# 1282

# E.D. Hondros et al.

# Ch. 13, 8 7

Fig. 45. Improvement in the ductile-brittle transition temperature in a steel susceptible to temper embrittlement, resulting from low level additions of lanthanum which combat the effect of phosphorus (after SFAHetal. ~ 7 9 1).

Pointed out the importance of the effect of the type and frequency of grain boundaries to the behaviour of a polycrystal and proposed the concept of grain-boundary design. The basic idea of grain-boundary design is to produce polycrystalline materials with grain boundaries of such character and distribution as will suppress a “detrimental effect” of the grain boundary and conversely, increase its “beneficial effect” as much as possible. In this way, the properties of a polycrystal could be improved to a significant extent.

To fabricate a polycrystalline material by means of grain-boundary design, two fundamental steps have to be performed. The first step consists in prediction of the performance and thus, in the proposal of character and distribution of grain boundaries for the given purpose. The other one represents the processing method to achieve the predicted grain-boundary character distribution and configuration in order to obtain the proposed structural material. Practically, of course, the latter step seems to be the limiting one because no method has commonly been developed to produce such structures till now. Thermomechanical processing based on working and annealing has widely been applied to control microstructure of polycrystals such as grain size, second phase dispersion, and texture. Unfortunately, these processes are not developed to such an extent at present that they completely control the character and distribution of grain.# Ch. 13, § 7 Interfacial and surface microchemistry

( A ) (C)

Random:*

Dwmeratc Configuration Random :f

6- k

Fig.46. Intergranular fracture processes in polynystals with different grain-boundary character distributions and boundary configurations (after WATANABE [1993]).

boundaries. From this point of view, magnetic annealing of ferromagnetic materials seems to be promising to introduce specific types of grain boundaries with a characteristic frequency in a given material. Of course, novel procedures have to be developed in future (WATANABE [1993]).

There is an aspect of the general subject matter of this chapter which has wider ramifications in the context of metals recycling, and which implies that it will be a subject of growing importance in the future. It is clear that because of geo-political, economic and social factors there will be in the future a greater emphasis on the recycling of used materials in industrialized countries. This will reduce their vulnerability to external sources of raw materials and also, there are inherent energy savings in reclaiming metals from used articles rather than obtaining them from raw supplies of ore.

Because of the complex mechanical systems used by industry and society and the wide combination of metals involved, inevitably metals derived from recovered scrap will contain certain unwanted residuals which bypass the refinement process (HONDROS [198Ob]). This chapter has underlined that such small quantities of noxious elements can provoke remarkable effects on physical and mechanical properties, and more specifically the accumulation of residual elements, such as copper and tin in steel from scrap, will have effects on the performance. Thus, an increased effort devoted to the recycling of metals will, in general, exacerbate the effects of unwanted tramp elements on the properties of alloy aimed for particular end uses. On the basis of a better metallurgical understanding, there will be effort devoted to a control tramp element effects, involving remedial measures, of the type discussed above.

However, we envisage the need for a broader perspective, leading to a new metallurgical or engineering subject matter encompassing the theory of design involving recycling. In this global approach, we consider the final end use of the material as the primary.

References: p. 1284.parameter, and recyclability should be built in to the design of the final material. Thus we may plan for the evolution of secondary alloy products which may not be adequate for the original property requirements, but which may be suitable for other applications. An interesting example of this is a carbon steel with high levels of tin and cooper arising from the use of scrap containing much tin plate -this has been demonstrated to have an improved corrosion resistance associated with the presence of these elements in sub-scale layers. Such an alloy may not have adequate mechanical properties for the original purposes, however it can be used in situations where the improved corrosion resistance is advantageous. Thus, in this theory of design with recycling we can envisage recovery epicycles in which certain grades of alloy might be blended together to produce new alloys which are more suitable for specific applications. The science of interfacial microchemistry will make basic contributions in the future in connection with material design in the context of recycling, improved reliability and advances in performance.

# References

Asmy, M. F., 1972, Acta Metall. 20, 887.

Ausr, K. T., and J. H. WESTBROOK, 1965, Lattice Defects in Quenched Metals (Academic Press, London) p. 771.

BATTE, A.D., J.M. BEAR, S.R. HOLDSWORTH, MEYERS J. and P. R. REYNOLDS, 1980, Phil. Trans. Roy. SOC. A295, 253.

BENNINGHOVEN, J. GIBER, J. mu), A., M. RIEDEL and H. WERNER, eds., 1982, Springer Series in Chemical physics, 19, Secondary Ion Mass Spectroscopy, SIMS In (Springer, Berlin).

BERNARDMI, P. GAS, E.D. J., HONDROS and M.P. S m, 1982, Proc. Roy. Soc. A379, 159.

BISCONDI, M., 1982, J. Phys. France 43, C6-293.

B o m v, V.T., V. M. GOLIKOV 1986, Scripta Metall. 20, 961. 1964, Phys. Met. Metallogr. 17, 80. and G.V. SHCHERBEDINSKIY,

BOUCIIET, D., and L. P R m m x,

B o u c m, D., and L. FWmmt, 1987, Scripta Metall. 21, 475.

BOYD, J. D., and R. B. NICHOLSON, 1971, Acta Metall. 19, 1379.

BOZZOLO, G., J. FERANTE and J. R. SMITH, 1992, Phys. Rev. B 45, 493.

BOZZOLO, G., B. GOOD and J. FERANTE, 1993, Surf. Sci. 289, 169.

BRIANT, C.L., 1981, Scripta Metall. 15, 1013.

BRIANT, C. L., 1988a, Mater. Sci. Technol. 4, 956.

BRIANT, C. L., 1988b, in: Auger Electron Spectroscopy, eds. C.L. Briant and R.P. Messmer. Treatise on Materials Science and Technology, Vol. 30 (Academic Press Boston) p. 111.

B   m, C.L., 1990, Metall. Trans. 21A, 2339.

BRIANT, C.L., and R.P. hllEssMliR, 1982, Acta Metall. 30, 1811.

BRIGGS, D., 1982, Surf. Interface Anal. 4, 151.

BRIGGS, D., and M. P. SEAH, eds., 1990, Practical Surface Analysis. 2nd ed., Vol. 1, Auger and X-ray Photoelectron Spectroscopy (Wiley and Sons, Chichester).

BRICGS, D., and M.P. SEAH, eds., 1992, Practical Surface Analysis. 2nd ed., Vol. 2, Ion and Neutral Spectroscopy (Wiley and Sons, Chichester).

BRUEMMER, S.M., 1989, Mater. Sci. Forum 46, 309.

BRULEY, I. TANAKA, H.4. KLEBE and M. RUHLE, 1994, Anal. Chim. Acta 297, 97.

BRUNAUER, E., C. LEA and M. MCLEAN, 1979, Met. Sci. 13, 373.

CARR, E.L., M. GOLDMAN, D. JAPPE 1679.

COBLE, R. L., 1963, J. Appl. Phys. 34, L. and D. C. BUFFUM, 1953, Trans. AIME 197, 998.# Ch. 13, Refs.

# Interfacial and surface microchemistry

DFPAY, R. L., I. PRIGOGINE, A. BELLOMANS and D.H. EVERETT, 1966, Surface Tension and Adsorption. (Longmans, London).

DELAMARE, E, and G.E. RHEAD, 1971, Surf. Sci. 28, 267.

DOIG, P., and P.E.J. FLEWITT, 1981, Acta Metall. 29, 1831.

DOIG, P., D. LONSDALE and P. E. J. FLEWITT, 1981, Metall. Trans. 124 1277.

DUHOMIN, R.H., M. GUTTMANN, M. FOUCAULT, M. PALMIER, M. WAYMAN and M. BISCONDI, 1980, Met. Sci. 14, 1.

EOWT, B., and 1990, Sol. State Phenom. 11, 1.

DU PLESSIS, O. PANZNER, 1982, Surf. Sci. 118, 345.

ERHART, H., and H. J. GRABKE, 1981, Met. Sci. 15, 401.

ERLEWEIN, and S. HOFMANN, J., 1977, Surf. Sci. 68, 71.

EWING, R.H., 1971, Acta Metall. 19, 1359.

FISCHER, H., 1985, J. Phys. France 46, C4-3.

FRANZONI, U., H. GOMZKI and S. STURLESE, 1981, Scripta Metall. 15, 743.

FUKUSHMA, H., and H. K. BIRNBAUM, 1984, Acta Metall. 32, 851.

GAS, P., M. GUTTMANN and J. BERNARDINI, 1982, Acta Metall. 30, 1309.

GEORGE, E. P., and D. P. POPE, 1989, in: Interfacial Structure, Properties and Design, eds. M.H. Yoo, W.A.T. Clark and C.L. Briant. MRS Symp. Proc. Vol. 122 (MRS, Pittsburgh) p. 391.

GU, R.M., and K. A. D’ANGELO, 1984, Int. Met. Rev. 29, 249.

GIBBS, G. B., and J. E. HARRIS, 1969, In: Interfaces, ed. R.C. Gifkins (Butterworths, London) p. 53.

GIBBS, J. W., reprinted 1948, Collected Works, Vol. 1 (Yale University Press) p. 219.

GJOSTEIN, N.A., 1966, Proc. 13th Sagamore Army Materials Research Conference, Raquette Lake, NY, eds. J.J. Burke, N.L. Reed and V. Weiss (Syracuse University Press).

GRAKE, J., W. PAULITSCHKE, H. G. TAUBER and H. VIEFHAUS, 1977, Surf. Sci. 63, 377.

GIJWENHEIM, E.A., 1950, Thermodynamics, 2nd Ed. (North-Holland, Amsterdam).

GUTTMANN, M., 1975, Surf. Sci. 53, 213.

GUTTMANN, M., 1976, Met. Sci. 10, 337.

GUTTMANN, M., 1980, Phil. Trans. Roy. Soc. A295, 169.

GUTTMANN, M., and D. MCLEAN, 1979, Proc. ASM Materials Science Seminar, Interfacial Segregation, eds. W.C. Johnson and J.M. Blakely (ASM, Metals Park, OH) p. 261.

HARRIES, D.R., and D. MARWICK, 1980, Phil. Trans. Roy. Soc. A295, 197.

HASHIMOTO, M., Y. ISHIDA, R. YAMAMOTO and M. DOYAMA, 1984, Acta Metall. 32, 1.

HAYES, P. and P. GRIEVESON, 1975, Met. Sci. 9, 332.

HERRING, C., 1950, J. Appl. Phys. 21, 437.

HIRTH, J. P. and J. R. RICE, 1980, Metallurg. Trans. 11A, 1501.

HOFMANN, S., and J. ERLEWEIN, 1976, Scripta Metall. 10, 857.

HOFMANN, S., and J. ERLEWEIN, 1978, Surf. Sci. 77, 591.

HOFMANN, S., and P. LEJEK, ADAMEK, HOPMANN, S., P. LEJEK and J. 1991, Scripta Metall. Mater. 25, 2259.

HOFMANN, S., 1992, Surf. Interface Anal. 19, 601.

HONDROS, E.D., 1965, Proc. Roy. Soc. A286, 479.

HONDROS, E. D., 1969, in: Interfaces, ed. R.C. Gifkins (Butterworths, London) p. 77.

HONDROS, E. D., 1970, Surface Energy Measurements, in. Physicochemical Measurements in Metals Research, Techniques in Metals Research Vol. IV, ed. R.A. Rapp (Wiley, New York) Part 2, p. 293.

HONDROS, E.D., 1976, in: Grain-boundary Structure and Properties, eds. G.A. Chadwick and D.A. Smith (Academic, London) p. 265.

HONDROS, E.D., 1978, Precipitation Processes in Solids, Proc. TMS-AIME Meeting 1976, Eds. K.C. Russell and H.I. Aaronson (Metallurg. Soc. of AIME, Warrendale, PA) p. 1.

HONDROS, E.D., 1980a, Scripta Metall. 14, 345.

HONDROS, E.D., 1980b, Phil. Trans. Roy. Soc. A295, 9.

HONDROS, E.D., 1986, in: Grain-boundary Structure and Related Phenomena (Proc. 4th JIM Inst. Symp.). Trans. JIM Suppl. 27, 393.

HONDROS, D., and P. J. HENDERSON, E. 1983, Metallurg. Trans. 14A, 521.

HONDROS, E. D., and D. MCLEAN, 1974, Phil. Mag. 29, 771.# Ch. 13, Refs.

HONDROS, E. D., and D. MCLEAN, 1976, in: Grain-boundary Structure and Properties, eds. G.A. Chadwick and D.A. Smith (Academic, London) p. 353.

HONDROS, E.D., and M. P. SEAH, 1977a, Metallurg. Tms. A8, 1363.

HONDROS, E. D., and M. P. SEAH, 1977b. Int. Met. Rev. 22, 262.

HONDROS, E.D., and L. E. H. STUART, 1968, Phil. Mag. 17, 711.

HULTGREN, R., P.A. DESAI, D.T. HAWKINS, M. GLEISER and K. K. KELLY, 1973, Selected Values of the Thermodynamic Properties of Binary Alloys (ASM, Metals Park, OH).

JOHNSON, W. C., N. G. CHAVKA, R. Ku, J. L. BOMBACK and P. P. WYNBLATT, 1978, J. Vac. Sci. Technol. 15, 467.

JOKL, JONES, M. L., V. VITEK and C. J. MCMAHON, Jr., and D.R. BAER, 1981, Metallurg. Trans. 12A, 1621. 1980, Acta Metall. 28, 1479.

J m s, M., L. PRIE~TER and M. BIWNDI, 1994, Mater. Sci. Eng. A 185, 71.

KALDERON, D., 1972, Proc. Inst. Mech. Eng. 186, 341.

KARL~N, L., 1988, Acta Metall. 36, 25.

KARLSSON, L., and H. NORD~N, 1988, Acta Metall. 36, 13.

KARLSON, L, H. Nom&, and H. ODSLIUS, 1988, Acta Metall. 36, 1.

KAIJR, I., and W. GUST, 1988, Fundamentals of Grain and Interphase Boundary Diffusion (Ziegler, Stuttgart).

KITTEL, C., 1986, Introduction to Solid State Physics, 6th edition (Wiley, New York).

KOZAKEVITCH, P., and G. URBAIN, 1961, Mem. Sci. Rev. Metallurg. 6, 401.

KRAAI, D. A., and S. F~OREEN, 1964, Trans. AIME 230, 833.

KUMAR, A., and B.L. EYRE, 1980, Proc. Roy. SOC. A370, 431.

KUPPER, J., H. ERHART and H. J. GRABKE, 1981, Corros. Sci. 21, 227.

LATANISION, R. M. and H. OPPERHAUSER, 1974, Metallurg. Trans. 5, 483.

LEA, C., 1979, Met. Sci. 13, 301.

LEA, C., and E.D. HONDROS, 1982, Proc. Roy SOC. A377, 477.

LEA, C., and M.P. SEAH, 1977, Phil. Mag. 35, 213.

LEA, C., M.P. SEAH and E.D. HONDROS, 1980, Mater. Sci. Eng. 42, 233.

LWEEK, P., 1994, Anal. Chim. Acta 297, 165.

L E J ~ K, J. A I?, and S. HOFMANN, 1991, Acta Metall. Mater. 39, 2469.

D ~ and S. H~FMANN, K, 1992, Surf. Sci. 264, 449.

LEJEEK, P., (SEK, P., and S. HOFMANN, 1993, Interface Sci. 1, 161.

LEJEEK, P., and S. HOFMANN, 1995, Crit. Rev. Sol. State Mater. Sci. 20, 1.

L I ~ E K, P., A.V. KRAJMKOV, Yu.N. IVASHCHENKO, M. MILITZER and J. AD-, 1993, Surf. Sci. 280, 325.

LIFSHITZ, L. M., and V. V. SLYOZOV, 1961, Phys. Chem. Solids 19, 35.

LIU, C.T., C.L. WHITE and J. A. HORTON, 1985, Acta Metall. 33, 213.

LUZZI, D. E., 1991, Ultramicroscopy 37, 180.

LUZZI, D.E., M. YAN, M. SOB and V. V m, 1991, Phys. Rev. B 67, 1894.

LYNCH, S. P., 1988, Acta Metall. 36, 2639.

LYNCH, S.P., 1989, Mater. Sci. Forum 46, 1.

MARWCK, A. D., 1981, Nucl. Instr. and Meth. 182/183, 827.

MASSALSKI, .B., Oi) Metals Park, ho. J. L. MURRAY, L.H. BENNETT and H. BAKKER, 1986, Binary Alloy Phase Diagrams (ASM, Metals Park).

MASUDA-JINDO, K., 1986, phys. stat. sol. (b) W, 545.

MATSUKO, T., K. NAKMMA, TERADA and M. KIKUCHI, 1991, Mater. Sci. Eng. A 146, 261.

Y. M c W, D., 1957, Grain boundaries in Metals (Oxford Univ. Press).

MCLEAN, D., 1981, Metals Forum 4, 45.

MCMAHON, C.J., JR., 1991, Mater. Charact. 26, 269.

MCMAHON, C. J., JR., 1992, in: Clean Steels Technology, ed. R. Viswanathan (ASM, Metals Park) p. 3.

MCMAHON, C. J., JR., and V. VIT~K, and H. C. FENG, 1977, Metall. Trans. SA, 1055. 1979, Acta Metall. 27, 507.

MCMAHON, C. J., JR., A. K. CIANELLI MENYHARD, M., B. BLUM, and C. J. MC~~AHON, JR., 1989, Acta Metall. 37, 549.

MENYHARD, M., and C. J. MCMAHON, JR., 1989, Acta Metall. 37, 2289.

MENYHARD, M., B. ROTHMAN, J. MCMAHON, C. JR, P. LFJCEK and V. PAIDAR, 1991, Acta Metall. 39, 1289.# Ch. 13, Refs.

# Interfacial and surface microchemistry

1287

MEZEY, L.Z., and W. HOFER, 1992, Surf. Interface Anal. 19, 618.

L.Z., J. Gmm, W. Horn and P. VARGA, 1990, Surf. Sci. 234, 197.

MILITZER, M., Yu.N. IVASHCHENKO, A. V. K R m o v, P. L. EJ&K, J. W m o, and S. A. F J R ~ V, 1992, Surf. Sci. 261, 267.

MILITZER, M., and J. WIETING, 1986, Acta Metall. 34, 1229.

MILITZER, M., and J. WIETING, 1987, Acta Metall. 35, 2765.

MILLER, D., 1979, Doctor of Philosophy Thesis, Univ. of Strathclyde.

MILLER, M. K., 1987, Int. Mater. Rev. 32, 221.

MI&$ B., M. MCLEAN and E.D. HONDROS, 1973, Phil. Mag. 27, 361.

MUKHERJEE, and J.L. MORAN-L~PEZ, S., 1987, Surf. Sci. 188, L742.

MUSCHIK, T., W. GUST, S. HOFMANN and B. F'REDEL, 1989, Acta Metall. 37, 2917.

NAEARRO, F. R. N., 1948, Report of Conference on Strength of Solids, (Phys. Soc., London) p. 75.

NAJAFABADI, R., H. Y. WANG, D. J. SROLOVITZ and R. LESAR, 1991, Acta Metall. Mater. 39, 3071.

NANNI, P., C.T.H. STODDART E.D. and HONDROS, 1976, J. Mater. Chem. 1, 297.

NICHOLAS, M. G., and C. E OLD, 1976, J. Mater. Sci. 14, 1.

NICOLET, M. A., 1978, Thin Solid Films 52, 415.

NIMUS, H., W. = A N D and E. TAGLATJER, 1993, Surface Sci. Rep. 17, 252.

OSGERBY, S., and T. B. GIEEONS, 1992, Mat. Sci. Eng. A 157, 63.

Ch-r~m~, HOFMANN, U., S. and M. R ~ L E, 1993, in: High-Temperature Ordered Intermetallic Alloys V, eds. I. Baker, R. Darolia, J.D. Whittenberger and M.H. Yo0 (MRS Proc. Symp. Vol. 288; MRS, Pittsburgh) p. 183.

OVERBURY, H., P. A. BERTRAND and G. A. SOMORJAI, 1975, Chem. Rev. 75, 547.

PAIDAR, V., 1987, Acta Metall. 35, 2035.

PETCH, N. J., 1956, Phil. Mag. 1, 331.

PICHARD, C., M. GIJTTMANN, J. RlEu and C. Goux, 1975, J. Physique 36, C4-151.

RELLICK, J. R, and C. J. MCMAHON, JR., 1974, Metall. Trans. 5, 2439.

R i a, J. R., and J.-S. WANG, 1989, Mater. Sci. Eng. A 107, 23.

R O E E R T S - A ~ N, W.C., 1888, Phil. Trans. Soc. A179, 339.

ROWLANDS, G., and D.P. WOODRUFF, 1979, Phil. Mag. 40, 459.

R ~ E N A U E R, F.G., 1994, Anal. Chim. Acta 297, 197.

SEAH, M.P., 1975, Surf. Sci. 53, 168.

SEAH, M.P., 1976, Proc. Roy. SOC. A349, 535.

SEAH, M.P., 1977, Acta Metall. 25, 345.

SEAH, M.P., 1979, J. Catal. 57, 450.

SEAH, M. P., 1980a, J. Phys. F10, 1043.

SEAH, M. P., 1980b, Acta Metall. 28, 955.

SEAH, M.P., 1980c, Phil. Trans. Roy. Soc. A295 265.

SEAH, M.P., 1980d, J. Vac. Sci. Technol. 17, 16.

SEAH, M.P., 1981, Mater. Sci. Club. Bull. 64, 2. eds.

SEAH, M. P., 1990, in: Practical Surface Analysis, D. Briggs and M.P. Seah (Wiley and Sons, Chichester), 2nd ed., Vol. 1, ch. 7.

SEAH, M.P., and E.D. HONDROS, 1973, Proc. Roy. Soc. A335 191.

SEAN, M. P., and E. D. HONDROS, 1983, in: Atomistics of Fracture, ed. R.M. Latanision (Plenum, New York), p. 855.

SEAH, M.P., and C. LEA, 1975, Phil. Mag. 31, 627.

SEAH, M.P., P. J. SPENCER and E.D. HONDROS, 1979, Met. Sci. 13, 307.

SEIDMAN, D.N., 1991, Mater. Sci. Eng. A U7, 57.

SUDMAN, D. N., 1992, in: Materials Interfaces: Atomic-Level Structure and Properties, eds. D. Wolf and S. Yip (Chapman and Hall, London) p. 58.

SEKI, A., D. N. SEIDMAN, OH and S. M. FOILES, 29, 1631 and 1637.

SHINODA, T., and T. NAKAMURA, Y. 1981, Acta Metall. 1991, Acta Metall. Mater. 39, 3167.

SKELTON, R.P., 1975, Met. Sci. 9, 192.

SMITH, C.S., 1948, Trans. AIME 175, 15.# References

E.D. Hondros et al.

SPENCE, C. H., and J. T m $ , 1983, J. Microscopy D O , 147.J.

SUNDARSHAN, S., and M. R. LOUTHAN,T. JR. 1987, Int. Mater. Rev. 32, 121.

S   ~   H S.,, G. F. Dram and R. 0. RITCHIE, 1981, Metali. Trans. 12A, 1435.

SUTTON,A. €?, and R. W. BALLUFFI,1987, Acta Metall. 35,2177.

SUZUKI,S., K. ABIKOand H. KITAMURA,1981, Scripta Metall. 15, 1139.

SUZUKI,S., and M. OKU, 1990, Appl. Surf. Sci. 44,151.

SWIATNICJCI, W.,S. LARTIGUE,M. BISCONDIand D. BOUCHET,1990, J. Phys. France 51, C1-341.

TAUBBR,G., and H. J. GRABKE, 1978, Ber. Bunsen Gesell Phys. Chem. 82,298.

THOMAS, B, and T. B. GIBBONS,G. 1980, Proc. Seven Springs Conference, eds. G.K. Tien et ai. (ASM, Metals Park, OH) p. 99.

TIPLER,H. R., 1980, Phil. Trans. Roy. SOC.A295, 213.

TIPLER,H. R., and D. MCLEAN,1970, Met. Sci. 4, 103.

TSAI,N. H.,G. M. POUNDand F.F. ABRAHAM,1977, J. Catal. 50,200.

TSONG,T. T., 1990, Atom-Probe Field-Ion Microscopy (Cambridge UNv. Press, Cambridge).

TYSON,W.R., 1975, Can. Met. Quart. 14, 307.

TYSON,W.R., 1978, Acta Metall. 26, 1471.

VITEK,V., and G. J. WANG,1982, J. Phys. France 43, C6-147.

WAGNFX,C., 1961,Z. Electrochem. 65,581.

WANG,H.Y., R. NAJAPABADI,D. J. SROLOMTZ and R. LESAR,1992, Phil. Mag. A 65,625.

WATANABE,T., 1984, Res Mechan. 11,47.

WATANABE, 1993, Mater. Sci. Eng. A 166, 11.1980, Acta Metall. 28, 455.

WEI,W., and H. J. GRABKE,and S. KARASHIMA,T., S. KITAMURA T., 1986, Corrosion Sci. 26, 223.

WESTBROOK,H., J. 1964, Met. Rev. 9, 415.

WHITE,C. L., J. R KElsw and D. N. BRASKI,1981, Metallurg. Trans. 12A, 1485.

WHITE,C. L., R. A. PAWETT, C.T. Lnr and S. M. YALISOVE,1984, Scripta Metall. 18, 1417.

WHITTLE,D.P., and J. STRINGER, 1980, Phil. Trans. Soc.A295,309.

WILLIAMS,EL., and D. NASON,1974, Surf. Sci. 45, 377.

WILLIAMS,T.M., A.M. STONEHAMand D.R. Hnmres, 1976, Met. Sci. 10,14.

WOLF,D., 1992, in: Materials Interfaces: Atomic-Level Stmcture and Properties, eds. D. Wolf and S. Yip (Chapman and Hall, London) p. 1.

WOLF, U., E ERNST, T. MUSCHIK,M. W. Fmas and H.F. F I S C H M E ~1992, Phil. Mag. A 66,991.

Wu, R., A. J. FREEMAN G. B. OLSON,1992, I. Mater. Res. 7,2403.and WYNBLATT,P., and R. C. Ku, 1979, Interfacial Segregation,eds. W.C. Johnson and J.M. Blakely (ASM, Metals Park. OH) p. 115.

YAN,M., M. SOB,D.E. LUZZI,V. VITEK,G.J. ACKLANLI,M. METHPESSFZand C.O. RODRIGUEZ,1993, Phys. Rev. B. 47,5571.

Yu, J., and C. J. MCMAHON,1980, Metallurg. Trans. 11A, 277.

ZHANG,S.H., X.L. HE and T. KO, 1994a, J. Mater. Sci. 29,2655.

ZHANG,S.H., X. L. HE and T. KO, 1994b, J. Mater. Sci. 29, 2663.

ZHOU, Y.-X.,S.-C.FLT, and C.J. MCMAHON,JR., 1981, Metall. Trans. 12A, 959.

# Further reading

BRIGGS,D., and M.P. SEAH,eds., 1990, Practical Surface Analysis. 2nd ed., Vol. 1, Auger and X-ray Photoelectron Spectroscopy (Wiley and Sons, Chichester).

BRIGGS,D., and M. P. SBAH,eds., 1992, Practical Surface Analysis. 2nd ed., Vol. 2, Ion and Neutral Spectroscopy (Wiley and Sons, Chichester).

DOWEN, P. A., and A. MILLER,eds., 1990, Surface Segregation Phenomena (CRC, Boca Raton).

JOHNSON, W.C., and J. M. BLAKELY.eds., 1979, Interfacial Segregation(ASM Metals Park, Ohio).

KELLY, A., D. W. PAS-, E.D. HONDROSand C. LEA,e&., 1980, Residuals, Additives and Materials Properties. Proc. Conf. (The Royal Society,London); also appears as Phil. Trans. Roy. Soc.A295 1-341.# Ch. 13, Refs.

# Intetjmial and sutjace microchemistry

1289

- McLEAN, D., 1957, Grain boundaries in Metals (Oxford Univ. Press).
- RIV&RE, J. C., 1990, Surface Analytical Techniques (Clarendon, Oxford).
- SUTTON, and R. W. BALLLIFFI, A., 1995, Interfaces in Crystalline Materials (Oxford Univ. Press, Oxford).
- WOLF, Hall, D., and S. YIP, eds., 1992, Materials Interfaces: Atomic-Level Structure and Properties (Chapman and London).NO_CONTENT_HERE# CHAPTER 14

# OXIDATION, HOT CORROSION AND PROTECTION OF METALLIC MATERIALS

S. R. J. SAUNDERS

Division of Materials Metrology,

National Physical Laboratory,

Queens Road, Teddington,

Middlesex, TW11 OLW, UK

J.R. NICHOLLS

School of Industrial and Manufacturing Science,

Cranfield University,

Cranfield,

Bedfordshire, MK43 OAL, UK

R. U. Cahn and P. Haasent, eds.

Physical Metallurgy: fourth, revised and enhanced edition

Elsevier Science BY 1996# 1. Introduction

# 1.1. Definitions

Oxidation and hot corrosion of metallic materials are oxidation reactions (in the chemical sense) that result in the conversion of metals into compounds such as oxides, sulphides or carbides when exposed to high temperatures above about 400°C. Oxidation processes as the name implies refer to formation of oxide layers and occur primarily during exposure to air or steam. Hot corrosion is the more general term where products other than oxides can form during exposure to air containing contaminants such as sulphurous gases from the combustion of fossil fuel or specific process conditions in petrochemical plants where high levels of carbon activity are common. In some cases exposure to molten salts occurs either directly or by condensation reactions, and in that case the term hot-salt corrosion is used.

# 1.2. General

Protection of material exposed to aggressive environments at high temperatures depends on the properties of the corrosion product which should act as a diffusion barrier to prevent further attack by the atmosphere. Thus the layer should be chemically stable in the environment, prevent diffusion of both the reacting gases and the metal species and finally, of course, in order to maintain its effectiveness as a diffusion barrier, the layer should be mechanically stable, that is it should not crack or spall. The importance of each one of these properties will become clear as various forms of attack are discussed in this chapter.

Oxidation and hot corrosion are important forms of materials degradation that often limit process conditions, which can have serious implications for plant reliability and efficiency. For example, power station boilers, petrochemical plant, gas and steam turbines, waste incinerators, diesel and internal combustion engines and nuclear reactors are all prone to degradation by oxidation and hot corrosion. The current drive toward energy saving by improved efficiency while at the same time minimising emission of pollutants places a heavy demand on the materials scientist, since in most cases these requirements mean higher operating temperatures and exposure to more aggressive environments. Clearly the high temperature behaviour of materials, therefore, can be a major factor inhibiting progress, and it is for this reason that the topic has such importance for our society.

Clean coal technology is a good example of the sort of developments in process technology that have important implications for the construction materials of the plant. Alternative processes to conventional combustion have been developed which involve fluidised bed combustion with additions of limestone as a sulphur capture agent, or gasification processes where materials are exposed to reducing environments which are relatively rich in sulphurous gases. In the case of fluidised bed combustion, heat exchange tubes must be resistant to the erosive action of particulates in the fluidised bed (sand, coal ash and limestone) and, since the sulphur is retained within the bed, also resistant to attack by the calcium sulphate formed by reaction of the limestone and the.# Ch. 14, 92 Oxidation, hot corrosion and protection

sulphurous gases released during the combustion of coal. For coal gasification, on the other hand, process conditions are reducing to promote formation of CH4, H2 and CO from the coal/steam mixture, so that the metallic components only form a protective oxide layer if highly alloyed materials are used, and, furthermore, there is a heightened risk of sulphidation because of the relatively high sulphur potential. Again the process designer wants high operating temperatures to achieve high overall efficiency.

# 13. Outline

The thermochemistry of oxidation is considered and illustrated by means of Ellingham diagrams. Kinetics of oxidation of pure metals is developed and discussed in relation to the mechanisms of oxide formation. Alloy oxidation allows for the possibility of selective oxidation, and the criteria controlling the rate controlling processes are described. The importance of the strain tolerance of the protective oxide is then considered in relation to the mechanisms that lead to stress in the layer and the possibility of stress relief. Here the effects of thermal cycling and the mismatch in thermal expansion coefficient of the oxide layer and the metallic substrate are dominant.

Materials are not always exposed in simple oxidising environments, so that there is the possibility of competing reactions where oxide, sulphide or carbide may form. The conditions controlling these reactions are described. Again, simple gaseous attack can be further complicated by the presence of a deposit which can be molten or solid; here the chemical stability of the first formed layer may be inadequate, so that, for example, the oxide can dissolve when in contact with a molten layer.

Test and measurement methods are an important aspect of any technology, so that a brief introduction is given to this topic before considering life prediction and modelling. Finally, protection is considered where alloy design is inadequate, or where the properties of the bulk (creep strength, for example) are incompatible with the corrosion resistance. Here a range of options is available, and the different processes for the application of protective coatings are described. Coating design is considered mechanical and chemical properties must be matched with those of the substrate. Design philosophies have evolved that exploit graded coatings to optimise both surface and interface properties.

For a more detailed account of oxidation and hot corrosion the reader should consult reference books on the topic: KOFSTAD [1988a]; BWKS and MEIER [1983]; KVSASCHFW-SKI and HOPKINS [1966]; HAUFFE [1967], RAPP [1983] and EVANS [1960].

# 2. Fundamentals of oxidation

# 21. Thermodynamics

Classical thermodynamics can be used to determine the temperature and gas pressure required to cause the following reaction to take place:

M + O2 + M O

The Gibbs free energy for this reaction is:

References: p. 1357.1294 S. R. .I.Saunders and .I. NichollsR.

AG = AGO + R T ~ + ' a @a M

where:

- AGO =- A G M - 3A@% +AG,,
- a = activity
- AGO = standard free energy

If AGO ≥ 0, spontaneous forward reaction will occur. At equilibrium, AG = 0 and equation (2) reduces to the Van 't Hoff isotherm:

AGO = -RTln- 'MO

a, - a g (3)

Since the standard free energy of elements is zero, equation (2) becomes:

AGGo = -RTln- 'MO

a M .a? (4)

Equations (3) and (4) describe the conditions at equilibrium where both the metal and oxide are stable, or, in other words, where the formation of oxide on a metal just begins.

The equation can be further simplified since the activity of a material in the pure state is unity and under conditions of low pressure and high temperature, the activity of oxygen can be approximated to its partial pressure, thus:

Therefore, knowing the Gibbs standard free energy of oxide formation at a given temperature, we can readily calculate the oxygen partial pressure required for oxidation to occur. Richardson and Jeffes have compiled the standard free energies of formation of oxides as a function of temperature, and fig. 1 shows these data. These diagrams are commonly known as Ellingham diagrams and allow the oxygen pressure for oxide formation at any required temperature to be determined directly. This is done by aligning the point 0 at the upper left of the diagram with the reaction and temperature of interest, and reading off the pressure on the scale on the right of the diagram.

For example, for Al₂O₃ at 1000°C, align the point 0 with the line representing the reaction 4/3Al + O₂ = 2/3Al₂O₃ of the diagram. Also included on this diagram are scales which give similar information about oxidation in two commonly encountered gas mixtures, CO/CO₂ and H₂O; in these cases, however, the critical gas mixture is given by aligning the temperature and reaction of interest with the points C and H, respectively. Similar diagrams can be constructed that indicate conditions for formation of sulphides, carbides, halides or any other reaction product of interest. (See also ch. 5, 85).

In considering the oxidation of an alloy it is useful to decide which components oxidise preferentially. This may be determined by comparing the free energies of oxide formation; the oxide with the most negative free energy of formation forms preferentially.# Ch. 14, $ 2 Oxidation, hot corrosion and protection

Temperature, 'C

|-0 K|500|1000|1500|2000|
|---|---|---|---|---|
|10-8|10-7|10-6|10-5|10-4|

Fig. 1. Ellingham diagram for some oxides of importance in the high temperature oxidation of metals and alloys.

Whether a separate phase forms depends upon the concentration of the components and the mutual solubility of the various oxide phases. If no new phases form, the oxidation rate may be changed by solution of the oxides, and as will be discussed later, this alters the number of defects in the oxide, thereby changing diffusion rates.

References: p. 1357.# Ch. 14, $ 2

# 23. Oxide structure

It is necessary to have an understanding of oxide structure before proposing models for the formation and further growth of the oxide layer. An oxide growing on a metal or alloy may be amorphous or crystalline; generally the very thin films are amorphous and thicker films crystalline. As will be shown later, oxide growth involves the movement of ions and electrons and it is important therefore to understand the restrictions imposed by the structure of amorphous or crystalline oxides upon the movement of ions and electrons.

# 2.2.1. Amorphous oxides

These oxides can be classified according to their bond strengths; i.e., glass or network formers with covalent bond strengths greater than 300 kJ mol-1, intermediates with bond strengths between 300 and 200 kJ mol-1 and network modifiers with ionic bond strengths of less than 200 kJ mol-1. ZACHARIA~EN [1932], proposed certain rules for glass-forming oxides, which are useful although not universally applicable because of kinetic considerations. Oxides of the form MO and M2O do not form networks; M2O3 can form a network if the oxygen ions form triangles around each metal atom; MO, and MnOm form networks if oxygen tetrahedra form around each metal atom; MOn, MnOm and MOn are also probable network formers. The cations are tightly bound in a network former because of the high bond strengths. A large ion moves more easily than a small ion in such an open network because the small ions are mainly incorporated in the network so that anion transport would be expected in network formers. Since network modifiers do not form extensive networks and the bond strengths are generally low, cation transport is expected in these oxides.

# 2.2.3. Crystalline oxides

Crystalline oxides which form as the result of oxidation of a metal are generally non-stoichiometric (KOPSTAD [1972]) and thus exhibit both ionic and electronic conductivity. The non-stoichiometric oxide may be either metal-rich or metal-deficit. Oxides having an excess of metal ions maintain electrical neutrality by incorporating additional electrons; this type of compound is known as an n-type semiconductor. Oxides deficient in metal maintain electrical neutrality by the formation of positive holes; a positive hole occurs where the valence state of the cation in the oxide is higher than usual; these compounds are p-type semiconductors. The non-stoichiometry of these oxides can be accommodated in a number of ways.

# Figure 2

depicts an n-type semiconductor with the excess metal

|Zn2+|Zn2+|Zn2+|
|---|---|---|
|2n-|0|Zn2+|
|o'|o'|Zn2+|
|o'|2n-| |# Ch. 14, 9'2 Oxidation, hot corrosion and protection

located at interstitial positions in the lattice. Alternatively, the oxides may have oxygen ion vacancies. Figure 3 illustrates the structure of a p-type semiconducting oxide which can in principle have both oxygen interstitials and metal vacancies. Generally only metal vacancies are found, although in compounds of the CaF2 type interstitial anions occur, for example ThO2, UO2, etc. The defect structure that has been described allows easy movement of ions, cations via interstitials or vacant cation lattice sites and anions via vacant anion sites or occasionally via interstitials.

It can be seen, therefore, that an n-type semiconducting oxide may allow anion or cation transport, whereas p-type oxides generally permit only cation transport. Table 1 classifies some oxides according to their semiconducting nature, where amphoteric oxides may have either metal excess or metal deficit (n- or p-type).

# 23. Kinetics
