Repository: AdbulrhmanEldeeb/q-a_making

# Markdown File Processor

This project processes Markdown files, extracts and processes their content, and saves the results as JSON files. It is designed to handle large-scale Markdown content efficiently, leveraging modular code structure, logging, and progress tracking.

## Features

- **Markdown Processing**: Extracts and processes content from Markdown files using a custom processing pipeline.
- **Chunking Support**: Splits large text into manageable chunks for better handling.
- **Error Handling**: Automatically retries with rotated API keys in case of rate limits or errors.
- **JSON Output**: Saves processed data as structured JSON files for downstream use.

File: parsed_data/Principles_and_Prevention_of_Corrosion_by_Denny_A. Jones.md (part 22 of 29)
# Principles and Prevention of CORROSION
Cathodic protection reduces the corrosion rate by cathodic polarization of the corroding metal surface. Consider iron corroding in a dilute aerated neutral electrolyte solution. The respective anode and cathode reactions are:

Fe —&gt; Fe2+ + 2e- (1)

O2 + 2H2O + 4e- &gt; 4OH- (2)

Cathodic polarization reduces the rate of the half-cell reaction (1) with an excess of electrons, which also increases the rate of oxygen reduction and OH- production by reaction (2).

A rectifier supplies impressed current for cathodic polarization by converting alternating current (ac) from the power lines to direct current (dc), as indicated in Figure 13.1. In remote locations, where usual ac power lines are unavailable, external impressed current may be supplied by gas- or diesel-driven generators or solar power cells. Single or multiple anodes distribute the cathodic currents to the protected structure. For buried structures, the anodes are often inert graphite. For immersed seawater structures, they may be high-silicon cast iron or platinum-coated titanium.

A metal structure can be cathodically protected by connection to a second metal, called a sacrificial anode, which has a more active corrosion potential. The more noble (positive) structure in this galvanic couple is cathodically polarized, while the

FIGURE 13.1 Cathodic protection by impressed current. (From H. H. Uhlig and R. W. Revie, Corrosion and Corrosion Control, Wiley, New York p. 217, 1985. Reprinted by permission, John Wiley & Sons.)# 13.1 / Fundamentals

Active metal is anodically dissolved, as discussed in Section 6.1.2. An example of buried steel protected with a sacrificial anode of magnesium is shown in Figure 13.2. Magnesium, zinc, and aluminum sacrificial anodes (Section 13.2.8) of a few pounds to several hundred pounds, welded to buried and immersed structures, provide long-term cathodic protection. The sacrificial anodes must be replaced periodically as they are consumed by anodic dissolution. Figure 13.3 shows large aluminum sacrificial anodes installed on the legs of an offshore drilling platform.

Buried anodes, impressed current or sacrificial, are usually backfilled or prepackaged with conductive material, often granulated coke, to spread the current over a greater area and decrease the anode consumption.

Reaction (1) could be replaced by the anodic reaction for any metal, and the corrosion rate of any metal can be reduced by cathodic polarization. However, structures of carbon steel in mildly corrosive neutral aqueous environments, such as soil, water, and seawater are the greatest beneficiaries of cathodic protection. Some alloys, such as stainless steels and copper, are intrinsically corrosion resistant and have no need for additional protection. Others, such as aluminum and zinc, are subject to “cathodic corrosion” by the alkaline solutions formed by the cathodic reaction (Section 13.1.5), and the level of cathodic polarization must be carefully controlled. Cathodic protection is not economically feasible when corrosion rate is higher (e.g., steel in strong acid solutions), because adequate protection requires correspondingly high currents and large rectifiers. Copious evolution of flammable hydrogen by reaction (2) may be hazardous, and economic coatings to reduce the required currents generally fail in acid solutions.

FIGURE 13.2 Cathodic protection with a sacrificial anode. (From H. H. Uhlig and R. W. Revie, Corrosion and Corrosion Control, Wiley, New York p. 217, 1985. Reprinted by permission, John Wiley & Sons.)# Ch. 13 / Cathodic Protection

FIGURE 13.3 Aluminum sacrificial anodes installed on an offshore drilling platform. (Photograph by courtesy of Kaiser Aluminum and Chemical Corp. Tulsa, OK.)

The maximum corrosion rate of uncoated steel in aerated quiescent water is about 20 mpy (0.47 mm/y). This intermediate corrosion rate may be tolerable in many applications but not for permanent steel structures where long service life is expected. Thus, buried pipelines and offshore oil drilling platforms are the recipients of cathodic protection to reduce corrosion rate to negligible levels.

# 13.1.2 Impressed Current Cathodic Protection

The polarization diagrams introduced in Section 3.3.12 give a quantitative assessment of the decrease in corrosion rate caused by cathodic polarization. Figure 13.4 shows such a diagram for steel in acid solution, derived from the similar diagram of Figure 3.7 for zinc, with exchange current densities and Tafel constants in general agreement with those listed in Table 3.2. The unpolarized corrosion rate is about 103 µA/cm², or 460 mpy (Table 3.1). Cathodic polarization of about 120 mV will reduce corrosion rate by three orders of magnitude, to 1 µA/cm² (0.46 mpy), as indicated in Figure 13.4. The applied current, iapp, reduces the rate of the anodic reaction (1) to ia = 1 µA/cm². The extent of reduction is governed by the value of the anodic Tafel constant, βa. In this case, βa = 40 mV, so that each 40 mV of cathodic polarization decreases corrosion rate by a factor of 10.

The cathodic polarization curve gives an indication of the impressed-current density, iapp, for cathodic protection to any required level of cathodic polarization. In the example of Figure 13.4, the required iapp of about 1.5 x 10-2 A/cm² is pro-# 13.1 / Fundamentals

# CURRENT DENSITY (A/cm2)

FIGURE 13.4 Cathodic protection with an impressed current density, /app, for steel in an acid solution.

hibitively high. Only 1 m2 of exposed area would require 150 A for protection! Unfortunately, the coatings usually used to decrease current requirements for cathodic protection are not resistant to strong acid solutions. Thus, cathodic protection is impractical for aggressive acid solutions with high corrosion rates, although Figure 13.4 clearly demonstrates that cathodic protection would be effective, if not practical, in acids.

Figure 13.5 illustrates the more usual case for cathodic protection of steel in neutral aerated water or seawater. Diffusion of dissolved oxygen to the corroding surface controls corrosion at about 100 µA/cm2 (50 mpy). Corrosion rates in the nearly neutral pH range may be reduced to about 20 µA/cm2 (≈10 mpy) by accumulation of Fe(OH)2 precipitated on the surface3 in quiescent solutions (Section 11.1.1). Any degree of stirring or agitation restores the corrosion rate to the higher level. Assuming again that (3a = 0.040 V, as in Figure 13.4, a cathodic polarization of 120 mV reduces the corrosion rate now to 0.1 µA/cm2. Because the applied current and corrosion rate are limited by iL, the z'app is a maximum at 100 µA/cm2. Although the required current is still sizable, it can be reduced in the presence of coatings, which in this case are resistant in neutral solutions. Also, in seawater containing magnesium and calcium salts, local alkaline conditions at cathodically protected surfaces precipitate insoluble protective coatings in situ (Section 13.1.5).# Ch. 13 / Cathodic Protection

FIGURE 13.5 Cathodic protection by impressed current density, 4PPi for steel in neutral aerated water.

If cathodic polarization becomes excessive in Figure 13.5, the direct reduction of water becomes thermodynamically possible:

2H2O + 2e- &rarr; H2 + 2OH-. (3)

The increase in current due to hydrogen evolution was shown earlier in polarization curves in Figure 3.16. Hydrogen evolution, even in neutral or alkaline solutions, (Section 14.1.4) destroys coatings and produces various forms of hydrogen damage (Section 10.1). Also, the new reduction reaction wastefully consumes additional cathodic current.

# 13.1.3 Sacrificial Anode Cathodic Protection

In a galvanic couple between dissimilar metals (Figure 6.1), the galvanic current cathodically protects the more noble metal and preferentially dissolves the more active metal (Section 6.1.2). Electrons flow from the active sacrificial anode to the noble cathode structure. The anodic reaction at the cathode structure, for example,

Fe &rarr; 4 Fe2+ + 2e-. (1)

is reduced by the surplus of electrons provided by the sacrificial anode. At the same time, the reduction of dissolved oxygen by reaction (2) or the evolution of hydrogen by (3) is accelerated. The cathode structure is cathodically protected, and the same# 13.1 Fundamentals

Electrochemical reactions are present at the cathode as when polarization is provided by impressed current.

In principle, when any two metals or alloys are galvanically coupled, the more active of the two in the galvanic series (Figure 6.1) becomes a sacrificial anode and cathodically protects the other. Thus, fasteners are cathodically protected when attached to alloys, which are active in the galvanic series. In a similar manner, a galvanized zinc coating serves as a distributed sacrificial anode, cathodically protecting the underlying steel at scratches and other breaks in the coating. The necessary galvanic currents flow in the electrolyte formed by thin aqueous films condensed from the atmosphere.

Anodic dissolution continually consumes sacrificial anodes which must be periodically replaced. Therefore, maximum anode life requires only minimum current for adequate protection. Only zinc, aluminum, and magnesium alloys have proven practical for sacrificial anodes. Properties of sacrificial anode alloys are discussed in Section 13.2.8.

Figure 13.6 shows a simplified polarization diagram for the galvanic couple (similar to Figure 6.7) between a sacrificial anode of Econ(1) and the cathodically protected structure of Econ(c). The two are polarized to the same “short-circuit” potential, Esc (Section 6.3.1), with the galvanic current, /G(sc), flowing in the couple. The galvanic current provides cathodic protection in the same manner as an impressed current in Figures 13.3 and 13.4. At Esc the corrosion rate of the structure has been reduced from /corr to /corr(sc).

# FIGURE 13.6

Schematic polarization diagram, for a sacrificial anode coupled to a cathodically protected metal structure. /corr reduced to /corr(S) by the galvanic current /G(sc). Presence of solution resistance Ra reduces galvanic current to /G(R)Rn, and reduces /corr to /corr(R).# Ch. 13 / Cathodic Protection

The effect of solution resistance, Rn (Section 3.5.4), between a sacrificial anode and the cathode structure is also shown in Figure 13.6. With a resistance, Ra, a potential, Ig(R)Rq separates anode and cathode. The corrosion current under protection decreases from Icorr(S) to Ihon(R) by the presence of Ra, and the couple current is reduced to IG(R). ICOn(R) may be adequately low, and anode consumption is reduced.

Figure 13.7 shows the polarization diagram for the galvanic couple formed by a zinc sacrificial anode coupled to a steel structure. The corrosive solution is assumed to be aerated water or seawater, and the polarization curves come from Figure 6.17. For equal 1-cm2 areas of steel and zinc, the galvanic current IG cathodically polarizes the steel surface (Section 6.3.1), and the corrosion current is reduced from Icorr to some value below the lowest current, Ijih, shown on the diagram. The cathode to anode area ratio is usually quite large, however, and a perhaps more realistic couple between 100 cm2 of steel and 1 cm2 of zinc is polarized by a current of Iq. The corrosion current IFe is reduced to about 1 µA on 100 cm2 for a current density of 10-8A/cm2 (=0.01 mpy), near the exchange current density (Table 3.2) for the anodic reaction, (1), Fe = Fe2+ + 2e−.

A corrosion rate under cathodic protection of 0.01 mpy or less in Figure 13.7 is admirable but may be wasteful as well. The high current density on zinc, -20,000 µA/cm2, produces rapid anodic consumption of the zinc anodes. This may be offset to some extent in seawater systems by using fewer anodes with greater solution resistance between the anode surface and more remote structure surfaces. The couple potential, EG, is sufficiently active in Figure 13.7 to start hydrogen evolution on.

# FIGURE 13.7

Polarization diagram for a zinc anode coupled to steel: polarization curves from Figure 6.17. IG is the galvanic current for equal 1-cm2 surfaces of steel and zinc. IG is the galvanic current for 1-cm2 of zinc coupled to 100-cm2 steel reducing the corrosion current to IFe = 1 nA.# 13.1 / Fundamentals

The steel surface (Figure 13.4), as evidenced by a new cathodic Tafel slope at active potentials. Sacrificial anodes having somewhat less active potentials will relieve this situation, as described below.

Aluminum anodes have been developed for improved life in seawater in part because they polarize coupled steel surfaces less than zinc. Corrosion rates of the steel may be somewhat higher but are usually still acceptable. Other advantages of aluminum anodes are discussed in Section 13.2.8. As an additional example of desirable attenuation of anode activity, the life of 55% aluminum-45% zinc alloy coatings are two to four times greater than traditional zinc galvanized coatings, partly because the alloy polarizes the steel to a lesser degree, while still providing adequate protection4 in thin film electrolytes condensed from the atmosphere (Section 14.3.1).

Magnesium sacrificial anodes are used frequently in soil, because the very active *corr(a) *n Figure 13.6 is sufficient to overcome the large soil resistivities that are often present (Section 13.2.8). Magnesium consumption is modest, because the resultant high Ra limits the /GW that can flow between anode and cathode structure. Magnesium anodes are unsuitable in seawater, because the low solution resistivities allow high /G(/{)* and rapid consumption of the anodes. They are used frequently in glass- or enamel-lined (Section 14.2.2) domestic hot-water tanks, where the high electrolyte resistance again limits the magnesium consumption rates.

# 13.1.4 Coatings and Cathodic Protection

Cathodic protection provides an ideal supplement for coating systems. Imperfections in coatings are nearly always present in the form of pinholes, holidays, physical damage, and so on. Corrosion normally concentrates at the imperfections, undercuts the coating, and hastens failure. The coating is a high-resistance path for applied cathodic currents, which consequently concentrate at the coating imperfections. Thus, cathodic protection is effective at the weak points of the coating, which reduces the current requirements to a practical level for design.

Most immersed or buried steel structures use a combination of organic coatings with cathodic protection for corrosion prevention. Many such structures are coated during fabrication. However, some offshore structures may be left uncoated, because coatings are difficult to maintain in the hostile, deep, inaccessible ocean environment. The alkaline conditions promoted by cathodic protection in seawater deposit calcareous scales on the surface, which reduce corrosion rates and necessary cathodic protection currents, as discussed in the next section.

# 13.1.5 Cathodic Alkalinity

The reduction reactions,

02 + 2H2O + 4e- → 4OH- (2)

and

2H2O + 2e- → H2 + 2OH- (3)# Ch. 13 / Cathodic Protection

FIGURE 13.8 Effect of scale formation on cathodic polarization, of steel in seawater. (Adapted from Warne.5)

increase pH at the protected surface by generation of OH- during cathodic polarization. To some degree this is beneficial, because the ferrous alloys are resistant to mildly alkaline solutions in which a protective oxide film is stable (Section 2.2.5). Also, generation of OH- in seawater deposits calcareous scales by reaction with dissolved calcium and magnesium ions:

Ca2+ + HCO3- + OH- → H2O + CaCO3Mg2+ + 2OH- → Mg(OH)2

As shown in Figure 13.8, scale deposition causes a continuous decrease in iL for oxygen reduction, as scale thickness increases. The current necessary for cathodic protection decreases correspondingly. The reduced cathodic currents permit economic cathodic protection of immersed seawater structures without coatings, in some instances. Alkaline solutions, however, degrade organic coatings. Resin coatings resistant to alkalinity are available, but overprotection is to be avoided. Excess cathodic polarization at exposed surfaces can also generate hydrogen by reaction (3), which can blister coatings. An “anode Shield” (i.e., a supplemental coating of epoxy or other resistant material) near the impressed current anodes is often recommended for seagoing ship hulls.

# 13.1.6 Controlled Potential Cathodic Protection

The cathodic protection industry has changed extensively in recent years from fixed-current to thyristor-controlled rectifiers, which automatically control current output to match corrosive conditions. The advantages of a controlled-potential system are shown in Figure 13.9. A steel surface exposed to seawater (seagoing ship hull) is...# 13.1 / Fundamentals

FIGURE 13.9 Controlled-potential cathodic protection compared with constant current cathodic protection in oxygenated salt water.

under diffusion control by dissolved oxygen. Variations in flow at the surface can change the limiting current density, iL, by a factor of as much as 2. A 10% increase from 100 to 110 &micro;A/cm2 has a massive effect on the degree of protection when cathodic current is held constant. The corrosion rate increases 100-fold to 10 &micro;A/cm2 from only 0.1 &micro;A/cm2. However, corrosion rate stays constant under potential control at -0.42 V. The applied current increases from 100 &micro;A/cm2 to 110 &micro;A/cm2, to compensate for the greater iL.

Controlled-potential cathodic protection is used extensively for ship hulls and many seawater installations in which flow velocity is variable. Figure 13.10 shows a seagoing vessel outfitted for controlled-potential cathodic protection.8 A major design problem for such systems is the durability of reference electrodes.

The low polarization of the zinc anode in Figure 13.7 holds the couple potential, Eg, relatively constant, as the solution flow and dissolved-oxygen transport vary. Thus, a sacrificial anode of low polarization retains the advantages of controlled-potential cathodic protection. As solution flow rate varies, the rate of anode dissolution changes to maintain potential near Eg.

# 13.1.7 Comparison with Anodic Protection

Both anodic protection (Section 4.4) and cathodic protection utilize electrochemical polarization to reduce corrosion rates. Otherwise, their mechanisms are different, as well as the methods and equipment for implementation. Anodic protection uses an anodic current to polarize the corroding surface into a potential region where pas-# Ch. 13 / Cathodic Protection

FIGURE 13.10 Controlled potential cathodic protection system on a ship hull. (From J. S. Gerrard, Corrosion, Vol. 2, L. L Shreir, ed., Newnes-Butterworths, Sevenoaks, Kent, England, p. 11:57, 1976. Reprinted by permission, Butterworths Publishers.)

sivity is stable. Cathodic protection uses a cathodic current to polarize the surface to more active potentials that suppress the anodic dissolution rate. Anodic protection is effective only for active-passive metals or alloys that form a resistant passive film. Cathodic protection can be effective for any metal or alloy. The throwing power, or ability to be transferred over distance, is high for anodic protection because very low currents are applied, usually in low resistivity electrolytes. Throwing power is much lower for cathodic protection because higher currents are required, often in solutions of much higher resistivity. Other comparisons are summarized in Table 13.1.

# 13.2 Design Factors

The electrochemical principles of cathodic protection as outlined above are quite straightforward. However, their application in real systems is often sufficiently complex to preclude quantitative determinations. As a result, the design of cathodic protection systems is usually inexact and may depend largely on the experience of the cathodic protection practitioner. The purpose of this section is to list and discuss the factors that must be considered in evaluating proposed designs for cathodic protection systems.

# 13.2.1 Potential Gradients

In either an impressed-current or sacrificial-anode cathodic protection system with a current, I, the total potential change from anode to cathode, shown schematically in Figure 13.II, includes the following (Section 3.5.2):

1. Cathodic overvoltage, £cathode at the cathode
2. Ohmic potential change, IRcathode, around the cathode structure
3. Ohmic potential change, through the intermediate electrolyte
4. Ohmic potential change, IRanode, around the anode
5. Anodic overvoltage, £anode, at the anode# 13.2 / Design Factors

| |Anodic Protection|Cathodic Protection| |
|---|---|---|---|
|Applicability|Active-passive Metals and alloys only|All metals and alloys| |
|Solution corrosivity|Moderate to aggressive|Weak to moderate for practical systems| |
|Comparative cost|Installation|High|Lower|
|Maintenance|High|Lower| |
|Operation|Very low|Higher| |
|Throwing power|Very high|Low| |
|Rectifiers|Controlled|Constant current or controlled potential| |
|Applied current|Very low|Higher| |
| |Often a direct measure of corrosion rate during protection|Depends on cathodic reduction current| |
| |Is not an exact measure of corrosion rate but increases with corrosion rate| | |
|Operating conditions|Can be accurately determined by electrochemical measurements|Usually determined by empirical testing or experience| |

Overvoltages £anode and £ cath0 de are a few-hundred millivolts each, maximum. IRQ from C to D is on the order of a few volts in seawater systems up to 10 to 50 V for buried structures, depending on number and size of anodes and conductivity of sea water or soil. The change, IRn i, in the electrolyte (e.g., soil or seawater) from B to C is quite small and not detectable in the figure because the current is distributed over a large electrolyte cross section. Finally, as the current carrying paths are channeled to the cathode surface, the change, IR& , from A to B increases, but by a much lower amount than the corresponding change around the anode, due to the much larger cathode structure area.

It is apparent that the total ohmic, IRa, potential (equal to the sum of IRQ, IRQo, and IRqJ is orders of magnitude larger than the cathodic overvoltage, which controls the degree of cathodic protection. The major difficulty in design of cathodic protection systems is the correct measurement or calculation of small overvoltages at the cathode-structure surface, without interference from the accompanying large ohmic potential interferences.

The total potential change between anode and cathode must be overcome by the voltage output of the rectifier in an impressed current system or by the galvanic.# Ch. 13 / Cathodic Protection

# 13.2.2 Rectifiers

Electrical power is transmitted most efficiently as alternating current (ac), which must be converted by rectifiers to direct current (dc) for impressed current cathodic protection at the location of the protected structure (Figure 13.1). Rectifier circuits effectively “chop” one half of the ac cycle to produce a variable dc. Circuits and waveforms for half-wave and full-wave rectification are shown in Figure 13.12. Further filtering to obtain uniform dc is expensive and electrically inefficient. Thus, rectified cathodic-protection current invariably includes at least some degree of ac ripple. Figure 13.13 shows the effect on potential of full-wave rectified dc current. Although the polarized potential also exhibits a variation in concert.

FIGURE 13.11 Schematic variation of potential with distance between cathode structure and anode during passage of current, /, in a cathodic protection system. (Adapted from Jones.9)

potential difference between the two in a sacrificial anode system. Thus, for a buried structure, where resistances are high and large areas must be protected with remote anodes, impressed current systems are often necessary. When the expense and maintenance of an impressed current system are undesirable, sacrificial anodes of magnesium may be used, having a very active (negative) corrosion potential and a relatively large galvanic driving potential, when coupled to steel structures (Section 13.2.8).# 13.2 / Design Factors

# Rectifier

FIGURE 13.12 Half-wave (a) and full-wave (b) rectification of sinusoidal alternating current. (From M. C. Bent, Cathodic Protection Theory and Practice, V. Ashworth and C. J. L. Booker, eds., Wiley (Norwood), Chichester, West Sussex, England, p. 271, 1986. Reprinted by permission, John Norwood Ltd.)

with the variable current, protection is still effective at potentials negative to the criterion potential.

Thyristor-controlled rectifiers that control dc current to maintain relatively constant potential (still with dc ripple) are in common use for water and seawater systems, as discussed in Section 13.1.6.

FIGURE 13.13 Polarization potential resulting from unfiltered full wave rectified dc. (From B. A. Martin, Cathodic Protection Theory and Practice, V. Ashworth and C. J. L. Booker, eds., Wiley (Norwood), Chichester, West Sussex, England, p. 276, 1986. Reprinted by permission, John Horwood, Ltd.)# Ch. 13 / Cathodic Protection

# 13.2.3 Current and Potential Distributions on the Protected Structure

The ideal for cathodic protection system design is to distribute the necessary cathodic potential (Section 13.2.4) and current uniformly over the entire structure surface. Unfortunately, this standard is virtually impossible to attain in practice, due to certain physical restrictions, which include:

1. Current originates from finite anode locations. Thus, different points on the structure surface have variable access to current due to differing distances to the nearest anode surface.
2. Many solution environments appropriate for cathodic protection—soil, water, and dilute solutions, such as brackish and polluted waters—are of intermediate to low conductivity. Thus, structure potentials tend to be nonuniform because the low conductivity environment attenuates potential to different degrees, depending on the path length to a given point on the structure.
3. Protected structures are geometrically complex. Current from the anode(s) often has difficult access to remote or shielded surface locations on the cathode structure.

As a result, analytical approaches to determine current and potential distribution on real structures have been restricted to uncomplicated geometries with numerous simplifying assumptions. One such approach is described in the remainder of this section. Computer solutions to the problem are discussed in Section 13.3.5.

The potential, *Ex, and current, Ix, as a function of distance, x*, along a coated pipeline of infinite length are given by the attenuation equations:

*Ex = E0 exp (-cce)*,

*Ix = I0 exp (-ax)*

where *E0 and I0 are the potential and current at the point of connection to the anode (sometimes called the drainage point), and a* is the attenuation coefficient, defined by

*Rs is pipe resistance per unit length, and the “characteristic resistance” RK = (RsRL)* where

*RL = (Ex - E0)/(Ix - I0)*.

*RL is known as the leakage resistance of the pipeline, and Ex - E0 incorporates the ohmic potential drop through the coating and electrochemical polarization at the coating-metal interface. Note that Ex and Ix become zero at x = infinity*.

The attenuation equations between two drainage points separated by a distance *2d* are:

*E0 cosh a (d - x) / cosh ad*# 13.2 / Design Factors

and

I 0 sinh a ( d - x ) — (10)

The variation of potential with distance between two drainage points, drawn from Equation (10), is shown in Figure 13.14.

Several simplifying assumptions are implicit in the attenuation equations:

1. The anodes are sufficiently removed or “remote” from the cathode structure, that the current has uniform access to all parts of the structure. This is often not valid even for impressed current anodes and virtually never for sacrificial anodes.
2. The electrolyte solution is uniform in the volume surrounding the anodes and the cathode structure. This is usually untrue for soil electrolytes over large distances with impressed current anodes.
3. The coating resistance is high, uniform, and ohmic. Coatings are inherently imperfect, and cathodic protection is used to supplement protection of coatings at the imperfections.
4. Polarization at the cathode is linear (ohmic) with increasing current. Instead, current at coating imperfections is either exponential (activation control) or invariant (concentration control) with current.

The theoretical attenuation curves are distorted in practice at or near anodes that are close enough to concentrate current, at breaks or imperfections in the coatings, and at soil inhomogeneities, as indicated by the dashed lines (--•-) in Figure 13.14. Nevertheless, the attenuation equations have been used frequently13 as approximations for design of impressed current cathodic protection systems for pipelines.

FIGURE 13.14 Theoretical attenuation of potential between two drainage points on a pipeline. More rapid attenuation of cathodic potential (— ) is usual for nonideal conditions. (From D. A. Jones, Corrosion, Vol. 2, L. L. Shreir, ed., Newnes-Butterworths, Sevenoaks, Kent, England, p. 11:3, 1976. Reprinted by permission, Butterworths Publishers.)# Ch. 13 / Cathodic Protection

The complexity of most corrosive systems defies analysis by conventional analytical methods. The many variables and difficult physical constraints require computer processing by numerical methods, which are discussed further in Section 13.3.5.

# 13.2.4 Cathodic Protection Criteria

Criteria for cathodic protection recommended by the National Association of Corrosion Engineers (NACE) are listed in Table 13.2. Gummow has given a recent review and criticism of the NACE-recommended criteria.

It may be concluded from the following discussion that all the listed criteria are deficient to some extent and therefore qualitative in practical application. Nevertheless, cathodic protection is effective, despite the uncertainties inherent in the various NACE criteria. Any level of cathodic polarization is beneficial, and a broad range of cathodically applied potentials will yield adequate protection. As a result, the use of any criterion listed in Table 13.2 will produce adequate cathodic protection if applied judiciously by experienced personnel. Although the exact cathodic potential is often not critical to reasonable performance of cathodic protection systems, the most quantitative possible design is desirable to optimize protection with minimum cost.

Probably the best-known criterion is number 1, polarization to -0.85 V versus Cu-saturated CuS04. It is strictly applicable only to steel in neutral environments, such as soil and seawater. The NACE-recommended practice does not preclude IRQ, which is included in most practical measurements and is of uncertain value, depending on electrolyte conductivity and system geometry. Number 1 has some theoretical justification in neutral electrolytes, including soil, but overprotection is probable in the absence of IRa. Even without the uncertainties attributable.

**Table 13.2 Recommended Criteria for Cathodic Protection**
|Criterion|Measurement Condition|Comments|
|---|---|---|
|1. Potential less than -0.85 V versus Cu-saturated CuS04 for steel|Current on (IRn present)|Meaningful in some environments Uncertain due to IRa|
|2. Cathodic polarization more than 300 mV active to corrosion potential of structure|Current on (IRn present)|Uncertain due to interferences from IRn|
|3. Cathodic polarization more than 100 mV active to corrosion potential of structure|Current interrupted (IRn absent)|Interruption techniques difficult to implement|
|4. Cathodic polarization to a potential where Tafel behavior achieved|Current variable (IRa present)|Difficult to determine in presence of IRq|
|5. Net protective current flows from electrolyte into the structure surface|Unspecified|Correct in theory Difficult to determine in practice|

From NACE Standard RP-01-69.# 13.2 / Design Factors

to IR&, the proper potential for cathodic protection depends on environmental chemistry of any metal or alloy. An earlier survey of practice16 found no consensus on any potential for the cathodic protection criterion of steel in all aqueous media.

Number 2 specifies a potential change of 300 mV, which includes ohmic IRq potential contributions. The IRa is large and variable over the surface, as discussed in Section 13.2.3. A 100 mV cathodic potential change, free of IRa (number 3), has been shown to be adequate in soils.17 However, measurement of IRQ-free structure potentials is a difficult task (Sections 13.3.2 and 13.31.3).

Number 3 refers to a “break” or change of slope in the polarization curve, which has been shown to be without theoretical justification.18 The assignment of breaks in a continuous curve is difficult at best and very much subject to the experience and preferences of the engineer or technician analyzing the data.15

Number 5 suggests that a cathodic current equal to the anodic corrosion current will stop corrosion. Examination of Figure 13.4 shows the corrosion rate is reduced, but not to zero, when the applied cathodic current is equal to /corr. One cannot determine when all anodic corrosion currents have been suppressed, on the basis of current measurements alone.15

It will be shown in the next section that an IRa-free cathodic polarization of about 100 mV (number 4 in Table 13.2) gives adequate protection for most applications. The inaccessibility of most cathodically protected structures makes the measurement of cathodic polarization on the structure without contributions from IRa very difficult. Inadequate polarization and protection, or wasteful overprotection, may not become evident for years.

# 13.2.5 Electrochemical Basis for Cathodic Protection Criteria

When polarized to the half-cell potential, <e/Fe2+?F, the surface has a corrosion rate of zero, as originally postulated by Mears and Brown.19 At the half-cell potential, the rate of the reverse (deposition) reaction, Fe2+ + 2e- —> Fe, is the same as the forward (dissolution) reaction, Fe —> Fe2+ + 2e-, (1), and the net reaction rate is zero.

The half-cell potential for (1) in neutral electrolytes may be calculated as follows20, from the Nemst equation (Section 2.1.3).

eFe/Fe2+ = ~ 0.44 + log(Fe2+),

where the activity of ferrous ions is (Fe2+) = solubility product/(OH-)2, according to Fe(OH)2 = Fe2+ + 2OH-. The solubility product is 1.8 x 10-15 in neutral solutions,20 and (OH-) = 2(Fe2+). The calculated potential is -0.59 V versus SHE, which corresponds (Table 2.2) to -0.90 V versus Cu-saturated CuSO4, not far from the empirical value of -0.85 V, routinely accepted as criterion number 1 in Table 13.2.

Although zero corrosion would seem desirable at the reversible half-cell potential for the anodic dissolution reaction, Fe —> Fe2+ + 2e-, (1), corrosion rate may become adequately low at lesser cathodic polarization. For example, reducing corrosion below 0.1 µA/cm2 in Figure 13.5 requires higher current and larger rectifiers, and generates alkalinity and hydrogen, which damage coatings and embrittle the protected steel. Furthermore, an accurate determination of the anodic half-cell.# Ch. 13 / Cathodic Protection

FIGURE 13.15 Effect of anodic Tafel constant on cathodic overvoltage necessary for reduction of corrosion rate by two orders of magnitude. (From D. A. Jones, Corros. Sci., Vol. 11, p. 439, 1971. Reprinted by permission, Pergamon Press.)

Potential is not an easy task, since the activity of the dissolved metal must be assumed for substitution into the Nemst equation.

Inspection of Figure 13.4 reveals that the anodic process controls the degree of protection afforded by cathodic polarization. A corollary to the usual definition of the anodic Tafel constant (Section 3.2.1) is: /3a is the cathodic overvoltage required to reduce corrosion rate by one order of magnitude. Thus, in Figure 13.4, 40 mV is required to reduce corrosion from 1000 to 100 /iA/cm2 and 120 mV to reduce from 1000 to 1 /iA/cm2. To further illustrate, Figure 13.152 shows three hypothetical metals, with identical cathodic polarization and corrosion rates, but differing anodic Tafel constants. To reduce zcorr by two orders of magnitude to 1 /iA/cm2, requires a potential change of 0.1 V for (3a = 0.05 V, 0.2 V for = 0.1 V, and 0.3 V for A = 0.15 V.

It would be preferable to base cathodic protection criteria on the actual corrosion rate of the protected metal—that is, lower the corrosion rate using the anodic Tafel constant to some value that has been specified as adequate, as in the example above. However, this may be impractical because, in practice, the actual corrosion rate of the structure may not be known. A workable alternative would be to specify the potential change necessary to reduce corrosion by a given percentage. For example, in Figure 13.15, the corrosion rate has been reduced by 99% or two orders of magnitude from the original. This percentage should vary depending on the application and the criticality of a failure. Certainly, experience would play a part in determining the appropriate percentage for a given application. In any case, it is necessary to measure for the protected alloy in the actual or simulated corrosive electrolyte.# 13.2 / Design Factors

Thus, the anodic Tafel constant provides a reasonable guide or criterion for cathodic protection to any selected rate of corrosion judged to be adequately low. The criterion is rooted in accepted electrochemical theory and leads to a better understanding of how and why cathodic protection is effective. Even an estimate of (5a from laboratory soil or seawater measurements will give a more reliable and quantitative gauge of the cathodic polarization needed for adequate cathodic protection than any of the NACE criteria listed in Table 13.2. However, determination of an accurate anodic Tafel constant for the protected structure shares the same difficulties as others in Table 13.2, which require accurate measurement of surface potentials free of IRC1 potentials (Section 3.5.4). Methods of measuring potentials free of IRa are discussed for seawater and soil in Sections 13.3.2 and 13.3.3, respectively.

During long-term cathodic polarization, reactions (2) and (3) produce alkalinity (OH-) and consume water (Section 13.1.4). In soil where the mass transport and water content are limited, significant chemical changes can result in the near-surface environment surrounding the protected structure. Hours or even days may be required for surfaces to depolarize after cathodic protection currents are interrupted. Time under protection will thus change the protection requirements initially considered appropriate for the surrounding bulk soil environment.

# 13.2.6 Current Requirements
