Repository: AdbulrhmanEldeeb/q-a_making

# Markdown File Processor

This project processes Markdown files, extracts and processes their content, and saves the results as JSON files. It is designed to handle large-scale Markdown content efficiently, leveraging modular code structure, logging, and progress tracking.

## Features

- **Markdown Processing**: Extracts and processes content from Markdown files using a custom processing pipeline.
- **Chunking Support**: Splits large text into manageable chunks for better handling.
- **Error Handling**: Automatically retries with rotated API keys in case of rate limits or errors.
- **JSON Output**: Saves processed data as structured JSON files for downstream use.

File: parsed_data/Heat_Treatment-Principals_&_Technology- Sharma-pdf.md (part 23 of 24)
# HEAT TREATMENT
|51305|1300.28|–0.33|0.20|–0.35|0.70|–0.90|0.04|0.04|0.80|–1.10| | |
|51325|1320.30|–0.35|0.20|–0.35|0.60|–0.80|0.04|0.04|0.75|–1.00| | |
|51355|1350.33|–0.38|0.20|–0.35|0.60|–0.80|0.04|0.04|0.80|–1.05| | |
|51405|1400.38|–0.43|0.20|–0.35|0.70|–0.90|0.04|0.04|0.70|–0.90| | |
|51455|1450.43|–0.48|0.20|–0.35|0.70|–0.90|0.04|0.04|0.70|–0.90| | |
|51475|1470.45|–0.52|0.20|–0.35|0.70|–0.95|0.04|0.04|0.85|–1.15| | |
|51505|1500.48|–0.53|0.20|–0.35|0.70|–0.90|0.04|0.04|0.70|–0.90| | |
|51525|1520.48|–0.55|0.20|–0.35|0.70|–0.90|0.04|0.04|0.90|–1.20| | |
|5155|0.50|–0.60|0.20|–0.35|0.70|–0.90|0.04|0.04|0.70|–0.90| | |
|51605|1600.55|–0.65|0.20|–0.35|0.75|–1.00|0.04|0.04|0.70|–0.90| | |
|50100|50100.95|–1.10|0.20|–0.35|0.25|–0.45|0.025|0.025|0.40|–0.60| | |
|50110|51100.95|–1.10|0.20|–0.35|0.25|–0.45|0.025|0.025|0.90|–1.15| | |
|52100|52100.95|–1.10|0.20|–0.35|0.25|–0.45|0.025|0.025|1.30|–1.60| | |
|61176|1170.15|–0.20|0.20|–0.35|0.70|–0.90|0.04|0.04|0.70|–0.90| | |
|6120|0.17|–0.22|0.20|–0.35|0.70|–0.90|0.04|0.04|0.70|–0.90| | |# Appendices

# APPENDIX 9 AISI–SAE Steel Composition (cont.)

|AISI/SAE No.|C max|Si max|Mn max|P max|Cr max|Mo max|Ni max|Others| |
|---|---|---|---|---|---|---|---|---|---|
|6145|0.43|3.0|0.48|0.20–0.35|0.70–0.90|0.04|0.04|0.80–1.10 V 0.15 min| |
|6150|0.48–0.53|0.20–0.35|0.70–0.90|0.04|0.04|0.80–1.10|V 0.15 min| | |
|6152|0.48–0.55|0.20–0.35|0.70–0.90|0.04|0.04|0.80–1.10|V 0.10 min| | |
|80 B 200|0.17–0.23|0.20–0.35|0.45–0.70|0.04|0.04|0.15–0.35|0.08–0.15|0.20–0.40 B 0.0005 min| |
|80 B 250|0.21–0.28|0.20–0.35|0.50–0.75|0.04|0.04|0.15–0.35|0.08–0.15|0.20–0.40 B 0.0005 min| |
|80 B 300|0.27–0.34|0.20–0.35|0.55–0.80|0.04|0.04|0.15–0.35|0.08–0.15|0.20–0.40 B 0.0005 min| |
|80 B 350|0.32–0.39|0.20–0.35|0.65–0.95|0.04|0.04|0.15–0.35|0.08–0.15|0.20–0.40 B 0.0005 min| |
|80 B 400|0.37–0.45|0.20–0.35|0.70–1.00|0.04|0.04|0.15–0.35|0.08–0.15|0.20–0.40 B 0.0005 min| |
| |80 B 450|0.42–0.50|0.20–0.35|0.70–1.00|0.04|0.04|0.15–0.35|0.08–0.15|0.20–0.40 B 0.0005 min|
|80 B 500|0.47–0.55|0.20–0.35|0.70–1.00|0.04|0.04|0.25–0.50|0.80–0.15|0.20–0.40 B 0.0005 min| |
|80 B 550|0.50–0.60|0.20–0.35|0.70–1.00|0.04|0.04|0.30–0.55|0.80–0.15|0.20–0.40 B 0.0005 min| |
|80 B 600|0.55–0.65|0.20–0.35|0.70–1.00|0.04|0.04|0.30–0.55|0.08–0.15|0.20–0.40 B 0.0005 min| |
|81 B 350|0.32–0.39|0.20–0.35|0.70–1.00|0.04|0.04|0.30–0.55|0.08–0.15|0.20–0.40 B 0.0005 min| |
| |81 B 400|0.37–0.45|0.20–0.35|0.70–1.00|0.04|0.04|0.30–0.55|0.08–0.15|0.20–0.40 B 0.0005 min|
|81 B 450|0.42–0.50|0.20–0.35|0.70–1.00|0.04|0.04|0.30–0.55|0.08–0.15|0.20–0.40 B 0.0005 min| |
|81 B 500|0.47–0.55|0.20–0.35|0.75–1.05|0.04|0.04|0.35–0.60|0.08–0.15|0.20–0.40 B 0.0005 min| |
|8615|0.13–0.18|0.20–0.35|0.70–0.90|0.04|0.04|0.40–0.60|0.15–0.25|0.40–0.70| |
|8617|0.15–0.20|0.20–0.35|0.70–0.90|0.04|0.04|0.40–0.60|0.15–0.25|0.40–0.70| |
|8620|0.18–0.23|0.20–0.35|0.70–0.90|0.04|0.04|0.40–0.60|0.15–0.25|0.40–0.70| |
|8622|0.22–0.25|0.20–0.35|0.70–0.90|0.04|0.04|0.40–0.60|0.15–0.25|0.40–0.70| |
|8625|0.23–0.28|0.20–0.35|0.70–0.90|0.04|0.04|0.40–0.60|0.15–0.25|0.40–0.70| |
|8627|0.25–0.30|0.20–0.35|0.70–0.90|0.04|0.04|0.40–0.60|0.15–0.25|0.40–0.70| |
|8630|0.28–0.33|0.20–0.35|0.70–0.90|0.04|0.04|0.40–0.60|0.15–0.25|0.40–0.70| |
|8632|0.30–0.35|0.20–0.35|0.70–0.90|0.04|0.04|0.40–0.60|0.15–0.25|0.40–0.70| |
|8635|0.33–0.38|0.20–0.35|0.75–1.00|0.40|0.04|0.40–0.60|0.15–0.25|0.40–0.70| |
|8637|0.35–0.40|0.20–0.35|0.75–1.00|0.04|0.04|0.40–0.60|0.15–0.25|0.40–0.70| |
|8640|0.38–0.43|0.20–0.35|0.75–1.00|0.04|0.04|0.40–0.60|0.15–0.25|0.40–0.70| |
|8641|0.38–0.43|0.20–0.35|0.75–1.00|0.04|0.04|0.40–0.60|0.15–0.25|0.40–0.70| |
|8642|0.40–0.45|0.20–0.35|0.75–1.00|0.04|0.04|0.40–0.60|0.15–0.25|0.40–0.70| |
|8645|0.43–0.48|0.20–0.35|0.75–1.00|0.04|0.04|0.40–0.60|0.15–0.25|0.40–0.70| |
|86 B 450|0.43–0.48|0.20–0.35|0.75–1.00|0.04|0.04|0.40–0.60|0.15–0.25|0.40–0.70| |
|8647|0.45–0.50|0.20–0.35|0.75–1.00|0.04|0.04|0.40–0.60|0.15–0.25|0.40–0.70| |
|8650|0.48–0.53|0.20–0.35|0.75–1.00|0.04|0.04|0.40–0.60|0.15–0.25|0.40–0.70| |
|8653|0.50–0.56|0.20–0.35|0.75–1.00|0.04|0.04|0.50–0.80|0.15–0.25|0.40–0.70| |
|8655|0.50–0.60|0.20–0.35|0.75–1.00|0.04|0.04|0.40–0.60|0.15–0.25|0.40–0.70| |
|8660|0.55–0.65|0.20–0.35|0.75–1.00|0.04|0.04|0.40–0.60|0.15–0.25|0.40–0.70| |
|8715|0.13–0.18|0.20–0.35|0.70–0.90|0.04|0.04|0.40–0.60|0.20–0.30|0.40–0.70| |# Appendices

|361|87170.15|–0.20|0.20|–0.35|0.70|–0.90|0.04|0.04|0.40|–0.60|0.20|–0.30|0.40|–0.70|
|---|---|---|---|---|---|---|---|---|---|---|---|---|---|---|
|8720|87200.18|–0.23|0.20|–0.35|0.60|–0.80|0.04|0.04|0.40|–0.60|0.20|–0.30|0.40|–0.70|
|8720|872087200.18|–0.23|0.20|–0.35|0.70|–0.90|0.04|0.04|0.40|–0.60|0.20|–0.30|0.40|–0.70|
|8740|874087400.38|–0.43|0.20|–0.35|0.75|–1.00|0.04|0.04|0.40|–0.60|0.20|–0.30|0.40|–0.70|
|8742|87420.40|–0.45|0.20|–0.35|0.75|–1.00|0.04|0.04|0.40|–0.60|0.20|–0.30|0.40|–0.70|
|8745|874587450.43|–0.48|0.20|–0.35|0.75|–1.00|0.04|0.04|0.40|–0.60|0.20|–0.30|0.40|–0.70|
|8747|87470.45|–0.50|0.20|–0.35|0.75|–1.00|0.04|0.04|0.40|–0.60|0.20|–0.30|0.40|–0.70|
|8750|8750087500.48|–0.53|0.20|–0.35|0.75|–1.00|0.04|0.04|0.40|–0.60|0.20|–0.30|0.40|–0.70|
|9254|92540.50|–0.60|1.20|–1.60|0.50|–0.80|0.04|0.04|0.50|–0.80| | | | |
|9255|925592550.50|–0.60|1.80|–2.20|0.70|–0.95|0.04|0.04| | | | | | |
|9260|926092600.55|–0.65|1.80|–2.20|0.70|–1.00|0.04|0.04| | | | | | |
|9261|926192610.55|–0.65|1.80|–2.20|0.75|–1.00|0.04|0.04|0.10|–0.25| | | | |
|9262|926292620.55|–0.65|1.80|–2.20|0.75|–1.00|0.04|0.04|0.25|–0.40| | | | |
|E 9310|931093100.08|–0.13|0.20|–0.35|0.45|–0.65|0.025|0.025|1.00|–1.40|0.08|–0.15|3.00|–3.50|
|E 9314|93140.11|–0.17|0.20|–0.35|0.40|–0.70|0.025|0.025|1.00|–1.40|0.08|–0.15|3.00|–3.50|
|E 9315|931593150.13|–0.18|0.20|–0.35|0.45|–0.65|0.025|0.025|1.00|–1.40|0.08|–0.15|3.00|–3.50|
|E 93I7|931793170.15|–0.20|0.20|–0.35|0.45|–0.65|0.025|0.025|1.00|–1.40|0.08|–0.15|3.00|–3.50|
|9347|934793470.35|–0.40|0.20|–0.35|0.90|–1.20|0.04|0.04|0.30|–0.50|0.08|–0.15|0.30|–0.60|
|9440|944094400.38|–0.43|0.20|–0.35|0.90|–1.20|0.04|0.04|0.30|–0.50|0.08|–0.15|0.30|–0.60|
|9442|944294420.40|–0.45|0.20|–0.35|1.00|–1.30|0.04|0.04|0.30|–0.50|0.08|–0.15|0.30|–0.60|
|9445|944594450.43|–0.48|0.20|–0.35|1.00|–1.30|0.04|0.04|0.30|–0.50|0.08|–0.15|0.30|–0.60|
|9747|974797470.45|–0.50|0.20|–0.35|0.50|–0.80|0.04|0.04|0.10|–0.25|0.15|–0.25|0.40|–0.70|
|9840|984098400.38|–0.43|0.20|–0.35|0.70|–0.90|0.04|0.04|0.70|–0.90|0.20|–0.30|–85|–1.15|
|9845|984598450.43|–0.48|0.20|–0.35|0.70|–0.90|0.04|0.04|0.70|–0.90|0.20|–0.30|0.85|–1.15|
|9850|985098500.48|–0.53|0.20|–0.35|0.70|–0.90|0.04|0.04|0.70|–0.90|0.20|–0.30|0.85|–1.15|

# ‘H’ Steels with Guaranteed Hardenability Bands

|1320|H1320|H|0.17|–0.24|0.20|–0.35|1.50|–2.00|0.04|0.04|
|---|---|---|---|---|---|---|---|---|---|---|
|1330|H1330|H|0.27|–0.34|0.20|–0.35|1.50|–2.00|0.04|0.04|
|1335|H1335|H|0.32|–0.39|0.20|–0.35|1.50|–2.00|0.04|0.04|
|1340|H1340|H|0.37|–0.45|0.20|–0.35|1.50|–2.00|0.04|0.04|
|2330|H2330|H|0.27|–0.34|0.20|–0.35|0.55|–0.85|0.04|0.04|
|2512|H2512|H|0.08|–0.15|0.20|–0.35|0.35|–0.65|0.04|0.04|
|2515|H2515|H|0.11|–0.18|0.20|–0.35|0.35|–0.65|0.04|0.04|
|2517|H2517|H|0.14|–0.21|0.20|–0.35|0.35|–0.65|0.04|0.04|
|3120|H3120|H|0.17|–0.24|0.20|–0.35|0.55|–0.85|0.04|0.04|
|3130|H3130|H|0.27|–0.34|0.20|–0.35|0.55|–0.85|0.04|0.04|
|3135|H3135|H|0.32|–0.39|0.20|–0.35|0.55|–0.85|0.04|0.04|
|3140|H3140|H|0.37|–0.45|0.20|–0.35|0.60|–0.95|0.04|0.04|
|3310|H3310|H|0.07|–0.14|0.20|–0.35|0.35|–0.65|0.04|0.04|# Appendices

# APPENDIX 9 AISI–SAE Steel Composition (cont.)

|AISI/SAE No.|C max|Si max|Mn max|P max|Cr max|Mo max|Ni max|Others|
|---|---|---|---|---|---|---|---|---|
|3316 H|0.13–0.20|0.20–0.35|0.35–0.65|0.04|0.04|1.35–1.75|3.20–3.80| |
|4032 H|0.30–0.37|0.20–0.35|0.60–0.95|0.04|0.04|0.20–0.30| | |
|4037 H|0.35–0.43|0.20–0.35|0.60–0.95|0.04|0.04|0.20–0.30| | |
|4042 H|0.40–0.48|0.20–0.35|0.60–0.95|0.04|0.04|0.20–0.30| | |
|4047 H|0.44–0.52|0.20–0.35|0.60–0.95|0.04|0.04|0.20–0.30| | |
|4053 H|0.49–0.57|0.20–0.35|0.70–1.05|0.04|0.04|0.20–0.30| | |
|4063 H|0.50–0.68|0.20–0.35|0.70–1.05|0.04|0.04|0.20–0.30| | |
|4068 H|0.62–0.72|0.20–0.35|0.70–1.05|0.04|0.04|0.20–0.30| | |
|4130 H|0.27–0.34|0.20–0.35|0.35–0.65|0.04|0.04|0.80–1.15|0.15–0.25|0.35|
|4132 H|0.30–0.37|0.20–0.35|0.35–0.65|0.04|0.04|0.80–1.15|0.15–0.25|0.35|
|4135 H|0.32–0.39|0.20–0.35|0.60–0.95|0.04|0.04|0.80–1.15|0.15–0.25|0.35|
|4137 H|0.35–0.43|0.20–0.35|0.60–0.95|0.04|0.04|0.80–1.15|0.15–0.25|0.35|
|4140 H|0.37–0.45|0.20–0.35|0.70–1.05|0.04|0.04|0.80–1.15|0.15–0.25|0.35|
|4142 H|0.40–0.48|0.20–0.35|0.70–1.05|0.04|0.04|0.80–1.15|0.15–0.25|0.35|
|4145 H|0.42–0.50|0.20–0.35|0.70–1.05|0.04|0.04|0.80–1.15|0.15–0.25|0.35|
|4147 H|0.44–0.52|0.20–0.35|0.70–1.05|0.04|0.04|0.80–1.15|0.15–0.25|0.35|
|4150 H|0.46–0.54|0.20–0.35|0.70–1.05|0.04|0.04|0.80–1.15|0.15–0.25|0.35|
|4317 H|0.14–0.21|0.20–0.35|0.50–0.70|0.04|0.04|0.35–0.65|0.20–0.30|1.50–2.00|
|4320 H|0.16–0.23|0.20–0.35|0.40–0.70|0.04|0.04|0.35–0.65|0.20–0.30|1.50–2.00|
|4337 H|0.35–0.43|0.20–0.35|0.55–0.85|0.04|0.04|0.65–0.95|0.20–0.30|1.50–2.00|
|4340 H|0.37–0.45|0.20–0.35|0.60–0.95|0.04|0.04|0.65–0.95|0.20–0.30|1.50–2.00|
|4620 H|0.17–0.24|0.20–0.35|0.40–0.70|0.04|0.04|0.20–0.30|1.50–2.00|0.35|
|4621 H|0.17–0.24|0.20–0.35|0.60–0.95|0.04|0.04|0.20–0.30|1.50–2.00|0.35|
|4640 H|0.37–0.45|0.20–0.35|0.55–0.85|0.04|0.04|3.20–0.30|1.50–2.00|0.35|
|4812 H|0.10–0.11|0.20–0.35|0.30–0.60|0.04|0.04|0.20–0.30|3.20–3.80|0.35|
|4815 H|0.12–0.19|0.20–0.35|0.35–0.65|0.04|0.04|0.20–0.30|3.20–3.80|0.35|
|4817 H|0.14–0.21|0.20–0.35|0.35–0.65|0.04|0.04|0.20–0.30|3.20–3.80|0.35|
|4820 H|0.16–0.24|0.20–0.35|0.45–0.75|0.04|0.04|0.20–0.30|3.20–3.80|0.35|
|5120 H|0.16–0.25|0.20–0.35|0.60–0.95|0.04|0.04|0.65–0.95| |0.35|
|5130 H|0.27–0.34|0.20–0.35|0.60–0.95|0.04|0.04|0.80–1.15| |0.35|
|5132 H|0.28–0.35|0.20–0.35|0.50–0.85|0.04|0.04|0.70–1.05| |0.35|
|5135 H|0.32–0.39|0.20–0.35|0.55–0.75|0.04|0.04|0.75–1.10| |0.35|
|5140 H|0.37–0.35|0.20–0.35|0.60–0.95|0.04|0.04|0.65–0.95| |0.31|
|5145 H|0.42–0.50|0.20–0.35|0.60–0.95|0.04|0.04|0.65–0.95| |0.35|
|5147 H|0.44–0.52|0.20–0.35|0.65–1.00|0.04|0.04|0.85–1.20| |0.35|# Appendices

| |363|5150|H|0.46–0.54|0.20–0.35|0.60–0.95|4.04|0.04|0.65–0.95|0.35| | |
|---|---|---|---|---|---|---|---|---|---|---|---|---|
|5160|H5160|H|0.55–0.65|0.20–0.35|0.70–1.05|0.04|0.04|0.65–0.95|0.35| | | |
|6150|H6150|H|0.46–0.54|0.20–0.35|0.60–0.95|0.04|0.04|0.80–1.15|0.35| | | |
|8617|H8617|H|0.14–0.21|0.20–0.35|0.60–0.95|0.04|0.04|0.35–0.65|0.15–0.25|0.35–0.75|0.35| |
|8620|H8620|H|0.17–0.24|0.20–0.35|0.60–0.95|0.04|0.04|0.35–0.65|0.15|0.25|0.35–0.75|0.35|
|8622|H8622|H|0.20–0.27|0.20–0.35|0.60–0.95|0.04|0.04|0.35–0.65|0.15–0.25|0.35–0.75|0.35| |
|8625|H8625|H|0.22–0.29|0.20–0.35|0.60–0.95|0.04|0.04|0.35–0.65|0.15–0.25|0.35–0.75|0.35| |
|8627|H8627|H|0.25–0.32|0.20–0.35|0.60–0.95|0.04|0.04|0.35–0.65|0.15–0.25|0.35–0.75|0.35| |
|8630|H8630|H|0.27–0.34|0.20–0.35|0.60–0.95|0.04|0.04|0.35–0.65|0.15–0.25|0.35–0.75|0.35| |
|8632|H8632|H|0.30–0.37|0.20–0.35|0.60–0.95|0.04|0.04|0.35–0.65|0.15–0.25|0.35–0.75|0.35| |
|8635|H8635|H|0.32–0.37|0.20–0.35|0.70–1.05|0.04|0.04|0.35–0.65|0.15–0.25|0.35–0.75|0.35| |
|8637|H8637|H|0.35–0.43|0.20–0.35|0.70–1.05|0.04|0.04|0.35–0.65|0.15–0.25|0.35–0.75|0.35| |
|8640|H8640|H|0.37–0.45|0.20–0.35|0.70–1.05|0.04|0.04|0.35–0.65|0.15–0.25|0.35–0.75|0.35| |
|8641|H8641|H|0.37–0.45|0.20–0.35|0.70–1.05|0.04|0.04|0.35–0.65|0.15–0.25|0.35–0.75|0.35| |
|8642|H8642|H|0.40–0.48|0.20–0.35|0.70–1.05|0.04|0.04|0.35–0.65|0.15–0.25|0.35–0.75|0.35| |
|8645|H8645|H|0.42–0.50|0.20–0.35|0.70–1.05|0.04|0.04|0.35–0.65|0.15–0.25|0.35–0.75|0.35| |
|8647|H8647|H|0.44–0.52|0.20–0.35|0.70–1.05|0.04|0.04|0.35–0.65|0.15–0.25|0.35–0.75|0.35| |
|8650|H8650|H|0.46–0.54|0.20–0.35|0.70–1.05|0.04|0.04|0.35–0.65|0.15–0.25|0.35–0.75|0.35| |
|8653|H8653|H|0.49–0.57|0.20–0.35|0.70–1.05|0.04|0.04|0.35–0.65|0.15–0.25|0.35–0.75|0.35| |
|8655|H8655|H|0.50–0.60|0.20–0.35|0.70–1.05|0.04|0.04|0.35–0.65|0.15–0.25|0.35–0.75|0.35| |
|8660|H8660|H|0.55–0.65|0.20–0.35|0.70–1.05|0.04|0.04|0.35–0.65|0.15–0.25|0.35–0.75|0.35| |
|Cu max|8720|H|0.17–0.24|0.20–0.35|0.70–1.05|0.04|0.04|0.35–0.65|0.20–0.30|0.35–0.75|0.35| |
|8735|H8735|H|0.32–0.39|0.20–0.35|0.70–1.05|0.04|0.04|0.35–0.65|0.20–0.30|0.35–0.75|0.35| |
|8740|H8740|H|0.37–0.45|0.20–0.35|0.70–1.05|0.04|0.04|0.35–0.65|0.20–0.30|0.35–0.75|0.35| |
|8742|H8742|H|0.40–0.48|0.20–0.35|0.70–1.05|0.04|0.04|0.35–0.65|0.20–0.30|0.35–0.75|0.35| |
|8745|H8745|H|0.42–0.50|0.20–0.35|0.70–1.05|0.04|0.04|0.35–0.65|0.20–0.30|0.35–0.75|0.35| |
|8747|H8747|H|0.44–0.52|0.20–0.35|0.70–1.05|0.04|0.04|0.05–0.65|0.20–0.30|0.35–0.75|0.35| |
|8750|H8750|H|0.46–0.54|0.20–0.35|0.70–1.05|0.04|0.04|0.35–0.65|0.20–0.30|0.35–0.75|0.35| |
|9260|H9260|H|0.55–0.65|1.70–2.20|0.70–1.05|0.04|0.04|0.35| | | | |
|9261|H9261|H|0.55–0.65|1.70–2.20|0.70–1.05|0.04|0.04|0.05–0.35|0.35| | | |
|9262|H9262|H|0.55–0.65|1.70–2.20|0.70–1.05|0.04|0.04|0.20–0.50|0.35| | | |
|9310|H9310|H|0.07–0.14|0.20–0.35|0.40–0.70|0.04|0.04|1.00–1.45|0.08–0.15|2.95–3.95|0.35| |
|9437|H9437|H|0.35–0.43|0.20–0.35|0.85–1.25|0.04|0.04|0.25–0.55|0.08–0.15|0.25–0.65|0.35| |
|9440|H9440|H|0.37–0.45|0.20–0.35|0.85–1.25|0.04|0.04|0.25–0.55|0.08–0.15|0.25–0.65|0.35| |
|9442|H9442|H|0.40–0.48|0.20–0.35|0.95–1.35|0.04|0.04|0.25–0.55|0.08–0.15|0.25–0.65|0.35| |
|9445|H9445|H|0.42–0.50|0.20–0.35|0.95–1.35|0.04|0.04|0.25–0.55|0.08–0.15|0.25–0.65|0.35| |# Appendices

# APPENDIX 10 AISI Stainless Steel Composition

|Type|Si|Mn|P|S|Cr|Ni|Mo|Others|
|---|---|---|---|---|---|---|---|---|
|Austenitic Stainless Steels|max|max|max|max|max| | | |
|201|0.15|1.00|0.05|0.50–7.50|0.06|0.03|16.0–18.0|3.5–5.5 N 0.25 max|
|202|0.15|1.00|0.07|0.50–10.00|0.06|0.03|17.0–19.0|4.0–6.0 N 0.25 max|
|301|0.15|1.00|2.00 max|0.045|0.03|16.0–18.0|6.0–8.0| |
|302 B|0.15|2.00–3.00|2.00|0.045|0.03|17.0–19.0|8.0–10.0| |
|303 Se|0.15|1.00|2.00|0.20|0.06|17.0–19.0|8.0–10.0|Se 0.15 min|
|304|0.08|1.00|2.00|0.045|0.03|18.0–20.0|8.0–10.5| |
|304 L|0.03|1.00|2.00|0.045|0.03|18.0–20.0|8.0–12.0| |
|308|0.08|1.00|2.00|0.045|0.03|19.0–21.0|10.0–12.0| |
|309 S|0.08|1.00|2.00|0.045|0.03|22.0–24.0|12.0–15.0| |
|310 S|0.08|1.50|2.00|0.045|0.03|24.0–26.0|19.0–22.0| |
|316|0.08|1.00|2.00|0.045|0.03|16.0–18.0|10.0–14.0|2.0–3.0|
|316 L|0.03|1.00|2.00|0.045|0.03|16.0–18.0|10.0–14.0|2.0–3.0|
|317|0.08|1.00|2.00|0.045|0.03|18.0–20.0|11.0–15.0|3.0–4.0|
|321|0.08|1.00|2.00|0.045|0.03|17.0–19.0|9.0–12.0|Ti 5 × C min|
|347|0.08|1.00|2.00|0.045|0.03|17.0–19.0|9.0–12.0|Nb–Ta 10 × C min|
|348|0.08|1.00|2.00|0.045|0.03|17.0–19.0|9.0–13.0|Nb–Ta 10 × C min|
|Ta|0.10 max| | | | |Co 0.20 max| | |
|384|0.08|1.00|2.00|0.045|0.03|15.0–17.0|17.0–19.0| |
|385|0.08|1.00|2.00|0.045|0.03|11.5–13.5|14.0–16.0| |
|Martensitic Stainless Steels| | | | | | | | |
|403|0.15|0.50|1.00|0.040|0.030|11.50–13.0| | |
|410|0.15|1.00|1.00|0.040|0.030|11.50–13.5| | |
|414|0.15|1.00|1.00|0.040|0.030|11.50–13.5|1.25–2.50| |
|416 Se|0.15|1.00|1.25|0.060|0.060|12.00–14.0|Se 0.15 min| |
|420|Above 0.15|1.00|1.00|0.040|0.030|12.00–14.0| | |
|420F|Above 0.15|1.00|1.25|0.060|0.15 min|12.00–14.0| | |
|431|0.20|1.00|1.00|0.040|0.030|15.00–17.0|1.25–2.50| |
|440A|0.60–0.75|1.00|1.00|0.040|0.030|16.00–18.0|0.75 max| |# Appendices

| | |440B|0.75–0.95|1.00|1.00|0.040|0.030|16.00–18.00|0.75 max|
|---|---|---|---|---|---|---|---|---|---|
| | |440C|0.95–1.20|1.00|1.00|0.040|0.030|16.00–18.00|0.75 max|
|501|Above 0.10|1.00|1.00|0.040|0.030|4.00–6.00|0.40–0.65| | |
| |20.10|1.00|1.00|0.040|0.030|4.00–6.00|0.40–0.65| | |
|Ferritic Stainless Steels| | | | | | | | | |
|405|0.08|1.00|1.00|0.040|0.030|11.50–14.50|Al 0.10–0.30| | |
|429|0.12|1.00|1.00|0.040|0.030|14.00–16.00| | | |
|430F|0.12|1.00|1.25|0.060|0.15 min|16.00–18.00|0.60 max| | |
|430F Se|0.12|1.00|1.25|0.060|0.060|16.00–18.00|Se 0.15 min| | |
|434|0.12|1.00|1.00|0.040|0.030|16.00–18.00|0.75–1.25 Nb–Ta 5 × C min| | |
|442|0.20|1.00|1.00|0.040|0.030|18.00–23.00| | | |
|446|0.20|1.00|1.50|0.040|0.030|23.00–27.00|N 0.25 max| | |

# APPENDIX 1

# AISI Tool Steel Composition

|AISI|C|Mn|Si|W|Mo|Cr|V|Co|Ni|Ai|
|---|---|---|---|---|---|---|---|---|---|---|
|type| | | | | | | | | | |
|Tungsten-base High Speed Steels| | | | | | | | | | |
|T1|0.75|18.0|4.0|1.0| | | | | | |
|T2|0.80|18.0|4.0|2.0| | | | | | |
|T4|0.75|18.0|4.0|1.0|5.0| | | | | |
|T5|0.80|18.0|4.0|2.0|8.0| | | | | |
|T6|0.80|20.0|4.5|1.5|12.0| | | | | |
|T8|0.75|14.0|4.0|2.0|5.0| | | | | |
|T15|1.50|12.0|4.0|5.0| | | | | | |
|Molybdenum-base High Speed Steels| | | | | | | | | | |
|M1|0.80|1.50|8.0|4.0|1.00| | | | | |
|M2|0.85–1.00|6.0|5.0|4.0|2.00| | | | | |
|M3 Cl. 1|1.05|6.0|5.0|4.0|2.40| | | | | |
|M3 Cl. 2|1.20|6.0|5.0|4.0|3.00| | | | | |
|M4|1.30|5.5|4.5|4.0|4.00| | | | | |
|M6|0.80|4.0|5.0|4.0|1.50|12.00| | | | |
|M7|1.00|1.75|8.75|4.0|2.00| | | | | |
|M10|0.85–1.00|8.0|4.0|2.0| | | | | | |
|M300|0.80|2.0|8.0|4.0|1.25|5.00| | | | |
|M330|0.90|1.50|9.5|4.0|1.15|8.00| | | | |# Appendices

# APPENDIX 11

# AISI Tool Steel Composition (cont.)

|Type|C|Mn|Si|W|Mo|Cr|V|Co|Ni|Al|
|---|---|---|---|---|---|---|---|---|---|---|
|M34|0.90|2.00|0.08|0.04|0.02|2.00|8.00| | | |
|M36|0.80|6.00|0.05|0.04|0.02|2.00|8.00| | | |
|M41|1.06|7.53|7.54|2.25|0.00|5.00| | | | |
|M42|1.01|5.09|5.03|7.51|1.15|8.00| | | | |
|M43|1.20|7.58|0.03|7.51|6.08|8.25| | | | |
|M44|1.15|5.26|2.54|0.25|2.25|12.00| | | | |
|M46|1.25|2.00|8.25|0.03|2.08|8.25| | | | |
|M47|1.01|5.09|5.03|7.51|1.25|5.00| | | | |

# Chromium-base Hot Work Steels

|Type|C|Mn|Si|W|Mo|Cr|V|Co|Ni|Al|
|---|---|---|---|---|---|---|---|---|---|---|
|H10|0.40|2.50|3.25|0.40| | | | | | |
|H11|0.35|1.50|5.00|0.40| | | | | | |
|H12|0.35|1.50|1.50|0.00| | | | | | |
|H13|0.35|1.50|5.00|1.00| | | | | | |
|H14|0.40|5.00|5.00| | | | | | | |
|H19|0.40|4.25|2.25|0.00|4.25| | | | | |

# Tungsten-base Hot Work Steels

|Type|C|Mn|Si|W|Mo|Cr|V|Co|Ni|Al|
|---|---|---|---|---|---|---|---|---|---|---|
|H21|0.35|9.00|3.50| | | | | | | |
|H22|0.35|11.00|2.00| | | | | | | |
|H23|0.30|12.00|12.00| | | | | | | |
|H24|0.45|15.00|3.00| | | | | | | |
|H25|0.25|15.00|4.00| | | | | | | |
|H26|0.50|18.00|4.00|1.00| | | | | | |

# Molybdenum-base Hot Work Steels

|Type|C|Mn|Si|W|Mo|Cr|V|Co|Ni|Al|
|---|---|---|---|---|---|---|---|---|---|---|
|H41|0.65|1.50|8.00|4.00|1.00| | | | | |
|H42|0.60|6.00|5.00|0.00|2.00| | | | | |
|H43|0.55|8.00|4.00|0.00|2.00| | | | | |

# Water Hardening Tool Steels

|Type|C|Mn|Si|W|Mo|Cr|V|Co|Ni|Al|
|---|---|---|---|---|---|---|---|---|---|---|
|W1|0.60| |1.40| | | | | | | |
|W2|0.60| |1.40|0.25| | | | | | |
|W5|1.00|0.50| | | | | | | | |

# Shock Resistant Tool Steels

|Type|C|Mn|Si|W|Mo|Cr|V|Co|Ni|Al|
|---|---|---|---|---|---|---|---|---|---|---|
|S1|0.50|2.50|1.50| | | | | | | |
|S2|0.50|1.00|0.50| | | | | | | |
|S5|0.55|0.80|2.00|0.40| | | | | | |
|S7|0.50|1.40|3.25| | | | | | | |# Appendices

# Low-alloy Tool Steels

|L20.50|1.10|1.00|0.20|
|---|---|---|---|
|L31.00|1.50|0.20| |
|L60.70|0.25*|0.75|1.50|

# Low-alloy Dimensionally Stable Cold Work Steels

|01|0.90|1.00|0.50|0.50| | |
|---|---|---|---|---|---|---|
|02|0.90|1.60|6|1.45|1.00|0.25|
|07|1.20|1.75|0.75| | | |

# Air Hardening Cold Work Steels

|A21.00|1.00|5.00| | | |
|---|---|---|---|---|---|
|A31.25|1.00|5.00|1.00| | |
|A41.00|2.00|1.00|1.00| | |
|A60.70|2.00|1.25|1.00| | |
|A72.25|1.00*|1.00|5.25|4.75| |
|A80.55|1.25|1.25|5.00| | |
|A90.50|1.40|5.00|1.00|1.50| |
|A10|1.35|1.80|1.25|1.50|1.80|

# High-carbon High-chromium Steels

|D21.50|1.00|12.00|1.00|
|---|---|---|---|
|D32.25|12.00| | |
|D42.25|1.00|12.00| |
|D51.50|1.00|12.00|3.00|
|D72.35|1.00|12.00|4.00|

# Tungsten Diamond Steels

|F11.00|1.25|
|---|---|
|F21.25|3.50|

# Plastic Moulding Die Steels

|P20.07|0.20|2.00|0.50|
|---|---|---|---|
|P30.10|0.60|1.25| |
|P40.07|0.75|5.00| |
|P50.10|2.25| | |
|P60.10|0.40|1.25|3.50|
|P200.35|0.40|1.25| |
|P210.20|4.00|1.20| |# Appendices

# APPENDIX 12 EN Steel Composition

|EN|C max|Si max|Mn max|P max|S max|Cr max|Mo max|Ni max|Others|
|---|---|---|---|---|---|---|---|---|---|
|1A|0.07–0.15|0.10 max|0.80–1.20|0.07|0.30| | | | |
|1B|0.07–0.15|0.10 max|0.80–1.40|0.07|0.60|20.20 max|0.30 max|0.80 max|0.06|
|2B|0.12–0.18|0.10–0.30|0.30–0.60|0.04|0.04|30.25 max|0.05–0.35|1.00 max|0.06|
|3A|0.15–0.25|0.05–0.35|0.40–0.90|0.06|0.06| | | | |
|3B|0.25 max|0.35 max|1.00 max|0.06|0.06|40.20–0.30|0.35 max|1.00 max|0.06|
|4A|0.30 max|0.05–0.35|1.00 max|0.06|0.06|50.25–0.35|0.05–0.35|0.60–1.00|0.06|
|6A|0.40 max|0.35 max|0.50–0.90|0.06|0.06| | | | |
|7|0.10–0.30|0.35 max|0.70–1.30|0.06|0.180| | | | |
|8M|0.35–0.45|0.05–0.35|0.60–1.00|0.06|0.06| | | | |
|9|0.50–0.60|0.40 max|0.80 max|0.04|0.04| | | | |
|10|0.50–0.60|0.05–0.35|0.50–0.80|0.06|0.06| | | | |
|11|0.50–0.70|0.35 max|0.50–0.80|0.05|0.05|0.50–0.80|0.50–0.80| | |
|12|0.30–0.45|0.10–0.35|1.50 max|0.05|0.05|0.60–1.00| | | |
|13|0.15–0.25|0.10–0.35|1.40–1.50|0.05|0.05|0.15–0.35|0.40–0.70| | |
|14A|0.15–0.25|0.10–0.35|1.30–1.70|0.06|0.06|0.25 max|0.40 max| | |
|14B|0.20–0.30|0.10–0.35|1.30–1.70|0.06|0.06|0.40 max| | | |
|15A|0.30–0.40|0.05–0.35|1.30–1.70|0.06|0.06|0.30 max| | | |
|29|0.15–0.35|0.10–0.35|0.65 max|0.05|0.05|2.50–3.50|0.30–0.70|0.40 max| |
|30A|0.26–0.45|0.10–0.35|0.40–0.60|0.05|0.05|1.10–1.40|3.90–4.30| | |
|30B|0.26–0.34|0.10–0.35|0.40–0.60|0.05|0.05|1.10–1.40|0.20–0.40|3.93–4.30| |
|31|0.90–1.10|0.10–0.35|1.10 max|0.05|0.05|1.00–1.50|0.30–0.35| | |
|32|0.10–0.18|0.05–0.35|0.60–1.00|0.05|0.07| | | | |
|33|0.10–0.15|0.10–0.35|0.30–0.60|0.05|0.05|0.30 max|2.75–3.50| | |
|34|0.14–0.20|0.10–0.35|0.30–0.60|0.05|0.05|0.20–0.30|1.50–2.00| | |
|35|0.20–0.28|0.10–0.35|0.30–0.60|0.05|0.05|0.20–0.30|1.50–2.00| | |
|15B|0.35–0.40|0.05–0.35|1.10–1.30|0.06|0.06| | | | |
|16A|0.25–0.30|0.10–0.35|1.30–1.80|0.05|0.05|0.20–0.35| | | |
|16B|0.30–0.35|0.10–0.35|1.30–1.80|0.05|0.05|0.20–0.35| | | |
|16C|0.35–0.40|0.10–0.35|1.30–1.80|0.05|0.05|0.20–0.55| | | |
|17|0.30–0.40|0.10–0.35|1.30–1.80|0.05|0.05|0.35–0.55| | | |# Appendices

|18A|0.27|-0.32|0.10|-0.35|0.60|-0.95|0.05|0.05|0.80|-1.10|
|---|---|---|---|---|---|---|---|---|---|---|
|18B|0.30|-0.35|0.10|-0.35|0.65|-0.80|0.05|0.05|0.80|-1.10|
|18C|0.35|-0.38|0.10|-0.35|0.65|-0.80|0.05|0.05|0.80|-1.10|
|18D|0.38|-0.43|0.10|-0.35|0.65|-0.80|0.05|0.05|0.80|-1.10|
|19A|0.35|-0.45|0.10|-0.35|0.50|-0.80|0.05|0.05|0.90|-1.50|
|19B|0.35|-0.40|0.10|-0.35|0.50|-0.80|0.05|0.05|0.90|-1.20|
|19C|0.40|-0.45|0.10|-0.35|0.50|-0.80|0.05|0.05|0.90|-1.20|
|20|0.22|-0.50|0.10|-0.35|0.40|-0.70|0.05|0.05|0.50|-1.50|
|21|0.25|-0.35|0.10|-0.35|0.35|-0.75|0.05|0.05|0.30|max|
|22|2.75|-3.50|0.35|-0.45|0.10|-0.35|0.50|-0.80|0.05|0.05|
|23|0.25|-0.35|0.10|-0.35|0.45|-0.70|0.05|0.05|0.50|-1.00|
|24|0.35|-0.45|0.10|-0.35|0.45|-0.70|0.05|0.05|0.90|-1.40|
|25|0.27|-0.35|0.10|-0.35|0.50|-0.70|0.05|0.05|0.50|-0.80|
|26|0.36|-0.44|0.10|-0.35|0.50|-0.70|0.05|0.05|0.50|-0.80|
|27|0.25|-0.35|0.10|-0.35|0.70|max|0.05|0.05|0.50|-1.30|
|28|0.25|-0.40|0.10|-0.35|0.70|max|0.05|0.05|0.75|-1.50|

# Carbon and Alloy Steels

|35A|0.20|-0.25|0.10|-0.35|0.30|-0.60|0.05|0.05|0.20|-0.30|1.50|-2.00| | | | | | |
|---|---|---|---|---|---|---|---|---|---|---|---|---|---|---|---|---|---|---|
|35B|0.23|-0.28|0.10|-0.35|0.30|-0.60|0.05|0.05|0.20|-0.30|1.50|-2.00| | | | | | |
| |36|0.18|max|0.10|-0.35|0.30|-0.60|0.05|0.05|0.60|-1.10|3.00|-3.75| | | | | |
|37|0.17|max|0.10|-0.35|0.45|max|0.05|0.05|0.30|max|4.50|-5.20| | | | | | |
| |38|0.16|max|0.10|-0.35|0.60|max|0.05|0.05|0.30|max|4.50|-5.50| | | | | |
|39A|0.12|-0.18|0.10|-0.35|0.50|max|0.05|0.05|1.00|-1.40|3.80|-4.50| | | | | | |
|39B|0.12|-0.18|0.10|-0.35|0.50|max|0.05|0.05|1.00|-1.40|0.15|-0.35|3.80|-4.50| | | | |
| |40A|0.10|-0.20|0.10|-0.35|0.40|-0.65|0.05|0.05|2.90|-3.50|0.40|-0.70|0.30|max| | | |
|40B|0.20|-0.30|0.10|-0.35|0.40|-0.65|0.05|0.05|2.50|-3.50|0.40|-0.70|0.30|max| | | | |
| |40C|0.30|-0.50|0.10|-0.35|0.40|-0.80|0.05|0.05|2.50|-3.50|0.70|-1.20|0.40|max| | | |
| | | |V|0.10|-0.30| | | | | | | | | | | | | |
|41|0.18|-0.45|0.10|-0.45|0.65|max|0.05|0.05|1.40|-1.80|0.10|-0.25|0.40|max|Al|0.90|-1.30| |
|41A|0.25|-0.35|0.10|-0.40|0.65|max|0.05|0.05|1.40|-1.80|0.10|-0.25|Al|0.90|-1.30| | | |
| |42|0.65|-0.80|0.35|max|0.70|max|0.05|0.05| | | | | | | | | |
|45|0.50|-0.65|1.50|-2.00|0.70|-1.00|0.05|0.05| | | | | | | | | | |
|45A|0.53|-0.63|1.70|-2.00|0.70|-1.00|0.05|0.05| | | | | | | | | | |
|46|0.35|-0.45|1.50|-2.00|0.60|-1.00|0.05|0.05| | | | | | | | | | |
|47|0.45|-0.55|0.50|max|0.50|-0.80|0.05|0.05| | | | | | | | | | |
| |48|0.45|-0.55|0.10|-0.50|0.50|-0.80|0.05|0.05|1.00|-1.40| | | | | | | |
|50|0.40|-0.50|0.10|-0.35|0.50|-0.70|0.04|0.04|1.00|-1.50|V|0.15|min| | | | | |
| | | |51|0.25|-0.35|0.10|-0.35|0.35|-0.75|0.05|0.05|0.30|max|2.75|-3.50| | | |
|1000|0.35|-0.45|0.50|max|1.20|-1.50|0.05|0.05|0.30|-0.60|0.15|-0.25|0.50|-1.00| | | | |
|100A|0.25|-0.30|0.10|-0.35|1.20|-1.50|0.05|0.05|0.30|-0.60|0.15|-0.25|0.50|-1.00| | | | |
| |100B|0.30|-0.35|0.10|-0.35|1.20|-1.50|0.05|0.05|0.30|-0.60|0.15|-0.25|0.50|-1.00| | | |
|100C|0.35|-0.40|0.10|-0.35|1.20|-1.50|0.05|0.05|0.30|-0.60|0.15|-0.25|0.50|-1.00| | | | |
| |100D|0.40|-0.45|0.10|-0.35|1.20|-1.50|0.05|0.05|0.30|-0.60|0.15|-0.25|0.50|-1.00| | | |# Appendices

# APPENDIX 12

# EN Steel Composition (cont.)

|EN|Si|Mn|P|S|Cr|Mo|Ni|Others|
|---|---|---|---|---|---|---|---|---|
|1100|0.35–0.45|0.10–0.35|0.40–0.80|0.05|0.05|0.90–1.40|0.10–0.20|1.20–1.60|
|111A|0.33–0.38|0.10–0.35|0.60–0.90|0.05|0.05|0.45–0.75|1.00–1.50| |
|160A|0.38–0.43|0.10–0.35|0.30–0.60|0.05|0.05|0.20–0.35|1.50–2.00| |
|201|0.18 max|0.05–0.35|1.10–1.50|0.05|0.05| | | |
|202|0.18 max|0.05–0.35|1.10–1.50|0.05|0.18| | | |
|206|0.12–0.17|0.10–0.35|0.30–0.50|0.05|0.05|0.30–0.50| | |
|207|0.16–0.21|0.10–0.35|0.60–0.80|0.05|0.05|0.60–0.80| | |
|320|0.14–0.20|0.10–tf|0.40–0.70|0.05|0.05|1.80–2.20|0.15–0.25|1.80–2.20|
|325|0.17–0.22|0.10–0.35|0.45–0.65|0.05|0.05|0.40–0.60|0.20–0.30|1.50–2.00|
|351|0.16–0.24|0.40 max|0.40–0.70|0.045|0.045|0.50–0.70|0.60–1.00| |
|352|0.16–0.22|0.40 max|0.60–0.90|0.045|0.045|0.85–1.20|0.80–1.25| |
|353|0.16–0.22|0.40 max|0.60–0.90|0.045|0.045|0.85–1.20|0.15 max|1.20–1.60|
|354|0.14–0.22|0.40 max|0.60–0.90|0.045|0.045|0.80–1.20|0.15–0.30|1.20–1.60|
|355|0.14–0.22|0.40 max|0.60–0.90|0.045|0.045|0.80–1.20|0.15–0.30|1.80–2.20|
|361|0.13–0.18|0.40 max|0.70–0.90|0.045|0.045|0.40–0.60|0.15–0.25|0.40–0.70|
|362|0.18–0.23|0.40 max|0.70–0.90|0.045|0.045|0.40–0.60|0.15–0.25|0.40–0.70|
|520|0.40–0.50|3.00–3.75|0.40–0.60|0.040|0.030|7.5–8.5|0.50 max| |
|540|0.39–0.45|1.40–1.70|0.65–0.75|0.040|0.030|13.0–14.0|13.0–13.5|W 2.50–3.00|
|56A|0.10 max|1.00 max|1.00 max|0.040|0.040|12.0–14.0| | |
|56AM|0.12 max|1.00 max|1.00 max|0.040|0.040|12.0–14.0| | |
|560|0.10–0.20|0.50 max|1.00 max|0.040|0.040|12.0–14.0| | |
|56C|0.18–0.25|0.50 max|1.00 max|0.040|0.040|12.0–14.0|0.30 max| |
|56D|0.40 max|0.25 max|0.30 max|0.040|0.040|11.50| | |
|56M|0.30 max|1.00 max|1.00 max|0.050|0.050|12.0–14.0|1.00 max| |
|570|0.25 max|1.00 max|1.00 max|0.040|0.040|16.0–20.0|1.5–2.0| |
|58A|0.15 max|1.00 max|2.00 max|0.040|0.040|17.0–20.0|7.0–10.0| |
|58B|0.15 max|1.50 max|1.00 max|0.040|0.040|17.0–20.0|7.5–10.5|Nb (10 × C) min|
|58C|0.15 max|0.20 min|2.00 max|0.040|0.040|17.0–20.0|8.0–12.0|Ti (5 × C) min|
|58D|0.08–0.15|1.00 max|1.00 max|0.040|0.040|11.0–14.0|11.0–14.0| |
|58E|0.08 max|0.20 max|2.00 max|0.040|0.040|17.5–20.0|8.0–11.0| |
|58F|0.08 max|1.00 max|2.00 max|0.040|0.040|17.5–20.0|10.0–14.0|Cb/Ta (10 × C) min|
|58G|0.15 max|0.20 max|2.00 max|0.040|0.040|17.0–20.0|10.0–14.0|Nb (10 × C) min|
|58H|0.08–0.12|1.00 max|2.00 max|0.040|0.040|17.0–20.0|1.50–2.50|8.0–12.0 Ti (5 × C) min|
|58J|0.12 max|0.20 min|2.00 max|0.040|0.040|17.0–20.0|2.50–3.50|8.0–12.0|
|590|0.76–0.82|2.00|0.60|0.040|0.030|19.0–20.0|1.2–1.6| |
|600|0.12 max|1.00 max|1.00 max|0.050|0.050|15.0–19.0|0.50 max| |
|610|0.12 max|1.00 max|1.00 max|0.050|0.050|19.0–23.0|0.50 max| |# Bibliography

ASM, Metals Handbook: Properties and Selection (Irons and steels), 9th ed., Vol. 1, Metal Park, Ohio (1978).

ASM, Metals Handbook: Properties and Selection (Nonferrous alloys and pure metals), 9th ed., Vol. 2, Metal Park, Ohio (1979).

ASM, Metals Handbook: Properties and Selection (Stainless steels, tool materials and special purpose materials), 9th ed., Vol. 3, Metal Park, Ohio (1980).

ASM, Metals Handbook: Heat Treating, 9th ed., Vol. 4, Metal Park, Ohio (1981).

Avner, H., Introduction to Physical Metallurgy, McGraw-Hill, New York (1982).

Bain, B.C. and Paxton, H.W., Alloying Elements in Steels, ASM, Metal Park, Ohio (1962).

Burke, J., Kinetics of Phase Transformations in Metals and Alloys, Pergamon Press, Oxford (1965).

Child, H.C., Surface Hardening of Steels, Oxford University Press, London (1980).

Christian, J.W., The Theory of Transformations in Metals and Alloys, Pergamon Press, Oxford (1965).

Clark, D.S. and Varney, W.R., Physical Metallurgy for Engineers, Affiliated East-West Press, New Delhi (1962).

Cliffe, D.R., Technical Metallurgy, Edward Arnold, London (1968).

Cottrell, A.H., Introduction to Metallurgy, Edward Arnold, London (1968).

Davies, D.E., Practical Experimental Metallurgy, Elsevier, New York (1966).

Dieter, G.E., Mechanical Metallurgy, McGraw-Hill, New York (1981).

Granet, Irving, Modern Materials Science, Reston, Ames, Virginia (1980).

Gulyaev, A., Physical Metallurgy, Vol. 1, Mir Publishers, Moscow (1980).

Gulyaev, A., Physical Metallurgy, Vol. 2, Mir Publishers, Moscow (1980).

Lakhtin, Yu. M., Engineering Physical Metallurgy and Heat Treatment, Mir Publishers, Moscow (1979).

Leslie, W.C., The Physical Metallurgy of Steels, McGraw-Hill, New York (1981).# 372 Bibliography

Raghavan, V., *Physical Metallurgy: Principles and Practice*, Prentice-Hall of India, New Delhi (1984).

Rajendra Kumar, *Physical Metallurgy of Iron and Steel*, Asia Publishing House, Bombay (1968).

Reed-Hill, R.E., *Physical Metallurgy Principles*, Affiliated East-West Press, New Delhi (1966).

Smallman, R.E., *Modern Physical Metallurgy*, Butterworths, London (1985).

Suryanarayana, A.V.K., *Testing of Metallic Materials*, Prentice-Hall of India, New Delhi (1979).

Thelning, K.E., *Steel and Its Heat Treatment*, Butterworths, London (1984).# Question Bank

# SECTION A

Choose correct answers for the following questions.

1. Chemically homogeneous austenite (on heating) can be obtained by
- (a) heating rapidly and holding for sometime at upper critical temperature.
- (b) heating slowly and holding for sometime at upper critical temperature.
- (c) simply holding for sometime at upper critical temperature irrespective of the heating rates.
- (d) none of the above
2. What type of heating rate will favour the formation of austenite at a constant temperature in an eutectoid steel?
- (a) fast
- (b) extremely fast
- (c) slow
- (d) extremely slow
3. The model proposed by Hull and Mehl is most widely accepted for transformation of austenite to:
- (a) pearlite
- (b) bainite
- (c) martensite
- (d) ferrite
4. The growth rate (in mm per second) for pearlitic transformation is of the order of
- (a) 102–103–3
- (b) 10–3–10–2
- (c) 10–4–10
- (d) 103–104
5. Which of the following statements is valid for interlamellar spacing of pearlite?
- (a) It is structure-sensitive in nature.
- (b) It is independent of austenitic grain size.
- (c) It is independent of degree of homogeneity of austenite.
6. Upper bainite is an aggregate of
- (a) ferrite and epsilon carbide.
- (b) ferrite and cementite.
- (c) acicular ferrite and epsilon carbide.
- (d) acicular ferrite and cementite.
7. In general as compared to upper bainite, mechanical properties of lower bainite are
- (a) inferior
- (b) almost similar
- (c) better# Question Bank

1. Feathery structure in heat treated steel, in general, confirms the presence of
- (a) lower bainite
- (b) upper bainite
- (c) massive martensite
- (d) tempered martensite
2. Carbon martensite is a supersaturated solid solution of carbon in
- (a) ferrite
- (b) gamma iron
- (c) austenite
- (d) alpha iron
3. The martensite formed in carbon steels on quenching is referred to as
- (a) isothermal martensite
- (b) athermal martensite
- (c) strained martensite
4. The c/a ratio for martensite obtained from austenite, fully saturated with carbon, will be about
- (a) 1.08
- (b) –1.414
- (c) 1.32
- (d) 1.732
5. The c/a ratio for martensite obtained from Bain distortion model is
- (a) 1.045
- (b) 1.320
- (c) 1.080
- (d) 1.414
6. The growth rate (in mm per second) for martensite transformation is of the order of
- (a) 10–3
- (b) 103
- (c) 106
- (d) 10–6
7. For a given steel, Ms temperature is independent of cooling rate employed
- (a) independent
- (b) dependent
8. Most of the alloying elements lower the Ms temperature. However ........... raises it.
- (a) silicon
- (b) copper
- (c) molybdenum
- (d) aluminium
9. For a given chemistry of steel, Mf temperature is not a fixed temperature. It can be lowered by .................. cooling rate and ................ carbon content.
- (a) lowering, raising
- (b) raising, raising
- (c) lowering, lowering
- (d) raising, lowering
10. The plane (2 5 9) is a habit plane for ...........steels.
- (a) low carbon
- (b) medium carbon
- (c) high carbon
- (d) all of these
11. When viewed under microscope, etched sample of tempered martensite appears ...............
as compared to etched sample of as quenched martensite
- (a) light
- (b) dark
12. Md temperature is the highest temperature at which
- (a) martensite can be deformed easily.
- (b) martensite will be stable during tempering.
- (c) none of the above.
13. Strain induced martensite may form under stress at temperatures
- (a) above Ms temperature
- (b) below Mf temperature# Question Bank

1. The basic step in any heat treatment process is the formation of
- (a) ferrite
- (b) pearlite
- (c) austenite
- (d) martensite
2. In general, for a given temperature, alloying elements in steels diffuse .........................
in comparison to carbon.
- (a) slowly
- (b) very slowly
- (c) quickly
- (d) very quickly
3. Annealing improves the machinability of
- (a) low and medium carbon steels
- (b) medium and high carbon steels
- (c) high and low carbon steels
4. The ..................... annealing treatment is given to alloy steel ingots to eliminate dendritic
structure and to obtain chemical homogeneity.
- (a) recrystallization
- (b) full
- (c) isothermal
- (d) diffusion
5. Annealing temperature for a medium carbon (0.25–0.30%C) steel ranges between
- (a) 860–880°C
- (b) 880–900°C
- (c) 920–940°C
- (d) 940–960°C
6. Spheroidizing treatment raises the toughness and improves the machinability of
.................... carbon steels.
- (a) low
- (b) medium
- (c) high
7. This constituent is always present in almost all normalized/annealed carbon steels,
- (a) ferrite
- (b) pearlite
- (c) cementite
8. The two-stage heating schedule up to hardening temperature is employed for high speed
steel (18-4-1 type) to ensure
- (a) check on grain growth.
- (b) minimum possible oxidation risk.
- (c) both of the above.
9. The range of carbon content, which gives maximum relative increase in hardness of steel
on quenching, is
- (a) 0.35–0.70%
- (b) 0.70–1.00%
- (c) 1.00–1.20%
- (d) 1.20–1.50%
10. In order to compare cooling capacity of different quenching media, the cooling capacity
of ............... water is arbitrarily taken as 1.
- (a) non-agitated
- (b) gently continuously flowing
- (c) gently agitated
11. Air can be used as a quenching medium for steels with
- (a) low hardenability
- (b) low alloy content
- (c) very high hardenability
- (d) very high alloy content
12. The amount of retained austenite is high in .................. carbon steel.
- (a) low
- (b) medium
- (c) high# 376 Question Bank

1. On quenching from a normal hardening temperature, a high speed steel may contain retained austenite in the range,
- (a) 2–10%
- (b) 10–20%
- (c) 20–30%
2. As compared to plain carbon steels, the hardening temperature for low nickel steels of a similar carbon content is on the
- (a) higher side
- (b) lower side
3. Tempering treatment for hardened steels is imparted to reduce
- (a) toughness
- (b) internal stresses
- (c) hardness
- (d) tensile strength
4. The second stage of tempering starts at about
- (a) 150°C
- (b) 250°C
- (c) 350°C
5. The temperature of secondary hardening for a conventional 18-4-1 high speed steel is
- (a) 270°C
- (b) 370°C
- (c) 470°C
- (d) 570°C
6. The temperature–colour relationship as given in literature under the head ‘Temper Colours’ is valid for
- (a) plain carbon steels only.
- (b) alloy steels only.
- (c) both plain carbon and alloy steels.
7. In general, all alloying elements increase hardenability of steels except
- (a) silicon and cobalt
- (b) cobalt and aluminium
- (c) silicon and aluminium
- (d) boron and silicon
8. Hardenability of steel can be improved by any mechanism which results in shifting of TTT curve
- (a) towards the temperature axis.
- (b) towards the time axis.
- (c) away from the temperature axis.
- (d) away from the time axis.
9. The name of M.A. Grossman is associated with
- (a) grain size measurement.
- (b) martensitic transformation.
- (c) determination of hardenability.
- (d) mechanism of precipitation hardening.
10. A steel to be employed in welded condition should have .................. hardenability
- (a) low
- (b) high
11. The micro-constituent that is normally produced by patenting treatment is
- (a) fine pearlite
- (b) upper bainite
- (c) tempered martensite
12. Patenting is a special heat treatment process for imparting very high strength level coupled with good cold drawability, given to
- (a) low and medium carbon steels
- (b) medium and high carbon steels
- (c) high carbon steels only
- (d) low carbon steels only# Question Bank

1. Austempering is a
- (a) thermomechanical treatment.
- (b) high temperature tempering treatment.
- (c) low temperature tempering treatment.
- (d) none of the above.
2. The microstructure of austempered steel consists of
- (a) martensite + retained austenite
- (b) martensite
- (c) bainite
- (d) bainite + retained austenite
3. One of the limitations of austempering treatment is that
- (a) fine grained steels alone can be employed.
- (b) process is suitable for plain carbon steels only.
- (c) steels with high hardenability are best suited.
- (d) it can be applied successfully only to thin sections.
4. The process which results in the formation of martensite with a minimum of internal stresses is referred to as
- (a) austempering
- (b) ausaging
- (c) martempering
- (d) maraging
5. In comparison to conventional hardening, the amount of retained austenite is generally ................ after martempering.
- (a) less
- (b) more
6. Maraging steels are commonly processed through a heat treatment cycle consisting of cooling from
- (a) 820°C and tempering at 570°C for 3 hours.
- (b) 920°C and tempering at 480°C for 3 hours.
- (c) 820°C and tempering at 480°C for 3 hours.
- (d) 920°C and tempering at 570°C for 3 hours.
7. Ausforming is a
- (a) heat treatment process
- (b) thermomechanical treatment
- (c) hot deformation process
- (d) cold deformation process
8. Carburizing is generally carried out in the temperature range of
- (a) 800–850°C
- (b) 850–900°C
- (c) 900–950°C
- (d) 950–980°C
9. ................ carburizing is the most effective carburizing process
- (a) Pack
- (b) Liquid
- (c) Gas
10. The energizer used along with carburizing compound in pack carburizing is ................... carbonate.
- (a) barium
- (b) magnesium
- (c) calcium
11. Hot working tool steels can be case hardened by the process of
- (a) carburizing
- (b) carbonitriding
- (c) nitriding
- (d) induction hardening# 378 Question Bank

1. As compared to carburized case, nitrided case is
- (a) relatively thin, much harder and has better endurance limit.
- (b) relatively thick, much harder and has better corrosion resistance.
- (c) relatively thin, much softer and has better endurance limit.
- (d) relatively thick, much softer and has better corrosion resistance.
2. The term ‘white layer’ in heat treatment is related to .................... process.
- (a) case carburizing
- (b) martempering
- (c) case nitriding
