Repository: AdbulrhmanEldeeb/q-a_making

# Markdown File Processor

This project processes Markdown files, extracts and processes their content, and saves the results as JSON files. It is designed to handle large-scale Markdown content efficiently, leveraging modular code structure, logging, and progress tracking.

## Features

- **Markdown Processing**: Extracts and processes content from Markdown files using a custom processing pipeline.
- **Chunking Support**: Splits large text into manageable chunks for better handling.
- **Error Handling**: Automatically retries with rotated API keys in case of rate limits or errors.
- **JSON Output**: Saves processed data as structured JSON files for downstream use.

File: parsed_data/Materials_Science_Engineering_Introduction_by_William_Callister.md (part 23 of 62)
|Germanium|Ge|32|72.64|5.32|Dia. cubic|0.122|0.053|4|937|
|Gold|Au|79|196.97|19.32|FCC|0.144|0.137|1|1064|
|Helium|He|2|4.003|—|—|—|—|Inert|272 (at 26 atm)|
|Hydrogen|H|1|1.008|—|—|—|0.154|1|259|
A 2.0-kg specimen of an 85 wt% Pb–15 wt% Sn alloy is heated to 200C (390F); at this temperature it is entirely an a-phase solid solution (Figure 9.8). The alloy is to be melted to the extent that 50% of the specimen is liquid, the remainder being the a phase. This may be accomplished by heating the alloy or changing its composition while holding the temperature constant.

- (a) To what temperature must the specimen be heated?
- (b) How much tin must be added to the 2.0-kg specimen at 200C to achieve this state?

# 9.19

A magnesium–lead alloy of mass 7.5 kg consists of a solid a phase that has a composition just slightly below the solubility limit at 300C (570F).

- (a) What mass of lead is in the alloy?
- (b) If the alloy is heated to 400C (750F), how much more lead may be dissolved in the a phase without exceeding the solubility limit of this phase?

# 9.20

Consider 2.5 kg of a 80 wt% Cu–20 wt% Ag copper–silver alloy at 800C. How much copper must be added to this alloy to cause it to completely solidify at 800C?

# 9.21

A 65 wt% Ni–35 wt% Cu alloy is heated to a temperature within the a liquid-phase region. If the composition of the a phase is 70 wt% Ni, determine:

- (a) the temperature of the alloy
- (b) the composition of the liquid phase
- (c) the mass fractions of both phases

# 9.22

A 40 wt% Pb–60 wt% Mg alloy is heated to a temperature within the a liquid-phase region.# Questions and Problems

gion. If the mass fraction of each phase is 0.5, then estimate

1. (a) the temperature of the alloy
2. (b) the compositions of the two phases in weight percent
3. (c) the compositions of the two phases in atom percent

9.23 A copper–silver alloy is heated to 900C and is found to consist of a and liquid phases. If the mass fraction of the liquid phase is 0.68, determine

1. (a) the composition of both phases, in both weight percent and atom percent, and
2. (b) the composition of the alloy, in both weight percent and atom percent

9.24 For alloys of two hypothetical metals A and B, there exist an a, A-rich phase and a b, B-rich phase. From the mass fractions of both phases for two different alloys provided in the following table (which are at the same temperature), determine the composition of the phase boundary (or solubility limit) for both a and b phases at this temperature.

|Alloy Composition|Fraction A Phase|Fraction B Phase|
|---|---|---|
|70 wt% A–30 wt% B|0.78|0.22|
|35 wt% A–65 wt% B|0.36|0.64|

9.25 A hypothetical A–B alloy of composition 40 wt% B–60 wt% A at some temperature is found to consist of mass fractions of 0.66 and 0.34 for the a and b phases, respectively. If the composition of the a phase is 13 wt% B–87 wt% A, what is the composition of the b phase?

9.26 Is it possible to have a copper–silver alloy of composition 20 wt% Ag–80 wt% Cu that, at equilibrium, consists of a and liquid phases having mass fractions Wa 0.80 and W L 0.20? If so, what will be the approximate temperature of the alloy? If such an alloy is not possible, explain why.

9.27 For 5.7 kg of a magnesium–lead alloy of composition 50 wt% Pb–50 wt% Mg, is it possible, at equilibrium, to have a and Mg Pb phases with respective masses of 5.13 and 0.57 kg? If so, what will be the approximate temperature of the alloy? If such an alloy is not possible, then explain why.

9.28 Derive Equations 9.6a and 9.7a, which may be used to convert mass fraction to volume fraction, and vice versa.

9.29 Determine the relative amounts (in terms of volume fractions) of the phases for the alloys and temperatures given in Problems 9.10a, b, and d. The following table gives the approximate densities of the various metals at the alloy temperatures:

|Metal|Temperature (C)|Density (g/cm3)|
|---|---|---|
|Cu|600|8.68|
|Mg|425|1.68|
|Pb|100|11.27|
|Pb|425|10.96|
|Sn|100|7.29|
|Zn|600|6.67|

# Development of Microstructure in Isomorphous Alloys

9.30 (a) Briefly describe the phenomenon of coring and why it occurs.

(b) Cite one undesirable consequence of coring.

# Mechanical Properties of Isomorphous Alloys

9.31 It is desirable to produce a copper–nickel alloy that has a minimum non-cold-worked tensile strength of 380 MPa (55,000 psi) and a ductility of at least 45%EL. Is such an alloy possible? If so, what must be its composition? If this is not possible, then explain why.

# Binary Eutectic Systems

9.32 A 60 wt% Pb–40 wt% Mg alloy is rapidly quenched to room temperature from an elevated temperature in such a way that the high-temperature microstructure is preserved. This microstructure is found to consist of the a phase and Mg2Pb, having respective mass fractions of 0.42 and 0.58. Determine the approximate temperature from which the alloy was quenched.

# Development of Microstructure in Eutectic Alloys

9.33 Briefly explain why, upon solidification, an alloy of eutectic composition forms a microstructure consisting of alternating layers of the two solid phases.

9.34 What is the difference between a phase and a microconstituent?

9.35 Plot the mass fraction of phases present versus temperature for a 40 wt% Sn–60 wt% Pb alloy as it is slowly cooled from 250C to 150C.

9.36 Is it possible to have a magnesium–lead alloy in which the mass fractions of primary a and total a are 0.60 and 0.85, respectively, at 460C (860F)? Why or why not?

9.37 For 2.8 kg of a lead–tin alloy, is it possible to have the masses of primary b and total b of 2.21 and 2.53 kg, respectively, at 180C (355F)? Why or why not?# Chapter 9

# Phase Diagrams

# 9.38

For a lead–tin alloy of composition 80 wt% Sn–20 wt% Pb and at 180C (355F), do the following:

1. Determine the mass fractions of the α and β phases.
2. Determine the mass fractions of primary β and eutectic microconstituents.
3. Determine the mass fraction of eutectic β.

# 9.39

The microstructure of a copper–silver alloy at 775C (1425F) consists of primary α and eutectic structures. If the mass fractions of these two microconstituents are 0.73 and 0.27, respectively, determine the composition of the alloy.

# 9.40

A magnesium–lead alloy is cooled from 600C to 450C and is found to consist of primary MgPb2 and eutectic microconstituents. If the mass fraction of the eutectic microconstituent is 0.28, determine the alloy composition.

# 9.41

Consider a hypothetical eutectic phase diagram for metals A and B that is similar to that for the lead–tin system. Assume that: (1) α and β phases exist at the A and B extremes of the phase diagram, respectively; (2) the eutectic composition is 36 wt% A–64 wt% B; and (3) the composition of the α phase at the eutectic temperature is 88 wt% A–12 wt% B. Determine the composition of an alloy that will yield primary β and total β mass fractions of 0.367 and 0.768, respectively.

# 9.42

For a 64 wt% Zn–36 wt% Cu alloy, make schematic sketches of the microstructure that would be observed for conditions of very slow cooling at the following temperatures: 900C (1650F), 820C (1510F), 750C (1380F), and 600C (1100F). Label all phases and indicate their approximate compositions.

# 9.43

For a 76 wt% Pb–24 wt% Mg alloy, make schematic sketches of the microstructure that would be observed for conditions of very slow cooling at the following temperatures: 575C (1070F), 500C (930F), 450C (840F), and 300C (570F). Label all phases and indicate their approximate compositions.

# 9.44

For a 52 wt% Zn–48 wt% Cu alloy, make schematic sketches of the microstructure that would be observed for conditions of very slow cooling at the following temperatures: 950C (1740F), 860C (1580F), 800C (1470F), and 600C (1100F). Label all phases and indicate their approximate compositions.

# 9.45

On the basis of the photomicrograph (i.e., the relative amounts of the microconstituents) for the lead–tin alloy shown in Figure 9.17 and the Pb–Sn phase diagram (Figure 9.8), estimate the composition of the alloy, and then compare this estimate with the composition given in the legend of Figure 9.17. Make the following assumptions: (1) The area fraction of each phase and microconstituent in the photomicrograph is equal to its volume fraction; (2) the densities of the α and β phases and the eutectic structure are 11.2, 7.3, and 8.7 g/cm3, respectively; and (3) this photomicrograph represents the equilibrium microstructure at 180C (355F).

# 9.46

The room-temperature tensile strengths of pure copper and pure silver are 209 and 125 MPa, respectively.

1. Make a schematic graph of the room-temperature tensile strength versus composition for all compositions between pure copper and pure silver. (Hint: You may want to consult Sections 9.10 and 9.11, as well as Equation 9.24 in Problem 9.79.)
2. On this same graph, schematically plot tensile strength versus composition at 600C.
3. Explain the shapes of these two curves as well as any differences between them.

# Equilibrium Diagrams Having Intermediate Phases or Compounds

# 9.47

Two intermetallic compounds, A3B and AB3, exist for elements A and B. If the compositions for AB and AB3 are 91.0 wt% A–9.0 wt% B and 53.0 wt% A–47.0 wt% B, respectively, and element A is zirconium, identify element B.

# 9.48

An intermetallic compound is found in the aluminum–zirconium system that has a composition of 22.8 wt% Al–77.2 wt% Zr. Specify the formula for this compound.

# 9.49

An intermetallic compound is found in the gold–titanium system that has a composition of 58.0 wt% Au–42.0 wt% Ti. Specify the formula for this compound.

# 9.50

Specify the liquidus, solidus, and solvus temperatures for the following alloys:

1. 30 wt% Ni–70 wt% Cu
2. 5 wt% Ag–95 wt% Cu
3. 20 wt% Zn–80 wt% Cu
4. 30 wt% Pb–70 wt% Mg
5. 3 wt% C–97 wt% Fe

# Congruent Phase Transformations

# Eutectoid and Peritectic Reactions

# 9.51

What is the principal difference between congruent and incongruent phase transformations?# Questions and Problems

# 9.52

Figure 9.36 is the tin–gold phase diagram, for which only single-phase regions are labeled. Specify temperature–composition points at which all eutectics, eutectoids, peritectics, and congruent phase transformations occur. Also, for each, write the reaction upon cooling.

# 9.53

Figure 9.37 is a portion of the copper–aluminum phase diagram for which only single-phase regions are labeled. Specify temperature–composition points at which all eutectics, eutectoids, peritectics, and congruent phase transformations occur. Also, for each, write the reaction upon cooling.

- The melting temperature of metal B is 600°C.
- The maximum solubility of A in B is 13 wt% A, which occurs at 475°C.
- The solubility of A in B at room temperature is 3 wt% A.

# 9.54

Construct the hypothetical phase diagram for metals A and B between room temperature (20°C) and 700°C, given the following information:

- The melting temperature of metal A is 480°C.
- The maximum solubility of B in A is 4 wt% B, which occurs at 420°C.
- The solubility of B in A at room temperature is 0 wt% B.
- One eutectic occurs at 420°C and 18 wt% B–82 wt% A.
- A second eutectic occurs at 475°C and 42 wt% B–58 wt% A.
- The intermetallic compound AB exists at a composition of 30 wt% B–70 wt% A, and melts congruently at 525°C.

# 9.55

Figure 9.38 shows the pressure–temperature phase diagram for H2O. Apply the Gibbs phase rule at points A, B, and C, and specify the number of degrees of freedom at each of the points—that is, the number of externally controllable variables that must be specified to define the system completely.

# 9.56

Specify the number of degrees of freedom for the following alloys:

- (a) 20 wt% Ni–80 wt% Cu at 1300°C
- (b) 71.9 wt% Ag–28.1 wt% Cu at 779°C
- (c) 52.7 wt% Zn–47.3 wt% Cu at 525°C
- (d) 81 wt% Pb–19 wt% Mg at 545°C
- (e) 1 wt% C–99 wt% Fe at 1000°C# Chapter 9

# Phase Diagrams

Pressure (atm) 10,000

Ice III

1,000

100

10

Liquid A

1.0 Ice I

0.1

0.01 B Vapor

0.001 C

–20 0 20 40 60 80 100 120

Temperature (°C)

Figure 9.38 Logarithm pressure-versus-temperature phase diagram for HO.2

# The Iron–Iron Carbide (Fe–Fe3C) Phase Diagram

# Development of Microstructure in Iron–Carbon Alloys

9.57 Compute the mass fractions of α-ferrite and cementite in pearlite.

9.58 (a) What is the distinction between hypoeutectoid and hypereutectoid steels?

(b) In a hypoeutectoid steel, both eutectoid and proeutectoid ferrite exist. Explain the difference between them. What will be the carbon concentration in each?

9.59 What is the carbon concentration of an iron–carbon alloy for which the fraction of total cementite is 0.10?

9.60 What is the proeutectoid phase for an iron–carbon alloy in which the mass fractions of total ferrite and total cementite are 0.86 and 0.14, respectively? Why?

9.61 Consider 3.5 kg of austenite containing 0.95 wt% C and cooled to below 727°C (1341°F).

(a) What is the proeutectoid phase?

(b) How many kilograms each of total ferrite and cementite form?

(c) How many kilograms each of pearlite and the proeutectoid phase form?

(d) Schematically sketch and label the resulting microstructure.

9.62 Consider 6.0 kg of austenite containing 0.45 wt% C and cooled to less than 727°C (1341°F).

(a) What is the proeutectoid phase?

(b) How many kilograms each of total ferrite and cementite form?

(c) How many kilograms each of pearlite and the proeutectoid phase form?

(d) Schematically sketch and label the resulting microstructure.

9.63 On the basis of the photomicrograph (i.e., the relative amounts of the microconstituents) for the iron–carbon alloy shown in Figure 9.30 and the Fe–FeC3 phase diagram (Figure 9.24), estimate the composition of the alloy, and then compare this estimate with the composition given in the figure legend of Figure 9.30. Make the following assumptions: (1) The area fraction of each phase and microconstituent in the photomicrograph is equal to its volume fraction; (2) the densities of proeutectoid ferrite and pearlite are 7.87 and 7.84 g/cm3, respectively; and (3) this photomicrograph represents the equilibrium microstructure at 725°C.

9.64 On the basis of the photomicrograph (i.e., the relative amounts of the microconstituents) for the iron–carbon alloy shown in Figure 9.33 and the Fe–FeC3 phase diagram (Figure 9.24), estimate the composition of the alloy, and then compare this estimate with the composition given in the figure legend of Figure 9.33. Make the following assumptions: (1) The area fraction of each phase and microconstituent in the photomicrograph is equal to its volume fraction; (2) the densities of proeutectoid cementite and pearlite are 7.64 and 7.84 g/cm3, respectively; and (3) this photomicrograph represents the equilibrium microstructure at 725°C.

9.65 Compute the mass fractions of proeutectoid ferrite and pearlite that form in an iron–carbon alloy containing 0.35 wt% C.

9.66 For a series of Fe–FeC alloys with compositions ranging between 0.022 and 0.76 wt% C that have been cooled slowly from 1000°C, plot the following:

(a) mass fractions of proeutectoid ferrite and pearlite versus carbon concentration at 725°C

(b) mass fractions of ferrite and cementite versus carbon concentration at 725°C

9.67 The microstructure of an iron–carbon alloy consists of proeutectoid ferrite and pearlite; the mass fractions of these two microconstituents are 0.174 and 0.826, respectively. Determine the concentration of carbon in this alloy.

9.68 The mass fractions of total ferrite and total cementite in an iron–carbon alloy are 0.91 and 0.09, respectively. Is this a hypoeutectoid or hypereutectoid alloy? Why?

9.69 The microstructure of an iron–carbon alloy consists of proeutectoid cementite and pearlite; the mass fractions of these microconstituents are 0.11 and 0.89, respectively. Determine the concentration of carbon in this alloy.

9.70 Consider 1.5 kg of a 99.7 wt% Fe–0.3 wt% C alloy that is cooled to a temperature just below the eutectoid.# Questions and Problems

(a) How many kilograms of proeutectoid ferrite form?

(b) How many kilograms of eutectoid ferrite form?

(c) How many kilograms of cementite form?

# 9.71

Compute the maximum mass fraction of proeutectoid cementite possible for a hypereutectoid iron–carbon alloy.

# 9.72

Is it possible to have an iron–carbon alloy for which the mass fractions of total cementite and proeutectoid ferrite are 0.057 and 0.36, respectively? Why or why not?

# 9.73

Is it possible to have an iron–carbon alloy for which the mass fractions of total ferrite and pearlite are 0.860 and 0.969, respectively? Why or why not?

# 9.74

Compute the mass fraction of eutectoid cementite in an iron–carbon alloy that contains 1.00 wt% C.

# 9.75

Compute the mass fraction of eutectoid cementite in an iron–carbon alloy that contains 0.87 wt% C.

# 9.76

The mass fraction of eutectoid cementite in an iron–carbon alloy is 0.109. On the basis of this information, is it possible to determine the composition of the alloy? If so, what is its composition? If this is not possible, explain why.

# 9.77

The mass fraction of eutectoid ferrite in an iron–carbon alloy is 0.71. On the basis of this information, is it possible to determine the composition of the alloy? If so, what is its composition? If this is not possible, explain why.

# 9.78

For an iron–carbon alloy of composition 3 wt% C–97 wt% Fe, make schematic sketches of the microstructure that would be observed for conditions of very slow cooling at the following temperatures: 1250C (2280F), 1145C (2095F), and 700C (1290F). Label the phases and indicate their compositions (approximate).

# 9.79

Often, the properties of multiphase alloys may be approximated by the relationship

E (alloy) = EaVa + EVb b (9.24)

where E represents a specific property (modulus of elasticity, hardness, etc.), and V is the volume fraction. The subscripts a and b denote the existing phases or microconstituents. Use this relationship to determine the approximate Brinell hardness of a 99.75 wt% Fe–0.25 wt% C alloy. Assume Brinell hardnesses of 80 and 280 for ferrite and pearlite, respectively, and that volume fractions may be approximated by mass fractions.

# The Influence of Other Alloying Elements

# 9.80

A steel alloy contains 95.7 wt% Fe, 4.0 wt% W, and 0.3 wt% C.

(a) What is the eutectoid temperature of this alloy?

(b) What is the eutectoid composition?

(c) What is the proeutectoid phase? Assume that there are no changes in the positions of other phase boundaries with the addition of W.

# 9.81

A steel alloy is known to contain 93.65 wt% Fe, 6.0 wt% Mn, and 0.35 wt% C.

(a) What is the approximate eutectoid temperature of this alloy?

(b) What is the proeutectoid phase when this alloy is cooled to a temperature just below the eutectoid?

(c) Compute the relative amounts of the proeutectoid phase and pearlite. Assume that there are no alterations in the positions of other phase boundaries with the addition of Mn.

# FUNDAMENTALS OF ENGINEERING QUESTIONS AND PROBLEMS

# 9.1FE

Once a system is at a state of equilibrium, a shift from equilibrium may result by alteration of which of the following?

(A) Pressure (C) Temperature

(B) Composition (D) All of the above

# 9.2FE

A binary composition–temperature phase diagram for an isomorphous system is composed of regions that contain which of the following phases and/or combinations of phases?

(A) Liquid (C) a

(B) Liquid a (D) a, liquid, and liquid a

# 9.3FE

From the lead–tin phase diagram (Figure 9.8), which of the following phases/phase combinations is present for an alloy of composition 46 wt% Sn–54 wt% Pb that is at equilibrium at 44C?

(A) a (C) b liquid

(B) a b (D) a b liquid

# 9.4FE

For a lead–tin alloy of composition 25 wt% Sn–75 wt% Pb, select from the following list the phase(s) present and their composition(s) at 200C. (The Pb–Sn phase diagram appears in Figure 9.8.)

(A) a 17 wt% Sn–83 wt% Pb; L 55.7 wt% Sn–44.3 wt% Pb

(B) a 25 wt% Sn–75 wt% Pb; L 25 wt% Sn–75 wt% Pb

(C) a 17 wt% Sn–83 wt% Pb; b 55.7 wt% Sn–44.3 wt% Pb

(D) a 18.3 wt% Sn–81.7 wt% Pb; b 97.8 wt% Sn–2.2 wt% Pb# SuperStock

# Chapter 10

# Phase Transformations: Pressure Development of Microstructure and Alteration of Mechanical Properties

Two pressure–temperature phase diagrams are shown: for HO (top) and CO2 (bottom). Phase transformations occur when phase boundaries (the red curves) on these plots are crossed as temperature and/or pressure is changed. For example, ice melts (transforms to liquid water) upon heating, which corresponds to crossing the solid-liquid phase boundary, as represented by the arrow on the HO phase diagram.

Similarly, upon passing across the solid-gas phase boundary of the CO2 phase diagram, dry ice (solid CO2) sublimes (transforms into gaseous CO2). Again, an arrow delineates this phase transformation.

|Solid (Ice)|Liquid (Water)|Vapor (Steam)|
|---|---|---|
|Solid|Liquid|Gas|

Charles D. Winters/Photo Researchers, Inc.

Temperature

356 •# WHY STUDY Phase Transformations?

The development of a set of desirable mechanical characteristics for a material often results from a phase transformation that is wrought by a heat treatment. The time and temperature dependencies of some phase transformations are conveniently represented on modified phase diagrams. It is important to know how to use these diagrams in order to design a heat treatment for some alloy that will yield the desired room-temperature mechanical properties. For example, the tensile strength of an iron–carbon alloy of eutectoid composition (0.76 wt% C) can be varied between approximately 700 MPa (100,000 psi) and 2000 MPa (300,000 psi) depending on the heat treatment employed.

# Learning Objectives

After studying this chapter, you should be able to do the following:

1. Make a schematic fraction transformation-versus-logarithm of time plot for a typical solid–solid transformation; cite the equation that describes this behavior.
2. Briefly describe the microstructure for each of the following microconstituents that are found in steel alloys: fine pearlite, coarse pearlite, spheroidite, bainite, martensite, and tempered martensite; briefly explain these behaviors in terms of microstructure (or crystal structure).
3. Given the isothermal transformation (or continuous-cooling transformation) diagram for some iron–carbon alloy, design a heat treatment that will produce a specified microstructure.

# 10.1 INTRODUCTION

One reason metallic materials are so versatile is that their mechanical properties (strength, hardness, ductility, etc.) are subject to control and management over relatively large ranges. Three strengthening mechanisms were discussed in Chapter 7—namely grain size refinement, solid-solution strengthening, and strain hardening. Additional techniques are available in which the mechanical behavior of a metal alloy is influenced by its microstructure.

The development of microstructure in both single- and two-phase alloys typically involves some type of phase transformation—an alteration in the number and/or character of the phases. The first portion of this chapter is devoted to a brief discussion of some of the basic principles relating to transformations involving solid phases. Because most phase transformations do not occur instantaneously, consideration is given to the transformation rate dependence of reaction progress on time, or the transformation rate. This is followed by a discussion of the development of two-phase microstructures for iron–carbon alloys. Modified phase diagrams are introduced that permit determination of the microstructure that results from a specific heat treatment. Finally, other microconstituents in addition to pearlite are presented and, for each, the mechanical properties are discussed.

# Phase Transformations

# 10.2 BASIC CONCEPTS

A variety of phase transformations are important in the processing of materials, and usually they involve some alteration of the microstructure. For purposes of this discussion, these transformations are divided into three classifications. In one group are# Chapter 10

# Phase Transformations

simple diffusion-dependent transformations in which there is no change in either the number or composition of the phases present. These include solidification of a pure metal, allotropic transformations, and recrystallization and grain growth (see Sections 7.12 and 7.13).

In another type of diffusion-dependent transformation, there is some alteration in phase compositions and often in the number of phases present; the final microstructure typically consists of two phases. The eutectoid reaction described by Equation 9.19 is of this type; it receives further attention in Section 10.5.

The third kind of transformation is diffusionless, in which a metastable phase is produced. As discussed in Section 10.5, a martensitic transformation, which may be induced in some steel alloys, falls into this category.

# 10.3 THE KINETICS OF PHASE TRANSFORMATIONS

With phase transformations, normally at least one new phase is formed that has different physical/chemical characteristics and/or a different structure than the parent phase. Furthermore, most phase transformations do not occur instantaneously. Rather, they begin by the formation of numerous small particles of the new phase(s), which increase in size until the transformation has reached completion. The progress of a phase transformation may be broken down into two distinct stages: nucleation and growth.

Nucleation involves the appearance of very small particles, or nuclei of the new phase (often consisting of only a few hundred atoms), which are capable of growing. During the growth stage, these nuclei increase in size, which results in the disappearance of some (or all) of the parent phase. The transformation reaches completion if the growth of these new-phase particles is allowed to proceed until the equilibrium fraction is attained. We now discuss the mechanics of these two processes and how they relate to solid-state transformations.

# Nucleation

There are two types of nucleation: homogeneous and heterogeneous. The distinction between them is made according to the site at which nucleating events occur. For the homogeneous type, nuclei of the new phase form uniformly throughout the parent phase, whereas for the heterogeneous type, nuclei form preferentially at structural inhomogeneities, such as container surfaces, insoluble impurities, grain boundaries, dislocations, and so on. We begin by discussing homogeneous nucleation because its description and theory are simpler to treat. These principles are then extended to a discussion of the heterogeneous type.

# Homogeneous Nucleation

A discussion of the theory of nucleation involves a thermodynamic parameter called free energy (or Gibbs free energy), G. In brief, free energy is a function of other thermodynamic parameters, of which one is the internal energy of the system (i.e., the enthalpy, H) and another is a measurement of the randomness or disorder of the atoms or molecules (i.e., the entropy, S). It is not our purpose here to provide a detailed discussion of the principles of thermodynamics as they apply to materials systems. However, relative to phase transformations, an important thermodynamic parameter is the change in free energy G; a transformation occurs spontaneously only when G has a negative value.

For the sake of simplicity, let us first consider the solidification of a pure material, assuming that nuclei of the solid phase form in the interior of the liquid as atoms cluster together so as to form a packing arrangement similar to that found in the solid phase.# 10.3 The Kinetics of Phase Transformations

Figure 10.1 Schematic diagram showing the Free energy change, Gv for a spherical solid particle in a liquid.

Volume = 3

Liquid nucleation of a spherical solid particle in a liquid.

Solid

Area = 4r2

Solid-liquid interface

Furthermore, it will be assumed that each nucleus is spherical and has a radius r. This situation is represented schematically in Figure 10.1.

There are two contributions to the total free energy change that accompany a solidification transformation. The first is the free energy difference between the solid and liquid phases, or the volume free energy, Gv. Its value is negative if the temperature is below the equilibrium solidification temperature, and the magnitude of its contribution is:

Free energy change, Gv = 4πr3Gv

The second is the product of Gv and the volume of the spherical nucleus (i.e., 3). This energy contribution results from the formation of the solid–liquid phase boundary during the solidification transformation. Associated with this boundary is a surface free energy, g, which is positive; furthermore, the magnitude of this contribution is the product of g and the surface area of the nucleus (i.e., 4πr2). Finally, the total free energy change is equal to the sum of these two contributions:

# Total free energy change for a solidification transformation

G = 4πr3Gv / 3 + 4πr2g (10.1)

These volume, surface, and total free energy contributions are plotted schematically as a function of nucleus radius in Figures 10.2a and 10.2b. Figure 10.2a shows that for the curve corresponding to the first term on the right-hand side of Equation 10.1, the free energy (which is negative) decreases with the third power of r. Furthermore, for the curve resulting from the second term in Equation 10.1, energy values are positive and increase with the square of the radius. Consequently, the curve associated with the

Figure 10.2 (a) Schematic curves for volume free energy and surface free energy contributions to the total free energy change attending the formation of a spherical embryo/nucleus during solidification. (b) Schematic plot of free energy versus embryo/nucleus radius, on which is shown the critical free energy change (G*) and the critical nucleus radius (r*).# Chapter 10

# Phase Transformations

The sum of both terms (Figure 10.2b) first increases, passes through a maximum, and finally decreases. In a physical sense, this means that as a solid particle begins to form as atoms in the liquid cluster together, its free energy first increases. If this cluster reaches a size corresponding to the critical radius r*, then growth will continue with the accompaniment of a decrease in free energy. However, a cluster of radius less than the critical value will shrink and redissolve. This subcritical particle is an embryo, and the particle of radius greater than r* is termed a nucleus. A critical free energy, G*, occurs at the critical radius and, consequently, at the maximum of the curve in Figure 10.2b. This G* corresponds to an activation free energy, which is the free energy required for the formation of a stable nucleus. Equivalently, it may be considered an energy barrier to the nucleation process.

Because r* and G* appear at the maximum on the free energy-versus-radius curve of Figure 10.2b, derivation of expressions for these two parameters is a simple matter. For r*, we differentiate the G equation (Equation 10.1) with respect to r, set the resulting expression equal to zero, and then solve for r (r*). That is,

d(G) / dr = 4πGy(3r2) + 4πg(2r) = 0 (10.2)

which leads to the result

For homogeneous nucleation, critical radius of a stable solid particle nucleus

r* = - (2g / Gy) (10.3)

Now, substitution of this expression for r* into Equation 10.1 yields the following expression for G*:

For homogeneous nucleation, activation free energy required for the formation of a stable nucleus

G* = (16πg3 / 3Gy2) (10.4)

This volume free energy change Gy is the driving force for the solidification transformation, and its magnitude is a function of temperature. At the equilibrium solidification temperature Tm, the value of Gy is zero, and with decreasing temperature its value becomes increasingly more negative.

It can be shown that Gy is a function of temperature as

Gy = Hf (Tm - T) / Tm (10.5)

where Hf is the latent heat of fusion (i.e., the heat given up during solidification), and Tm and the temperature T are in Kelvin. Substitution of this expression for Gy into Equations 10.3 and 10.4 yields

Dependence of critical radius on surface free energy, latent heat of fusion, melting temperature, and transformation temperature

r* = a - (2gTm / Hf) (Tm - T) (10.6)

and

G* = (16πgHf2 / 3Tm3) (Tm - T)2 (10.7)

Thus, from these two equations, both the critical radius r* and the activation free energy G* decrease as temperature T decreases. (The g and Hf parameters in these)# 10.3 The Kinetics of Phase Transformations

Figure 10.3 Schematic free energy-versus-embryo/nucleus-radius curves for two different temperatures. The critical free energy change (G*) and critical nucleus radius (r*) are indicated at T1 and T2 for each temperature.

Expressions are relatively insensitive to temperature changes. Figure 10.3, a schematic G-versus-r plot that shows curves for two different temperatures, illustrates these relationships. Physically, this means that with a lowering of temperature at temperatures below the equilibrium solidification temperature (Tm), nucleation occurs more readily. Furthermore, the number of stable nuclei n* (having radii greater than r*) is a function of temperature as:

n* = K1 exp(-G*/kT) (10.8)

where the constant K1 is related to the total number of nuclei of the solid phase. For the exponential term of this expression, changes in temperature have a greater effect on the magnitude of the G* term in the numerator than the T term in the denominator. Consequently, as the temperature is lowered below Tm, the exponential term in Equation 10.8 also decreases, so that the magnitude of n* increases. This temperature dependence (n* versus T) is represented in the schematic plot of Figure 10.4a.

Another important temperature-dependent step is involved in and also influences nucleation: the clustering of atoms by short-range diffusion during the formation of nuclei. The influence of temperature on the rate of diffusion (i.e., magnitude of the diffusion coefficient, D) is given in Equation 5.8. Furthermore, this diffusion effect is related to the frequency at which atoms from the liquid attach themselves to the solidification.

Figure 10.4 Schematic plots of (a) number of stable nuclei versus temperature, (b) frequency of atomic attachment versus temperature, and (c) nucleation rate versus temperature (the dashed curves are reproduced from parts a and b).

|Number of stable nuclei, n*|Frequency of attachment, d|
|---|---|
|(a)|(b)|
|(c)| |# Chapter 10 / Phase Transformations

solid nucleus, vd. The dependence of vd on temperature is the same as for the diffusion coefficient—namely,

vd = K2 exp( - kT/Qd) (10.9)

where Qd is a temperature-independent parameter—the activation energy for diffusion—and K2 is a temperature-independent constant. Thus, from Equation 10.9, a decrease of temperature results in a reduction in vd. This effect, represented by the curve shown in Figure 10.4b, is just the reverse of that for n* as discussed earlier.

The principles and concepts just developed are now extended to a discussion of another important nucleation parameter, the nucleation rate N (which has units of nuclei per unit volume per second). This rate is simply proportional to the product of n* (Equation 10.8) and vd (Equation 10.9)—that is,

Nucleation rate expression for homogeneous nucleation

N = K n* vd = K K2 K3 c exp( - kT) (10.10)

Here, K3 is the number of atoms on a nucleus surface. Figure 10.4c schematically plots nucleation rate as a function of temperature and, in addition, the curves of Figures 10.4a and 10.4b from which the N curve is derived. Figure 10.4c shows that, with a reduction of temperature from below Tm, the nucleation rate first increases, achieves a maximum, and subsequently diminishes.

The shape of this N curve is explained as follows: for the upper region of the curve (a sudden and dramatic increase in N with decreasing T), G* is greater than Q, which means that the exp(d G*/kT) term of Equation 10.10 is much smaller than exp(Qd/kT). In other words, the nucleation rate is suppressed at high temperatures because of a small activation driving force. With continued reduction of temperature, there comes a point at which G* becomes smaller than the temperature-independent Q, with the result that exp(Qd/kT) > exp(d G*/kT), or that, at lower temperatures, a low atomic mobility suppresses the nucleation rate. This accounts for the shape of the lower curve segment (a precipitous reduction of N with a continued reduction of temperature). Furthermore, the N curve of Figure 10.4c necessarily passes through a maximum over the intermediate temperature range, where values for G* and Qd are of approximately the same magnitude.

Several qualifying comments are in order regarding the preceding discussion. First, although we assumed a spherical shape for nuclei, this method may be applied to any shape with the same final result. Furthermore, this treatment may be used for types of transformations other than solidification (i.e., liquid–solid)—for example, solid–vapor and solid–solid. However, magnitudes of Gy and g, in addition to diffusion rates of the atomic species, will undoubtedly differ among the various transformation types. In addition, for solid–solid transformations, there may be volume changes attendant to the formation of new phases. These changes may lead to the introduction of microscopic strains, which must be taken into account in the G expression of Equation 10.1 and, consequently, will affect the magnitudes of r* and G*.

From Figure 10.4c it is apparent that during the cooling of a liquid, an appreciable nucleation rate (i.e., solidification) will begin only after the temperature has been lowered to below the equilibrium solidification (or melting) temperature (Tm). This phenomenon is termed supercooling (or undercooling), and the degree of supercooling for homogeneous nucleation may be significant (on the order of several hundred degrees Kelvin) for some systems.

**Table 10.1: Typical Degrees of Supercooling for Homogeneous Nucleation**
|Material|Degree of Supercooling (°K)|
|---|---|
|Material 1|Value 1|
|Material 2|Value 2|
|Material 3|Value 3|# 10.3 The Kinetics of Phase Transformations

|Metal|T (C)|Degree of Supercooling (T)|
|---|---|---|
|Antimony|135| |
|Germanium|227| |
|Silver|227| |
|Gold|230| |
|Copper|236| |
|Iron|295| |
|Nickel|319| |
|Cobalt|330| |
|Palladium|332| |

Source: D. Turnbull and R. E. Cech, “Microscopic Observation of the Solidification of Small Metal Droplets,” J. Appl. Phys., 21, 808 (1950).

# EXAMPLE PROBLEM 10.1

# Computation of Critical Nucleus Radius and Activation Free Energy

(a) For the solidification of pure gold, calculate the critical radius r* and the activation free energy G* if nucleation is homogeneous. Values for the latent heat of fusion and surface free energy are 1.16 × 109 J/m3 and 0.132 J/m2, respectively. Use the supercooling value in Table 10.1.

(b) Now, calculate the number of atoms found in a nucleus of critical size. Assume a lattice parameter of 0.413 nm for solid gold at its melting temperature.

# Solution

(a) In order to compute the critical radius, we employ Equation 10.6, using the melting temperature of 1064°C for gold, assuming a supercooling value of 230°C (Table 10.1), and realizing that Hf is negative. Hence

r* = a - 2gTmb a Tm (1 - Hf)

= c - (2)(0.132 J/m2)(1064 + 273 K)(1 - 1.16 × 109 J/m3)Tb

= 1.32 × 10-9 m = 1.32 nm

For computation of the activation free energy, Equation 10.7 is employed. Thus,

G* = a16pgHf² 33Tmb (Tm (1 - T)2)

= c(16)(p)(0.132 J/m2)(1.16 × 109 J/m3)² (1064 + 273 K)² (230 K)²

= 9.64 × 10-19 J
