Repository: AdbulrhmanEldeeb/q-a_making

# Markdown File Processor

This project processes Markdown files, extracts and processes their content, and saves the results as JSON files. It is designed to handle large-scale Markdown content efficiently, leveraging modular code structure, logging, and progress tracking.

## Features

- **Markdown Processing**: Extracts and processes content from Markdown files using a custom processing pipeline.
- **Chunking Support**: Splits large text into manageable chunks for better handling.
- **Error Handling**: Automatically retries with rotated API keys in case of rate limits or errors.
- **JSON Output**: Saves processed data as structured JSON files for downstream use.

File: parsed_data/Heat_Treatment-Principals_&_Technology- Sharma-pdf.md (part 24 of 24)
# HEAT TREATMENT
- (d) austempering
3. The best suited steel for case nitriding contains
- (a) aluminium
- (b) chromium
- (c) cobalt
- (d) silicon
4. ................ carbon steels are best suited for case nitriding
- (a) Low
- (b) Medium
- (c) High
5. Carbides in steel, irrespective of their composition, improve room temperature
- (a) fatigue strength
- (b) impact strength
- (c) tensile strength
- (d) yield strength
6. Temper-embitterment can be counteracted by the addition of
- (a) nickel
- (b) molybdenum
- (c) chromium
- (d) vanadium
7. Blue brittleness is, in general, not observed in
- (a) rimmed steels
- (b) semi-killed steels
- (c) killed steels
- (d) capped steels
8. Blue Brittleness is exhibited by some steels when heated to a temperature range of
- (a) 100–200°C
- (b) 200–300°C
- (c) 350–500°C
9. Quench cracks
- (a) are generally open cracks.
- (b) are all internal cracks.
- (c) may be both open and internal type.
10. The microstructure of silicon consists of
- (a) upper bainite
- (b) lath martensite
- (c) coarse ferrite
- (d) retained austenite
11. The BIS code ................... is used to determine depth of decarburization.
- (a) IS-4163
- (b) IS-2853
- (c) IS-6396
- (d) IS-4748
12. Which type of heat treating furnace is superior in respect of greater heat capacity and better uniformity of temperature?
- (a) muffle furnace
- (b) liquid bath furnace
- (c) rotary hearth furnace
- (d) circulating air type furnace
13. The magnitude of internal stresses developed on quenching increases with increase in the
- (a) carbon content of steel.
- (b) alloy content of steel.
- (c) austenite grain size.# Question Bank

# Questions

1. Lath martensite is usually formed in................. carbon steels
- (a) high and medium
- (b) high and low
- (c) low and medium
- (d) high
2. In a precipitation hardenable alloy, the precipitation occurs
- (a) at grain boundaries
- (b) along slip planes
- (c) both of the above
- (d) none of the above
3. The maximum precipitation hardening effect in an Al-Cu ally would be observed when the copper content is
- (a) 2.5%
- (b) 4.0%
- (c) 5.5%
- (d) 7.0%
4. Which one is not a precipitation hardenable alloy?
- (a) Cu–2%Be
- (b) Mg–2%Pb
- (c) 17–7PH
- (d) AISI8620 steel
5. In an Al-4%Cu alloy, the strengthening (on precipitation hardening) is due to the precipitation of
- (a) Cu2Al
- (b) CuAl
- (c) CuAl2
6. ................ treatment does not involve quenching after holding at case hardening temperature
- (a) Carburizing
- (b) Nitriding
- (c) Cyaniding
7. It is possible to form martensite in
- (a) steels and cast irons
- (b) copper and copper based alloys
- (c) titanium and titanium based alloys
- (d) all of the above.

# ANSWERS

# SECTION A

|1.|(d)|2.|(d)|3.|(a)|4.|(b)|5.|(a)|6.|(b)|7.|(c)|
|---|---|---|---|---|---|---|---|---|---|---|---|---|---|
|8.|(b)|9.|(d)|10.|(b)|11.|(a)|12.|(d)|13.|(c)|14.|(a)|
|15.|(d)|16.|(a)|17.|(c)|18.|(b)|19.|(c)|20.|(a)|21.|(c)|
|22.|(b)|23.|(b)|24.|(d)|25.|(b)|26.|(c)|27.|(b)|28.|(c)|
|29.|(a)|30.|(a)|31.|(c)|32.|(c)|33.|(c)|34.|(b)|35.|(b)|
|36.|(b)|37.|(d)|38.|(a)|39.|(b)|40.|(c)|41.|(c)|42.|(a)|
|43.|(a)|44.|(b)|45.|(d)|46.|(c)|47.|(d)|48.|(c)|49.|(b)|
|50.|(c)|51.|(b)|52.|(c)|53.|(c)|54.|(a)|55.|(c)|56.|(a)|
|57.|(c)|58.|(a)|59.|(b)|60.|(c)|61.|(b)|62.|(c)|63.|(b)|
|64.|(c)|65.|(c)|66.|(c)|67.|(b)|68.|(a)|69.|(c)|70.|(c)|
|71.|(c)|72.|(d)|73.|(c)|74.|(b)|75.|(d)| | | | |# Question Bank

# SECTION B

Choose whether each of the following statements are true or false.

1. The lamellar nature of pearlite can be explained on the basis of an assumption that cementite platelets are active nuclei for pearlite transformation.
2. In general, the effect of alloying elements is more pronounced on pearlitic transformation in comparison to the bainitic transformation.
3. Martensitic transformation is reversible.
4. Transformation of austenite to martensite occurs instantaneously and so chemical composition and crystal structure of both the parent and product phase are same.
5. Carbon atoms in martensite are present at the tetrahedral interstices.
6. In comparison to carbon steels, all alloy steels, except cobalt steels, have larger inter-lamellar spacing.
7. Temper brittleness can be eliminated by the addition of chromium or manganese to steel.
8. Hardenability is a measure of the maximum hardness attainable in a given steel in the hardened condition.
9. Formation of epsilon carbide during early stage of tempering can be easily confirmed by optical microscopy.
10. Hardenability of steel increases with increasing carbon content.
11. Case hardening treatments are generally confined to low carbon steels.
12. Heat treatment is most probably the only method of strengthening high alloy steels.
13. Like steels, grey cast irons can also be hardened and tempered in order to improve mechanical properties.
14. In an Al-4%Cu alloy, G.P. Zones consist of ultrafine precipitate particles with a well defined chemical composition and crystal structure, different from the chemical composition and crystal structure of the final precipitate.
15. In comparison to salt bath nitriding, gas nitriding requires a longer time and makes the steel brittle.
16. The only limitation of maraging steels is their susceptibility to hydrogen embitterment.
17. The process of formation of G.P. Zones is referred to as precipitation.
18. For a precipitation hardenable alloy, the stage at which the precipitate particles can be just observed with an optical microscope would correspond to the peak hardness.
19. Sub-zero treatment should be performed after holding hardened steel at room temperature for over 3 to 6 hours.
20. The steel subjected to sub-zero treatment should be tempered immediately to reduce stresses developed due to the transformation of retained austenite to martensite.

# KEYS

|1.|T|
|---|---|
|2.|T|
|3.|T|
|4.|F|
|5.|F|
|6.|T|
|7.|F|
|8.|F|
|9.|F|
|10.|F|
|11.|F|
|12.|F|
|13.|T|
|14.|T|
|15.|T|
|16.|F|
|17.|F|
|18.|F|
|19.|F|
|20.|T|# Question Bank

# SECTION C

1. Explain why
1. High carbon steels austenitize more rapidly as compared to low carbon steels.
2. Martensite, and not bainite, forms on quenching a plain carbon steel.
3. Normalized steels have better strength and toughness as compared to annealed steels.
4. Mild steel cannot be hardened by quenching.
5. Nitriding is a low temperature treatment as compared to carburizing treatment.
6. A double heat treatment is sometimes necessary for case carburized steels.
7. Alloy steels are preferred over plain carbon steels for nitriding.
8. Presence of non-metallic inclusions lowers the hardenability of a steel.
9. There are limited numbers of precipitation hardenable alloys.
10. Salt baths are preferred as quenchant for tool steels.
2. Enlist/Name
1. Factors affecting decomposition of austenite on cooling.
2. Factors affecting formation of austenite from ferrite-cementite aggregate on heating.
3. Factors controlling the interlamellar spacing of pearlite.
4. Process variables affecting "hardening by quenching" process.
5. Ausforming process variables.
6. Any five heat treatment defects (identify the reason and name it in each case).
7. Salts that are commonly used in salt bath furnaces.
8. Some endothermic atmospheres used in heat treatment furnaces and their applications.

# SECTION D

1. Calculate the average grain size (diameter) corresponding to ASTM grain size number 10. Find the yield strength of this steel if the yield strength values for this steel with ASTM grain size number 6 and 8 are 80 and 120 kg/mm2, respectively.
2. What is retained austenite? Enlist the parameters promoting the formation of retained austenite. What is its effect on mechanical properties of steels?
3. Draw a neat sketch explaining the process of heat removal during quenching.
4. (i) Draw heat treatment cycles for a
1. Typical maraging steel.
2. Conventional high speed steel.

(ii) Name various processes involved and specify various temperatures.
5. Draw figures explaining the process of ‘Isoforming’ and ‘Martempering’.# Index

# Ageing

289, 301, 305, 308

# Austempering

104, 268

# Allotropy in iron

29–30

# Austenite

30, 49–55, 60–61

decomposition of, 60–61

formation of, 49–55

retained, 83–84

# Austenite grain size

55–60

actual, 55

# Aluminium alloy(s)

277–279

annealing of, 280, 284, 285, 287–288

designation of, 277–279

heat treatable, 279

heat treatment of cast, 293–297

heat treatment of wrought, 286–293

non-heat treatable, 279–281

precipitation hardening of, 285–286

solution heat treatment of, 284–285

temper of, 278

# Annealing

87–92, 256–257, 266, 280, 284–285, 300, 304–305, 307

classification of, 87–88

diffusion, 90

fast, 287–288

ferritizing, 256

first-order, 87

full, 87, 88–89, 257, 287–289

graphitizing, 257

high temperature, 287

incomplete, 87, 90–91

instantaneous, 288

intercritical, 90–91

isothermal, 89–90

partial, 98, 90–91

process, 91–92

purpose of, 87

recrystallization, 91

second-order, 87

spheroidize, 275

subcritical, 87, 91

# Artificial ageing

288

# Athermal martensite

79

# Ausforming

157–158

# Batch furnace

166–167# Index

Beta iron, 29, 30

Boronizing, 141–142

Box type furnace, 167

Brinell hardness number, 324

Bull’s eye structure, 264

Burning of steels, 197–198

detection of, 199

factors responsible for, 198

Carbon equivalent value, 255

Carbonitriding, 137–138

Carburizing, 130–134

gas, 132–133

liquid, 132–133

pack, 131–132

vacuum, 133–134

Case depth measurement of steel, 151–153

chemical method, 153

hardness method, 152–153

macrostructure method, 153

microscopic method, 153

Cast iron, 35–38, 39–40, 255–276

alloy, 269–276

eutectic, 37, 39

grey, 35, 255–259

hypereutectic, 37

hypoeutectic, 36–37

malleable, 259–265

pearlitic malleable, 259, 262–264

spheroidal graphite, 265–269

white, 35, 259

C-curve, 62

CCT diagram, 66–67

Chromium–molybdenum steels, 223–224

high carbon low alloy, 223–224

low carbon low alloy, 223

applications, 223

chemical compositions, 223

heat treatment temperatures, 223

medium carbon low alloy, 223–234

applications, 224

chemical compositions, 224

heat treatment temperatures, 224

Chromium steels, 217–220

high carbon low alloy, 217

applications, 217

chemical compositions, 220

heat treatment temperatures, 220

medium carbon low alloy, 217

applications, 217

chemical compositions, 219

heat treatment temperatures, 217, 219

Chromizing, 142–143

Cold treatment, 105–106

Compound, 12–13, 16

electron, 13

electrochemical, 12

intermetallic, 16

Continuous type furnace, 169–170

Controlled atmospheres, 171–180

Controlled rolling, 156

Conventional quenching, 99

Conveyor furnace, 169

Copper alloy (heat treatments), 306–307

brasses, 306–307

bronzes, 307

Creep, 336

definition of, 336

primary, 336

secondary, 336

tertiary, 336

Creep curve, 336

Creep strength, 59, 336

dependence on grain size, 59

factors affecting, 336

Creep test, 336

Critical diameter, 110

Cryforming, 159

Crystal structure, 7–8

cubic, 7

hexagonal, 8

Cyaniding, 137

Decalescence, 31

Decarburization, 196–197, 262

Defects in heat treatment (steels)

burning, 197–198

decarburization, 196–197

distortion, 200–204

low hardness and strength, 194–195

overheating, 197–198

oxidation, 196–197

quench cracks, 199–200

soft spots, 195

Delta iron, 29, 30

Diffusion annealing, 90

Dimensional stabilization treatment, 275

Distortion, 200–204

control of, 201–202

methods to reduce, 202–204

shape, 200–201

size, 200–201

Eddy current inspection, 338

Edge dislocation, 26

Electrochemical compounds, 12

Electron beam hardening, 148
