Repository: AdbulrhmanEldeeb/q-a_making

# Markdown File Processor

This project processes Markdown files, extracts and processes their content, and saves the results as JSON files. It is designed to handle large-scale Markdown content efficiently, leveraging modular code structure, logging, and progress tracking.

## Features

- **Markdown Processing**: Extracts and processes content from Markdown files using a custom processing pipeline.
- **Chunking Support**: Splits large text into manageable chunks for better handling.
- **Error Handling**: Automatically retries with rotated API keys in case of rate limits or errors.
- **JSON Output**: Saves processed data as structured JSON files for downstream use.

File: parsed_data/Materials_Science_Engineering_Introduction_by_William_Callister.md (part 24 of 62)
|Germanium|Ge|32|72.64|5.32|Dia. cubic|0.122|0.053|4|937|
|Gold|Au|79|196.97|19.32|FCC|0.144|0.137|1|1064|
|Helium|He|2|4.003|—|—|—|—|Inert|272 (at 26 atm)|
|Hydrogen|H|1|1.008|—|—|—|0.154|1|259|
(b) In order to compute the number of atoms in a nucleus of critical size (assuming a spherical nucleus of radius r*), it is first necessary to determine the number of unit cells, which we then multiply by the number of atoms per unit cell. The number of unit cells found in this critical nucleus is just the ratio of critical nucleus and unit cell volumes. Inasmuch as gold has the FCC crystal structure (and a cubic unit cell), its unit cell volume is just a3, where a is the lattice parameter (i.e., unit cell edge length); its value is 0.413 nm, as cited in the document.# Chapter 10

# Phase Transformations

problem statement. Therefore, the number of unit cells found in a radius of critical size is just

# unit cells/particle = critical nucleus volume =
4πr3 / 3 (10.11)

unit cell volume = a3
= (0.413 nm)3 = 137 unit cells

Because of the equivalence of four atoms per FCC unit cell (Section 3.4), the total number of atoms per critical nucleus is just

(137 unit cells/critical nucleus)(4 atoms/unit cell) = 548 atoms/critical nucleus

# Heterogeneous Nucleation

Although levels of supercooling for homogeneous nucleation may be significant (on occasion several hundred degrees Celsius), in practical situations they are often on the order of only several degrees Celsius. The reason for this is that the activation energy (i.e., energy barrier) for nucleation (G* of Equation 10.4) is lowered when nuclei form on preexisting surfaces or interfaces, because the surface free energy (g of Equation 10.4) is reduced. In other words, it is easier for nucleation to occur at surfaces and interfaces than at other sites. Again, this type of nucleation is termed heterogeneous.

In order to understand this phenomenon, let us consider the nucleation, on a flat surface, of a solid particle from a liquid phase. It is assumed that both the liquid and solid phases “wet” this flat surface—that is, both of these phases spread out and cover the surface; this configuration is depicted schematically in Figure 10.5. Also noted in the figure are three interfacial energies (represented as vectors) that exist at two-phase boundaries—gSL, gSI, and gIL —as well as the wetting angle u (the angle between the gSI and gSL vectors). Taking a surface tension force balance in the plane of the flat surface leads to the following expression:

gIL = gSI + gSL cos u (10.12)

Now, using a somewhat involved procedure similar to the one presented for homogeneous nucleation (which we have chosen to omit), it is possible to derive equations for r* and G*; these are as follows:

For heterogeneous nucleation, critical radius of a stable solid particle nucleus
r* = -2gSL / Gy (10.13)

For heterogeneous nucleation, activation free energy required for the formation of a stable nucleus
G* = (a16πgSLbS(u)3) / 3Gy2 (10.14)

Figure 10.5 Heterogeneous nucleation of a solid from a liquid. The solid–surface (gSI), solid–liquid (gSL), and liquid–surface (gIL), interfacial energies are represented by vectors. The wetting angle (u) is also shown.# 10.3 The Kinetics of Phase Transformations

Figure 10.6 Schematic free-energy-versus-embryo/nucleus-radius plot on which are presented curves for both homogeneous and heterogeneous nucleation. Critical free energies and the critical radius are also shown.

The S(u) term of this last equation is a function only of u (i.e., the shape of the nucleus), which has a numerical value between zero and unity.1

From Equation 10.13, it is important to note that the critical radius r* for heterogeneous nucleation is the same as for homogeneous nucleation, inasmuch as gSL is the same surface energy as g in Equation 10.3. It is also evident that the activation energy barrier for heterogeneous nucleation (Equation 10.14) is smaller than the homogeneous barrier (Equation 10.4) by an amount corresponding to the value of this S(u) function, or

Ghet = Ghom S(u) (10.15)

Figure 10.6, a schematic graph of G versus nucleus radius, plots curves for both types of nucleation and indicates the difference in the magnitudes of Ghet and Ghom, in addition to the constancy of r*. This lower Ghet for heterogeneous nucleation means that a smaller energy must be overcome during the nucleation process (than for homogeneous nucleation), and, therefore, heterogeneous nucleation occurs more readily (Equation# -versus-T curve (Figure 10.4c) is shifted to 10.10). In terms of the nucleation rate, the Nhet is shifted to higher temperatures for heterogeneous. This effect is represented in Figure 10.7, which also shows that a much smaller degree of supercooling (T) is required for heterogeneous nucleation.

Figure 10.7 Nucleation rate versus temperature for both homogeneous and heterogeneous nucleation. The degree of supercooling (T) for each is also shown.

1 For example, for u angles of 30 and 90, values of S(u) are approximately 0.01 and 0.5, respectively.# Chapter 10

# Phase Transformations

# Growth

The growth step in a phase transformation begins once an embryo has exceeded the critical size, r*, and becomes a stable nucleus. Note that nucleation will continue to occur simultaneously with growth of the new-phase particles; of course, nucleation cannot occur in regions that have already transformed into the new phase. Furthermore, the growth process will cease in any region where particles of the new phase meet because here the transformation will have reached completion.

Particle growth occurs by long-range atomic diffusion, which normally involves several steps—for example, diffusion through the parent phase, across a phase boundary, and then into the nucleus. Consequently, the growth rate G is determined by the rate of diffusion, and its temperature dependence is the same as for the diffusion coefficient (Equation 5.8)—namely,

Dependence of particle growth rate on the activation energy for diffusion and temperatureG = C exp(-Q/kT) (10.16)

where Q (the activation energy) and C (a preexponential) are independent of temperature. The temperature dependence of G is represented by one of the curves in Figure 10.8; also shown is a curve for the nucleation rate, N (again, almost always the rate for heterogeneous nucleation). Now, at a specific temperature, the overall transformation rate is equal to some. The third curve of Figure 10.8, which is for the total rate, represents this combined effect. The general shape of this curve is the same as for the nucleation rate, in that it has a peak or maximum that has been shifted upward relative to the N curve.

Whereas this treatment on transformations has been developed for solidification, the same general principles also apply to solid–solid and solid–gas transformations. As we shall see later, the rate of transformation and the time required for the transformation to proceed to some degree of completion (e.g., time to 50% reaction completion, t0.5) are inversely proportional to one another (Equation 10.18). Thus, if the logarithm of this transformation time (i.e., log t0.5) is plotted versus temperature, a curve having the general shape shown in Figure 10.9b results. This “C-shaped” curve is a virtual mirror image (through a vertical plane) of the transformation rate curve of Figure 10.8, as demonstrated in Figure 10.9. The kinetics of phase transformations are often represented using logarithm time (to some degree of transformation) versus-temperature plots (for example, see Section 10.5).

Several physical phenomena may be explained in terms of the transformation rate–versus–temperature curve of Figure 10.8. First, the size of the product phase particles depends on transformation temperature. For example, for transformations that occur

# Figure 10.8

Schematic plot showing growth curves for nucleation rate (N), and overall transformation rate (G) versus temperature.

Overall transformation rateNucleation rate, NGrowth rate, G

Processes whose rates depend on temperature as G in Equation 10.16 are sometimes termed thermally activated. Also, a rate equation of this form (i.e., having the exponential temperature dependence) is termed an Arrhenius rate equation.# 10.3 The Kinetics of Phase Transformations

Figure 10.9 Schematic plots of (a) trans-Temperature T eT eformation rate versus temperature and (b) logarithm time [to some degree (e.g., 0.5 fraction) of transformation] versus temperature. The curves in both (a) and (b) are generated from the same set of data—that is, for horizontal axes, the time [scaled logarithmically in the (b) plot] is just the reciprocal of the rate from plot (a).

|(a)|(b)|
|---|---|
|Time (t0.5)|Fraction of transformation, y|
|Rate t0.5 (logarithmic scale)| |

Temperature at temperatures near Tm, corresponding to low nucleation and high growth rates, few nuclei form that grow rapidly. Thus, the resulting microstructure will consist of few and relatively large particles (e.g., coarse grains). Conversely, for transformations at lower temperatures, nucleation rates are high and growth rates low, which results in many small particles (e.g., fine grains).

Also, from Figure 10.8, when a material is cooled very rapidly through the temperature range encompassed by the transformation rate curve to a relatively low temperature where the rate is extremely low, it is possible to produce nonequilibrium phase structures (e.g., see Sections 10.5 and 11.9).

# Kinetic Considerations of Solid-State Transformations

The previous discussion of this section centered on the temperature dependences of nucleation, growth, and transformation rates. The time dependence of rate (which is often termed the kinetics of a transformation) is also an important consideration, especially in the heat treatment of materials. Also, because many transformations of interest to materials scientists and engineers involve only solid phases, we devote the following discussion to the kinetics of solid-state transformations.

With many kinetic investigations, the fraction of reaction that has occurred is measured as a function of time while the temperature is maintained constant. Transformation progress is usually ascertained by either microscopic examination or measurement of some physical property (such as electrical conductivity) whose magnitude is distinctive of the new phase. Data are plotted as the fraction of transformed material versus the logarithm of time; an S-shaped curve similar to that in Figure 10.10 represents the typical kinetic behavior for most solid-state reactions. Nucleation and growth stages are also indicated in the figure.

Figure 10.10 Plot of fraction reacted versus the logarithm of time typical of many solid-state transformations in which temperature is held constant.

|1.0| | |
|---|---|---|
| |0.5| |
| |0| |
|Nucleation|Growth| |
| |Logarithm of heating time, t| |# Chapter 10

# Phase Transformations

Percent recrystallized

| |100|80|60|40|20|
|---|---|---|---|---|---|
|135C| | | | | |
|119C| | | | | |
|113C| | | | | |
|102C| | | | | |
|88C| | | | | |
|43C| | | | | |

Figure 10.11 Percent recrystallization as a function of time and at constant temperature for pure copper. (Reprinted with permission from Metallurgical Transactions, Vol. 188, 1950, a publication of The Metallurgical Society of AIME, Warrendale, PA. Adapted from B. F. Decker and D. Harker, “Recrystallization in Rolled Copper,” Trans. AIME, 188, 1950, p. 888.)

For solid-state transformations displaying the kinetic behavior in Figure 10.10, the Avrami equation—

fraction of transformation y is a function of time t as follows:

y = 1 - exp(-ktn) (10.17)

where k and n are time-independent constants for the particular reaction. This expression is often referred to as the Avrami equation.

By convention, the rate of a transformation is taken as the reciprocal of time required for the transformation to proceed halfway to completion, t0.5, or

rate = 1 / t0.5 (10.18)

Temperature has a profound influence on the kinetics and thus on the rate of a transformation. This is demonstrated in Figure 10.11, which shows y-versus-log t S-shaped curves at several temperatures for the recrystallization of copper.

Section 10.5 gives a detailed discussion on the influence of both temperature and time on phase transformations.

# EXAMPLE PROBLEM 10.2

# Rate of Recrystallization Computation

It is known that the kinetics of recrystallization for some alloy obeys the Avrami equation and that the value of n is 3.1. If the fraction recrystallized is 0.30 after 20 min, determine the rate of recrystallization.

Solution

The rate of a reaction is defined by Equation 10.18 as

rate = 1 / t0.5

Therefore, for this problem it is necessary to compute the value of the reaction to progress to 50% completion—or for the fraction of reaction. Furthermore, we may determine t0.5 using the Avrami equation, Equation 10.17:

y = 1 - exp(-ktn)

t0.5, the time it takes for y to equal 0.50.The problem statement provides us with the value of y (0.30) at some time t (20 min), and also the value of n (3.1) from which data it is possible to compute the value of the constant k. In order to perform this calculation, some algebraic manipulation of Equation 10.17 is necessary. First, we rearrange this expression as follows:

exp(-kt n) = 1 - y

Taking natural logarithms of both sides leads to

-kt n = ln(1 - y) (10.17a)

Now, solving for k,

k = -ln(1 - y) / t n

Incorporating values cited above for y, n, and t yields the following value for k:

k = -ln(1 - 0.30) / (20 min * 3.1) = 3.30 * 10-5

At this point, we want to compute t0.5 —the value of t for y = 0.5—which means that it is necessary to establish a form of Equation 10.17 in which t is the dependent variable. This is accomplished using a rearranged form of Equation 10.17a as

t n = -ln(1 - y) / k

From which we solve for t

t = -ln(1 - y) / k1/n

And for t0.5, this equation becomes

t0.5 = -ln(1 - 0.5) / k1/n

Now, substituting into this expression the value of k determined above, as well as the value of n cited in the problem statement (viz., 3.1), we calculate t0.5 as follows:

t0.5 = -ln(1 - 0.5) / (3.30 * 10-5)1/3.1 = 24.8 min

And, finally, from Equation 10.18, the rate is equal to

rate = 1 / t0.5 = 1 / 24.8 min = 4.0 * 10-2 (min)-1

# 10.4 METASTABLE VERSUS EQUILIBRIUM STATES

Phase transformations may be wrought in metal alloy systems by varying temperature, composition, and the external pressure; however, temperature changes by means of heat treatments are most conveniently utilized to induce phase transformations. This corresponds to crossing a phase boundary on the composition–temperature phase diagram as an alloy of given composition is heated or cooled.# Chapter 10

# Phase Transformations

During a phase transformation, an alloy proceeds toward an equilibrium state that is characterized by the phase diagram in terms of the product phases and their compositions and relative amounts. As Section 10.3 notes, most phase transformations require some finite time to go to completion, and the speed or rate is often important in the relationship between the heat treatment and the development of microstructure. One limitation of phase diagrams is their inability to indicate the time period required for the attainment of equilibrium.

The rate of approach to equilibrium for solid systems is so slow that true equilibrium structures are rarely achieved. When phase transformations are induced by temperature changes, equilibrium conditions are maintained only if heating or cooling is carried out at extremely slow and unpractical rates. For other-than-equilibrium cooling, transformations are shifted to lower temperatures than indicated by the phase diagram; for heating, the shift is to higher temperatures. These phenomena are termed supercooling and superheating, respectively. The degree of each depends on the rate of temperature change; the more rapid the cooling or heating, the greater the supercooling or superheating. For example, for normal cooling rates, the iron–carbon eutectoid reaction is typically displaced 10°C to 20°C (18°F to 36°F) below the equilibrium transformation temperature.

For many technologically important alloys, the preferred state or microstructure is a metastable one, intermediate between the initial and equilibrium states; on occasion, a structure far removed from the equilibrium one is desired. It thus becomes imperative to investigate the influence of time on phase transformations. This kinetic information is, in many instances, of greater value than knowledge of the final equilibrium state.

# Microstructural and Property Changes in Iron–Carbon Alloys

Some of the basic kinetic principles of solid-state transformations are now extended and applied specifically to iron–carbon alloys in terms of the relationships among heat treatment, the development of microstructure, and mechanical properties. This system has been chosen because it is familiar and because a wide variety of microstructures and mechanical properties is possible for iron–carbon (or steel) alloys.

# 10.5 ISOTHERMAL TRANSFORMATION DIAGRAMS

Pearlite Consider again the iron–iron carbide eutectoid reaction for the iron–iron carbide system which is fundamental to the development of microstructure in steel alloys. Upon cooling, austenite, having an intermediate carbon concentration, transforms into a ferrite phase, which has a much lower carbon content, and also cementite, which has a much higher carbon concentration. Pearlite is one microstructural product of this transformation (Figure 9.27); the mechanism of pearlite formation was discussed previously (Section 9.19) and demonstrated in Figure 9.28.

It is important to note that the treatments relating to the kinetics of phase transformations in Section 10.3 are constrained to the condition of constant temperature. By way of contrast, the discussion of this section pertains to phase transformations that occur with changing temperature. This same distinction exists between Sections 10.5 (Isothermal Transformation Diagrams) and 10.6 (Continuous-Cooling Transformation Diagrams).# 10.5 Isothermal Transformation Diagrams

Figure 10.12 For an iron–carbon alloy of eutectoid composition (0.76 wt% C), isothermal fraction reacted versus the logarithm of time for the austenite-to-pearlite transformation.

| |0|50|100| | | | | |
|---|---|---|---|---|---|---|---|---|
|Temperature (°C)|600°C|650°C|675°C| | | | | |
| | | | | |Percent pearlite|0|50|100|
| |1|10|102|103| | | | |
| | |Time (s)| | | | | | |

Temperature plays an important role in the rate of the austenite-to-pearlite transformation. The temperature dependence for an iron–carbon alloy of eutectoid composition is indicated in Figure 10.12, which plots S-shaped curves of the percentage transformation versus the logarithm of time at three different temperatures. For each curve, data were collected after rapidly cooling a specimen composed of 100% austenite to the temperature indicated; that temperature was maintained constant throughout the course of the reaction.

A more convenient way of representing both the time and temperature dependence of this transformation is shown in the bottom portion of Figure 10.13. Here, the vertical and horizontal axes are, respectively, temperature and the logarithm of time. Two solid curves are plotted; one represents the time required at each temperature.

Figure 10.13 Demonstration of how an isothermal transformation diagram (bottom) is generated from percentage transformation versus logarithm of time measurements (top). [Adapted from H. Boyer (Editor), Atlas of Isothermal Transformation and Cooling Transformation Diagrams, 1977. Reproduced by permission of ASM International, Materials Park, OH.]

| |Transformation temperature|675°C| | | | |
|---|---|---|---|---|---|---|
| |Transformation begins| | | | | |
| |50% Completion curve|(Completion curve ~ 100% pearlite)| | | | |
| |(Begin curve ~ 0% pearlite)| | | | | |
| |1400| | | | | |
| |1200| | | | | |
| |1000| | | | | |
| |800| | | | | |
| |1|10|102|103|104|105|
|Time (s)| | | | | | |# Chapter 10 / Phase Transformations

for the initiation or start of the transformation, and the other is for the transformation conclusion. The dashed curve corresponds to 50% of transformation completion. These curves were generated from a series of plots of the percentage transformation versus the logarithm of time taken over a range of temperatures. The S-shape curve [for 675C (1247F)] in the upper portion of Figure 10.13 illustrates how the data transfer is made.

In interpreting this diagram, note first that the eutectoid temperature [727C (1341F)] is indicated by a horizontal line; at temperatures above the eutectoid and for all times, only austenite exists, as indicated in the figure. The austenite-to-pearlite transformation occurs only if an alloy is supercooled to below the eutectoid; as indicated by the curves, the time necessary for the transformation to begin and then end depends on temperature. The start and finish curves are nearly parallel, and they approach the eutectoid line asymptotically. To the left of the transformation start curve, only austenite (which is unstable) is present, whereas to the right of the finish curve, only pearlite exists. In between, the austenite is in the process of transforming to pearlite, and thus both microconstituents are present.

According to Equation 10.18, the transformation rate at some particular temperature is inversely proportional to the time required for the reaction to proceed to 50% completion (to the dashed line in Figure 10.13). That is, the shorter this time, the higher is the rate. Thus, from Figure 10.13, at temperatures just below the eutectoid (corresponding to just a slight degree of undercooling) very long times (on the order of 105 s) are required for the 50% transformation, and therefore the reaction rate is very slow. The transformation rate increases with decreasing temperature such that at 540C (1000F), only about 3 s is required for the reaction to go to 50% completion.

Several constraints are imposed on the use of diagrams like Figure 10.13. First, this particular plot is valid only for an iron–carbon alloy of eutectoid composition; for other compositions, the curves have different configurations. In addition, these plots are accurate only for transformations in which the temperature of the alloy is held constant throughout the duration of the reaction. Conditions of constant temperature are termed isothermal; thus, plots such as Figure 10.13 are referred to as isothermal transformation diagrams or sometimes as time-temperature-transformation (or T-T-T) plots.

An actual isothermal heat treatment curve (ABCD) is superimposed on the isothermal transformation diagram for a eutectoid iron–carbon alloy in Figure 10.14. Very rapid cooling of austenite to a given temperature is indicated by the near-vertical line AB, and the isothermal treatment at this temperature is represented by the horizontal segment BCD. Time increases from left to right along this line. The transformation of austenite to pearlite begins at the intersection, point C (after approximately 3.5 s), and has reached completion by about 15 s, corresponding to point D. Figure 10.14 also shows schematic microstructures at various times during the progression of the reaction.

The thickness ratio of the ferrite and cementite layers in pearlite is approximately 8 to 1. However, the absolute layer thickness depends on the temperature at which the isothermal transformation is allowed to occur. At temperatures just below the eutectoid, relatively thick layers of both the α-ferrite and Fe3C phases are produced; this microstructure is called coarse pearlite, and the region at which it forms is indicated to the right of the completion curve on Figure 10.14. At these temperatures, diffusion rates are relatively high, such that during the transformation illustrated in Figure 9.28 carbon atoms can diffuse relatively long distances, which results in the formation of thick lamellae. With decreasing temperature, the carbon diffusion rate decreases, and the layers become progressively thinner. The thin-layered structure produced in the vicinity of 540C is termed fine pearlite; this is also indicated in Figure 10.14. To be discussed in Section 10.7 is the dependence of mechanical properties on lamellar thickness. Photomicrographs of coarse and fine pearlite for a eutectoid composition are shown in Figure 10.15.

For iron–carbon alloys of other compositions, a proeutectoid phase (either ferrite or cementite) coexists with pearlite, as discussed in Section 9.19. Thus, additional# 10.5 Isothermal Transformation Diagrams

|1 s|1 min|1 h|1 day|
|---|---|---|---|
|Temperature (°C)| | | |
|1400|Austenite (stable) temperature|727°C| |
|1200|Ferrite|Coarse pearlite| |
|1000|Fe3C|Fine pearlite| |
|800|Austenite → pearlite transformation|Denotes that a transformation is occurring| |
|500| | | |

1                 10               102                103               104               105

Time (s)

Figure 10.14 Isothermal transformation diagram for a eutectoid iron–carbon alloy, with superimposed isothermal heat treatment curve (ABCD). Microstructures before, during, and after the austenite-to-pearlite transformation are shown.
[Adapted from H. Boyer (Editor), Atlas of Isothermal Transformation and Cooling Transformation Diagrams, 1977. Reproduced by permission of ASM International, Materials Park, OH.]

Figure 10.15 Photomicrographs of (a) coarse pearlite and (b) fine pearlite.
Temperature (°F) of (a) coarse pearlite and (b) fine pearlite.

(From K. M. Ralls et al., An Introduction to Materials Science and Engineering, p. 361. Copyright © 1976 by John Wiley & Sons, New York. Reprinted by permission of John Wiley & Sons, Inc.)

# Tutorial Video:

Iron–Carbon Alloy Microstructures

What is the Appearance of the Various Iron–Carbon Alloys and How Can I Draw Them?

(a)

(b)

10 m# Chapter 10

# Phase Transformations

# Figure 10.16

Isothermal transformation diagram for a 1.13 wt% C iron–carbon alloy:

|A|austenite;|C|proeutectoid cementite;|P|pearlite.|
|---|---|---|---|---|---|
|[Adapted from H. Boyer (Editor), Atlas of Isothermal Transformation and Cooling Transformation Diagrams, 1977. Reproduced by permission of ASM International, Materials Park, OH.]|[Adapted from H. Boyer (Editor), Atlas of Isothermal Transformation and Cooling Transformation Diagrams, 1977. Reproduced by permission of ASM International, Materials Park, OH.]|[Adapted from H. Boyer (Editor), Atlas of Isothermal Transformation and Cooling Transformation Diagrams, 1977. Reproduced by permission of ASM International, Materials Park, OH.]|[Adapted from H. Boyer (Editor), Atlas of Isothermal Transformation and Cooling Transformation Diagrams, 1977. Reproduced by permission of ASM International, Materials Park, OH.]|[Adapted from H. Boyer (Editor), Atlas of Isothermal Transformation and Cooling Transformation Diagrams, 1977. Reproduced by permission of ASM International, Materials Park, OH.]|[Adapted from H. Boyer (Editor), Atlas of Isothermal Transformation and Cooling Transformation Diagrams, 1977. Reproduced by permission of ASM International, Materials Park, OH.]|

Temperature (°C)

curves corresponding to a proeutectoid transformation also must be included on the isothermal transformation diagram. A portion of one such diagram for a 1.13 wt% C alloy is shown in Figure 10.16.

# Bainite

In addition to pearlite, other microconstituents that are products of the austenitic transformation exist; one of these is called bainite. The microstructure of bainite consists of ferrite and cementite phases, and thus diffusional processes are involved in its formation. Bainite forms as needles or plates, depending on the temperature of the transformation; the microstructural details of bainite are so fine that their resolution is possible only using electron microscopy. Figure 10.17 is an electron micrograph that shows a grain of bainite (positioned diagonally from lower left to upper right). It is composed of a ferrite matrix and elongated particles of Fe3C; the various phases in this micrograph have been labeled.

# Figure 10.17

Transmission electron micrograph showing the structure of bainite. A grain of bainite passes from lower left to upper right corners; it consists of elongated and needle-shape particles of Fe3C within a ferrite matrix. The phase (From Metals Handbook, Vol. 8, 8th edition, Metallography, Structures and Phase Diagrams, 1973. Reproduced by permission of ASM International, Materials Park, OH.)

Martensite surrounding the bainite is martensite.

Cementite
Ferrite
M# 10.5 Isothermal Transformation Diagrams

Figure 10.18 Isothermal transformation diagram for an iron–carbon alloy of eutectoid composition, including austenite-to-pearlite (A–P) and austenite-to-bainite (A–B) transformations.

|Temperature (°C)|800|700|600|500|400|300|200|100|10|1|
|---|---|---|---|---|---|---|---|---|---|---|
|A| | | | | | | | | | |
|P| | | | | | | | | | |
|N| | | | | | | | | | |
|A + B| | | | | | | | | | |
|B| | | | | | | | | | |

In addition, the phase that surrounds the needle is martensite, the topic addressed by a subsequent section. Furthermore, no proeutectoid phase forms with bainite.

The time–temperature dependence of the bainite transformation may also be represented on the isothermal transformation diagram. It occurs at temperatures below those at which pearlite forms; begin-, end-, and half-reaction curves are just extensions of those for the pearlitic transformation, as shown in Figure 10.18, the isothermal transformation diagram for an iron–carbon alloy of eutectoid composition that has been extended to lower temperatures. All three curves are C-shaped and have a “nose” at point N, where the rate of transformation is a maximum. As may be noted, whereas pearlite forms above the nose [i.e., over the temperature range of about 540°C to 727°C (1000°F to 1341°F)], at temperatures between about 215°C and 540°C (420°F and 1000°F), bainite is the transformation product.

Note that the pearlitic and bainitic transformations are competitive with each other, and once some portion of an alloy has transformed into either pearlite or bainite, transformation to the other microconstituent is not possible without reheating to form austenite.

# Spheroidite

If a steel alloy having either pearlitic or bainitic microstructures is heated to, and left at, a temperature below the eutectoid for a sufficiently long period of time—for example, at about 700°C (1300°F) for between 18 and 24 h—yet another microstructure will form called spheroidite (Figure 10.19). Instead of the alternating ferrite and cementite lamellae (pearlite) or the microstructure observed for bainite, the Fe C phase appears as spherelike particles embedded in a continuous α-phase matrix. This transformation occurs by additional carbon diffusion with no change in the compositions or relative amounts of ferrite and cementite phases. The driving force for this transformation is the reduction in α-Fe C phase boundary area. The kinetics of spheroidite formation is not included on isothermal transformation diagrams.# Chapter 10

# Phase Transformations

Figure 10.19 Photomicrograph of a steel having a spheroidite microstructure. The small particles are cementite; the continuous phase is a-ferrite. 1000. (Copyright 1971 by United States Steel Corporation.)

Figure 10.20 The body-centered tetragonal unit cell for martensitic steel showing iron atoms (circles) and sites that may be occupied by carbon atoms (s). For this tetragonal unit cell, c &gt; a.

# Concept Check 10.1

Which is more stable, the pearlitic or the spheroiditic microstructure? Why?

[The answer may be found at www.wiley.com/college/callister (Student Companion Site).

# Martensite

Yet another microconstituent or phase called martensite is formed when austenitized iron–carbon alloys are rapidly cooled (or quenched) to a relatively low temperature (in the vicinity of the ambient). Martensite is a nonequilibrium single-phase structure that results from a diffusionless transformation of austenite. It may be thought of as a transformation product that is competitive with pearlite and bainite. The martensitic transformation occurs when the quenching rate is rapid enough to prevent carbon diffusion. Any diffusion whatsoever results in the formation of ferrite and cementite phases.

The martensitic transformation is not well understood. However, large numbers of atoms experience cooperative movements, in that there is only a slight displacement of each atom relative to its neighbors. This occurs in such a way that the FCC austenite experiences a polymorphic transformation to a body-centered tetragonal (BCT) martensite. A unit cell of this crystal structure (Figure 10.20) is simply a body-centered cube that has been elongated along one of its dimensions; this structure is distinctly different from that for BCC ferrite. All the carbon atoms remain as interstitial impurities in martensite; as such, they constitute a supersaturated solid solution that is capable of rapidly transforming to other structures if heated to temperatures at which diffusion rates become significant.# 10.5 Isothermal Transformation Diagrams

Figure 10.21 Photomicrograph showing the martensitic microstructure. The needle-shape grains are the martensite phase, and the white regions are austenite that failed to transform during the rapid quench. (Photomicrograph courtesy of United States Steel Corporation.)

10 m

Appreciable. Many steels, however, retain their martensitic structure almost indefinitely at room temperature.

The martensitic transformation is not, however, unique to iron–carbon alloys. It is found in other systems and is characterized, in part, by the diffusionless transformation.

Because the martensitic transformation does not involve diffusion, it occurs almost instantaneously; the martensite grains nucleate and grow at a very rapid rate—the velocity of sound within the austenite matrix. Thus the martensitic transformation rate, for all practical purposes, is time independent.

Martensite grains take on a platelike or needlelike appearance, as indicated in Figure 10.21. The white phase in the micrograph is austenite (retained austenite) that did not transform during the rapid quench. As already mentioned, martensite as well as other microconstituents (e.g., pearlite) can coexist.

Being a nonequilibrium phase, martensite does not appear on the iron–iron carbide phase diagram (Figure 9.24). The austenite-to-martensite transformation, however, is represented on the isothermal transformation diagram. Because the martensitic transformation is diffusionless and instantaneous, it is not depicted in this diagram as the pearlitic and bainitic reactions are. The beginning of this transformation is represented by a horizontal line designated M(start) (Figure 10.22). Two other horizontal and dashed lines, labeled M(50%) and M(90%), indicate percentages of the austenite-to-martensite transformation. The temperatures at which these lines are located vary with alloy composition, but they must be relatively low because carbon diffusion must be virtually nonexistent.

The horizontal and linear character of these lines indicates that the martensitic transformation is independent of time; it is a function only of the temperature to which the alloy is quenched or rapidly cooled. A transformation of this type is termed an athermal transformation.

4 The alloy that is the subject of Figure 10.21 is not an iron–carbon alloy of eutectoid composition; furthermore, its 100% martensite transformation temperature lies below room temperature. Because the photomicrograph was taken at room temperature, some austenite (i.e., the retained austenite) is present, having not transformed to martensite.# Chapter 10

# Phase Transformations

Figure 10.22 The complete isothermal transformation diagram for an iron–carbon alloy of eutectoid composition: A, austenite; B, bainite; M, martensite; P, pearlite.

|A|Eutectoid temperature|1400|
|---|---|---|
|A| |1200|
|A| |1000|
|B| |800|
|A| |600|
|M(start)| |400|
|M(50%)| |300|
|M(90%)| |200|

Consider an alloy of eutectoid composition that is very rapidly cooled from a temperature above 727°C (1341°F) to, say, 165°C (330°F). From the isothermal transformation diagram (Figure 10.22) it may be noted that 50% of the austenite will immediately transform into martensite; as long as this temperature is maintained, there will be no further transformation.

The presence of alloying elements other than carbon (e.g., Cr, Ni, Mo, and W) may cause significant changes in the positions and shapes of the curves in the isothermal transformation diagrams. These include (1) shifting to longer times the nose of the austenite-to-pearlite transformation (and also a proeutectoid phase nose, if such exists), and (2) the formation of a separate bainite nose. These alterations may be observed by comparing Figures 10.22 and 10.23, which are isothermal transformation diagrams for carbon and alloy steels, respectively.

Steels in which carbon is the prime alloying element are termed plain carbon steels, whereas alloy steels contain appreciable concentrations of other elements, including those cited in the preceding paragraph. Section 11.2 discusses further the classification and properties of ferrous alloys.

# Concept Check 10.2

Cite two major differences between martensitic and pearlitic transformations.

[The answer may be found at www.wiley.com/college/callister (Student Companion Site).]# 10.5 Isothermal Transformation Diagrams

Figure 10.23 Isothermal Transformation diagram for an alloy steel (type 4340): A, austenite; B, bainite; P, pearlite; M, martensite; F, proeutectoid ferrite.

| | | | | | |Temperature (°C)|800|700|600|500|400|300|200|100|0|
|---|---|---|---|---|---|---|---|---|---|---|---|---|---|---|---|
|Time (s)|1|10| |102|103|104|105|106| | | | | | | |

EXAMPLE PROBLEM 10.3

# Microstructural Determinations for Three Isothermal Heat Treatments

Using the isothermal transformation diagram for an iron–carbon alloy of eutectoid composition (Figure 10.22), specify the nature of the final microstructure (in terms of microconstituents present and approximate percentages) of a small specimen that has been subjected to the following time–temperature treatments. In each case, assume that the specimen begins at 760°C (1400°F) and that it has been held at this temperature long enough to have achieved a complete and homogeneous austenitic structure.

- (a) Rapidly cool to 350°C (660°F), hold for 104 s, and quench to room temperature.
- (b) Rapidly cool to 250°C (480°F), hold for 100 s, and quench to room temperature.
- (c) Rapidly cool to 650°C (1200°F), hold for 20 s, rapidly cool to 400°C (750°F), hold for 103 s, and quench to room temperature.

# Solution

The time–temperature paths for all three treatments are shown in Figure 10.24. In each case, the initial cooling is rapid enough to prevent any transformation from occurring.

(a) At 350°C austenite isothermally transforms into bainite; this reaction begins after about 10 s and reaches completion at about 500 s elapsed time. Therefore, by 104 s, as stipulated in this problem, 100% of the specimen is bainite, and no further transformation is...# Chapter 10

# Phase Transformations

Figure 10.24 Isothermal transformation diagram for an iron–carbon alloy of eutectoid composition and the isothermal heat treatments (a), (b), and (c) in Example Problem 10.3.

|Temperature (°C)|1000|800|700|600|500|400|300|200|100|
|---|---|---|---|---|---|---|---|---|---|
|(c)|A|P + A| | | | | | | |
|(b)|A|A + B|B| | | | | | |
|(a)| | | | | | | | | |

possible, even though the final quenching line passes through the martensite region of the diagram.
