Repository: AdbulrhmanEldeeb/q-a_making

# Markdown File Processor

This project processes Markdown files, extracts and processes their content, and saves the results as JSON files. It is designed to handle large-scale Markdown content efficiently, leveraging modular code structure, logging, and progress tracking.

## Features

- **Markdown Processing**: Extracts and processes content from Markdown files using a custom processing pipeline.
- **Chunking Support**: Splits large text into manageable chunks for better handling.
- **Error Handling**: Automatically retries with rotated API keys in case of rate limits or errors.
- **JSON Output**: Saves processed data as structured JSON files for downstream use.

File: parsed_data/Principles_and_Prevention_of_Corrosion_by_Denny_A. Jones.md (part 24 of 29)
# Principles and Prevention of CORROSION

Inhibitors are chemical compounds that deposit on exposed metal surfaces from the corrosive environment. The inhibitor may form a uniform film, which, like a coating, acts as a physical barrier. Often, however, a few monolayers or less are sufficient to alter the electrochemical reactivity of the surface to reduce the corrosion rate.# Ch. 14 / Coatings and Inhibitors

# 14.1 Liquid-Applied Organic Coatings

Organic coatings are conveniently applied as a liquid, primarily by brushing, rolling, and spraying. The liquid consists of solvent, resin, and pigment. The solvent carries the dissolved or suspended resin, which adhesively binds coating to substrate and inert pigment particles to one another after the solvent has evaporated and the coating has cured. The resin provides the chemical and corrosion resistance for the coating. The suspended pigment decreases permeability and provides opacity and color, thereby shielding the cured resin from degrading ultraviolet radiation and covering or “hiding” the underlying surface. Pigments may have corrosion inhibition functions as well. Other minor additives improve coating flow, emulsification, uniformity, and reduce pigment settling. The liquid-applied coatings cure while the solvent evaporates. Some undergo polymerization and cross-linking during the cure; others simply deposit as a consolidated layer as the solvent evaporates. Many industrial coatings are cured further by baking below about 300°C, to further cross-link the resin or expel residual solvent.

An industrial coating system may consist of several layers having different functions. A chemical-conversion coating of chromate or phosphate is often applied initially to provide a substrate of superior adherence. A primer coat of good surface adherence and inhibitive properties may be required, and one or more topcoats may provide a pleasing appearance and resistance to atmospheric weathering or a chemical environment. Thus, the total paint system is a composite designed for the particular service conditions.

The corrosion rate of the unprotected metal should not exceed about 1.3 mm/yr (50 mpy) for the usual liquid-applied coatings.1 More aggressive environments require thicker coatings and liners (Section 14.2) or more corrosion-resistant alloys. Table 14.11 lists the types of paint that are generally suitable for various corrosive environments. It is apparent that liquid-applied coatings are especially suitable for atmospheric corrosion protection (Section 12.1.4) and relatively mild corrosive conditions, especially when cosmetic appearance is important.

The engineer should be generally acquainted with the properties of the common generic paint classifications described in the following sections. Space is not available to go further into the organic chemistry of coating formulation, which is available elsewhere.1

# 14.1.1 Classification and Uses

Organic coatings are usually classified according to the resin binder, which controls protectiveness and resistance to degradation. Coatings of any given classification may be used as primers or topcoats depending on the formulation. Characteristics of the various major types of organic coatings are summarized in Table 14.21 and amplified in this section: Some coating resins have good adhesion to the metal substrate and are readily amenable to further topcoating. These are often used as primer coats to improve the durability of the final topcoats, which have maximum resistance to weather and chemical environments. Many of the resin formulations cannot# 14.1 / Liquid-Applied Organic Coatings

# TABLE 14.1 Paint Systems for Corrosive Conditions

|Conditions|Suggested Painting System|
|---|---|
|Dry interiors where structural steel is embedded in concrete, encased in masonry, or protected by membrane or contact-type fireproofing|Leave unpainted|
|Interior: normally dry, very mild- (oil-based paints last 10 years or more)|Latex or one coat|
|Exterior: normally dry (oil-based paints last 6 years or more)|Oil base|
|Frequently wet by fresh water: involves condensation, splash, spray, or frequent immersion (oil-based paints last 5 years or less)|Vinyl, coal-tar epoxy, epoxy, chlorinated rubber|
|Frequently wet by salt water: involves condensation, splash, spray, or frequent immersion (oil-based paints last 3 years or less)|Vinyl, coal-tar epoxy, epoxy, zinc-rich|
|Chemical exposure: acidic (pH 5 or lower)|Vinyl|
|Chemical exposure: neutral (pH 5 to 10)|Zinc-rich|
|Chemical exposure: mild organic solvents, intermittent contact with aliphatic hydrocarbons (mineral spirits, lower alcohols, glycols, etc.)|Epoxy|
|Chemical exposure: severe, includes oxidizing chemicals, strong organic solvents, or combinations of these at high temperature|May be none suitable|

From K. B. Tator, Corrosion and Corrosion Protection Handbook, P. A. Schwietzer, ed., Dekker, New York, p. 355, 1983. Reprinted by permission, Marcel Dekker, Inc.

be easily coated over and thus are suitable only as topcoats. Only general guidelines for the various classifications are given in Table 14.2 and in subsequent discussion; more specialized treatments, as well as manufacturers and distributors, should be consulted for further information and recommendations.

Alkyd resins provide the protectiveness of the well-known oil-based coatings used in household and industry. The oil-based coatings, often called enamels, polymerize and cross-link (cure) by oxidation from ambient air during drying and evaporation of the oil solvent used in manufacture of the resin. So-called long-chain drying oils allow easy application over poorly prepared surfaces but are less volatile, lengthen drying time, and decrease chemical and weathering resistance. Continuing oxidation with time reduces chemical stability of long-chain drying oils. Shorter oils give faster-drying, more-stable, weather-resistant coatings, which are relatively hard and brittle as well as more sensitive to surface preparation. Alkyd resins made from soybean oils yield coatings with optimal drying times and chemical resistance, and therefore constitute the majority of alkyd coating formulations.# Ch. 1 4 7 Coatings and Inhibitors

# TABLE 14.2 Organic Coating Classifications and Characteristics

|Resin Type|Acid|Alkali|Solvent|Water|Weather|
|---|---|---|---|---|---|
|One Component Systems| | | | | |
|Alkyd (oil base)|F|P|P|F| |
|Modified alkyd| | | | | |
|silicon|F|F|F|F| |
|amino|F|F|F|G| |
|phenolic|F|F|F|VG| |
|Epoxy ester|F|F|P|F-G| |
|Vinyl|VG|VG|P|VG| |
|Chlorinated rubber|G|G|P|G| |
|Acrylics (solvent base)|F|G|G|G| |
|Two Component Systems| | | | | |
|Phenolic|F|F|G|VG|VG|
|Polyamide|F|VG|VG|P|G|
|Cured epoxy| | | | | |
|Coal tar epoxy|VG|VG|G|VG|G|
|Polyester urethane|F-G|G|VG|F-G|VG|

# Comments

VG Excellent adhesion to poorly prepared surfaces. Adequate for mild chemical fumes. Not chemically resistant.

VG Improved durability, gloss retention, heat resistance.

VG High humidity resistance.

VG Suitable for immersion service.

P-F Similar to Alkyds. Somewhat better chemical resistance. More expensive.

G Widely used industrial coating. Easily recoated. Low toxicity, tasteless. High volatiles content—possible fire hazard.

VG Good vapor barrier. Poor resistance to sunlight.

VG Automotive topcoats.

From: H. G. Lasser, Metals Handbook, Vol. 5, Coating and Finishing, 9th ed., ASM International, Metals Park, OH, p. 498, 198.# 14.1 / Liquid-Applied Organic Coatings

It has been estimated that two-thirds of the coatings sold for corrosion protection are oil-based alkyds. They are used especially for exterior and interior nonchemical atmospheric exposures. Thus, they are included as a comparison for the protectiveness of other paint systems in Table 14.2. Ease of application and low cost make the alkyds highly suitable for steel surfaces that must be protected from atmospheric rusting in mild atmospheres. They have no long-term resistance to more than occasional water condensation or immersion.

Modified alkyds incorporate additional organic groups having specialized properties. The coating takes on characteristics of the modifier, while retaining ease of application and adhesion from the alkyd. Silicon-modified alkyds have greatly improved durability, gloss retention, and moisture and heat resistance. They are used, for example, in marine maintenance coatings and for petroleum processing equipment. Amino-resin-modified aldehydes are used in high-humidity applications, such as within refrigerators and washing machines. Phenolic modifications are suitable for water immersion.

Epoxy esters, also prepared with drying oils, are similar to the alkyds. They have somewhat improved protectiveness but are correspondingly more expensive.

Vinyls do not cross-link during curing and soften at elevated temperature (thermoplastic). They consist generally of an 86% polyvinyl chloride (PVC), 14% polyvinyl acetate (PVA) copolymer. The PVA disrupts the inert PVC chain structure sufficiently to allow dissolution in strong organic solvents such as ketones, while retaining chemical resistance in the cured coating. Curing comes about by simple deposition of the uncross-linked long-chain polymer as the solvent evaporates into the surrounding atmosphere. The long-chain copolymer consolidates into a film, which is resistant to water, weathering, immersion, acids, alkalis, and many other chemicals. Light-reflective pigments such as rutile, TiO2, are added to protect the copolymer from ultraviolet degradation. Coatings that cure by solvent evaporation without cross-linking are known as lacquers. Liberated volatile solvents are prohibited in many locations as a health hazard.

Vinyl coatings readily dissolve in many organic solvents. The coating formulations are low in dissolved solids and require multiple coats for coverage but are extremely durable. Later coatings or touch-ups adhere readily by partial dissolution of the old coating. Thus, vinyl coatings are useful as primers for more resistant or attractive top coats for specialized service. Recoating intervals of over 20 years are reported for locks and dam gates maintained by the U.S. Army Corps of Engineers, although more frequent maintenance painting of damaged or deteriorated areas may be needed.

Chlorinated-rubber coatings are also thermoplastic and cure by solvent evaporation. Thus, they share many of the properties of the vinyls. Chlorinated-rubber resins are prepared by reacting chlorine with natural and synthetic rubber. Formulation is complex, and a careful balance of plasticizers and stabilizers is necessary. The resultant coatings are especially known for their resistance to water-vapor passage. Chalking may occur in sunlight, and decorative applications are limited.

Acrylics may be dissolved in organic solvents or dispersed as emulsions in water. The resultant coatings are thermoplastic and uncross-linked in both cases. The solvent-based coatings are especially resistant to weathering and retain color and gloss.# Ch. 14 / Coatings and Inhibitors

to a high degree. Heating flows the coating and heals imperfections. Thus, their best known application is in automotive topcoats. The water-based acrylics retain many of the good properties of the solvent-based equivalents. Cleanup is more convenient, and the solvent is of course nonflammable and nontoxic. The water-based paints are somewhat more porous, due to the emulsifiers, and water vapor passes more readily, an advantage for concrete and wood surfaces to prevent water blistering. Thus, the water-based acrylics are widely used in household-maintenance paints.

The acrylic resins are also used as modifiers for alkyd and epoxy coatings for improved weathering and ultraviolet resistance. The epoxy modifications are still known as acrylics because of their reputation for outdoor durability.

Phenolics are a simple but important example of coatings cured by chemical reaction between two organic molecules. Such resins are called thermosets, because the reaction proceeds to completion with increasing temperature, and the cross-linked structure does not soften on reheating. Phenol and formaldehyde dissolved in alcohol are applied to the surface by usual methods of spraying, rolling, or dipping. Subsequent heating produces a reaction (Figure 14.1) that forms a cross-linked polymer at multiple sites on the ring structure of the phenol, with water as a by-product. The coating must be applied in thin coats, allowing the by-product water to escape between applications. Phenolic coatings are highly resistant to water immersion and are sufficiently inert for use as can linings for food products.

Polyurethanes are formed by reaction between isocyanates and polyhydroxyls (polyols). Multiple isocyanate (—N = C = 0) locations on the resin molecule react with the hydroxyl:

R—N==C=0 + R —OH                       R—N—C—O—R"
isocyanate           polyol                urethane

The urethane product polymerizes and cross links by further reaction between additional isocyanate groups on the R radical of the isocyanate and hydroxyl groups on the R' radical of the polyol. R and R' radicals are many and varied, yielding correspondingly different properties in the resulting coatings. Earlier aromatic iso-

FIGURE 14.1 Reaction between phenol and formaldehyde in phenolic coatings.# 14.1 / Liquid-Applied Organic Coatings

Cyanates, in which R includes the benzene ring, are being displaced by aliphatic, straight-chain or cyclic, varieties of R, which are more expensive but show superior light fastness and gloss retention. The polyol may have acrylic, epoxy, polyester, and vinyl structures, among others. The resulting urethane coatings have properties reflected by the groups included in the structure.

Epoxies are thermosetting coatings prepared by mixing the dissolved resin and curing agent just before application. Curing begins immediately, and application must be expedited. Low “pot-life” formulations are sometimes mixed during spraying. The resin package includes pigment, as well as the solvent. Most industrial resins are of the glycidyl ether type, made from reacting epichlorohydrin with bisphenol acetone (Figure 14.2). The curing agent is either a polyamine or a polyamide that copolymerizes with the epoxy resin. The polyamine is a smaller molecule and results in a tighter, more chemical-resistant coating. The polyamide, on the other hand, gives coatings that are more flexible but retain resistance to water and slightly reduced resistance to chemicals. Epoxy coatings are highly cross-linked and unreactive; they are, thus, difficult to topcoat or touch-up.

Further modified epoxies can give properties tailored for a particular application. Coal-tar epoxies are formulated as above with coal tar as a filler. The coal tar improves the moisture resistance, while retaining toughness, adhesion, ultraviolet resistance, and thermal stability of the epoxy. Phenolic cross-linked epoxies are highly resistant to alkalis, acids, and solvents and are used as coatings for tanks, cans, drums, and other process equipment. The phenol-formaldehyde constituent of phenol, mixed with the epoxy resin, is applied to the surface and cured at elevated temperature as for normal phenolic coatings. The phenol serves as the curing agent to cross-link the epoxy resin, in place of the usual amine or amide curing agent. Whereas ordinary phenolic coatings mentioned earlier are attacked by alkalis, the epoxy-phenol coatings are resistant.

Zinc-bearing coatings have zinc powder as a filler. These fall into two categories. Paints with zinc pigments contain about 80% by weight pigment, of which 20% is zinc oxide. Zinc-rich coatings contain 92-95% metallic zinc, by weight, in the dry coating with little or no oxide. The binder may be one of the organic resins discussed above or, in the case of the zinc-rich coatings, an inorganic silicate.

There is not sufficient metallic zinc in the zinc-pigmented paints to permit galvanic protection by zinc. However, the zinc/zinc-oxide combination serves as an

FIGURE 14.2 Reaction between epichlorohydrin and bisphenol acetone to produce an epoxy resin.# Ch. 14 / Coatings and Inhibitors

Inhibitor for atmospheric rusting, in both primer and finish coats. Zinc-pigmented paints provide excellent coverage, adhesion, and abrasion resistance. They can be applied by brush, roller, or spraying and can be applied over lightly rusted surfaces in some formulations. Thus, surface preparation and application specifications are not nearly as stringent as those for the zinc-rich coatings. The zinc-pigmented coatings are generally effective for rural and mild industrial atmospheres, while the zinc-rich coatings are useful in more aggressive atmospheres, as discussed below.

Higher zinc content and absence of the oxide allows galvanic protection in the zinc-rich coatings. Zinc seals coating defects with zinc-corrosion products, notably zinc carbonates, zinc hydroxides, and complex zinc salts,1 and confers cathodic protection on exposed steel at defects by galvanic action (Sections 6.2.4 and 13.2.8). Thus, the common mode of coating failure, undercutting at the coating-metal interface, is prevented or suppressed—a characteristic unique to the zinc-rich coatings.

Application of zinc-rich coatings requires considerable care2 to ensure electrical contact between zinc particles and the coated surface. Surface cleaning before application is critical. Complete removal of all organics, oxides, and mill scale to expose bare metal is an absolute necessity to achieve the galvanic protection afforded by the zinc. The zinc is usually added in the spray container immediately before application and must be agitated to prevent settling. The suspension must be moved through the spray lines expeditiously to prevent settling and setup in the lines or a dry spray, in which insufficient liquid binder is present in the coating. Despite these difficulties, zinc-rich primers and coatings are widely used, due to the incremental improvement in performance over competitive systems.

Organic zinc-rich primers are often used under exterior topcoats for automotive finishes. Zinc-rich primers are used in many applications where resistance to undercutting is critical, but where decorative colors and finishes are provided by topcoats. Zinc-rich coatings are used to protect marine structures, ship hulls, ballast tanks, and ship superstructures. Highway bridges, chemical process plant equipment, sewage and water treatment plants, and many other applications requiring resistance to water immersion, salt, high humidity, and mild chemical fumes have employed zinc-rich coatings. However, they are not suitable for environments of pH&lt;5 or &gt;10, where the zinc is more readily dissolved.

The inorganic zinc-rich coatings are generally the most resistant, but also the most difficult to apply and the most sensitive to surface preparation. Post-cured water-based zinc-rich coatings are applied initially as a suspension of zinc dust in a sodium silicate solution. After evaporation of the water solvent, the hardened coating is washed with an acid phosphate curing solution, which converts the zinc to insoluble silicates and phosphates.2 Excess acid must be thoroughly washed from the surface before topcoats can be applied. Self-cured water-based zinc-rich coatings are formulated such that formation of carbonic acid by dissolving CO2 from air will cure the coatings by the same chemistry as for the postcured coatings. Rinsing and washing are not usually necessary for the self-cured coatings.

Organic zinc-rich coatings are less sensitive to surface preparation than the inorganic coatings but are protective for generally shorter times. The most suitable organic zinc-rich coatings utilize epoxy polyamide, urethane, vinyl, or chlorinated rubber as a binder.2 As would be expected from previous discussion, the vinyl- and# 14.1 / Liquid-Applied Organic Coatings

chlorinated-rubber-based organics are easier to topcoat as primers, whereas the thermoset epoxies and urethanes are more heat and abrasion resistant.

# 14.1.2 Surface Preparation

A key property of coatings is their ability to adhere to surfaces contaminated with oxides, scales, loose dirt, and organic matter, such as greases and oils. However, any coating system will perform better over a well-prepared surface with little or no foreign substances present. It has been said1 that a poor coating applied to a well-prepared surface is better than a good coating applied to a poorly prepared surface. Therefore, careful selection and quality control of surface-preparation processes are usually well worth the extra time and expense.

The Steel Structures Painting Council (SSPC) has published a series of surface preparation standards widely used in North America. These are summarized very briefly in Table 14.3.5 The National Association of Corrosion Engineers (NACE) also distributes visual standards for steel surfaces cleaned by either sand blasting or steel-shot blasting.6 Before initiating any coating project, published SSPC and/or NACE standards should be consulted for complete procedural details, as well as illustrative photographs, when available, of cleaned surfaces meeting specifications.

After surface preparation, various surface prepainting treatments may be employed to enhance adhesion and resistance of the subsequent coatings. These include phosphate and chromate conversion coatings. Both may also be used without primers and topcoats but are usually applied in coordination with an integrated coating system. The composition of conversion coating baths and chemistry of the coating processes are not well understood and are usually proprietary. The general reactions involved in phosphate conversion coating are as follows.7

2H+ + M —> H2 + M2+ (1)

2H2P04- + 3M2+ —> M3(P04)2 + 4H+ (2)

The summation gives

2H+ + 3M + 2H2P04- —> H2 + M3(P04)2. (3)

M2+ represents any one of several possible metal cations, including iron, manganese, and zinc. The acid phosphate bath first dissolves M by (1), which then precipitates as the metal phosphate by (2). A metal other than the one to be coated may also be deposited by included cations of that metal in the phosphate bath. Chromate reactions are similar, involving chromium in the trivalent, Cr3+, and hexavalent, Cr6+, states. Iron phosphate is most conveniently applied to steel substrates by reactions (1) and (2), but zinc phosphates provide still more resistant prepaint treatments. Chromium oxide coatings result from chromate treatments and form resistant barriers for decorative applications and paint pretreatments.

The detailed technology of conversion coatings8,9 is beyond the scope of this book. It may be noted, however, that conversion coatings are inexpensive compared to the total paint system cost, which includes surface preparation, primer coats, and# Ch. 14 / Coatings and Inhibitors

# TABLE 14.3 Summary of Surface Preparation Standards Steel Structures Painting Council

|Specification|Description|
|---|---|
|SP 1: Solvent cleaning|Removal of oil, grease, soil, salts, and other contaminants by cleaning with solvent, vapor, alkali, emulsion, or steam. Does not remove rust or mill scale.|
|SP 2: Hand-tool cleaning|Removal of loose rust, loose mill scale, loose paint, and other loose contaminants to degree specified by hand chipping, scraping, sanding and wire brushing. Does not require removal of intact rust or mill scale.|
|SP 3: Power-tool cleaning|Removal of loose rust, loose mill scale, loose paint, and other loose contaminants to degree specified by power-tool chipping, descaling, sanding, wire brushing, and grinding. Does not require removal of intact rust or mill scale.|
|SP 5: White-metal blast cleaning|Removal of all visible rust, mill scale, paint, and foreign matter by blast cleaning with wheel or nozzle (dry or wet) using sand, grit, or shot.|
|SP 6: Commercial blast cleaning|Removal by blast cleaning of surface contaminants, except slight streaks or discolorations caused by rust stains, mill scale oxides, or slight, tight residues of rust or old paint or coatings. Slight residues of rust or old paint may remain in the bottoms of pits. Discolorations limited to one-third of every square inch.|
|SP 7: Brush-off blast cleaning|Removal by blast cleaning of all loose deposits, leaving only tightly adherent mill scale, rust, and paint or coatings, as long as the entire surface has been exposed to abrasive blasting.|
|SP 8: Pickling|Removal of all mill scale, rust, and rust scale by chemical reaction, electrolysis, or both.|
|SP 10: Near-white blast cleaning|Removal of all oil grease, dirt, mill scale, rust, corrosion products, oxides, paint, or any other foreign matter. Very light shadows, very slight streaks and stains caused by residues up to 5% maximum of any square inch may remain.|

topcoats. Thus, the improvements to a coating system added by conversion coatings have often been found to be highly cost effective.

# 14.1.3 Exposure Testing and Evaluation

Laboratory testing of coatings usually requires some accelerating agent to produce results in a reasonable testing time. Service exposures in the field require several years to show any degradation of properly designed coatings—much too long for development of new coating systems. Accelerated laboratory testing methods must shorten testing time but should induce the same mechanisms of degradation as in service. Some of the more common coating evaluation procedures are described.# 14.1 / Liquid-Applied Organic Coatings

briefly for illustration, but no attempt is made to cover all possible procedures that have been used.

The salt-fog test, used as an accelerated atmospheric exposure test, supplies a continuous spray of salt-laden water in a closed, high-humidity chamber. Conditions approach continuous immersion, saturated in dissolved oxygen, as the spray condenses on the specimen and runs down the surfaces. Coatings are usually scribed to create a well-defined defect, and resistance is judged by the degree of attack at the scribe. The attack is usually characterized by undercutting at the coating-metal interface. The organic polymer that constitutes the coating is relatively inert and shows little deterioration in the short testing time. Other tests involving ultraviolet exposure are used to determine color and gloss retention and degradation of the coating itself.

Alternate-immersion cycles have been developed to enhance undercutting at the coating-metal interface. Equivalent undercutting was observed in one-half to one-

FIGURE 14.3 Undercutting at a coated and scribed surface, caused by salt fog exposure. (Photograph by courtesy of R. J. Neville, Dofasco, Inc.)# Ch. 14 / Coatings and Inhibitors

fourth the time required in continuous salt-fog tests, using the following daily exposure cycle:

- 0.25 hr immersion in 5% NaCl, air saturated
- 1.25 hr drying at room temperature, ambient humidity
- 22.5 hr exposure at 120°F (48°C) and 90% relative humidity

Another procedure, consisting of atmospheric exposure with twice-weekly spraying of 5% NaCl, showed better correspondence with service testing in automotive applications.

Figure 14.4 shows the result of alternate-immersion exposure of a scribed specimen without the phosphate conversion coat. The oxide corrosion product accumulated beneath the coating at the scribe. In salt-fog or other immersion tests, corrosion products remain as suspended colloids and cannot deposit easily on exposed surfaces and under coatings.

Accelerated laboratory tests obviously may not duplicate conditions in the field, and failure mechanisms in the laboratory cannot always be expected to be the same. Thus, the protectiveness of coating systems can be compared in the conditions of an accelerated laboratory test, but laboratory rankings of different coating systems may not compare well with rankings from field tests. Field exposure is clearly the best method to determine the resistances of coated systems. However, the time taken for field exposures is often too lengthy for development programs or quality control, and the only alternative is an accelerated laboratory test.

# FIGURE 14.4

Undercutting at a 2.5-cm scribe in a coated steel surface caused by alternate immersion. (From D. A. Jones, R. K. Blitz, and I. Hodjati, Corrosion, Vol. 42, p. 255, 1986. Reprinted by permission, National Association of Corrosion Engineers.)# 14.1 / Liquid-Applied Organic Coatings

Samples suspended under a truck body for corrosion testing. (Photograph by courtesy of R. J. Neville, Dofasco, Inc.)

Any coated product must eventually be qualified by service testing in the field. Samples in the form of panels or coupons are routinely exposed for atmospheric corrosion resistance on racks, such as the one shown in Figure 1.22. Coupon racks for exposure in process streams are shown in Figure 1.20. Exposure testing in the field can take many forms, depending on the nature of the equipment and environment and the ingenuity of the investigator. For example, sample coupons suspended beneath a truck body are shown in Figure 14.5. Coupons of various coated samples can be positioned around the test vehicle and removed for inspection periodically. Specimen configurations to capture mud and salt deposits on the surfaces are shown in Figure 14.6.

In automotive proving ground tests, vehicles are operated continuously on a defined schedule that may include periodic water and salt spray, high humidity, freeze/thaw, high temperature, and gravel impact. The schedule is designed to simulate as closely as possible attack modes observed in field-tested vehicles. Thus, several years and many thousand miles of service are compressed into a few days or months on the proving ground. Coupons can be examined periodically, as in conventional laboratory testing, and the test vehicle itself can be disassembled and destructively examined at the conclusion of an exposure program.

# 14.1.4 Degradation and Failure Mechanisms

Many chemical mechanisms are possible for the degradation of coatings. All require the penetration of the coating by reactant species, including water, oxygen, SO2, and other electrolytes. Two possibilities of apparent technical importance, cathodic disbondment and oxide lifting, are discussed in this section to explain the...# Ch. 14 / Coatings and Inhibitors

FIGURE 14.6 Test samples for undervehicle corrosion testing. (From R. J Neville, SAE Technical Paper 800144, Soc. Automotive Engineers, Warrendale, PA, 1980. Reprinted by permission, Society of Automotive Engineers.)

test results reviewed in the preceding section. A schematic diagram describing the two appears in Figure 14.7.

Cathodic disbondment in the salt fog test has been attributed to formation of alkaline OH- by cathodic reduction of dissolved oxygen,

O2 + 2H2O + 4e- &rarr; 4OH- (4)

Macroscopic and microscopic defects, such as pinholes, voids, and mechanical scrapes and scratches, are inevitable in coatings, allowing access of the environment to the substrate metal. The anodic reaction

Fe &rarr; Fe2+ + 2e- (5)

occurs at a coating defect that is coupled to the nearby cathode beneath the coating. Oxygen must migrate, through the coating along with water, in order to support the cathodic reaction (4). Cathodically generated alkalinity can react with the organic polymer (saponification) to disbond the coating at the interface between coating and metal at a defect; as indicated in Figure 14.7.

Coating failures have been observed most often at macroscopic coating defects. However, cathodic disbondment may occur at apparently microscopic or smaller weak points in coatings to produce blisters, which require no physically obvious coating defect for initiation.

Oxide lifting occurs when anodic corrosion products accumulate under a coating, as illustrated in Figure 14.4. The lifting action of compacted oxides and resultant undercutting occurs only during alternate wetting and drying, not during continuous immersion. Although the mechanism is unclear, some observations summarized in# 14.1 Liquid-Applied Organic Coatings

Cathodic disbondment

Coating scribe

Oxide lifting or defect

FIGURE 14.7 Schematic attack mechanisms at the scribe in a coating.

Figure 14.7 are possible, nevertheless. Flocculent oxide corrosion products in water are compacted by drying. The corrosion product (rust) scale forms an inner layer of dissolved ferrous ion, Fe2+ and precipitated Fe(OH)2, which partially oxidizes to magnetite, Fe3O4 (FeO • Fe2O3). An outer hydrated layer of fully oxidized FeOOH completes the corrosion product deposit, as described in Section 12.1.3. Lamellar compact oxide corrosion-product layers are formed on uncoated steel by alternate wetting and drying cycles.16

The cathodic reaction during anodic lifting again may be:

O2 + 2H2O + 4e- → 4OH- (4)

at the metal surface in the scribe or possibly:

8 FeOOH + Fe2+ + 2e- → 3Fe3O4 + 4H2O (5)

at the outer magnetite interface. Recall that magnetite is sufficiently conductive to act as an electrode for cathodic reaction and that Fe3O4 is reoxidized to FeOOH by atmospheric oxygen (Section 12.1.3). SO2, as an atmospheric pollutant, hydrates to sulfuric acid, increasing the scale porosity, the activity of the anodic reaction (5), the general atmospheric corrosion rate, and the breakdown of coatings, at defects.

The phenomenon of oxide lifting, if not the exact mechanism, is similar to that occurring during filiform corrosion (Section 7.4.2) and distortion of bolted lap joints by packout (Section 7.4.3) during alternate wetting and drying in humid atmospheric exposures. All involve electrochemical corrosion in the condensed aqueous phase, during moist or “wet” exposures. Colloidal corrosion products deposit during subsequent dry periods and cannot be easily redissolved or dispersed on rewetting. The result is a buildup of compact corrosion products in constricted crevices or at the interface between coating and metal.

Oxygen is apparently more easily available at macroscopic coating defects, because disbondment occurs preferentially at such defects and at intentional scribes.# Ch. 14 / Coatings and Inhibitors

in coatings. Most efforts in development and application of coatings have been focused on improving the integrity of the bond between coating and metal at coating defects. For example, chromate and phosphate conversion coatings are generally thought to act by inhibiting disbondment at the coating-metal interface.

# 14.1.5 Electrochemical Testing

Much effort has been devoted to developing electrochemical methods to evaluate coatings. Cathodic polarization in chloride solutions has been found to produce rapid undercutting of the coating at a scribe.17 Anodic polarization resulted in correspondingly little attack. From these results the Paint Adhesion on a Scribed Surface (PASS) test was developed.18 As originally conceived, the test setup consists of a few drops of a 5% NaCl solution held on a scribed surface by an adhesively bonded O-ring gasket of 3/8-inch (0.95-cm) inside diameter. A platinum wire counter electrode is immersed in the upper surface of the electrolyte, and a current of 9 mA is passed for 15 minutes using a dc power supply and series-connected resistor (similar to Figure 3.17) to hold current at a constant level. Following this treatment, the loosened coating is stripped from the surface with adhesive tape, and the degree of undercutting is measured with a ruler or a low-power microscope. The PASS test was found to detect effects of process variables such as surface contamination*, baking time and temperature, presence of phosphate conversion coat, and paint composition, in agreement with the salt-fog test.10 However, the PASS test does not rank different coating systems in the same way as the salt-fog test or field tests and has not been used extensively.

Electrochemical impedance spectroscopy (EIS) is promising as an advanced research tool for coating development and evaluation. Theory and instrumentation for EIS were discussed in Section 3.5.6.; corrosion rate determinations from measurements of polarization resistance were described in Section 5.6.3.

# FIGURE 14.8

Electrical network analog for electrochemical impedance spectroscopy of a coated metal surface. Rn is solution resistance; Rcp is resistance of coating with pores; Rp is polarization resistance; Cc is capacitance of the coating; and Cd is the pseudo-double-layer capacitance.# 14.1 Liquid-Applied Organic Coatings

The EIS technique requires development of an electrical analog network to simulate the electrochemical behavior of the metal-electrolyte interface. Figure 14.8 shows one such network that has been found generally suitable for modeling the behavior of coated-metal systems. Definitions of the network parameters are:

- Rn = solution electrolyte resistance,
- Cc = coating capacitance,
- Rcp = resistance of coating pores,
- Rp = polarization resistance, which is inversely proportional to corrosion rate of exposed metal surface, and
- Cdi = double-layer capacitance at metal surface.

The parallel connected Rp/Cdl circuit, simulating the metal-solution interface (Figure 3.25), is embedded in a second parallel circuit involving the coating parameters, Rcp and Cc, in Figure 14.8. A Warburg diffusion impedance (Section 3.5.6) may also be present at low frequencies, representing diffusion either in solution or in the coating pores and defects.

It may be possible to separate Rp and Rcp if their values are sufficiently different. Figure 14.9 shows the schematic Bode plot (Section 3.5.6) of the impedance spectrum expected from the network of Figure 14.8. At specific frequencies, the resistance plot shows a constant slope and the phase angle plot peaks, when the capacitances Cc and Cdi are present. The Nyquist format (Section 3.5.6) for data presentation has been found less discriminative between different processes, and the Bode format has been recommended.

# FIGURE 14.9

Bode plot for electrical network of Figure 14.8 using dummy values of Ra = 1 ohm, Rcp = 100 ohm, Rp = 10,000 ohm, Cc = 6.2 x 10-9 farad, Cd = 4 x 10-9 farad. (From F. Mansfeld, Corrosion, Vol. 44, p. 558, 1988. Reprinted by permission, National Association of Corrosion Engineers.)# Ch. 14 / Coatings and Inhibitors

FIGURE 14.10 Bode plots for AISI 1010 carbon steel exposed 2 hours to aerated 0.5 N NaCI: Degreased, alkaline derusted, coated with 8/μm polybutadiene; degreased, rust spots present, coated with 8/μm polybutadiene; uncoated. (From F. Mansfeld, M. W. Kendig, and S. Tsai, Corrosion, Vol. 38, p. 478, 1982. Reprinted by permission, National Association of Corrosion Engineers.)

Figure 14.10 shows typical examples of impedance spectra for coated steel after some period of exposure to an aqueous solution.20 The curve, (c), for uncoated steel shows very low impedance at all frequencies, increasing to very high values for the cleaned (derusted) and coated steel, curve (a). The coating applied to a surface not completely derusted, curve (b), shows early deterioration of the low-frequency impedance, which measures the coating pore resistance, Rcp. It was concluded20 that corrosion-product accumulation at the coating-metal interface induced coating defects, reducing Rcp. The coating capacitance, Cc, measured by the linear portion of curves (a) and (b) is identical for both. Therefore, this coating shows little or no water uptake, which would affect Cc.

Polarization resistance, Rp, for corrosion beneath the coating is apparently quite high and would require still-lower-frequency measurements, which are difficult and time consuming (Section 5.6.3). Without the coating, in the absence of Rcp and Cc, the impedance spectrum (c) measures the low value of Rp at low frequencies resulting from the comparatively high corrosion rate.
