Repository: AdbulrhmanEldeeb/q-a_making

# Markdown File Processor

This project processes Markdown files, extracts and processes their content, and saves the results as JSON files. It is designed to handle large-scale Markdown content efficiently, leveraging modular code structure, logging, and progress tracking.

## Features

- **Markdown Processing**: Extracts and processes content from Markdown files using a custom processing pipeline.
- **Chunking Support**: Splits large text into manageable chunks for better handling.
- **Error Handling**: Automatically retries with rotated API keys in case of rate limits or errors.
- **JSON Output**: Saves processed data as structured JSON files for downstream use.

File: parsed_data/Materials_Science_Engineering_Introduction_by_William_Callister.md (part 25 of 62)
|Germanium|Ge|32|72.64|5.32|Dia. cubic|0.122|0.053|4|937|
|Gold|Au|79|196.97|19.32|FCC|0.144|0.137|1|1064|
|Helium|He|2|4.003|—|—|—|—|Inert|272 (at 26 atm)|
|Hydrogen|H|1|1.008|—|—|—|0.154|1|259|
(b) In this case, it takes about 150 s at 250°C for the bainite transformation to begin, so that at 100 s the specimen is still 100% austenite. As the specimen is cooled through the martensite region, beginning at about 215°C, progressively more of the austenite instantaneously transforms into martensite. This transformation is complete by the time room temperature is reached, such that the final microstructure is 100% martensite.

(c) For the isothermal line at 650°C, pearlite begins to form after about 7 s; by the time 20 s has elapsed, only approximately 50% of the specimen has transformed to pearlite. The rapid cool to 400°C is indicated by the vertical line; during this cooling, very little, if any, remaining austenite will transform to either pearlite or bainite, even though the cooling line passes through pearlite and bainite regions of the diagram. At 400°C, we begin timing at essentially zero time (as indicated in Figure 10.24); thus, by the time 103 s has elapsed, all of the remaining 50% austenite will have completely transformed to bainite. Upon quenching to room temperature, any further transformation is not possible inasmuch as no austenite remains, and so the final microstructure at room temperature consists of 50% pearlite and 50% bainite.# 10.6 Continuous-Cooling Transformation Diagrams

Isothermal heat treatments are not the most practical to conduct because an alloy must be rapidly cooled to and maintained at an elevated temperature from a higher temperature above the eutectoid. Most heat treatments for steels involve the continuous cooling of a specimen to room temperature. An isothermal transformation diagram is valid only for conditions of constant temperature; this diagram must be modified for transformations that occur as the temperature is constantly changing. For continuous cooling, the time required for a reaction to begin and end is delayed. Thus the isothermal curves are shifted to longer times and lower temperatures, as indicated in Figure 10.25 for an iron–carbon alloy of eutectoid composition. A plot containing such modified beginning and ending reaction curves is termed a continuous-cooling transformation (CCT) diagram.

Some control may be maintained over the rate of temperature change, depending on the cooling environment. Two cooling curves corresponding to moderately fast and slow cooling are shown in the diagram.

Figure 10.25: Superimposition of isothermal and continuous-cooling transformation diagrams for a eutectoid iron–carbon alloy. [Adapted from H. Boyer (Editor), Atlas of Isothermal Transformation and Cooling Transformation Diagrams, 1977. Reproduced by permission of ASM International, Materials Park, OH.]

# Concept Check 10.3

Make a copy of the isothermal transformation diagram for an iron–carbon alloy of eutectoid composition (Figure 10.22) and then sketch and label on this diagram a time–temperature path that will produce 100% fine pearlite. [The answer may be found at www.wiley.com/college/callister (Student Companion Site).]

|Temperature (°C)|800|700|600|500|400|300|200|100|
|---|---|---|---|---|---|---|---|---|
|Temperature (°F)|1400|1200|1000|800|600|400|200| |
|Time (s)|100–1|1|10|102|103|104|105| |
|Phase|Pearlite|Austenite|Continuous cooling transformation| | | | | |# Chapter 10

# Phase Transformations

Figure 10.26: Moderately rapid and slow cooling curves superimposed on a continuous-cooling transformation diagram for a eutectoid iron–carbon alloy.

|Temperature (°C)|Moderately rapid cooling curve|Slow cooling curve (full anneal)|
|---|---|---|
|800| | |
|700| | |
|600|Austenite| |
|500| | |
|400| | |
|300| | |
|200| | |
|100| | |

Slow rates are superimposed and labeled in Figure 10.26, again for a eutectoid steel. The transformation starts after a time period corresponding to the intersection of the cooling curve with the beginning reaction curve and concludes upon crossing the completion transformation curve. The microstructural products for the moderately rapid and slow cooling rate curves in Figure 10.26 are fine and coarse pearlite, respectively.

Normally, bainite will not form when an alloy of eutectoid composition or, for that matter, any plain carbon steel is continuously cooled to room temperature. This is because all of the austenite has transformed into pearlite by the time the bainite transformation has become possible. Thus, the region representing the austenite–pearlite transformation terminates just below the nose (Figure 10.26), as indicated by the curve AB. For any cooling curve passing through AB in Figure 10.26, the transformation ceases at the point of intersection; with continued cooling, the unreacted austenite begins transforming into martensite upon crossing the M(start) line.

With regard to the representation of the martensitic transformation, the M(start), M(50%), and M(90%) lines occur at identical temperatures for both isothermal and continuous-cooling transformation diagrams. This may be verified for an iron–carbon alloy of eutectoid composition by comparison of Figures 10.22 and 10.25.

For the continuous cooling of a steel alloy, there exists a critical quenching rate, which represents the minimum rate of quenching that produces a totally martensitic structure. This critical cooling rate, when included on the continuous transformation diagram, just misses the nose at which the pearlite transformation begins.# 10.6 Continuous-Cooling Transformation Diagrams

Figure 10.27 Continuous-cooling transformation diagram for a eutectoid iron–carbon alloy and superimposed cooling curves, demonstrating the dependence of the final microstructure on the transformations that occur during cooling.

| |Temperature (°C)|Temperature (°F)|
|---|---|---|
|800|1400| |
|700|1200| |
|600|1000| |
|500|800| |
|400|600| |
|300|Critical cooling rate| |
|200| | |
|100|Martensite + Pearlite| |
| |200| |
| |400| |
| |600| |
| |800| |
| |1000| |
| |1200| |
| |1400| |

Figure 10.27. As the figure also shows, only martensite exists for quenching rates greater than the critical one; in addition, there is a range of rates over which both pearlite and martensite are produced. Finally, a totally pearlitic structure develops for low cooling rates.

Carbon and other alloying elements also shift the pearlite (as well as the proeutectoid phase) and bainite noses to longer times, thus decreasing the critical cooling rate. In fact, one of the reasons for alloying steels is to facilitate the formation of martensite so that totally martensitic structures can develop in relatively thick cross sections. Figure 10.28 shows the continuous-cooling transformation diagram for the same alloy steel for which the isothermal transformation diagram is presented in Figure 10.23. The presence of the bainite nose accounts for the possibility of formation of bainite for a continuous-cooling heat treatment. Several cooling curves superimposed on Figure 10.28 indicate the critical cooling rate, and also how the transformation behavior and final microstructure are influenced by the rate of cooling.

Of interest, the critical cooling rate is decreased even by the presence of carbon. In fact, iron–carbon alloys containing less than about 0.25 wt% carbon are not normally heat-treated to form martensite because quenching rates too rapid to be practical are required. Other alloying elements that are particularly effective in rendering steels heat-treatable are chromium, nickel, molybdenum, manganese, silicon, and tungsten; however, these elements must be in solid solution with the austenite at the time of quenching.

In summary, isothermal and continuous-cooling transformation diagrams are, in a sense, phase diagrams in which the parameter of time is introduced. Each is experimentally determined for an alloy of specified composition, the variables being temperature and time. These diagrams allow prediction of the microstructure after some time period for constant-temperature and continuous-cooling heat treatments, respectively.# Chapter 10

# Phase Transformations

Figure 10.28 Continuous-cooling transformation diagram for an alloy steel (type 4340) and several superimposed cooling curves demonstrating dependence of the final microstructure of this alloy on the transformations that occur during cooling.

[Adapted from H. E. McGannon (Editor), The Making, Shaping and Treating of Steel, 9th edition, United States Steel Corporation, Pittsburgh, 1971, p. 1096.]

|Eutectoid temperature|Eutectoid temperature|Ferrite|Austenite|Austenite Pearlite|
|---|---|---|---|
|°C/s|800|1200|600|0.3|
|°C/s|1000|0.020.006|800|600|
|Critical cooling rate|Austenite|Bainite| | |
|Temperature (°C)|M + F + P + B|M|M + B|F + P + B|
|Time (s)|01|10|102|103|
|104|105|106| | |

# Concept Check 10.4

Briefly describe the simplest continuous cooling heat treatment procedure that would be used to convert a 4340 steel from (martensite bainite) into (ferrite pearlite).

[The answer may be found at www.wiley.com/college/callister (Student Companion Site).]

# 10.7 MECHANICAL BEHAVIOR OF IRON–CARBON ALLOYS

We now discuss the mechanical behavior of iron–carbon alloys having the microstructures discussed heretofore—namely, fine and coarse pearlite, spheroidite, bainite, and martensite. For all but martensite, two phases are present (ferrite and cementite), and so an opportunity is provided to explore several mechanical property–microstructure relationships that exist for these alloys.

Cementite is much harder but more brittle than ferrite. Thus, increasing the fraction of Fe3C in a steel alloy while holding other microstructural elements constant will result in a harder and stronger material. This is demonstrated in Figure 10.29a, in which the tensile and yield strengths and the Brinell hardness number are plotted as a function of the weight percent carbon (or equivalently as the percentage of Fe C) for steels that are composed of fine pearlite. All three parameters increase with increasing carbon concentration. Inasmuch as cementite is more brittle, increasing its content results in a decrease in both ductility and toughness (or impact energy). These effects are shown in Figure 10.29b for the same fine pearlitic steels.

The layer thickness of each of the ferrite and cementite phases in the microstructure also influences the mechanical behavior of the material. Fine pearlite is harder and# Figure 10.29

# (a) Yield strength, tensile strength, and Brinell hardness versus carbon concentration for plain carbon steels having microstructures consisting of fine pearlite.

|Percent Fe|C3|Izod impact energy (ft-lb)|6|9|12|150|
|---|---|---|---|---|---|---|
|3|6|9|12|150|120|1200|
|Pearlite + ferrite|Pearlite|Pearlite + ferrite|80+|FeC3|50|1100|
|1603|Pearlite|+100|FeC|1000|3|Izod impact|
|140|60|energy|300|Tensile strength|900|80|
|120|800|40|250|6070|100|Reduction|
|Brinell hardness|20|in area|600|200|80|40|
|500|Ductility (%)|0|150|60|400|20|
|Yield strength|Brinell hardness number|Elongation|300|40|100|00|

# (b) Ductility (%EL and %RA) and Izod impact energy versus carbon concentration for plain carbon steels having microstructures consisting of fine pearlite.

Composition (wt% C)
0.2
0.4
0.6
0.8
1.0
[Data taken from Metals Handbook: Heat Treating, Vol. 4, 9th edition, V. Masseria (Managing Editor), 1981. Reproduced by permission of ASM International, Materials Park, OH.]

psi 3 10

MPa

Yield and tensile strength

• 385# Chapter 10

# Phase Transformations

|Brinell hardness number|Percent Fe|3C| | | | | | | | |
|---|---|---|---|---|---|---|---|---|---|---|
| | | | | |900|3|6|9|12|15|
|3200|3|6|9|12|15|HRC|80| | | |
| | | |35| | | | |70| | |
|280| | |30| | | |60| | | |
|240| | | |100| | |50| |40| |
|200| | | | |30| |90| | | |
|160| | |20| |80| | | | | |
|120| |60| |10| | | | | | |
|80|Rockwell hardness|0|0.2|0.4|0.6|0.8|1.0| | | |
| |Composition (wt% C)| | | | | | | | | |

Figure 10.30 (a) Brinell and Rockwell hardness as a function of carbon concentration for plain carbon steels having fine and coarse pearlite as well as spheroidite microstructures. (b) Ductility (%RA) as a function of carbon concentration for plain carbon steels having fine and coarse pearlite as well as spheroidite microstructures.

[Data taken from Metals Handbook: Heat Treating, Vol. 4, 9th edition, V. Masseria (Managing Editor), 1981. Reproduced by permission of ASM International, Materials Park, OH.]

Stronger than coarse pearlite, as demonstrated by the upper two curves of Figure 10.30a, which plots hardness versus the carbon concentration. The reasons for this behavior relate to phenomena that occur at the a–Fe3C phase boundaries. First, there is a large degree of adherence between the two phases across a boundary. Therefore, the strong and rigid cementite phase severely restricts deformation of the softer ferrite phase in the regions adjacent to the boundary; thus the cementite may be said to reinforce the ferrite. The degree of this reinforcement is substantially higher in fine pearlite because of the greater phase boundary area per unit volume of material. In addition, phase boundaries serve as barriers to dislocation motion in much the same way as grain boundaries (Section 7.8). For fine pearlite there are more boundaries through which a dislocation must pass during plastic deformation. Thus, the greater reinforcement and restriction of dislocation motion in fine pearlite account for its greater hardness and strength.

Coarse pearlite is more ductile than fine pearlite, as illustrated in Figure 10.30b, which plots percentage reduction in area versus carbon concentration for both microstructure types. This behavior results from the greater restriction to plastic deformation of the fine pearlite.

# Spheroidite

Other elements of the microstructure relate to the shape and distribution of the phases. In this respect, the cementite phase has distinctly different shapes and arrangements in the pearlite and spheroidite microstructures (Figures 10.15 and 10.19). Alloys containing pearlitic microstructures have greater strength and hardness than do those with spheroidite. This is demonstrated in Figure 10.30a, which compares the hardness as a function of the.# 10.7 Mechanical Behavior of Iron–Carbon Alloys

weight percent carbon for spheroidite with both the pearlite structure types. This behavior is again explained in terms of reinforcement at, and impedance to, dislocation motion across the ferrite–cementite boundaries as discussed previously. There is less boundary area per unit volume in spheroidite, and consequently plastic deformation is not nearly as constrained, which gives rise to a relatively soft and weak material. In fact, of all steel alloys, those that are softest and weakest have a spheroidite microstructure.

As might be expected, spheroidized steels are extremely ductile, much more than either fine or coarse pearlite. In addition, they are notably tough because any crack can encounter only a very small fraction of the brittle cementite particles as it propagates through the ductile ferrite matrix.

# Bainite

Because bainitic steels have a finer structure (i.e., smaller α-ferrite and Fe3C particles), they are generally stronger and harder than pearlitic steels; yet they exhibit a desirable combination of strength and ductility. Figures 10.31a and 10.31b show, respectively, the influence of transformation temperature on the strength/hardness and ductility for an iron–carbon alloy of eutectoid composition. Temperature ranges over which pearlite and bainite form (consistent with the isothermal transformation diagram for this alloy, Figure 10.18) are noted at the tops of Figures 10.31a and 10.31b.

# Martensite

Of the various microstructures that may be produced for a given steel alloy, martensite is the hardest and strongest and, in addition, the most brittle; it has, in fact, negligible ductility. Its hardness is dependent on the carbon content, up to about 0.6 wt% as demonstrated in Figure 10.32, which plots the hardness of martensite and fine pearlite as a function of weight percent carbon. In contrast to pearlitic steels, the strength and hardness of martensite are not thought to be related to microstructure. Rather, these properties are attributed to the effectiveness of the interstitial carbon atoms in hindering dislocation motion (as a solid-solution effect, Section 7.9), and to the relatively few slip systems (along which dislocations move) for the BCT structure.

| |Bainite|Pearlite|
|---|---|---|
|600|2000| |
|500|1500| |
|400| | |
|300|1000| |
|200|500| |
|100| | |
|0|0| |

Figure 10.31 (a) Brinell hardness and tensile strength and (b) ductility (%RA) (at room temperature) as a function of isothermal transformation temperature for an iron–carbon alloy of eutectoid composition, taken over the temperature range at which bainitic and pearlitic microstructures form.

[Figure (a) Adapted from E. S. Davenport, “Isothermal Transformation in Steels,” Trans. ASM, 27, 1939, p. 847. Reprinted by permission of ASM International, Materials Park, OH.]# Chapter 10

# Phase Transformations

Figure 10.32 Hardness (at room temperature) as a function of carbon concentration for plain carbon martensitic, tempered martensitic [tempered at 371°C (700°F)], and pearlitic steels.

|Percent Fe3C|Brinell hardness number|
|---|---|
|0|700|
|3|600|
|6|500|
|9|400|
|12|300|
|15|200|
| |100|
| |0|

Austenite is slightly denser than martensite, and therefore, during the phase transformation upon quenching, there is a net volume increase. Consequently, relatively large pieces that are rapidly quenched may crack as a result of internal stresses; this becomes a problem especially when the carbon content is greater than about 0.5 wt%.

# Concept Check 10.5

Rank the following iron–carbon alloys and associated microstructures from the highest to the lowest tensile strength:

- 0.25 wt% C with spheroidite
- 0.25 wt% C with coarse pearlite
- 0.6 wt% C with fine pearlite
- 0.6 wt% C with coarse pearlite

Justify this ranking.

# Concept Check 10.6

For a eutectoid steel, describe an isothermal heat treatment that would be required to produce a specimen having a hardness of 93 HRB.

[The answers may be found at www.wiley.com/college/callister (Student Companion Site).]

# 10.8 TEMPERED MARTENSITE

In the as-quenched state, martensite, in addition to being very hard, is so brittle that it cannot be used for most applications; also, any internal stresses that may have been introduced during quenching have a weakening effect. The ductility and toughness of martensite may be enhanced and these internal stresses relieved by a heat treatment known as tempering.

Tempering is accomplished by heating a martensitic steel to a temperature below the eutectoid for a specified time period. Normally, tempering is carried out at temperatures...# 10.8 Tempered Martensite

Figure 10.33 Electron micrograph of tempered martensite. Tempering was carried out at 594C (1100F). The small particles are the cementite phase; the matrix phase is a-ferrite. 9300. (Copyright 1971 by United States Steel Corporation.)

between 250C and 650C (480F and 1200F); internal stresses, however, may be relieved at temperatures as low as 200C (390F). This tempering heat treatment allows, by diffusional processes, the formation of tempered martensite, according to the reaction

Martensite to tempered martensite transformation reaction

where the single-phase BCT martensite, which is supersaturated with carbon, transforms into the tempered martensite, composed of the stable ferrite and cementite phases, as indicated on the iron–iron carbide phase diagram.

The microstructure of tempered martensite consists of extremely small and uniformly dispersed cementite particles embedded within a continuous ferrite matrix. This is similar to the microstructure of spheroidite except that the cementite particles are much, much smaller. An electron micrograph showing the microstructure of tempered martensite at a very high magnification is presented in Figure 10.33.

Tempered martensite may be nearly as hard and strong as martensite but with substantially enhanced ductility and toughness. For example, the hardness-versus-weight percent carbon plot of Figure 10.32 includes a curve for tempered martensite. The hardness and strength may be explained by the large ferrite–cementite phase boundary area per unit volume that exists for the very fine and numerous cementite particles. Again, the hard cementite phase reinforces the ferrite matrix along the boundaries, and these boundaries also act as barriers to dislocation motion during plastic deformation. The continuous ferrite phase is also very ductile and relatively tough, which accounts for the improvement of these two properties for tempered martensite.

The size of the cementite particles influences the mechanical behavior of tempered martensite; increasing the particle size decreases the ferrite–cementite phase boundary area and, consequently, results in a softer and weaker material yet one that is tougher and more ductile. Furthermore, the tempering heat treatment determines the size of the cementite particles. Heat treatment variables are temperature and time, and most treatments are constant-temperature processes. Because carbon diffusion is involved in the martensite-tempered martensite transformation, increasing the temperature accelerates diffusion, the rate of cementite particle growth, and, subsequently, the rate of softening.

The dependence of tensile and yield strength and ductility on tempering temperature for an alloy steel is shown in Figure 10.34. Before tempering, the material was quenched in oil to produce the martensitic structure; the tempering time at each temperature was 1 h. This type of tempering data is ordinarily provided by the steel manufacturer.

The time dependence of hardness at several different temperatures is presented in Figure 10.35 for a water-quenched steel of eutectoid composition; the time scale is# Chapter 10

# Phase Transformations

Figure 10.34 Tensile and yield strengths and ductility (%RA) (at room temperature) versus tempering temperature for an oil-quenched alloy steel (type 4340). (Adapted from Edgar C. Bain, Functions of the Alloying Elements in Steel, 1939. Reproduced by permission of ASM International, Materials Park, OH.)

|Tempering temperature (°F)|1800|1600|1400|1200|1000|800|600|400|280|
|---|---|---|---|---|---|---|---|---|---|
|Rockwell hardness, HRC|220| | | | | | | | |
|Tensile and yield strength|50| | | | | | | | |
|Reduction in area|40 MPa| | | | | | | | |

Logarithmic. With increasing time the hardness decreases, which corresponds to the growth and coalescence of the cementite particles. At temperatures approaching the eutectoid [700°C (1300°F)] and after several hours, the microstructure will become spheroiditic (Figure 10.19), with large cementite spheroids embedded within the continuous ferrite phase. Correspondingly, overtempered martensite is relatively soft and ductile.

Figure 10.35 Hardness (at room temperature) versus tempering time for a water-quenched eutectoid plain carbon (1080) steel. (Adapted from Edgar C. Bain, Functions of the Alloying Elements in Steel, American Society for Metals, 1939, p. 233.)

|Time (s)|1 min|1 h|1 day|
|---|---|---|---|
|Hardness (Brinell hardness number)|70|65|60|
|Reduction in area (%)|700|600|500|
|205°C (400°F)| | | |
|315°C (600°F)| | | |
|425°C (800°F)| | | |
|535°C (1000°F)| | | |# 10.9 Review of Phase Transformations and Mechanical Properties for Iron–Carbon Alloys

Concept Check 10.7 A steel alloy is quenched from a temperature within the austenite phase region into water at room temperature so as to form martensite; the alloy is subsequently tempered at an elevated temperature, which is held constant.

1. Make a schematic plot showing how room-temperature ductility varies with the logarithm of tempering time at the elevated temperature. (Be sure to label your axes.)
2. Superimpose and label on this same plot the room-temperature behavior resulting from tempering at a higher temperature and briefly explain the difference in behavior at these two temperatures.

[The answer may be found at www.wiley.com/college/callister (Student Companion Site).]

The tempering of some steels may result in a reduction of toughness as measured by impact tests (Section 8.6); this is termed temper embrittlement. The phenomenon occurs when the steel is tempered at a temperature above about 575°C (1070°F) followed by slow cooling to room temperature, or when tempering is carried out at between approximately 375°C and 575°C (700°F and 1070°F). Steel alloys that are susceptible to temper embrittlement have been found to contain appreciable concentrations of the alloying elements manganese, nickel, or chromium and, in addition, one or more of antimony, phosphorus, arsenic, and tin as impurities in relatively low concentrations. The presence of these alloying elements and impurities shifts the ductile-to-brittle transition to significantly higher temperatures; the ambient temperature thus lies below this transition in the brittle regime. It has been observed that crack propagation of these embrittled materials is intergranular (Figure 8.7)—that is, the fracture path is along the grain boundaries of the precursor austenite phase. Furthermore, alloy and impurity elements have been found to preferentially segregate in these regions.

Temper embrittlement may be avoided by (1) compositional control and/or (2) tempering above 575°C or below 375°C, followed by quenching to room temperature. Furthermore, the toughness of steels that have been embrittled may be improved significantly by heating to about 600°C (1100°F) and then rapidly cooling to below 300°C (570°F).

# 10.9 REVIEW OF PHASE TRANSFORMATIONS AND MECHANICAL PROPERTIES FOR IRON–CARBON ALLOYS

In this chapter, we discussed several different microstructures that may be produced in iron–carbon alloys depending on heat treatment. Figure 10.36 summarizes the possible transformations involving the decomposition of austenite.

Austenite

Slow cooling Moderate cooling Rapid quench

Figure 10.36 Possible transformations involving the decomposition of austenite.

+ a proeutectoid phase Bainite Martensite

Reheat

Tempered martensite# Chapter 10

# Phase Transformations

# Table 10.2 Microstructures and Mechanical Properties for Iron–Carbon Alloys

|Microconstituent|Phases Present|Arrangement of Phases|Mechanical Properties (Relative)|
|---|---|---|---|
|Spheroidite|a-Ferrite + Fe3C|Relatively small Fe3C spherelike particles in an a-ferrite matrix|Soft and ductile|
|Coarse pearlite|a-Ferrite + Fe3C|Alternating layers of a-ferrite and Fe3C that are relatively thick|Harder and stronger than spheroidite, but not as ductile as spheroidite|
|Fine pearlite|a-Ferrite + Fe3C|Alternating layers of a-ferrite and Fe3C that are relatively thin|Harder and stronger than coarse pearlite, but not as ductile as coarse pearlite|
|Bainite|a-Ferrite + Fe3C|Very fine and elongated particles of Fe3C in an a-ferrite matrix|Harder and stronger than fine pearlite; less hard than martensite; more ductile than martensite|
|Tempered martensite|a-Ferrite + Fe3C|Very small Fe3C spherelike particles in an a-ferrite matrix|Strong; not as hard as martensite, but much more ductile than martensite|
|Martensite|Body-centered, tetragonal, single phase|Needle-shaped grains|Very hard and very brittle|

Tutorial Video: transformation paths that produce these various microstructures. Here, it is assumed that pearlite, bainite, and martensite result from continuous-cooling treatments; furthermore, the formation of bainite is possible only for alloy steels (not plain carbon ones), as outlined earlier.

# What are the Differences between the Various Iron–Carbon Alloy Microstructures?

Microstructural characteristics and mechanical properties of the several microconstituents for iron–carbon alloys are summarized in Table 10.2.

# EXAMPLE PROBLEM 10.4

# Determination of Properties for a Eutectoid Fe–Fe3C Alloy Subjected to an Isothermal Heat Treatment

Determine the tensile strength and ductility (%RA) of a eutectoid Fe–Fe3C alloy that has been subjected to heat treatment (c) in Example Problem 10.3.

# Solution

According to Figure 10.24, the final microstructure for heat treatment (c) consists of approximately 50% pearlite that formed during the 650°C isothermal heat treatment, whereas the remaining 50% austenite transformed to bainite at 400°C; thus, the final microstructure is 50% pearlite and 50% bainite. The tensile strength may be determined using Figure 10.31a. For pearlite, which was formed at an isothermal transformation temperature of 650°C, the tensile strength is approximately 950 MPa, whereas using this same plot, the bainite that formed at 400°C has an approximate tensile strength of 1300 MPa. Determination of these two tensile strength values is demonstrated in the following illustration.# 10.9 Review of Phase Transformations and Mechanical Properties for Iron–Carbon Alloys

| |Bainite|Pearlite|
|---|---|---|
|600| |2000|
|500| |1500|
|400| |1300 MPa|
|300| |950 MPa|
|200|Brinell hardness number|500|
|100|Ductility (%RA)| |
|0| | |
|200| | |
|300| | |
|500| | |
|600| | |
|700| | |
|800| | |

The tensile strength of this two-microconstituent alloy may be approximated using a “rule-of-mixtures” relationship—that is, the alloy tensile strength is equal to the fraction-weighted average of the two microconstituents, which may be expressed by the following equation:

TS = Wp(TS)p + Wb(TS)b (10.21)

Here,

- TS = tensile strength of the alloy,
- Wp and Wb = mass fractions of pearlite and bainite, respectively, and
- (TS)p and (TS)b = tensile strengths of the respective microconstituents.

Thus, incorporating values for these four parameters into Equation 10.21 leads to the following alloy tensile strength:

TS = (0.50)(950 MPa) + (0.50)(1300 MPa) = 1125 MPa

This same technique is used for the computation of ductility. In this case, approximate ductility values for the two microconstituents, taken at 650°C (for pearlite) and 400°C (for bainite), are, respectively, 32%RA and 52%RA, as taken from the following adaptation of Figure 10.31b:

| |Bainite|Pearlite|
|---|---|---|
|60|52%RA| |
|50| | |
|40| | |
|30|32%RA| |
|20| | |
|10| | |
|0| | |
|200| | |
|300| | |
|500| | |
|600| | |
|700| | |
|800| | |# Chapter 10

# Phase Transformations

Adaptation of the rule-of-mixtures expression (Equation 10.21) for this case is as follows:

%RA = Wp(%RA)p + Wb(%RA)b

When values for the Ws and %RAs are inserted into this expression, the approximate ductility is calculated as

%RA = (0.50)(32%RA) + (0.50)(52%RA) = 42%RA

In summary, for the eutectoid alloy subjected to the specified isothermal heat treatment, tensile strength and ductility values are approximately 1125 MPa and 42%RA, respectively.

# MATERIALS OF IMPORTANCE

# Shape-Memory Alloys

A relatively new group of metals that exhibit an interesting phenomenon are the shape-memory alloys (SMAs). One of these materials, after being deformed, has the ability to return to its predeformed size and shape upon being subjected to an appropriate heat treatment—that is, the material “remembers” its previous size/shape. Deformation normally is carried out at a relatively low temperature, whereas shape memory occurs upon heating.

Materials that have been found to be capable of recovering significant amounts of deformation (i.e., strain) are nickel–titanium alloys (Nitinol, is their trade name) and some copper-base alloys (Cu–Zn–Al and Cu–Al–Ni alloys).

A shape-memory alloy is polymorphic (Section 3.6)—that is, it may have two crystal structures (or phases), and the shape-memory effect involves phase transformations between them. One phase (termed an austenite phase) has a body-centered cubic structure that exists at elevated temperatures; its structure is represented schematically by the inset shown at stage 1 of Figure 10.37. Upon cooling, the austenite transforms spontaneously into a martensite phase, which is similar to the martensitic transformation for the iron–carbon system (Section 10.5)—that is, it is diffusionless, involves an orderly shift of large groups of atoms, and occurs very rapidly, and the degree of transformation is dependent on temperature; temperatures at which the transformation begins and ends are indicated by Ms and Mf labels, respectively, on the left vertical axis of Figure 10.37. In addition, this martensite is heavily twinned, as represented schematically by the stage 2.

Time-lapse photograph that demonstrates the shape-memory effect. A wire of a shape-memory alloy (Nitinol) has been bent and treated such that its memory shape spells the word Nitinol. The wire is then deformed and, upon heating (by passage of an electric current), springs back to its predeformed shape; this shape recovery process is recorded on the photograph. [Photograph courtesy the Naval Surface Warfare Center (previously the Naval Ordnance Laboratory)].

5 Alloys that demonstrate this phenomenon only upon heating are said to have a one-way shape memory. Some of these materials experience size/shape changes on both heating and cooling; these are termed two-way shape memory alloys. In this discussion, we discuss the mechanism for only the one-way shape memory alloys.

6 The phenomenon of twinning is described in Section 7.7.

7 Nitinol is an acronym for nickel-titanium Naval Ordnance Laboratory, where this alloy was discovered.# 10.9 Review of Phase Transformations and Mechanical Properties for Iron–Carbon Alloys

Temperature inset of Figure 10.37. Under the influence of an applied stress, deformation of martensite (i.e., the passage from stage 2 to stage 3 in Figure 10.37) occurs by the migration of twin boundaries—some twinned regions grow while others shrink; this deformed martensitic structure is represented by the stage 3 inset. Furthermore, when the stress is removed, the deformed shape is retained at this temperature. Finally, upon subsequent heating to the initial temperature, the material reverts back to (i.e., “remembers”) its original size and shape (stage 4). This stage 3–stage 4 process is accompanied by a phase transformation from the deformed martensite into the original high-temperature austenite phase. For these shape-memory alloys, the martensite-to-austenite transformation is semipermanent, it is not truly “plas-

|Austenite phase|Austenite phase|
|---|---|
|Cool down|Heat up|
|Ms| |
|Mf| |
|Martensite phase (heavily twinned)|Martensite phase (deformed)|

Figure 10.37 Diagram illustrating the shape-memory effect. The insets are schematic representations of the crystal structure at the four stages. Ms and Mf denote temperatures at which the martensitic transformation begins and ends, respectively. Likewise for the austenite transformation, As and Af represent the respective beginning and end transformation temperatures.# Chapter 10

# Phase Transformations

# Stress

# Temperature

# Strain

Original shape

Figure 10.38 Typical stress-strain-temperature behavior of a shape-memory alloy, demonstrating its thermoelastic behavior. Specimen deformation, corresponding to the curve from A to B, is carried out at a temperature below that at which the martensitic transformation is complete (i.e., Mf of Figure 10.37). Release of the applied stress (also at M) is represented by the curve BC. Subsequent heating to above the completed austenite-transformation temperature (A, Figure 10.37) causes the deformed piece to resume its original shape (along the curve from point C to point D). [From Helsen, J. A., and H. J. Breme (Editors), Metals as Biomaterials, John Wiley & Sons, Chichester, UK, 1998. Reprinted with permission of John Wiley & Sons Inc.]

“tic” deformation, as discussed in Section 6.6, nor is it strictly “elastic” (Section 6.3). Rather, it is termed thermoelastic, because deformation is nonpermanent when the deformed material is subsequently heat-treated. The stress-strain-temperature behavior of a thermoelastic material is presented in Figure 10.38. Maximum recoverable deformation strains for these materials are on the order of 8%.

For this Nitinol family of alloys, transformation temperatures can be made to vary over a wide temperature range (between about –200°C and 110°C) by altering the Ni–Ti ratio and also by adding other elements.

One important SMA application is in weldless, shrink-to-fit pipe couplers used for hydraulic lines on aircraft, for joints on undersea pipelines, and for plumbing on ships and submarines. Each coupler (in the form of a cylindrical sleeve) is fabricated so as to have an inside diameter slightly smaller than the outside diameter of the pipes to be joined. It is then stretched (circumferentially) at some temperature well below the ambient temperature. Next the coupler is fitted over the pipe junction and then heated to room temperature; heating causes the coupler to shrink back to its original diameter, thus creating a tight seal between the two pipe sections.

There is a host of other applications for alloys displaying this effect—for example, eyeglass frames, tooth-straightening braces, collapsible antennas, greenhouse window openers, antiscald control valves on showers, women’s foundation-garments, fire sprinkler valves, and biomedical applications (such as blood-clot filters, self-extending coronary stents, and bone anchors). Shape-memory alloys also fall into the classification of “smart materials” (Section 1.5) because they sense and respond to environmental (i.e., temperature) changes.# SUMMARY

# The Kinetics of Phase Transformations

- Nucleation and growth are the two steps involved in the production of a new phase.
- Two types of nucleation are possible: homogeneous and heterogeneous.
- - For homogeneous nucleation, nuclei of the new phase form uniformly throughout the parent phase.
- For heterogeneous nucleation, nuclei form preferentially at the surfaces of structural inhomogeneities (e.g., container surfaces, insoluble impurities).

For the homogeneous nucleation of a spherical solid particle in a liquid solution, expressions for the critical radius (r*) and activation free energy (G*) are represented by Equations 10.3 and 10.4, respectively. These two parameters are indicated in the plot of Figure 10.2b.
- The activation free energy for heterogeneous nucleation (Ghet)* is lower than that for homogeneous nucleation (Ghom)*, as demonstrated on the schematic free energy–versus–nucleus radius curves of Figure 10.6.
- Heterogeneous nucleation occurs more easily than homogeneous nucleation, which is reflected in a smaller degree of supercooling (T) for the former—that is, Thet < Thom, Figure 10.7.
- The growth stage of phase particle formation begins once a nucleus has exceeded the critical radius (r*).
- For typical solid transformations, a plot of fraction transformation versus logarithm of time yields an S-shaped curve, as depicted schematically in Figure 10.10.
- The time dependence of degree of transformation is represented by the Avrami equation, Equation 10.17.
- Transformation rate is taken as the reciprocal of time required for a transformation to proceed halfway to its completion, Equation 10.18.
- For transformations that are induced by temperature alterations, when the rate of temperature change is such that equilibrium conditions are not maintained, transformation temperature is raised (for heating) and lowered (for cooling). These phenomena are termed superheating and supercooling, respectively.

# Isothermal Transformation Diagrams

- Phase diagrams provide no information as to the time dependence of transformation progress. However, the element of time is incorporated into isothermal transformation diagrams. These diagrams do the following:
- - Plot temperature versus the logarithm of time, with curves for beginning, as well as 50% and 100% transformation completion.
