Repository: AdbulrhmanEldeeb/q-a_making

# Markdown File Processor

This project processes Markdown files, extracts and processes their content, and saves the results as JSON files. It is designed to handle large-scale Markdown content efficiently, leveraging modular code structure, logging, and progress tracking.

## Features

- **Markdown Processing**: Extracts and processes content from Markdown files using a custom processing pipeline.
- **Chunking Support**: Splits large text into manageable chunks for better handling.
- **Error Handling**: Automatically retries with rotated API keys in case of rate limits or errors.
- **JSON Output**: Saves processed data as structured JSON files for downstream use.

File: parsed_data/Principles_and_Prevention_of_Corrosion_by_Denny_A. Jones.md (part 25 of 29)
# Principles and Prevention of CORROSION
Thus, electrochemical impedance spectroscopy can give some direct indications of coating degradation by dielectric breakdown (Rcp) and water uptake (Cc). Other testing methods described earlier in this chapter, including conventional...# 14.2 Thick Nonmetallic Coatings

In more aggressive chemical conditions and inaccessible locations, the corrosion rate is usually higher and appearance less important. The thickness of protective coatings must be increased to offset the inevitable defects in thinner coatings and improve protectiveness. Liquid-application methods may be inadequate, and adhesion to the metal surface is sometimes less critical.

# 14.2/1 Inert Liners

Many of the polymers used to formulate liquid-applied coatings also may be employed to form thick molded linings for tank, pipe, and other equipment. These include rubber, polyethylene, polyvinyl chloride, fluoroplastics, polyesters, and phenolics. The liners are molded in place and cured by conventional means without the solvent evaporation required by liquid-applied coatings. Reinforcement such as glass fiber and flake may be added to increase strength and impermeability. In the extreme, only the polymer itself is of importance; the metal shell provides strength only. Thus, many of these materials can be used to fabricate equipment directly, if strength can be increased to adequate levels. Nonmetallic plastic pipe, tanks, and pumps are widely used in the chemical process industry. Fabrication, design, and use of chemically resistant plastics are treated more fully elsewhere.

Many resins may be formulated to the thicker consistency of cement or mortar. The same formulations are sometimes used as sealants and caulking compounds. Most contain an inert filler such as silica, quartz, clay, barites, or powdered carbon or coke mixed with a setting agent that must be added to the resin just prior to application. They are often proprietary, and the details of chemistry and methods of application are unavailable.

Chemical-setting cements based on sodium, and more recently potassium, silicates are cured with organic and inorganic setting agents. They can be used as mortars for chemically resistant brick or as monolithic troweled coatings in the inside surfaces of equipment having complicated geometry, such as pipe, ductwork, chimneys, floors, trenches, and sumps. The potassium-silicate-based cements are# Ch. 14 / Coatings and Inhibitors

Generally preferable to the older sodium-silicate cements and are especially useful as coatings for resistance to acids from pH 1 to 7. Current technology for monolithic silicate liners utilizes intermediate membranes at the equipment surface.24 The elastomeric membrane (resin, asphaltics, synthetic elastomers) cushions the cement lining from stresses caused by differential thermal expansion and provides a chemically resistant backup when the cement liner begins to crack and spall with age. At the same time, the cement liner protects the organic membrane from thermal and mechanical damage.

Chemically resistant brick linings are used in many chemical-process plants. The silicate and other resin-based cements and mortars for such linings are listed along with applications in Table 14.4, compiled from Read.23 Modified silicate cements use proprietary setting agents for a one-component system, which requires only water and simplifies mixing. Molten sulfur is poured and solidified in the joints of some masonry walls. The remaining resin mortars listed in Table 14.4 are similar to.

**TABLE 14.4 Cement and Mortar Materials**
|Resin|Applications|Comments|
|---|---|---|
|Sodium silicate|Acids, pH 1-7|Long curing times, up to 96 hours|
|Potassium silicate|Acids, pH 1-7|Shorter curing times, easier workability|
|Modified silicate|Acids and Alkalies, pH 1-9; some alkalies to pH 14|One-part system needs no setting agent|
|Sulfur|Oxidizing acids and hydrofluoric acid below 88 °C|Melted and poured into brick joints while hot, above 120°C|
|Phenolic resin|Solution pH 0.7-9 up to 175°C; nonoxidizing acids|Not resistant to strong alkalies; poor storage life—must be refrigerated|
|Furan resin|Nonoxidizing acids, alkalies, salts, oils and detergents up to 175°C, pH 1-13|Wide range of chemical resistance|
|Polyester resin|Most acids, mild oxidizing agents, pH 0.9-8 up to 120°C|Not resistant to strong alkalies, most solvents; One- or two-component systems|
|Epoxy resin|Nonoxidizing acids and alkalies, organic solvents, pH 2-14 up to 120°C|Good mechanical and physical properties|

Derived from Read.23# 14.2 / Thick Nonmetallic Coatings

The liquid-applied coatings but are formulated to high viscosity for troweling and cure at ambient temperature.

# 14.2.2 Porcelain Enamels

When a glass-powder overlay is fused (melted) on a metal surface and cooled, the result is a porcelain enamel coating. These vitreous-glass coatings are inert in water and weather, and special formulations are resistant to most chemicals, with the exception of hydrofluoric acid, which is well known to react with glasses. Excellent gloss and color combinations are attainable. Porcelain enamel coatings are routinely applied to steel, cast iron, and aluminum. The porcelain enamels are more expensive than the liquid-applied coatings discussed in Section 14.1 and can be applied only in the mill. Applications are limited to sizes and shapes that can be fired in a high-temperature furnace to fuse the coating. The brittleness of glass makes the porcelain enamels subject to chipping and cracking from erosion and impact.

The glass powder, or frit, may be applied to the surface either wet or dry. In the more-common wet process, a slip or suspension of the frit is applied to the surface by dipping, flowing, or spraying, followed by draining and drying. The residual frit remaining on the surface is then fired to fuse the glass coating. In the dry process, the frit is sprayed directly onto a hot surface, and the glass fuses on contact. In either method, clean surfaces prepared by chemical etching, mechanical abrasion, or shot blasting are critical to ensure good adhesion and absence of defects and discontinuities in the coatings.

The chemical resistance and appearance of porcelain enamel coatings are unmatched by any other coating system. Glass frit can be formulated to match the thermal-expansion properties of the substrate metal, and porcelain enamels routinely have excellent resistance to thermal shock over wide temperature ranges. The coatings are often applied in two layers. The ground coat, applied directly to the metal surface, has properties selected for adhesion and thermal expansion.

**Table 14.525: Frit Compositions for Various Applications**
|Composition|SiO2|B2O3|BaO|TiO2|ZrO2|
|---|---|---|---|---|---|
|Acid and Water Resistance|Increase|Decrease|Decrease|Addition|Desirable|

Porcelain-enameled panels resist any evidences of deterioration for days or even weeks of salt-fog exposures. Color selection is limited in the ground-coat formulations. The ground-coat enamel is suitable for industrial and household applications, where appearance is not important. For example, porcelain-enamel coatings are used in chemical reactors, heat exchangers, food-processing vessels, mufflers, and transformer cases. The interiors of “glass-lined” household hot-water tanks are coated with porcelain enamels, specially formulated to resist hot water for up to 20 years.

A cover coat is often applied to the ground coat for optimal color, gloss, and appearance. The final porcelain-enamel products are noted for retention of color and gloss for decades in weather and sunlight. As a result, porcelain enamels are commonly seen on household appliances, signs, plumbing fixtures, exterior architectural panels and trim, and other products that require maximum appearance without maintenance for many years.# Ch. 14. Coatings and Inhibitors

# TABLE 14.5 Oxide Compositions for Ground Coat Enamel on Sheet Steel

|Constituent|Regular Blue-Black Enamel|Alkali-Resistant Enamel|Acid-Resistant Enamel|Water-Resistant Enamel|
|---|---|---|---|---|
|SiO2|33.74|36.34|56.44|48.00|
|B2O3|20.16|19.41|14.90|12.82|
|Na2O|16.74|14.99|16.59|18.48|
|K2O|0.90|1.47|0.51| |
|Li2O| |0.89|0.72|1.14|
|CaO|8.48|4.08|3.06|2.90|
|BaO|9.24|8.59| | |
|ZnO| |2.29| | |
|Al2O3|4.11|3.69|0.27| |
|ZrO2| |2.29| |8.52|
|TiO2| | |3.10|3.46|
|CuO| | |0.39| |
|MnO2|1.43|1.49|1.12|0.52|
|NiO|1.25|1.14|0.03|1.21|
|Co3O4|0.59|1.00|1.24|0.81|
|P2O5|1.04| | |0.20|
|F2|2.32|2.33|1.63|1.94|

# 14.2.3 Pipeline Coatings

Thousands of miles of buried steel pipelines receive coatings in North America alone. Leaking pipelines not only waste valuable product, but also cause an environmental and safety hazard (Section 1.2). The economic investment is extraordinary in coatings to protect large surface areas for many years. Later costs of coating maintenance and equipment repair are still more extreme. A very recent, highly visible example is the failure of coatings to protect the trans-Alaska pipeline. Initial investment and care in coating selection and application are well worthwhile in later savings in time, money, and safety.

Pipeline coatings first must provide a barrier against moisture reaching the steel surface. Thus, they are often applied to much greater thicknesses to minimize the holidays and defects present in conventional liquid-applied coatings for atmospheric and mild-chemical services. Thick coatings are also required to resist damage by handling during transport and installation, and later by soil and rock stresses applied during and after burial. High electrical resistivity retained over long periods is a special requirement, because cathodic protection is universally used in conjunction with coatings to prevent pipeline corrosion. Coatings must have good adhesion to the pipe surface and resist disbondment, especially from the alkaline products produced by the cathodic reactions during cathodic protection (Section 13.1.5). Finally, coatingsmust be resistant to degradation by biological organisms, which abound in most soils in the presence of moisture.

Trade-offs between coating protectiveness and cost are inevitable. No single coating is ideal for all applications. Careful selection and design are therefore required in view of the soil corrosivity and coating properties. The common coating systems used for buried pipelines are discussed in the remainder of this section.

Bituminous coal tar enamels and asphalt mastics have been the workhorse materials for pipeline coatings. They are thermoplastic and are usually mill applied on the hot pipe surface as a hot melt or heated viscous paste, often with fillers and fiber tapes to increase thickness and resistance to mechanical and physical damage. The coal-tar enamels are also available dissolved in organic solvents and suspended in water-based emulsions for liquid application in the field. Melt-applied coatings generally have superior moisture and chemical resistance. These coatings become brittle below about 40°F (4°C), and installation at freezing temperatures requires special care. They also tend to degrade in ultraviolet light. This presents no difficulty after burial, but the surfaces must be shielded from sunlight during storage and transportation to the field installation site. Seamless extruded mastic coatings up to 1/2-inch thick are used in offshore pipelines.

Various thermoplastics, including polyethylene and polypropylene, have been successfully extruded onto pipe as coatings. Epoxies and phenolics have been applied to pipe surfaces as powder and liquid where heat and chemical reaction initiate the polymerization reaction. The epoxies are especially known for resistance to the alkalies formed by cathodic protection.

Adhesive-backed tapes are applied in the mill, and sometimes in the field, to pipe surfaces that have been prime coated to enhance adhesion. The tape coats are generally applied in two layers, the inner for moisture impermeability and corrosion protection, and the outer for protection against physical damage. The tapes are applied cold, and thickness can easily be varied to allow for specialized service conditions.

# 14.3 Metallic Coatings

Metallic coatings usually serve two functions. First, the coating acts as a barrier to the environment, with greater corrosion resistance than the substrate metal. Second, the coating is usually selected with a more-active corrosion potential than the substrate and corrodes galvanically to provide cathodic protection at breaks in the coating. Metal coatings are applied by several methods, including immersion, plating, cladding, flame-spraying, arc-spraying, chemical deposition, and vapor deposition. Space is not available to discuss them all in this book. The three most important from the standpoint of corrosion prevention, hot dipped, electroplated, and clad coatings, are discussed in the following sections.

# 14.3.1 Hot-Dipped Zinc and Aluminum

Galvanized zinc coatings applied by continuous or batch immersion (hot dipped) in a molten zinc bath have been used for many years to protect steel from atmospheric.# Ch. 14 / Coatings and Inhibitors

Corrosion. The zinc serves as a barrier and provides galvanic protection. Nonprotective zinc hydroxide forms protective zinc carbonate by reaction with C2 and moisture in air. The zinc compounds are white or colorless and do not show obvious evidence of corrosion, as do the red rust products from iron and steel. Underlying steel exposed at scratches or cut edges are galvanically protected (Section 6.2.4) and do not show rusting when sufficient zinc is present. In exposure to weather, the time before appearance of rusting on panels is proportional to the weight or thickness of the zinc coating. Rusting appears sooner as the severity of the environment increases, in the order: rural, marine, industrial.29

Hot-dipped zinc coatings are very adherent, because a metallurgical bond forms between the steel and the coating at high temperature. Longer dipping times and slow cool-down promote excessive diffusion of iron into the coating, which impairs the appearance of the coating but not necessarily its corrosion resistance. Additions of 0.1 to 0.2% Al suppress iron transport into the coating but retain the metallurgical bond. Hot-dip galvanizing is used in all applications that require atmospheric corrosion protection of steel, including roofing and siding; automotive, truck, and bus parts; fencing; air conditioners; and farm implements.

WEIGHT PER SIDE OF ZINC COATING (oz/ft2)
0
0.5
1.0
1.5
2.0

WEIGHT PER SIDE OF ZINC COATING (g/m2)

FIGURE 14.11 First appearance of rust in hot-dip galvanized steel in various atmospheres. (From A. J. Stavros, Metals Handbook, Vol. 13, Corrosion, 9th ed., ASM International, Metals Park, OH, p. 432, 1987. Reprinted by permission, ASM International.)# 14.3 / Metallic Coatings

Galvanizing provides a good surface for conventional liquid-applied organic coatings after proper cleaning and priming. An organic coating extends the life of the galvanized zinc coating.30 Corrosion products do not undercut coatings on zinc as they do on steel. The zinc still suppresses rusting of the steel exposed through the coatings.

Continuously applied 55% aluminum-zinc has become the fastest-growing hot-dipped coating in recent years. This alloy coating exhibits significantly improved life over that of ordinary pure zinc coatings in atmospheric exposures, as indicated in Figure 14.12.31 The alloy-coating microstructure consists of aluminum-rich dendrites with a zinc-rich interdendritic region. During corrosion, the zinc-rich areas corrode preferentially and are sealed into the exposed interdendritic spaces. There is still sufficient galvanic capacity to protect exposed steel at cut edges and other areas of coating damage, but the general-corrosion losses of the coating are limited by the resistance of the remaining aluminum-rich constituent.

Figure 14.12 also shows that weight losses of hot-dipped pure aluminum coatings are superior to those of both the pure-zinc and aluminum-zinc alloy coatings. However, aluminum often provides only barrier protection, especially in neutral solutions or in the atmosphere.28 The corrosion potentials of the aluminum coating and the substrate steel are near one another and vary with solute and dissolved oxygen concentrations. Rust spots at coating defects and cut edges appear fairly soon, despite the low overall corrosion losses of the coating, indicated in Figure 14.12. Thus, thicker coatings are often required for equivalent protection against rusting. The higher-melting aluminum bath anneals the substrate steel and limits strength levels.

| |1.0|2.0|3.0|4.0|5.0|6.0|7.0| |9.0|
|---|---|---|---|---|---|---|---|---|---|
|FIGURE 14.12| | | | | | | | | |
|Losses in thickness with time for zinc, aluminum-zinc and aluminum hot-dip coatings on steel.| | | | | | | | | |
|(From J. C. Zoccola, H. E. Townsend, A. R. Borzillo, and J. B. Horton, ASTM STP 646, ASTM, Philadelphia, p. 165, 1978. Reprinted by permission, American Society for Testing and Materials.)| | | | | | | | | |# Ch. 14 / Coatings and Inhibitors

Flame-sprayed aluminum coatings have found use in naval-ship superstructures, where the dissolved sea salt in spray and condensate contributes to active aluminum potentials, which allow galvanic protection of the substrate steel. Aluminized coatings are also resistant in high-temperature applications such as automobile exhaust mufflers.

# 14.3.2 Electroplated Chromium and Other Metals

Electroplated metal coatings of any metal are applied by cathodic polarization of the reaction,

Mn+ + ne- → M, (5)

which is the reverse of the usual anodic reaction for metal dissolution during corrosion. When the activity or concentration of dissolved Mn+ is increased to high levels in an electroplating solution, the half-cell electrode potential of reaction (5) is made more noble, according to the Nernst relationship (Section 2.1.3). Polarization of an electrode to potentials active or negative to this redox potential reduces Mn+ to M on the electrode surface. Various additives are usually present in electroplating baths to improve coating properties, including strength, uniformity, grain size, brightness, and so on.

Electrogalvanized zinc coatings may be applied in preference to hot dipping for improved surface finish and finer control of dimensions. Galvanizing is one of the primary measures taken recently by automobile manufacturers to postpone corrosion by deicing salts from the interior of automotive body panels. The electroplated coating can be applied to both sides of sheet or to one side only; the “spangle” (surface crystals) in hot-dipped coatings is absent, and automotive finishes can be applied to electrogalvanized surfaces.

Chromium is a good example of a metal that finds considerable use in electroplated coatings on steel and other metals. It is perhaps a poor example from a corrosion viewpoint because its primary purposes are usually for decoration or wear resistance, although the hard chromium oxide on the surface does contribute to corrosion resistance. “Chrome-plated” coatings on automotive trim and bumpers are thin and porous; an intermediate electroplated layer of nickel provides corrosion protection for the underlying steel. Judicious additions of sulfur to the substrate nickel contribute to brightness and favorable galvanic interactions between the nickel and chromium layers. Resistance to tarnishing, blue-white color, and high luster give chromium its decorative qualities. “Hard” chromium electrodeposits thicker than 1.2 µm (0.05 mil), applied directly to steel, provide abrasion and wear resistance; corrosion protection is useful but often of secondary importance.

Electroplated tin (tinplate) is well known as a protective coating for food and beverage containers. Tin is active to steel in most food products and provides galvanic as well as barrier protection in sealed cans. Relatively inert FeSn2 forms during electrodeposition and subsequent thermal treatments and plays a major role in corrosion resistance of tinplate. The dissolved corrosion products of tin are tasteless, colorless, and nontoxic. However, galvanic protection by tin is lost in the presence of dissolved oxygen; food should not be retained in tinplated cans after opening.# 14.3.3 Cladding

There are many applications for cladding dissimilar metals on one another. The cladding process usually involves high-temperature roll bonding or coextrusion processes, which result in a continuous, pressure-welded, diffusion bond between the two alloys. The composite sheet, plate, or tubing retains a favorable combination of properties of the two alloys. For example, stainless steel may be clad onto copper for corrosion resistance, while retaining the thermal and/or electrical conductivity of the copper.

Another well-known example of cladding for corrosion protection is the roll bonding of a thin aluminum alloy layer, which is slightly active electrochemically, on the surface of relatively high-strength, aluminum-alloy plate. The cladding serves as a sacrificial anode, provides cathodic protection, and inhibits pitting, exfoliation, and stress corrosion cracking of the high-strength substrate alloy.

# 14.4 Inhibitors

In a sense, an inhibitor forms a protective coating in situ by reaction of the solution with the corroding surface. An inhibiting compound in small, but critical quantities reduces the corrosivity of the environment. Corrosion inhibition is reversible, and a minimum concentration of the inhibiting compound must be present to maintain the inhibiting surface film. Good circulation and the absence of any stagnant areas are necessary to maintain inhibitor concentration. A synergism, or cooperation, is often present between different inhibitors, and mixtures are the usual choice in commercial formulations. Specially designed mixtures are required when two or more alloys are present in a system. Extensive listings of inhibitor compounds and commercial formulations are available.

Certain compounds discussed earlier in this book to control water or solution chemistry are sometimes referred to as inhibitors. Sulfites and hydrazine, scavengers to control dissolved oxygen, were discussed in Section 11.1.4. Oxidizing ions, such as ferric salts and nitrates, will induce passivity in active-passive alloys as described in Section 4.1.3. Calcium, added to once-through water systems, fosters the formation of protective surface films by adjustment of the saturation index as discussed in Section 11.1.3. Certain weak bases, such as ammonia and a number of amine compounds, are used to neutralize acidic boiler waters and thereby decrease corrosivity. Industrial applications of these and other inhibiting compounds are discussed in the next section. The chapter concludes with sections on inhibitor effects on electrochemical behavior and inhibitors that alter the properties of the metal-solution interface by surface adsorption and film formation.

# 14.4.1 Applications

Inhibitors find greatest use in recirculating systems. Once-through systems usually consume too much of the inhibiting chemical to be economically feasible. The effectiveness of inhibitors is diminished by increasing solution corrosivity, concentration,# Ch. 14 / Coatings and Inhibitors

# TABLE 14.6 Effectiveness of Inhibitors in Near Neutral pH Water

|Metal|Chromates|Nitrites|Benzoates|Borates|Phosphates|Silicates|Tannins|
|---|---|---|---|---|---|---|---|
|Mild steel|E|E|E|E|E|RE|RE|
|Cast iron|E|E|IE|V|E|RE|RE|
|Zinc|E|IE|IE|E| |RE|RE|
|Copper|E|PE|PE|E|E|RE -|RE|
|Aluminum|E|PE|PE|V|V|RE|RE|
|Pb-Sn solder|E|A|E| | |RE|RE|

From A. D. Mercer, Corrosion, Vol. 2, 2nd ed., L. L. Schreir, ed., Newnes-Butterworths, p. 18:13, 1976. Reprinted by permission, Butterworths Publishers, Inc.

* E: Effective, IE: Ineffective, RE: Reasonably Effective, PE: Partially Effective, V: Variable, A: Aggressive

and temperature. Many inhibiting compounds are toxic (chromates, arsenic), and recent environmental regulations have limited their use. Nevertheless, inhibitors play a critical role in numerous corrosion-control strategies. Many are effective for more than one type of alloy (Table 14.634), but pH, temperature, and other conditions are unique for each. An inhibitor for one metal may be corrosive to others.

# Three types of environment find greatest use for inhibitors:

1. Natural, supply, and industrial cooling waters in the nearly neutral (pH 5 to 9) range.
2. Acid solutions for pickling to remove rust and mill scale during the production and fabrication of metal parts or for postservice cleaning of such parts.
3. Primary and secondary production of crude oil and subsequent refining processes.

Inhibitors used commonly in these three classes of service are summarized in Table 14.7.

Inhibition in potable waters is limited by toxicity and cost. Only nontoxic chemicals are permitted, and since the systems are nonrecirculating, they must be inexpensive and can only be added in low quantities. Once-through cooling waters have the similar limitation of cost, and therefore only inexpensive chemicals similar to those above for potable waters are economically feasible, when added at low levels. More flexibility is available in recirculating waters. Often, combinations of inhibitors in commercial formulations give synergistic reductions and must be effective for several alloys in the system. Disposal of recirculating waters with toxic inhibitors must be handled carefully.

Corrosion in steam condensates is due to dissolved CO2, which can be neutralized with the weak bases, including long-chain aliphatic amines listed in Table 14.7. Some amines apparently have inhibiting properties beyond simple acid neutralization, since several are effective even in strong acids, where their neutralization capabilities are inadequate.# 14.4 / Inhibitors

# TABLE 14.7 Inhibitors Used for Industrial Applications

|Environment|Sample Inhibitors|
|---|---|
|Waters|C aC 03 deposition, silicates, polyphosphates, zinc salts|
|Potable water|Chromate, nitrate at 300-500 ppm|
|Recirculating cooling water|calcium polyphosphates at 15-37 ppm|
|Automotive coolants|silicates at 20-40 ppm|
|Steam condensates|Nitrite, benzoate, borax, phosphate|
|Brines and seawater|sodium mercaptobenzothiazole, benzotriazole|
|Acid Pickling Solutions|Neutralizers: ammonia, morpholine, cyclohexamine, benzylamine|
|Sulfuric acid|long chain aliphatic amines such as octdecylamine at 1-3 ppm|
|Hydrochloric acid|Refrigeration brines: chromates, 2000-3300 ppm|
|Oil Production and Refining|diluted seawater: sodium nitrite, 3-10%|
|Primary and secondary recovery|hot desalting brines: mixed chromate and phosphate, 50-100 ppm|
|Refining|Pyridine, quinoline, various amines, decylamine, phenylthiourea, dibenzylsulfoxides|
| |Fatty imidazolines, various amines including primary amine, diamines, amido-amines, oxyethylated primary amines, alkyl pyridines, quaternized amines|
| |Imidazoline and derivatives|

Compiled from Merced

Chromate at high concentration must be used in high chloride systems. Nitrites at the percentage levels will inhibit ambient-temperature seawater. Chromate-phosphate mixtures exhibit a synergism and have been reported effective at low levels of 5 ppm chromate and 30 to 45 ppm NaHP04.

In acid pickling solutions, sulfur-containing compounds have been found most useful for sulfuric acid, and nitrogen-containing compounds (amines) most useful for hydrochloric acid. A mixture may be better than either alone.

Corrosion in primary oil production derives from highly corrosive water extracted with the crude oil, containing H2S, CO2, and organic acids. Corrosion of well casings would be prohibitive without the development of effective inhibitors. The same water carries through to the refinery, causing corrosion in refinery equipment. Thus, the same inhibitors are often used throughout the production system. Again, amines are frequently useful in neutralizing weak acids from CO2 and H2S.# 14.4.2 Electrochemical Behavior

Inhibitors may suppress the anodic, the cathodic, or both electrochemical reactions. Polarization measurements demonstrate which of these reactions are affected by an inhibitor, as illustrated in polarization studies of inhibition in brass-steel galvanic couples.35 Figure 14.13 shows that nitrite is primarily an anodic inhibitor on steel, with little effect on the brass cathode. Conversely, chromate has the strongest effect on the cathodic polarization of the brass, with a weaker effect on anodic polarization of steel. Tolyltriazole affects both anodic and cathodic reactions equally, but not as strongly as the other two inorganic inhibitors.

Measurements by electrochemical impedance spectroscopy, described in Section 14.1.5 for coatings, also show considerable promise for evaluating mechanism and effectiveness of adsorbed and deposited inhibitor surface films.36

# 14.4.3 Fundamentals of Inhibitor Function

Although certain principles are common to the operation of many inhibiting compounds, there is no overall theory which permits prediction of the inhibiting performance of chemical compounds. Mechanisms are complex and often involve more than a simple barrier. Measured and calculated protective inhibitor deposits are often less than required for complete surface coverage. Nevertheless, some understanding of inhibiting mechanisms allows the engineer to evaluate proposed corrosion-control programs involving inhibitors more readily.

An inorganic anion, such as chromate or nitrite, forms an ionically bonded surface compound, which then serves as a barrier to corrosion reactions. Such inhibitors are more than simple oxidizers, like Fe3+, that move potential into a noble region where the passive film is stable. They also form their own passive surface films or enhance the resistance of intrinsic passive films. This may be especially critical for carbon steels, in which the iron has a relatively high corrosion rate, even in the passive state.

The inorganic nitrite anion is known primarily as an anodic inhibitor. That is, nitrite has its primary effect on reducing the rate of the anodic dissolution reaction on steel, as shown in Figure 14.13. Other anodic inhibitors require oxygen to be effective, including molybdate, phosphate, silicate, and borate. They apparently enhance chemisorption of dissolved oxygen. Chromate affects both the anodic and the cathodic reactions for many alloys and is therefore known as a mixed inhibitor. Insufficient concentration of an anodic inhibitor can cause pitting. Therefore, special care is necessary to ensure that sufficient concentration is available to the inhibited surface.

Cathodic inhibitors result from surface deposits which impede the cathodic reaction, reduction of dissolved oxygen being the most important example. A natural inhibitor of this type is the calcium cation, which precipitates calcium carbonate in hard waters by reaction with the bicarbonate ion (Section 11.1.3);

Ca2+ + 2HC03- &rarr; Ca(HC03)2 &rarr; CaCO3 + CO2 + H2O.# POTENTIAL, E (V) vs. SCE

# FIGURE 14.13

Effects of inhibitors on galvanic polarization diagrams for brass steel couples. (From D. A. Jones, Corrosion, Vol. 40, p. 181, 1984. Reprinted by permission, National Association of Corrosion Engineers.)# Ch. 14 V Coatings and Inhibitors

This reaction (6) is enhanced at cathodes where OH is produced by reduction of dissolved oxygen. That is,

O2 + 2H2O + 4e- -> 4OH- (4)

and

Ca(HCO3)2 + OH- -> CaCO3 + HCO3- + H2O (7)

Zn2+ cations act similarly, reacting with the OH- from reaction (4) to form Zn(OH)2 deposits, which suppress dissolved oxygen reduction.

A deficiency in concentration of a cathodic inhibitor does not lead to excessive localized pitting, as is often the case with anodic inhibitors. Instead, the corrosion rate decreases uniformly over the surface with reduced inhibitor concentration. However, cathodic inhibitors are not generally as effective as the anodic ones.

The polyphosphates are inexpensive, effective, commonly used, cathodic inhibitors for aerated cooling-water systems. The soluble sodium phosphates have the general form

NaO—P— —O —P—II II

ONa ONa.

The noncrystalline (glassy) polyphosphate polymers with x = 12 or 14 can revert to lower-length crystalline polymers with x < 3 that are also effective cathodic inhibitors. However, the smaller phosphate molecules can form insoluble Ca3(PO4)2 scales in recirculating hard-water cooling systems that are high in Ca2+.

Phosphonate compounds containing carbon are more stable and do not readily deposit phosphate scales. Both the polyphosphates and the phosphonates are also used as dispersants that inhibit crystal growth and thus deposition of CaCO3 and other insoluble scales.

Combinations of the above inhibiting elements can display beneficial synergism. For example, zinc salts added to chromates form ZnCrO4, a cathodic inhibitor, which is more effective than the simple summation of the individual cathodic effects of Zn2+ and CrO42- taken alone. However, both zinc and chromium (heavy metals) have an adverse environmental effect, and combinations of phosphates, polyphosphates, and phosphonates have partially or entirely replaced the two in many mixed inhibitor formulations. Such nonheavy-metal inhibitors operate most efficiently in the slightly alkaline pH range, and good scale control with the phosphonates and other polymeric dispersants is a necessity.

Organic inhibitors are similar to the polyphosphates, inasmuch as they must be chemisorbed on the metal surface to be effective. Since chemisorption processes are specific to the substrate metal, organic inhibitors vary in effectiveness for different alloy systems. Chemisorption of an organic compound is facilitated by the presence of polar groups in the molecular structure, which can readily attach to a metal surface. The most effective such polar groups include sulfur, nitrogen, hydroxyl, selenium, or phosphorous (e.g., phosphonate mentioned above).# 14.4 / Inhibitors

An organic inhibiting molecule may be improved by larger size, asymmetry, greater molecular weight, and higher electron density. Molecular structures that include the benzene ring are especially prevalent. Schematic molecular structures for some of the common organic inhibitors, listed in Table 14.7, and mentioned elsewhere in this chapter are shown in Figure 14.14.

The number and variety of organic inhibiting compounds are legion, structures are complex, and quantitative predictions of inhibiting capabilities are difficult. Thus, most organic inhibiting formulations are derived empirically and are often proprietary.

|C H -— CHS|NH|CHo— CH|NH|
|---|---|---|---|
|CH3— NH2|Diethylamine|n-Decylamine|Morpholine|
|H|H,C = C|I|f S - c *|
|Allylamine|Pyridine|Quinoline|Sodium benzoate|
|R — C//N — CH|N N — CH2|ImidazolineR'|Imidazoleo|
|Benzotriazole|Benzylmercaptan| |n o 2|
|O r|CH2 — (CH2)2|C = S|^NH • HO — c —r|
|y|NH-HNO2|Phenylthiourea|Hexamethyleneimine-m-nitrobenzoate|
| |Dicyclohexamine nitrite| | |
|H2C-|2II -NII|H3C_ CH — CH2|h 3c|
|CH ,— C H ,— NH2|h3c _|H,C_. CH — CH2/|2-Octadecylimidazoline|
|1-Ethylam ino-|Di-seo-Butylsulfide|Q-!-Q|Diphenylsulfoxide|

FIGURE 14.14 Schematic structures of some typical organic corrosion-inhibitor molecules.# Ch. 1 4 / Coatings and Inhibitors

# 14.4.4 Vapor-Phase Inhibitors

Some organic inhibitors with an appropriate vapor pressure (usually about 1CT2 to IQT1 mm Hg40) will volatilize and condense on all surfaces in a closed volume. The inhibiting compound effectively increases the atmospheric-corrosion resistance of the exposed metal (usually steel) surfaces. A compound with a vapor pressure too low does not release sufficient vapor to effectively inhibit atmospheric corrosion. An inhibiting ion substituted into certain organic structures yields organic compounds having the necessary vapor pressure. This is particularly the case with nitrite (i(N02~)) and amine (NH2-), which are present in numerous organic inhibiting compounds, as may be seen in Figure 14.14. The volatility of the amines is also useful for carryover from boiler water into steam and condensate, where they continue to inhibit corrosion (Section 11.1.4).

A compound with a higher vapor pressure fills the enclosed space more rapidly, but the volatile solid or liquid inhibitor is consumed sooner, as the vapor escapes from nonairtight enclosures. It is impractical in normal service conditions to maintain seals which are totally airtight or to use vapor barriers which are absolutely impervious to vapor transport. Thus, the inhibitor of choice should have an optimum vapor pressure which fills the space to an adequate level before allowing significant corrosion, but which simultaneously yields adequate inhibitor life. A higher vapor-pressure inhibitor is appropriate for shorter storage times and for alloys of lower corrosion resistance.

Dicyclohexylamine nitrite (DAN) has been found especially effective as a vapor-phase inhibitor for steel surfaces but increases attack on copper alloys. Universal vapor-phase inhibitors, based on nitrobenzoate organic compounds that simultaneously protect ferrous, copper, and other alloy systems, have been reported.

The major application of vapor-phase inhibitors is in packaging. In the simplest case, wrapping paper may be impregnated with the inhibitor for short-term protection. Frequently, the packaging material consists of an inner absorbent liner holding the inhibitor within an outer barrier membrane, which contains the inhibited vapor in proximity to the protected surfaces. The containment materials may be selected to maintain the inhibited environment for a few months to several years. The following containment materials yield the listed protection times (months), using DAN as the vapor-phase inhibitor:

|Kraft paper|3-15|
|---|---|
|Cardboard|9-14|
|Waxed kraft paper|24-54|
|Waxed cardboard|24-54|
|Plastic sheeting|60-120|
|Metal foil on paper|90-120|

Vapor-phase inhibited packaging systems have been used to prevent temporarily atmospheric rusting of such items as small machine parts, up to large coils of cold-rolled carbon steel, until the user is ready for them.# References

1. K, B. Tator, Corrosion and Corrosion Protection Handbook, P. A. Schwietzer, ed., Dekker, New York, p. 355, 1983.
2. K. B. Tator, Metals Handbook, Vol. 13, Corrosion, 9th ed., ASM International, Metals Park, OH, p. 399, 1987.
3. M. H. Sandler, Metals Handbook, Vol. 5, Coating and Finishing, 9th ed., ASM International, Metals Park, OH, p. 471, 1982.
4. H. Leidheiser, Corrosion Mechanisms, F. Mansfeld, ed., Dekker, New York, p. 165, 1987.
5. SSPC Handbook, Steel Structures Painting Council, Warrendale, PA.
6. Test Methods, TM-01-70 and TM-01-75, National Association of Corrosion Engineers, Houston.
7. T. W. Cape, Metals Handbook, Vol. 13, Corrosion, 9th ed., ASM International, Metals Park, OH, p. 383, 1987.
8. D. B. Freeman, Phosphating and Metal Pretreatment, Industrial Press Inc., New York, 1986.
9. K. A. Korinek, Metals Handbook, Vol. 13, Corrosion, 9th ed., ASM International, Metals Park, OH, p. 389, 1987.
10. ASTM Method B117, Annual Book of ASTM Standards, ASTM, Philadelphia.
11. V. Hospadaruk, J. Huff, R. W. Zurilla, and H. T. Greenwood, Technical Paper 780186, Society of Automotive Engineers, Warrendale, PA, 1978.
12. E. T. Nowack, L. L. Franks, and G. W. Froman, Technical Paper 820427, Society of Automotive Engineers, Warrendale, PA, 1982.
13. D. A. Jones, R. K. Blitz and I. Hodjati, Corrosion, Vol. 42, p. 255, 1986.
14. R. J. Neville, Technical Paper 800144, Soc. Automotive Engineers, Warrendale, PA, 1980.
15. G. Hook, The Historical Development of a Proving Ground Accelerated Corrosion Test, presented at CORROSION/SO, Chicago, NACE, Houston, 1980.
