Repository: AdbulrhmanEldeeb/q-a_making

# Markdown File Processor

This project processes Markdown files, extracts and processes their content, and saves the results as JSON files. It is designed to handle large-scale Markdown content efficiently, leveraging modular code structure, logging, and progress tracking.

## Features

- **Markdown Processing**: Extracts and processes content from Markdown files using a custom processing pipeline.
- **Chunking Support**: Splits large text into manageable chunks for better handling.
- **Error Handling**: Automatically retries with rotated API keys in case of rate limits or errors.
- **JSON Output**: Saves processed data as structured JSON files for downstream use.

File: parsed_data/Materials_Science_Engineering_Introduction_by_William_Callister.md (part 26 of 62)
|Germanium|Ge|32|72.64|5.32|Dia. cubic|0.122|0.053|4|937|
|Gold|Au|79|196.97|19.32|FCC|0.144|0.137|1|1064|
|Helium|He|2|4.003|—|—|—|—|Inert|272 (at 26 atm)|
|Hydrogen|H|1|1.008|—|—|—|0.154|1|259|
- Are generated from a series of plots of percentage transformation versus the logarithm of time taken over a range of temperatures (Figure 10.13).
- Are valid only for constant-temperature heat treatments.
- Permit determination of times at which a phase transformation begins and ends.

Isothermal transformation diagrams may be modified for continuous-cooling heat treatments; isothermal transformation beginning and ending curves are shifted to longer times and lower temperatures (Figure 10.25). Intersections with these curves of continuous-cooling curves represent times at which the transformation starts and ceases.# Chapter 10

# Phase Transformations

- Isothermal and continuous-cooling transformation diagrams make possible the prediction of microstructural products for specified heat treatments. This feature was demonstrated for alloys of iron and carbon.
- Microstructural products for iron–carbon alloys are as follows:
- Coarse and fine pearlite—the alternating α-ferrite and cementite layers are thinner for fine than for coarse pearlite. Coarse pearlite forms at higher temperatures (isothermally) and for slower cooling rates (continuous cooling).
- Bainite—this has a very fine structure that is composed of a ferrite matrix and elongated cementite particles. It forms at lower temperatures/higher cooling rates than fine pearlite.
- Spheroidite—this is composed of spherelike cementite particles that are embedded in a ferrite matrix. Heating fine/coarse pearlite or bainite at about 700°C for several hours produces spheroidite.
- Martensite—this has platelike or needle-like grains of an iron–carbon solid solution that has a body-centered tetragonal crystal structure. Martensite is produced by rapidly quenching austenite to a sufficiently low temperature so as to prevent carbon diffusion and the formation of pearlite and/or bainite.
- Tempered martensite—this consists of very small cementite particles within a ferrite matrix. Heating martensite at temperatures within the range of about 250°C to 650°C results in its transformation to tempered martensite.
- The addition of some alloying elements (other than carbon) shifts pearlite and bainite noses on a continuous-cooling transformation diagram to longer times, making the transformation to martensite more favorable (and an alloy more heat-treatable).

# Mechanical Behavior of Iron–Carbon Alloys

- Martensitic steels are the hardest and strongest, yet most brittle.
- Tempered martensite is very strong but relatively ductile.
- Bainite has desirable strength-ductility combination but is not as strong as tempered martensite.
- Fine pearlite is harder, stronger, and more brittle than coarse pearlite.
- Spheroidite is the softest and most ductile of the microstructures discussed.
- Embrittlement of some steel alloys results when specific alloying and impurity elements are present and upon tempering within a definite temperature range.

# Shape-Memory Alloys

- These alloys may be deformed and then return to their predeformed sizes/shapes upon heating.
- Deformation occurs by the migration of twin boundaries. A martensite-to-austenite phase transformation accompanies the reversion back to the original size/shape.

# Equation Summary

|Equation Number|Equation|Solving For|Page Number|
|---|---|---|---|
|10.3|r* = - Gy2g|Critical radius for stable solid particle (homogeneous nucleation)|360|
|10.4|G* = 3(Gy)2|Activation free energy for formation of stable solid particle (homogeneous nucleation)|360|# Summary

# Equation

|Number|Equation|Solving For|Number|
|---|---|---|---|
|10.6|r* = a - 2gT mb a T m 1- Hf Tb|Critical radius—in terms of latent heat of fusion and melting temperature|360|
|10.7|G* = a16pg H f22 3 3T mb (T m 1- T)2|Activation free energy—in terms of latent heat of fusion and melting temperature|360|
|10.12|gIL = gSI + gSL cos u|Relationship among interfacial energies for heterogeneous nucleation|364|
|10.13|r* = -2gSLy G|Critical radius for stable solid particle (heterogeneous nucleation)|364|
|10.14|G* = a16pg2y 3G3SLbS(u)|Activation free energy for formation of stable solid particle (heterogeneous nucleation)|364|
|10.17|y = 1 - exp(-kt n)|Fraction of transformation (Avrami equation)|368|
|10.18|rate = 1|Transformation rate|368|
| |t0.5| | |

# List of Symbols

|Symbol|Meaning|
|---|---|
|Gy|Volume free energy|
|Hf|Latent heat of fusion|
|k, n|Time-independent constants|
|S(u)|Nucleus shape function|
|T|Temperature (K)|
|T m|Equilibrium solidification temperature (K)|
|t0.5|Time required for a transformation to proceed to 50% completion|
|g|Surface free energy|
|gIL|Liquid-surface interfacial energy (Figure 10.5)|
|gSL|Solid-liquid interfacial energy|
|gSI|Solid-surface interfacial energy|
|u|Wetting angle (angle between gSI and gSL vectors) (Figure 10.5)|

# Processing/Structure/Properties/Performance Summary

For iron–carbon alloys, in addition to discussions of the heat treatments that produce the several microconstituents (fine/coarse pearlite, bainite, martensite, etc.) and their mechanical properties, correlations were made between mechanical properties and structural elements of these microconstituents. These correlations are indicated in the following concept map:# Chapter 10

# Phase Transformations

# Temperature (°C) Iron–Carbon Alloys (Steels)

|Structure|Properties|
|---|---|
|320| |
|280| |
|240|Fine pearlite|
|200| |
|160|Spheroidite|
|120| |
|80| |
|0| |

0.2    0.4     0.6     0.8    1.0

Composition (wt% C)

# Development of microstructure in iron–carbon alloys (Chapters 9 & 10)

# Mechanical properties of iron–carbon alloys (Chapter 10)

|1100|700 Brinell hardness number|
|---|---|
|1000|600|
|900|500|
|800|400|
|700|300|
|600|200|
|500|100|
|4000| |

0.2     0.4      0.6     0.8     1.0

Composition (wt% C)

Furthermore, reference to the heat treating of steels (as discussed in Chapter 11) normally means tempering of martensite to form tempered martensite. An understanding of the conditions under which martensite forms is facilitated by utilizing continuous-cooling and isothermal transformation diagrams (Sections 10.5 and 10.6). In addition, these diagrams are just extensions of the iron–iron carbide phase diagram (Section 9.18). The following concept map notes these relationships:# Summary

# Iron–Carbon Alloys

|Temperature (°C)|(Steels)|Temperature (°C)|(Processing)| | |
|---|---|---|---|---|---|
| |800|800| | | |
|1600|A|Eutectoid temperature|Eutectoid temperature| | |
| |700|700| | | |
|1400|L| | | | |
| |600|+A|P|600|Pearlite|
|500|B|Austenite|A+B|500| |
|400|400| | | | |
| |300|A|M(start)| | |
|200|M + A|50%|M(start)| | |
|100| | | | | |
| | | |0| | |

| |(Fe)| |Composition (wt% C)| | | | | | | | | | |
|---|---|---|---|---|---|---|---|---|---|---|---|---|---|
| | | | | | | | |10–1|102|103|104|105|0–1|

# Isothermal transformation diagrams

# Continuous-cooling transformation diagrams

# Martensite

# Tempering

# Heat treatment of steels

|Temperature (°C)|Hardness, HRC|
|---|---|
|800|S|
|700|4140|
|600|1040|
|500|50 mm (2 in.)|
|400|40|
|300|30|
|200|20|
|100|10|
|0–1|10|

# Important Terms and Concepts

- alloy steel
- growth (phase particle)
- spheroidite
- athermal transformation
- isothermal transformation
- supercooling
- bainite
- diagram
- superheating
- tempered martensite
- coarse pearlite
- kinetics
- tempered martensite
- continuous-cooling transformation diagram
- nucleation
- phase transformation
- transformation rate
- free energy
- plain carbon steel# Chapter 10

# Phase Transformations

# REFERENCES

Brooks, C. R., Principles of the Heat Treatment of Plain Carbon and Low Alloy Steels, ASM International, Materials Park, OH, 1996.

Krauss, G., Steels: Processing, Structure, and Performance, ASM International, Materials Park, OH, 2005.

Porter, D. A., K. E. Easterling, and M. Sherif, Phase Transformations in Metals and Alloys, 3rd edition, CRC Press, Boca Raton, FL, 2009.

Shewmon, P. G., Transformations in Metals, Indo American Books, Abbotsford, B.C., Canada, 2007.

Tarin, P., and J. Pérez, SteCal® 3.0 (Book and CD), ASM International, Materials Park, OH, 2004.

Vander Voort, G. (Editor), Atlas of Time–Temperature Diagrams for Irons and Steels, ASM International, Materials Park, OH, 1991.

Vander Voort, G. (Editor), Atlas of Time–Temperature Diagrams for Nonferrous Alloys, ASM International, Materials Park, OH, 1991.

# QUESTIONS AND PROBLEMS

Problem available (at instructor’s discretion) in WileyPLUS

# The Kinetics of Phase Transformations

1. Name the two stages involved in the formation of particles of a new phase. Briefly describe each.
2.
Rewrite the expression for the total free energy change for nucleation (Equation 10.1) for the case of a cubic nucleus of edge length a (instead of a sphere of radius r). Now differentiate this expression with respect to a (per Equation 10.2) and solve for both the critical cube edge length, a*, and G*.
3. Is G* greater for a cube or a sphere? Why?

If ice homogeneously nucleates at 40C, calculate the critical radius given values of 3.1 × 108 J/m3 and 25 × 10–3 J/m2, respectively, for the latent heat of fusion and the surface free energy.

For the solidification of nickel, calculate the critical radius r* and the activation free energy G* if nucleation is homogeneous. Values for the latent heat of fusion and surface free energy are –2.53 × 109 J/m3 and 0.255 J/m2, respectively. Use the supercooling value found in Table 10.1.
Now, calculate the number of atoms found in a nucleus of critical size. Assume a lattice parameter of 0.360 nm for solid nickel at its melting temperature.

Assume for the solidification of nickel (Problem 10.4) that nucleation is homogeneous and that the number of stable nuclei is 106 nuclei per cubic meter. Calculate the critical radius and the number of stable nuclei that exist at the following degrees of supercooling: 200 and 300 K.
What is significant about the magnitudes of these critical radii and the numbers of stable nuclei?

For some transformation having kinetics that obey the Avrami equation (Equation 10.17), the parameter n is known to have a value of 1.5. If the reaction is 25% complete after 125 s, how long (total time) will it take the transformation to go to 90% completion?
Compute the rate of some reaction that obeys Avrami kinetics, assuming that the constants n and k have values of 2.0 and 5 × 10–4, respectively, for time expressed in seconds.
It is known that the kinetics of recrystallization for some alloy obeys the Avrami equation, and that the value of n in the exponential is 5.0. If, at some temperature, the fraction recrystallized is 0.30 after 100 min, determine the rate of recrystallization at this temperature.
It is known that the kinetics of some transformation obeys the Avrami equation and that the value of k is 2.6 × 106 (for time in minutes). If the fraction recrystallized is 0.65 after 120 min, determine the rate of this transformation.
The kinetics of the austenite-to-pearlite transformation obeys the Avrami relationship. Using the fraction transformed–time data given here, determine the total time required for 95% of the austenite to transform to pearlite.

|Fraction Transformed|Time (s)|
|---|---|
|0.2|280|
|0.6|425|

The fraction recrystallized–time data for the recrystallization at 350C of a previously deformed aluminum are tabulated here. Assuming that the kinetics of this process obey the Avrami relationship, determine the fraction recrystallized after a total time of 116.8 min.
|Fraction Recrystallized|Time (min)|
|---|---|
|0.30|95.2|
|0.80|126.6|# Questions and Problems

# 10.12

(a) From the curves shown in Figure 10.11 and using Equation 10.18, determine the rate of recrystallization for pure copper at the several temperatures.

(b) Make a plot of ln(rate) versus the reciprocal of temperature (in K-1), and determine the activation energy for this recrystallization process. (See Section 5.5.)

(c) Rapidly cool to 600C (1110F), hold for 4 s, rapidly cool to 450C (840F), hold for 10 s, then quench to room temperature.

(d) Reheat the specimen in part (c) to 700C (1290F) for 20 h.

(e) Rapidly cool to 300C (570F), hold for 20 s, then quench to room temperature in water. Reheat to 425C (800F) for 103 s and slowly cool to room temperature.

(f) Cool rapidly to 665C (1230F), hold for 103 s, then quench to room temperature.

(g) Rapidly cool to 575C (1065F), hold for 20 s, rapidly cool to 350C (660F), hold for 100 s, then quench to room temperature.

(h) Rapidly cool to 350C (660F), hold for 150 s, then quench to room temperature.

# 10.13

Determine values for the constants n and k (Equation 10.17) for the recrystallization of copper (Figure 10.11) at 119C.

# Metastable versus Equilibrium States

# 10.14

In terms of heat treatment and the development of microstructure, what are two major limitations of the iron–iron carbide phase diagram?

# 10.15

(a) Briefly describe the phenomena of superheating and supercooling.

(b) Why do these phenomena occur?

# Isothermal Transformation Diagrams

# 10.16

Suppose that a steel of eutectoid composition is cooled to 675C (1250F) from 760C (1400F) in less than 0.5 s and held at this temperature.

(a) How long will it take for the austenite-to-pearlite reaction to go to 50% completion? To 100% completion?

(b) Estimate the hardness of the alloy that has completely transformed to pearlite.

# 10.17

Briefly cite the differences among pearlite, bainite, and spheroidite relative to microstructure and mechanical properties.

# 10.18

What is the driving force for the formation of spheroidite?

# 10.19

Using the isothermal transformation diagram for an iron–carbon alloy of eutectoid composition (Figure 10.22), specify the nature of the final microstructure (in terms of microconstituents present and approximate percentages of each) of a small specimen that has been subjected to the following time–temperature treatments. In each case assume that the specimen begins at 760C (1400F) and that it has been held at this temperature long enough to have achieved a complete and homogeneous austenitic structure.

(a) Rapidly cool to 350C (660F), hold for 103 s, then quench to room temperature.

(b) Rapidly cool to 625C (1160F), hold for 10 s, then quench to room temperature.

(c) Rapidly cool to 400C (750F), hold for 500 s, then quench to room temperature.

(d) Rapidly cool to 700C (1290F), hold at this temperature for 105 s, then quench to room temperature.

(e) Rapidly cool to 650C (1200F), hold at this temperature for 3 s, rapidly cool to 400C (750F), hold for 25 s, then quench to room temperature.

(f) Rapidly cool to 350C (660F), hold for 300 s, then quench to room temperature.# Chapter 10

# Phase Transformations

Figure 10.39 Isothermal transformation diagram for a 1.13 wt% C iron–carbon alloy: A, austenite; B, bainite; C, proeutectoid cementite; M, martensite; P, pearlite. [Adapted from H. Boyer (Editor), Atlas of Isothermal Transformation and Cooling Transformation Diagrams, 1977. Reproduced by permission of ASM International, Materials Park, OH.]

| |900|800|700|600|500|400|300|200|100|0| | |
|---|---|---|---|---|---|---|---|---|---|---|---|---|
|Temperature (°C)|A|A + C|A + P|P|A + B|B|A|50 %|M(start)|M(50%)|M(90%)| |
|Time (s)| |102|103|104|105|106|1|10| | | | |

(g) Rapidly cool to 675C (1250F), hold for 7 s, then quench to room temperature.

(h) Rapidly cool to 600C (1110F), hold at this temperature for 7 s, rapidly cool to 450C (840F), hold at this temperature for 4 s, then quench to room temperature.

# Problems

10.22 For parts a, c, d, f, and h of Problem 10.21, determine the approximate percentages of the microconstituents that form.

10.23 Make a copy of the isothermal transformation diagram for a 1.13 wt% C iron–carbon alloy (Figure 10.39), and then on this diagram sketch and label time–temperature paths to produce the following microstructures:

- (a) 6.2% proeutectoid cementite and 93.8%
- (b) 50% fine pearlite and 50% bainite
- (c) 100% martensite
- (d) 100% tempered martensite

Continuous-Cooling Transformation Diagrams

10.24 Name the microstructural products of eutectoid iron–carbon alloy (0.76 wt% C) specimens that are first completely transformed to austenite, then cooled to room temperature at the following rates:

- (a) 1C/s
- (b) 20C/s
- (c) 50C/s
- (d) 175C/s

10.25 Figure 10.40 shows the continuous-cooling transformation diagram for a 0.35 wt% C iron–carbon alloy. Make a copy of this figure, and then sketch and label continuous-cooling curves to yield the following microstructures:

- (a) Fine pearlite and proeutectoid ferrite
- (b) Martensite
- (c) Martensite and proeutectoid ferrite
- (d) Coarse pearlite and proeutectoid ferrite
- (e) Martensite, fine pearlite, and proeutectoid ferrite

10.26 Cite two important differences between continuous-cooling transformation diagrams for plain carbon and alloy steels.

10.27 Briefly explain why there is no bainite transformation region on the continuous-cooling transformation diagram for an iron–carbon alloy of eutectoid composition.

10.28 Name the microstructural products of 4340 alloy steel specimens that are first completely transformed to austenite, then cooled to room temperature at the following rates:

- (a) 0.005C/s
- (b) 0.05C/s
- (c) 0.5C/s
- (d) 5C/s# Questions and Problems

10.33 Rank the following iron–carbon alloys and associated microstructures from the hardest to the softest:

- (a) 0.25 wt% C with coarse pearlite
- (b) 0.80 wt% C with spheroidite
- (c) 0.25 wt% C with spheroidite
- (d) 0.80 wt% C with fine pearlite.

Justify this ranking.

10.34 Briefly explain why the hardness of tempered martensite diminishes with tempering time (at constant temperature) and with increasing temperature (at constant tempering time).

10.35 Briefly describe the simplest heat treatment procedure that would be used in converting a 0.76 wt% C steel from one microstructure to the other, as follows:

- (a) Martensite to spheroidite
- (b) Spheroidite to martensite
- (c) Bainite to pearlite
- (d) Pearlite to bainite
- (e) Spheroidite to pearlite
- (f) Pearlite to spheroidite
- (g) Tempered martensite to martensite
- (h) Bainite to spheroidite

10.36 (a) Briefly describe the microstructural difference between spheroidite and tempered martensite.

(b) Explain why tempered martensite is much harder and stronger.

10.29 Briefly describe the simplest continuous-cooling heat treatment procedure that would be used in converting a 4340 steel from one microstructure to another.

- (a) (Martensite ferrite bainite) to (martensite ferrite pearlite bainite)
- (b) (Martensite ferrite bainite) to spheroidite
- (c) (Martensite bainite ferrite) to tempered martensite

10.30 On the basis of diffusion considerations, explain why fine pearlite forms for the moderate cooling of austenite through the eutectoid temperature, whereas coarse pearlite is the product for relatively slow cooling rates.

# Mechanical Behavior of Iron–Carbon Alloys

# Tempered Martensite

10.31 Briefly explain why fine pearlite is harder and stronger than coarse pearlite, which in turn is harder and stronger than spheroidite.

10.32 Cite two reasons why martensite is so hard and brittle.

# Spreadsheet Problem

10.1SS For some phase transformation, given at least two values of fraction transformation and their corresponding times, generate a spreadsheet that will allow the user to determine the following:

- (a) the values of n and k in the Avrami equation
- (b) the time required for the transformation to proceed to some degree of fraction transformation# Chapter 10

# Phase Transformations

# DESIGN PROBLEMS

# Continuous-Cooling Transformation Diagrams

# 10.D1

Is it possible to produce an iron–carbon alloy of eutectoid composition that has a minimum hardness of 200 HB and a minimum ductility of 25%RA? If so, describe the continuous-cooling heat treatment to which the alloy would be subjected to achieve these properties. If it is not possible, explain why.

# 10.D2

For a eutectoid steel, describe isothermal heat treatments that would be required to yield specimens having the following tensile strength-ductility (%RA) combinations:

- (a) 900 MPa and 30%RA
- (b) 700 MPa and 25%RA

# 10.D3

For a eutectoid steel, describe isothermal heat treatments that would be required to yield specimens having the following tensile strength-ductility (%RA) combinations:

- (a) 1800 MPa and 30%RA
- (b) 1700 MPa and 45%RA
- (c) 1400 MPa and 50%RA

# 10.D4

For a eutectoid steel, describe continuous-cooling heat treatments that would be required to yield specimens having the following Brinell hardness-ductility (%RA) combinations:

- (a) 680 HB and ~0%RA
- (b) 260 HB and 20%RA
- (c) 200 HB and 28%RA
- (d) 160 HB and 67%RA

# 10.D5

Is it possible to produce an iron–carbon alloy that has a minimum tensile strength of 620 MPa (90,000 psi) and a minimum ductility of 50% RA? If so, what will be its composition and microstructure (coarse and fine pearlites and spheroidite are alternatives)? If this is not possible, explain why.

# 10.D6

It is desired to produce an iron–carbon alloy that has a minimum hardness of 200 HB and a minimum ductility of 35% RA. Is such an alloy possible? If so, what will be its composition and microstructure (coarse and fine pearlites and spheroidite are alternatives)? If this is not possible, explain why.

# Tempered Martensite

# 10.D7

(a) For a 1080 steel that has been water quenched, estimate the tempering time at 535C (1000F) to achieve a hardness of 45 HRC.

(b) What will be the tempering time at 425C (800F) necessary to attain the same hardness?

# 10.D8

An alloy steel (4340) is to be used in an application requiring a minimum tensile strength of 1515 MPa (220,000 psi) and a minimum ductility of 40%RA. Oil quenching followed by tempering is to be used. Briefly describe the tempering heat treatment.

# 10.D9

For a 4340 steel alloy, describe continuous-cooling/tempering heat treatments that would be required to yield specimens having the following yield/tensile strength-ductility property combinations:

- (a) tensile strength of 1100 MPa, ductility of 50%RA
- (b) yield strength of 1200 MPa, ductility of 45%RA
- (c) tensile strength of 1300 MPa, ductility of 45%RA

# 10.D10

Is it possible to produce an oil-quenched and tempered 4340 steel that has a minimum yield strength of 1240 MPa (180,000 psi) and a ductility of at least 50%RA? If this is possible, describe the tempering heat treatment. If it is not possible, then explain why.

# FUNDAMENTALS OF ENGINEERING QUESTIONS AND PROBLEMS

# 10.1FE

Which of the following describes recrystallization?

- (A) Diffusion dependent with a change in phase composition
- (B) Diffusionless
- (C) Diffusion dependent with no change in phase composition
- (D) All of the above

# 10.2FE

Schematic room-temperature microstructures for four iron–carbon alloys are as follows.# Questions and Problems

Rank these microstructures (by letter) from the hardest to the softest.

# 10.3FE

On the basis of the accompanying isothermal transformation diagram for a 0.45 wt% C iron–carbon alloy, which heat treatment could be used to isothermally convert a microstructure that consists of proeutectoid ferrite and fine pearlite into one that is composed of proeutectoid ferrite and martensite?

- (A) Austenitize the specimen at approximately 700°C, rapidly cool to about 675°C, hold at this temperature for 1 to 2 s, and then rapidly quench to room temperature
- (B) Rapidly heat the specimen to about 675°C, hold at this temperature for 1 to 2 s, then rapidly quench to room temperature
- (C) Austenitize the specimen at approximately 775°C, rapidly cool to about 500°C, hold at this temperature for 1 to 2 s, and then rapidly quench to room temperature
- (D) Austenitize the specimen at approximately 775°C, rapidly cool to about 675°C, hold at this temperature for 1 to 2 s, and then rapidly quench to room temperature

(A) A B C D

(B) C D B A

(C) A B D C

(D) None of the above

# Temperature (°F)

|900| | | |Isothermal transformation diagram for a 0.45 wt% C iron–carbon alloy:| | | |
|---|---|---|---|---|---|---|---|
|800| | | |A, austenite; B, bainite; F, proeutectoid ferrite; M, martensite; P, pearlite.| | | |
| | | |700|A + F| | | |
|600|P|B| | | | | |
|500|A + B| | | | | | |
|400| |50%|M(start)| | | | |
|300|M(50%)| | | | | | |
| | |200| | | | | |
| | |100| | | | | |
|0|0.1|1|10|102|103|104|105|

(Adapted from Atlas of Time-Temperature Diagrams for Irons and Steels, G. F. Vander Voort, Editor, 1991. Reprinted by permission of ASM International, Materials Park, OH.)# Chapter 11 Applications and Processing of Metal Alloys

© William D. Callister, Jr.

Daniel R. Patmore/© AP/Wide World Photos.

(a) The aluminum beverage can in various stages of production. The can is formed from a single sheet of an aluminum alloy. Production operations include drawing, dome forming, trimming, cleaning, decorating, and neck and flange forming.

(b) A workman inspecting a roll of aluminum sheet.

408 •# WHY STUDY Applications and Processing of Metal Alloys?

Engineers are often involved in materials selection decisions, which necessitates that they have some familiarity with the general characteristics of a wide variety of metals and their alloys (as well as other material types). In addition, access to databases containing property values for a large number of materials may be required.

On occasion, fabrication and processing procedures adversely affect some of the properties of metals. For example, in Section 10.8 we note that some steels may become embrittled during tempering heat treatments. Also, some stainless steels are made susceptible to intergranular corrosion (Section 17.7) when they are heated for long time periods within a specific temperature range. In addition, as we discuss in Section 11.6, regions adjacent to weld junctions may experience decreases in strength and toughness as a result of undesirable microstructural alterations. It is important that engineers become familiar with possible consequences attendant to processing and fabricating procedures in order to prevent unanticipated material failures.

# Learning Objectives

After studying this chapter, you should be able to do the following:

1. Name four different types of steels and cite compositional differences, distinctive properties, and typical uses for each.
2. Name the five cast iron types and describe the microstructure and note the general mechanical characteristics for each.
3. Name seven different types of nonferrous alloys and cite the distinctive physical and mechanical characteristics and list at least three typical applications for each.
4. Name and describe four forming operations that are used to shape metal alloys.
5. Name and describe five casting techniques.
6. State the purposes of and describe procedures for the following heat treatments: process annealing, stress relief annealing, normalizing, full annealing, and spheroidizing.
7. Define hardenability.
8. Generate a hardness profile for a cylindrical steel specimen that has been austenitized and then quenched, given the hardenability curve for the specific alloy, as well as quenching rate–versus–bar diameter information.
9. Using a phase diagram, describe and explain the two heat treatments that are used to precipitation harden a metal alloy.
10. Make a schematic plot of room-temperature strength (or hardness) versus the logarithm of time for a precipitation heat treatment at constant temperature. Explain the shape of this curve in terms of the mechanism of precipitation hardening.

# 11.1 INTRODUCTION

Often a materials problem is really one of selecting the material that has the right combination of characteristics for a specific application. Therefore, the people who are involved in the decision making should have some knowledge of the available options. The first portion of this chapter provides an abbreviated overview of some of the commercial alloys and their general properties and limitations.

Materials selection decisions may also be influenced by the ease with which metal alloys may be formed or manufactured into useful components. Alloy properties are altered by fabrication processes, and, in addition, further property alterations may be induced by the employment of appropriate heat treatments. Therefore, in the latter sections of this chapter we consider the details of some of these treatments, including annealing procedures, the heat treating of steels, and precipitation hardening.# Chapter 11

# Applications and Processing of Metal Alloys

# Types of Metal Alloys

Metal alloys, by virtue of composition, are often grouped into two classes—ferrous and nonferrous. Ferrous alloys, those in which iron is the principal constituent, include steels and cast irons. These alloys and their characteristics are the first topics of discussion of this section. The nonferrous ones—all alloys that are not iron based—are treated next.

# 11.2 FERROUS ALLOYS

Ferrous alloys—those in which iron is the prime constituent—are produced in larger quantities than any other metal type. They are especially important as engineering construction materials. Their widespread use is accounted for by three factors: (1) iron-containing compounds exist in abundant quantities within the Earth’s crust; (2) metallic iron and steel alloys may be produced using relatively economical extraction, refining, alloying, and fabrication techniques; and (3) ferrous alloys are extremely versatile, in that they may be tailored to have a wide range of mechanical and physical properties. The principal disadvantage of many ferrous alloys is their susceptibility to corrosion. This section discusses compositions, microstructures, and properties of a number of different classes of steels and cast irons. A taxonomic classification scheme for the various ferrous alloys is presented in Figure 11.1.

# Classification of Metal Alloys

|Metal alloys| | |Ferrous| | | |Nonferrous|
|---|---|---|---|---|---|---|---|
| | |Steels| | |Cast irons| | |
| |Low alloy|Gray iron|Ductile (nodular) iron|White iron| | | |
|Malleable iron|Compacted graphite iron| |High alloy| | | | |
|Low-carbon|Medium-carbon|High-carbon| | | | | |
|Plain|High strength, low alloy|Plain|Heat treatable| | | | |
|Plain| | |Tool|Stainless| | | |

# Figure 11.1

Classification scheme for the various ferrous alloys.# 11.2 Ferrous Alloys

# Steels

Steels are iron–carbon alloys that may contain appreciable concentrations of other alloying elements; there are thousands of alloys that have different compositions and/or heat treatments. The mechanical properties are sensitive to the content of carbon, which is normally less than 1.0 wt%. Some of the more common steels are classified according to carbon concentration into low-, medium-, and high-carbon types. Subclasses also exist within each group according to the concentration of other alloying elements.

Plain carbon steel Plain carbon steels contain only residual concentrations of impurities other than carbon and a little manganese. For alloy steels, more alloying elements are intentionally added in specific concentrations.

# Low-Carbon Steels

Of the different steels, those produced in the greatest quantities fall within the low-carbon classification. These generally contain less than about 0.25 wt% C and are unresponsive to heat treatments intended to form martensite; strengthening is accomplished by cold work. Microstructures consist of ferrite and pearlite constituents. As a consequence, these alloys are relatively soft and weak but have outstanding ductility and toughness; in addition, they are machinable, weldable, and, of all steels, are the least expensive to produce. Typical applications include automobile body components, structural shapes (e.g., I-beams, channel and angle iron), and sheets that are used in pipelines, buildings, bridges, and tin cans. Tables 11.1a and 11.1b present the compositions and mechanical properties of several plain low-carbon steels. They typically have a yield strength of 275 MPa (40,000 psi), tensile strengths between 415 and 550 MPa (60,000 and 80,000 psi), and a ductility of 25%EL.

High-strength, low-alloy steel Another group of low-carbon alloys are the high-strength, low-alloy (HSLA) steels. They contain other alloying elements such as copper, vanadium, nickel, and molybdenum in combined concentrations as high as 10 wt%, and they possess higher strengths than the plain low-carbon steels. Most may be strengthened by heat treatment, giving tensile strengths in excess of 480 MPa (70,000 psi); in addition, they are ductile, formable, and machinable. Several are listed in Tables 11.1a and 11.1b. In normal atmospheres,

|Designationa|Composition (wt%)b| |C|Mn|Other| | |
|---|---|---|---|---|---|---|---|
|AISI/SAE or ASTM Number|UNS Number|Plain Low-Carbon Steels|1010|G10100|0.10|0.45| |
|1020|G10200| |0.20|0.45| | | |
|A36|K02600| |0.29|1.00|0.20 Cu (min)| | |
|A516 Grade 70|K02700| |0.31|1.00|0.25 Si| | |
|High-Strength, Low-Alloy Steels|A440|K12810|0.28|1.35|0.30 Si (max), 0.20 Cu (min)| | |
|A633 Grade E|K12002| |0.22|1.35|0.30 Si, 0.08 V, 0.02 N, 0.03 Nb| | |
|A656 Grade 1|K11804| |0.18|1.60|0.60 Si, 0.1 V, 0.20 Al, 0.015 N| | |

aThe codes used by the American Iron and Steel Institute (AISI), the Society of Automotive Engineers (SAE), and the American Society for Testing and Materials (ASTM), and in the Uniform Numbering System (UNS) are explained in the text.

bAlso a maximum of 0.04 wt% P, 0.05 wt% S, and 0.30 wt% Si (unless indicated otherwise).

Source: Adapted from Metals Handbook: Properties and Selection: Irons and Steels, Vol. 1, 9th edition, B. Bardes (Editor), 1978. Reproduced by permission of ASM International, Materials Park, OH.# Chapter 11 / Applications and Processing of Metal Alloys

|Mechanical Characteristics|AISI/SAE or ASTM Number|Tensile Strength [MPa (ksi)]|Yield Strength [MPa (ksi)]|Ductility [%EL in 50 mm (2 in.)]|Typical Applications|
|---|---|---|---|---|---|
|Plain Low-Carbon Steels|1010|325 (47)|180 (26)|28|Automobile panels, nails, and wire|
| |1020|380 (55)|210 (30)|25|Pipe; structural and sheet steel|
| |A36|400 (58)|220 (32)|23|Structural (bridges and buildings)|
| |A516 Grade 70|485 (70)|260 (38)|21|Low-temperature pressure vessels|
|High-Strength, Low-Alloy Steels|A440|435 (63)|290 (42)|21|Structures that are bolted or riveted|
| |A633 Grade E|520 (75)|380 (55)|23|Structures used at low ambient temperatures|
| |A656 Grade 1|655 (95)|552 (80)|15|Truck frames and railway cars|

The HSLA steels are more resistant to corrosion than the plain carbon steels, which they have replaced in many applications where structural strength is critical (e.g., bridges, towers, support columns in high-rise buildings, pressure vessels).

# Medium-Carbon Steels

The medium-carbon steels have carbon concentrations between about 0.25 and 0.60 wt%. These alloys may be heat-treated by austenitizing, quenching, and then tempering to improve their mechanical properties. They are most often utilized in the tempered condition, having microstructures of tempered martensite. The plain medium-carbon steels have low hardenabilities and can be successfully heat-treated only in very thin sections and with very rapid quenching rates. Additions of chromium, nickel, and molybdenum improve the capacity of these alloys to be heat-treated, giving rise to a variety of strength–ductility combinations. These heat-treated alloys are stronger than the low-carbon steels, but at a sacrifice of ductility and toughness. Applications include railway wheels and tracks, gears, crankshafts, and other machine parts and high-strength structural components calling for a combination of high strength, wear resistance, and toughness.

The compositions of several of these alloyed medium-carbon steels are presented in Table 11.2a. Some comment is in order regarding the designation schemes that are also included. The Society of Automotive Engineers (SAE), the American Iron and Steel Institute (AISI), and the American Society for Testing and Materials (ASTM) are responsible for the classification and specification of steels as well as other alloys. The AISI/SAE designation for these steels is a four-digit number: the first two digits indicate the alloy content; the last two give the carbon concentration. For plain carbon steels, the first two digits are 1 and 0; alloy steels are designated by other initial two-digit combinations (e.g., 13, 41, 43). The third and fourth digits represent the weight.# 11.2 Ferrous Alloys

# Table 11.2a Composition Ranges

|AISI/SAE and UNS Designation|AISI/SAE Designation|UNS Designation|Ni|Cr|Mo|Other| |
|---|---|---|---|---|---|---|---|
|Plain Carbon Steel and Various Low-Alloy Steels|10xx, Plain carbon|G10xx0| | | | | |
| |11xx, Free machining|G11xx0| | | |0.08 – 0.33 S| |
| |12xx, Free machining|G12xx0| | | |0.10 – 0.35 S, 0.04 – 0.12 P| |
| |13xx|G13xx0| | | |1.60–1.90 Mn| |
| |40xx|G40xx0| | |0.20 – 0.30| | |
| |41xx|G41xx0| |0.80 – 1.10|0.15 – 0.25| | |
| |43xx|G43xx0|1.65 – 2.00|0.40 – 0.90|0.20 – 0.30| | |
| |46xx|G46xx0|0.70 – 2.00| |0.15 – 0.30| | |
| |48xx|G48xx0|3.25 – 3.75| |0.20 – 0.30| | |
| |51xx|G51xx0| |0.70 – 1.10| | | |
| |61xx|G61xx0| |0.50 – 1.10| |0.10 – 0.15 V| |
| |86xx|G86xx0|0.40 – 0.70|0.40 – 0.60|0.15 – 0.25| | |
| |92xx|G92xx0| | | |1.80 – 2.20 Si| |

aThe carbon concentration, in weight percent times 100, is inserted in the place of “xx” for each specific steel.

bExcept for 13xx alloys, manganese concentration is less than 1.00 wt%. Except for 12xx alloys, phosphorus concentration is less than 0.35 wt%. Except for 11xx and 12xx alloys, sulfur concentration is less than 0.04 wt%. Except for 92xx alloys, silicon concentration varies between 0.15 and 0.35 wt%.

percent carbon multiplied by 100. For example, a 1060 steel is a plain carbon steel containing 0.60 wt% C.

A unified numbering system (UNS) is used for uniformly indexing both ferrous and nonferrous alloys. Each UNS number consists of a single-letter prefix followed by a five-digit number. The letter is indicative of the family of metals to which an alloy belongs. The UNS designation for these alloys begins with a G, followed by the AISI/SAE number; the fifth digit is a zero. Table 11.2b contains the mechanical characteristics and typical applications of several of these steels, which have been quenched and tempered.

# High-Carbon Steels

The high-carbon steels, normally having carbon contents between 0.60 and 1.4 wt%, are the hardest, strongest, and yet least ductile of the carbon steels. They are almost always used in a hardened and tempered condition and, as such, are especially wear resistant and capable of holding a sharp cutting edge. The tool and die steels are high-carbon alloys, usually containing chromium, vanadium, tungsten, and molybdenum. These alloying elements combine with carbon to form very hard and wear-resistant carbide compounds (e.g., Cr23C, V4C3, and WC). Some tool steel compositions and their applications are listed in Table 11.3. These steels are used as cutting tools and dies for forming and shaping materials, as well as in knives, razors, hacksaw blades, springs, and high-strength wire.# Chapter 11

# Applications and Processing of Metal Alloys

# Table 11.2b

Typical Applications and Mechanical Property Ranges for Oil-Quenched and Tempered Plain Carbon and Alloy Steels

|AISI Number|UNS Number|Tensile Strength [MPa (ksi)]|Yield Strength [MPa (ksi)]|Ductility [%EL in 50 mm (2 in.)]|Typical Applications|
|---|---|---|---|---|---|
|1040|G10400|605–780 (88–113)|430–585 (62–85)|33–19|Crankshafts, bolts|
|1080a|G10800|800–1310 (116–190)|480–980 (70–142)|24–13|Chisels, hammers|
|1095a|G10950|760–1280 (110–186)|510–830 (74–120)|26–10|Knives, hacksaw blades|
|4063|G40630|786–2380 (114–345)|710–1770 (103–257)|24–4|Springs, hand tools|
