Repository: AdbulrhmanEldeeb/q-a_making

# Markdown File Processor

This project processes Markdown files, extracts and processes their content, and saves the results as JSON files. It is designed to handle large-scale Markdown content efficiently, leveraging modular code structure, logging, and progress tracking.

## Features

- **Markdown Processing**: Extracts and processes content from Markdown files using a custom processing pipeline.
- **Chunking Support**: Splits large text into manageable chunks for better handling.
- **Error Handling**: Automatically retries with rotated API keys in case of rate limits or errors.
- **JSON Output**: Saves processed data as structured JSON files for downstream use.

File: parsed_data/Materials_Science_Engineering_Introduction_by_William_Callister.md (part 27 of 62)
|Germanium|Ge|32|72.64|5.32|Dia. cubic|0.122|0.053|4|937|
|Gold|Au|79|196.97|19.32|FCC|0.144|0.137|1|1064|
|Helium|He|2|4.003|—|—|—|—|Inert|272 (at 26 atm)|
|Hydrogen|H|1|1.008|—|—|—|0.154|1|259|
|4340|G43400|980–1960 (142–284)|895–1570 (130–228)|21–11|Bushings, aircraft tubing|
|6150|G61500|815–2170 (118–315)|745–1860 (108–270)|22–7|Shafts, pistons, gears|

aClassified as high-carbon steels.

# Stainless Steels

The stainless steels are highly resistant to corrosion (rusting) in a variety of environments, especially the ambient atmosphere. Their predominant alloying element is chromium; a concentration of at least 11 wt% Cr is required. Corrosion resistance may also be enhanced by nickel and molybdenum additions.

Stainless steels are divided into three classes on the basis of the predominant phase constituent of the microstructure—martensitic, ferritic, or austenitic. Table 11.4 lists

# Table 11.3

Designations, Compositions, and Applications for Six Tool Steels

|AISI Number|UNS Number|Composition (wt%)a|Typical Applications|
|---|---|---|---|
|M1|T11301|C: 0.85, Cr: 3.75, Ni: 0.30 max, Mo: 8.70, W: 1.75, V: 1.20|Drills, saws; lathe and planer tools|
|A2|T30102|C: 1.00, Cr: 5.15, Ni: 0.30 max, Mo: 1.15, W: —, V: 0.35|Punches, embossing dies|
|D2|T30402|C: 1.50, Cr: 12, Ni: 0.30 max, Mo: 0.95, W: —, V: 1.10 max|Cutlery, drawing dies|
|O1|T31501|C: 0.95, Cr: 0.50, Ni: 0.30 max, Mo: —, W: 0.50, V: 0.30 max|Shear blades, cutting tools|
|S1|T41901|C: 0.50, Cr: 1.40, Ni: 0.30 max, Mo: 0.50 max, W: 2.25, V: 0.25|Pipe cutters, concrete drills|
|W1|T72301|C: 1.10, Cr: 0.15 max, Ni: 0.20 max, Mo: 0.10 max, W: 0.15 max, V: 0.10 max|Blacksmith tools, woodworking tools|

aThe balance of the composition is iron. Manganese concentrations range between 0.10 and 1.4 wt%, depending on alloy; silicon concentrations between 0.20 and 1.2 wt%, depending on the alloy.

Source: Adapted from ASM Handbook, Vol. 1, Properties and Selection: Irons, Steels, and High-Performance Alloys, 1990. Reprinted by permission of ASM International, Materials Park, OH.# 11.2 Ferrous Alloys

|AISI Number|UNS Number|Composition(wt%)a|Conditionb|Tensile Strength [MPa (ksi)]|Yield Strength [MPa (ksi)]|Ductility [%EL in 50 mm (2 in.)]|Typical Applications|
|---|---|---|---|---|---|---|---|
|409|S40900|0.08 C, 11.0 Cr, 1.0 Mn, 0.50 Ni, 0.75 Ti|Annealed|380 (55)|205 (30)|20|Automotive exhaust components, tanks for agricultural sprays|
|446|S44600|0.20 C, 25 Cr, 1.5 Mn|Annealed|515 (75)|275 (40)|20|Valves (high temperature), glass molds, combustion chambers|
|304|S30400|0.08 C, 19 Cr, 9 Ni, 2.0 Mn|Annealed|515 (75)|205 (30)|40|Chemical and food processing equipment, cryogenic vessels|
|316L|S31603|0.03 C, 17 Cr, 12 Ni, 2.5 Mo, 2.0 Mn|Annealed|485 (70)|170 (25)|40|Welding construction|
|410|S41000|0.15 C, 12.5 Cr, 1.0 Mn|Annealed|485 (70)|275 (40)|20|Rifle barrels, cutlery, jet engine parts|
|440A|S44002|0.70 C, 17 Cr, 0.75 Mo, 1.0 Mn|Annealed|725 (105)|415 (60)|20|Cutlery, bearings, surgical tools|
|17-7PH|S17700|0.09 C, 17 Cr, 7 Ni, 1.0 Al, 1.0 Mn|Precipitation hardened|1450 (210)|1310 (190)|1–6|Springs, knives, pressure vessels|

aThe balance of the composition is iron.

bQ & T denotes quenched and tempered.

Source: Adapted from ASM Handbook, Vol. 1, Properties and Selection: Irons, Steels, and High-Performance Alloys, 1990. Reprinted by permission of ASM International, Materials Park, OH.

Several stainless steels by class, along with composition, typical mechanical properties, and applications. A wide range of mechanical properties combined with excellent resistance to corrosion make stainless steels very versatile in their applicability.

Martensitic stainless steels are capable of being heat-treated in such a way that martensite is the prime microconstituent. Additions of alloying elements in significant concentrations produce dramatic alterations in the iron–iron carbide phase diagram.# Chapter 11

# Applications and Processing of Metal Alloys

(Figure 9.24). For austenitic stainless steels, the austenite (or g) phase field is extended to room temperature. Ferritic stainless steels are composed of the a-ferrite (BCC) phase. Austenitic and ferritic stainless steels are hardened and strengthened by cold work because they are not heat-treatable. The austenitic stainless steels are the most corrosion resistant because of the high chromium contents and also the nickel additions; they are produced in the largest quantities. Both martensitic and ferritic stainless steels are magnetic; the austenitic stainlesses are not.

Some stainless steels are frequently used at elevated temperatures and in severe environments because they resist oxidation and maintain their mechanical integrity under such conditions; the upper temperature limit in oxidizing atmospheres is about 1000C (1800F). Equipment employing these steels includes gas turbines, high-temperature steam boilers, heat-treating furnaces, aircraft, missiles, and nuclear power–generating units. Also included in Table 11.4 is one ultrahigh-strength stainless steel (17-7PH), which is unusually strong and corrosion resistant. Strengthening is accomplished by precipitation-hardening heat treatments (Section 11.9).

# Concept Check 11.1

Briefly explain why ferritic and austenitic stainless steels are not heat-treatable. Hint: You may want to consult the first portion of Section 11.3. [The answer may be found at www.wiley.com/college/callister (Student Companion Site).]

# Cast Irons

Generically, cast irons are a class of ferrous alloys with carbon contents above 2.14 wt%; in practice, however, most cast irons contain between 3.0 and 4.5 wt% C and, in addition, other alloying elements. A reexamination of the iron–iron carbide phase diagram (Figure 9.24) reveals that alloys within this composition range become completely liquid at temperatures between approximately 1150C and 1300C (2100F and 2350F), which is considerably lower than for steels. Thus, they are easily melted and amenable to casting. Furthermore, some cast irons are very brittle, and casting is the most convenient fabrication technique.

Cementite (Fe C) is a metastable compound, and under some circumstances it can be made to dissociate or decompose to form a-ferrite and graphite, according to the reaction:

Decomposition of iron carbide to form a-ferrite and graphite

Fe3C &rarr; 3Fe (a) + C (graphite) (11.1)

Thus, the true equilibrium diagram for iron and carbon is not that presented in Figure 9.24, but rather as shown in Figure 11.2. The two diagrams are virtually identical on the iron-rich side (e.g., eutectic and eutectoid temperatures for the Fe–Fe C system are 1147C and 727C, respectively, as compared to 1153C and 740C for Fe–C); however, Figure 11.2 extends to 100 wt% C such that graphite is the carbon-rich phase, instead of cementite at 6.7 wt% C (Figure 9.24).

This tendency to form graphite is regulated by the composition and rate of cooling. Graphite formation is promoted by the presence of silicon in concentrations greater than about 1 wt%. Also, slower cooling rates during solidification favor graphitization (the formation of graphite). For most cast irons, the carbon exists as graphite, and both microstructure and mechanical behavior depend on composition and heat treatment. The most common cast iron types are gray, nodular, white, malleable, and compacted graphite.# 11.2 Ferrous Alloys

# Composition (at% C)

|1600|5|10|15|98| | |
|---|---|---|---|---|---|---|
|1400| |Liquid|Liquid|+|2500| |
| |+|L|Graphite| | | |
|1200|(Austenite)|4.2 wt% C| |2000| | |
|1000| |+|Graphite| | | |
|800| | | |1500| | |
|600|0.65 wt% C|(Ferrite)|+|Graphite| | |
|400|0|1|2|3|4| |
| | | |90|100|Graphite| |

# Gray Iron

The carbon and silicon contents of gray cast iron vary between 2.5 and 4.0 wt% and 1.0 and 3.0 wt%, respectively. For most of these cast irons, the graphite exists in the form of flakes (similar to corn flakes), which are normally surrounded by an α-ferrite or pearlite matrix; the microstructure of a typical gray iron is shown in Figure 11.3a. Because of these graphite flakes, a fractured surface takes on a gray appearance—hence its name.

Mechanically, gray iron is comparatively weak and brittle in tension as a consequence of its microstructure; the tips of the graphite flakes are sharp and pointed and may serve as points of stress concentration when an external tensile stress is applied. Strength and ductility are much higher under compressive loads. Typical mechanical properties and compositions of several common gray cast irons are listed in Table 11.5. Gray irons have some desirable characteristics and are used extensively. They are very effective in damping vibrational energy; this is represented in Figure 11.4, which compares the relative damping capacities of steel and gray iron. Base structures for machines and heavy equipment that are exposed to vibrations are frequently constructed of this material. In addition, gray irons exhibit a high resistance to wear. Furthermore, in the molten state they have a high fluidity at casting temperature, which permits casting pieces that have intricate shapes; also, casting shrinkage is low. Finally, and perhaps most important, gray cast irons are among the least expensive of all metallic materials.

Gray irons having microstructures different from that shown in Figure 11.3a may be generated by adjusting composition and/or using an appropriate treatment. For example, lowering the silicon content or increasing the cooling rate may prevent the complete dissociation of cementite to form graphite (Equation 11.1). Under these circumstances the microstructure consists of graphite flakes embedded in a pearlite matrix. Figure 11.5 compares schematically the several cast iron microstructures obtained by varying the composition and heat treatment.# Figure 11.3

Optical photo-micrographs of various cast irons.

- (a) Gray iron: the dark graphite flakes are embedded in an α-ferrite matrix. 500.
- (b) Nodular (ductile) iron: the dark graphite nodules are surrounded by an α-ferrite matrix. 200.
- (c) White iron: the light cementite regions are surrounded by pearlite, which has the ferrite–cementite layered structure. 400.
- (d) Malleable iron: dark graphite rosettes (temper carbon) in an α-ferrite matrix. 150.
- (e) Compacted graphite iron: dark graphite wormlike particles are embedded within an α-ferrite matrix. 100.

[Figures (a) and (b) courtesy of C. H. Brady and L. C. Smith, National Bureau of Standards, Washington, DC (now the National Institute of Standards and Technology, Gaithersburg, MD). Figure (c) courtesy of Amcast Industrial Corporation. Figure (d) reprinted with permission of the Iron Castings Society, Des Plaines, IL. Figure (e) courtesy of Sinter-Cast, Ltd.]|Grade Number|UNS|Composition (wt%)|Mechanical Properties|Typical Applications| | | | |
|---|---|---|---|---|---|---|---|---|
|Tensile Strength [MPa (ksi)]|Yield Strength [MPa (ksi)]|Ductility [% EL in 50 mm (2 in.)]| | | | | | |
|SAE G1800|F10004|3.40–3.7 C, 2.55 Si, 0.7 Mn|124 (18)|—|—|Miscellaneous soft iron castings in which strength is not a primary consideration| | |
|SAE G2500|F10005|3.2–3.5 C, 2.20 Si, 0.8 Mn|173 (25)|—|—|Small cylinder blocks, cylinder heads, pistons, clutch plates, transmission cases| | |
|SAE G4000|F10008|3.0–3.3 C, 2.0 Si, 0.8 Mn|276 (40)|—|—|Diesel engine castings, liners, cylinders, and pistons| | |
|ASTM A536 60–40–18|F32800|3.5–3.8 C, 2.0–2.8 Si, 0.05 Mg|414 (60)|276 (40)|18|Pressure-containing parts such as valve and pump bodies| | |
| | |100–70–03|F34800|—|689 (100)|483 (70)|30|High-strength gears and machine components|
| | |120–90–02|F36200|—|827 (120)|621 (90)|2|Pinions, gears, rollers, slides|
|32510|F22200|2.3–2.7 C, 1.0–1.75 Si, 0.55 Mn|345 (50)|224 (32)|10|General engineering service at normal and elevated temperatures| | |
|45006|F23131|2.4–2.7 C, 1.25–1.55 Si, 0.55 Mn|448 (65)|310 (45)|6|—| | |
|ASTM A842 Grade 250|—|3.1–4.0 C, 1.7–3.0 Si|250 (36)|175 (25)|3|Diesel engine blocks, exhaust manifolds, brake discs for high-speed trains| | |
|Grade 450|—|—|450 (65)|315 (46)|1|Mg, 0.06–0.13 Ti| | |

aThe balance of the composition is iron.

Source: Adapted from ASM Handbook, Vol. 1, Properties and Selection: Irons, Steels, and High-Performance Alloys, 1990. Reprinted by permission of ASM International, Materials Park, OH.# Chapter 11 / Applications and Processing of Metal Alloys

# Ductile (or Nodular) Iron

Adding a small amount of magnesium and/or cerium to the gray iron before casting produces a distinctly different microstructure and set of mechanical properties. Graphite still forms, but as nodules or spherelike particles instead of flakes. The resulting alloy is called ductile or nodular iron, and a typical microstructure is shown in Figure 11.3b. The matrix phase surrounding these particles is either pearlite or ferrite, depending on heat treatment (Figure 11.5); it is normally pearlite for an as-cast piece. However, a heat treatment for several hours at about 700°C (1300°F) yields a ferrite matrix, as in this photomicrograph. Castings are stronger and much more ductile than gray iron, as a comparison of their mechanical properties in Table 11.5 shows. In fact, ductile iron has mechanical characteristics approaching those of steel. For example, ferritic ductile irons have tensile strengths between 380 and 480 MPa (55,000 and 70,000 psi) and ductilities (as percent elongation) from 10% to 20%. Typical applications for this material include valves, pump bodies, crankshafts, gears, and other automotive and machine components.

# White Iron and Malleable Iron

For low-silicon cast irons (containing less than 1.0 wt% Si) and rapid cooling rates, most of the carbon exists as cementite instead of graphite, as indicated in Figure 11.5. A fracture surface of this alloy has a white appearance, and thus it is termed white cast iron. An optical photomicrograph showing the microstructure of white iron is presented in Figure 11.3c. Thick sections may have only a surface layer of white iron that was “chilled” during the casting process; gray iron forms at interior regions, which cool more slowly. As a consequence of large amounts of the cementite phase, white iron is extremely hard but also very brittle, to the point of being virtually unmachinable. Its use is limited to applications that necessitate a very hard and wear-resistant surface, without a high degree of ductility—for example, as rollers in rolling mills. Generally, white iron is used as an intermediary in the production of yet another cast iron, malleable iron.

Heating white iron at temperatures between 800°C and 900°C (1470°F and 1650°F) for a prolonged time period and in a neutral atmosphere (to prevent oxidation) causes a decomposition of the cementite, forming graphite, which exists in the form of clusters or rosettes surrounded by a ferrite or pearlite matrix, depending on cooling rate, as indicated in Figure 11.5. A photomicrograph of a ferritic malleable iron is presented in Figure 11.3d. The microstructure is similar to that of nodular iron (Figure 11.3b), which accounts for relatively high strength and appreciable ductility or malleability. Some typical mechanical characteristics are also listed in Table 11.5. Representative applications include connecting rods, transmission gears, and differential cases for the automotive industry, and also flanges, pipe fittings, and valve parts for railroad, marine, and other heavy-duty services.

Gray and ductile cast irons are produced in approximately the same amounts; however, white and malleable cast irons are produced in smaller quantities.

# Concept Check 11.2

It is possible to produce cast irons that consist of a martensite matrix in which graphite is embedded in either flake, nodule, or rosette form. Briefly describe the treatment necessary to produce each of these three microstructures. [The answer may be found at www.wiley.com/college/callister (Student Companion Site).]

# Compacted Graphite Iron

A relatively recent addition to the family of cast irons is compacted graphite iron (abbreviated CGI). As with gray, ductile, and malleable irons, carbon exists as graphite,# 11.2 Ferrous Alloys

Figure 11.4 Comparison of the relative vibrational damping capacities of (a) steel and (b) gray cast iron. Temperature (From Metals Engineering Quarterly, February 1961. Copyright © 1961. Reproduced by permission of ASM International, Materials Park, OH.)

whose formation is promoted by the presence of silicon. Silicon content ranges between 1.7 and 3.0 wt%, whereas carbon concentration is normally between 3.1 and 4.0 wt%. Two CGI materials are included in Table 11.5.

Microstructurally, the graphite in CGI alloys has a wormlike (or vermicular) shape; a typical CGI microstructure is shown in the optical micrograph of Figure 11.3e. In a sense, this microstructure is intermediate between that of gray iron (Figure 11.3a) and

Figure 11.5 From the iron–carbon phase diagram, composition ranges for commercial cast irons. Also shown are schematic microstructures that result from a variety of heat treatments. G, flake graphite; G, graphite rosettes; G, graphite nodules; P, pearlite; a, ferrite. (Adapted from W. G. Moffatt, G. W. Pearsall, and J. Wulff, The Structure and Properties of Materials, Vol. I, Structure, p. 195. Copyright © 1964 by John Wiley & Sons, New York.)

|Commercial cast iron range|Fe3C|C|Mg/Ce|
|---|---|---|---|
|Fast cool|P + Fe3C| | |
|Moderate|P + G f| | |
|Slow cool|+ G f| | |
|Moderate|P + G n| | |
|Slow cool|+ Gn| | |
|White cast iron|Pearlitic gray cast iron|Ferritic gray cast iron|Pearlitic ductile cast iron|
| |Ferritic ductile cast iron| | |
|Reheat: hold at ~700°C for 30 + h| | | |
|Fast cool|P + G r| | |
|Slow cool|+ Gr| | |
|Pearlitic malleable|Ferritic malleable| | |# Chapter 11

# Applications and Processing of Metal Alloys

ductile (nodular) iron (Figure 11.3b), and, in fact, some of the graphite (less than 20%) may be as nodules. However, sharp edges (characteristic of graphite flakes) should be avoided; the presence of this feature leads to a reduction in fracture and fatigue resistance of the material. Magnesium and/or cerium is also added, but concentrations are lower than for ductile iron. The chemistries of CGIs are more complex than for the other cast iron types; compositions of magnesium, cerium, and other additives must be controlled so as to produce a microstructure that consists of the wormlike graphite particles while at the same time limiting the degree of graphite nodularity, and preventing the formation of graphite flakes. Furthermore, depending on heat treatment, the matrix phase will be pearlite and/or ferrite.

As with the other types of cast irons, the mechanical properties of CGIs are related to microstructure: graphite particle shape, as well as the matrix phase/microconstituent. An increase in degree of nodularity of the graphite particles leads to enhancements of both strength and ductility. Furthermore, CGIs with ferritic matrices have lower strengths and higher ductilities than those with pearlitic matrices. Tensile and yield strengths for compacted graphite irons are comparable to values for ductile and malleable irons, yet are greater than those observed for the higher-strength gray irons (Table 11.5). In addition, ductilities for CGIs are intermediate between values for gray and ductile irons; moduli of elasticity range between 140 and 165 GPa (20  106 and 24  106 psi).

Compared to the other cast iron types, desirable characteristics of CGIs include the following:

- Higher thermal conductivity
- Better resistance to thermal shock (i.e., fracture resulting from rapid temperature changes)
- Lower oxidation at elevated temperatures

Compacted graphite irons are now being used in a number of important applications, including diesel engine blocks, exhaust manifolds, gearbox housings, brake discs for high-speed trains, and flywheels.

# 11.3 NONFERROUS ALLOYS

Steel and other ferrous alloys are consumed in exceedingly large quantities because they have such a wide range of mechanical properties, may be fabricated with relative ease, and are economical to produce. However, they have some distinct limitations chiefly (1) a relatively high density, (2) a comparatively low electrical conductivity, and (3) an inherent susceptibility to corrosion in some common environments. Thus, for many applications it is advantageous or even necessary to use other alloys that have more suitable property combinations. Alloy systems are classified either according to the base metal or according to some specific characteristic that a group of alloys share. This section discusses the following metal and alloy systems: copper, aluminum, magnesium, and titanium alloys; the refractory metals; the superalloys; the noble metals; and miscellaneous alloys, including those that have nickel, lead, tin, zirconium, and zinc as base metals. Figure 11.6 represents a classification scheme for nonferrous alloys discussed in this section.

On occasion, a distinction is made between cast and wrought alloys. Alloys that are so brittle that forming or shaping by appreciable deformation is not possible typically are cast; these are classified as cast alloys. However, those that are amenable to mechanical deformation are termed wrought alloys.

In addition, the heat-treatability of an alloy system is mentioned frequently. “Heat-treatable” designates an alloy whose mechanical strength is improved by precipitation hardening (Section 11.9) or a martensitic transformation (normally the former), both of which involve specific heat-treating procedures.# 11.3 Nonferrous Alloys

Metal alloys

|Ferrous alloys| |Nonferrous alloys| | | |
|---|---|---|---|---|---|
|Copper alloys|Titanium alloys|Superalloys|Nickel alloys|Tin alloys|Zirconium alloys|
|Aluminum alloys|Magnesium alloys|Refractory metals|Noble Metals|Lead alloys|Zinc alloys|

Figure 11.6 Classification scheme for the various nonferrous alloys.

# Copper and Its Alloys

Copper and copper-based alloys, possessing a desirable combination of physical properties, have been used in quite a variety of applications since antiquity. Unalloyed copper is so soft and ductile that it is difficult to machine; also, it has an almost unlimited capacity to be cold worked. Furthermore, it is highly resistant to corrosion in diverse environments including the ambient atmosphere, seawater, and some industrial chemicals. The mechanical and corrosion-resistance properties of copper may be improved by alloying. Most copper alloys cannot be hardened or strengthened by heat-treating procedures; consequently, cold working and/or solid-solution alloying must be used to improve these mechanical properties.

# Brass

The most common copper alloys are the brasses, for which zinc, as a substitutional impurity, is the predominant alloying element. As may be observed for the copper–zinc phase diagram (Figure 9.19), the α phase is stable for concentrations up to approximately 35 wt% Zn. This phase has an FCC crystal structure, and α-brasses are relatively soft, ductile, and easily cold worked. Brass alloys having a higher zinc content contain both α and β phases at room temperature. The β phase has an ordered BCC crystal structure and is harder and stronger than the α phase; consequently, αβ alloys are generally hot worked.

Some of the common brasses are yellow, naval, and cartridge brass; muntz metal; and gilding metal. The compositions, properties, and typical uses of several of these alloys are listed in Table 11.6. Some of the common uses for brass alloys include costume jewelry, cartridge casings, automotive radiators, musical instruments, electronic packaging, and coins.

# Bronze

The bronzes are alloys of copper and several other elements, including tin, aluminum, silicon, and nickel. These alloys are somewhat stronger than the brasses, yet they still have a high degree of corrosion resistance. Table 11.6 lists several of the bronze alloys and their compositions, properties, and applications. Generally they are used when, in addition to corrosion resistance, good tensile properties are required.

The most common heat-treatable copper alloys are the beryllium coppers. They possess a remarkable combination of properties: tensile strengths as high as 1400 MPa (200,000 psi), excellent electrical and corrosion properties, and wear resistance when properly lubricated; they may be cast, hot worked, or cold worked. High strengths are attained by precipitation-hardening heat treatments (Section 11.9). These alloys are costly because of the beryllium additions, which range between 1.0# Chapter 11

# Applications and Processing of Metal Alloys

# Table 11.6 Compositions, Mechanical Properties, and Typical Applications for Eight Copper Alloys

|Alloy Name|UNS Number|Composition(wt%)a|Condition|Mechanical Properties|Ductility [%EL in 50 mm (2 in.)]|Typical Applications|
|---|---|---|---|---|---|---|
|Electrolytic tough pitch|C11000|0.04 O|Annealed|Tensile Strength [MPa (ksi)]: 220 (32) Yield Strength [MPa (ksi)]: 69 (10)|45|Electrical wire, rivets, screening, gaskets, pans, nails, roofing|
|Beryllium copper|C17200|1.9 Be, 0.20 Co|Precipitation hardened|Tensile Strength [MPa (ksi)]: 1140–1310 (165–190) Yield Strength [MPa (ksi)]: 965–1205 (140–175)|4–10|Springs, bellows, firing pins, bushings, valves, diaphragms|
|Cartridge brass|C26000|30 Zn|Annealed|Tensile Strength [MPa (ksi)]: 300 (44) Yield Strength [MPa (ksi)]: 75 (11)|68|Automotive radiator cores, ammunition components, lamp fixtures, flashlight shells, kickplates|
|Phosphor bronze, 5% A|C51000|5 Sn, 0.2 P|Annealed|Tensile Strength [MPa (ksi)]: 325 (47) Yield Strength [MPa (ksi)]: 130 (19)|64|Bellows, clutch disks, diaphragms, fuse clips, springs, welding rods|
|Copper–nickel, 30%|C71500|30 Ni|Annealed|Tensile Strength [MPa (ksi)]: 380 (55) Yield Strength [MPa (ksi)]: 125 (18)|36|Condenser and heat-exchanger components, saltwater piping|
|Leaded yellow brass|C85400|29 Zn, 3 Pb, 1 Sn|As cast|Tensile Strength [MPa (ksi)]: 234 (34) Yield Strength [MPa (ksi)]: 83 (12)|35|Furniture hardware, radiator fittings, light fixtures, battery clamps|
|Tin bronze|C90500|10 Sn, 2 Zn|As cast|Tensile Strength [MPa (ksi)]: 310 (45) Yield Strength [MPa (ksi)]: 152 (22)|25|Bearings, bushings, piston rings, steam fittings, gears|
|Aluminum bronze|C95400|4 Fe, 11 Al|As cast|Tensile Strength [MPa (ksi)]: 586 (85) Yield Strength [MPa (ksi)]: 241 (35)|18|Bearings, gears, worms, bushings, valve seats and guards, pickling hooks|

aThe balance of the composition is copper.

Source: Adapted from ASM Handbook, Vol. 2, Properties and Selection: Nonferrous Alloys and Special-Purpose Materials, 1990. Reprinted by permission of ASM International, Materials Park, OH.

and 2.5 wt%. Applications include jet aircraft landing gear bearings and bushings, springs, and surgical and dental instruments. One of these alloys (C17200) is included in Table 11.6.

# Concept Check 11.3

What is the main difference between brass and bronze?

[The answer may be found at www.wiley.com/college/callister (Student Companion Site).# 11.3 Nonferrous Alloys

# Aluminum and Its Alloys

Aluminum and its alloys are characterized by a relatively low density (2.7 g/cm3 as compared to 7.9 g/cm3 for steel), high electrical and thermal conductivities, and a resistance to corrosion in some common environments, including the ambient atmosphere. Many of these alloys are easily formed by virtue of high ductility; this is evidenced by the thin aluminum foil sheet into which the relatively pure material may be rolled. Because aluminum has an FCC crystal structure, its ductility is retained even at very low temperatures. The chief limitation of aluminum is its low melting temperature [660°C (1220°F)], which restricts the maximum temperature at which it can be used.

The mechanical strength of aluminum may be enhanced by cold work and by alloying; however, both processes tend to decrease resistance to corrosion. Principal alloying elements include copper, magnesium, silicon, manganese, and zinc. Non-heat-treatable alloys consist of a single phase, for which an increase in strength is achieved by solid-solution strengthening. Others are rendered heat-treatable (capable of being precipitation hardened) as a result of alloying. In several of these alloys, precipitation hardening is due to the precipitation of two elements other than aluminum to form an intermetallic compound such as MgZn2.

Generally, aluminum alloys are classified as either cast or wrought. Composition for both types is designated by a four-digit number that indicates the principal impurities and, in some cases, the purity level. For cast alloys, a decimal point is located between the last two digits. After these digits is a hyphen and the basic temper designation—a letter and possibly a one- to three-digit number, which indicates the mechanical and/or heat treatment to which the alloy has been subjected. For example, F, H, and O represent, respectively, the as-fabricated, strain-hardened, and annealed states. Table 11.7 presents the temper designation scheme for aluminum alloys. Furthermore, compositions, properties, and applications of several wrought and cast alloys are given in Table 11.8. Common applications of aluminum alloys include aircraft structural parts, beverage cans, bus bodies, and automotive parts (engine blocks, pistons, and manifolds).

Recent attention has been given to alloys of aluminum and other low-density metals (e.g., Mg and Ti) as engineering materials for transportation, to effect reductions in fuel consumption. An important characteristic of these materials is specific strength, which is quantified by the tensile strength–specific gravity ratio. Even though an alloy of one of these metals may have a tensile strength that is inferior to that of a denser material (such as steel), on a weight basis it will be able to sustain a larger load.

A generation of new aluminum–lithium alloys have been developed recently for use by the aircraft and aerospace industries. These materials have relatively low densities (between about 2.5 and 2.6 g/cm3), high specific moduli (elastic modulus–specific gravity ratios), and excellent fatigue and low-temperature toughness properties. Furthermore, some of them may be precipitation hardened. However, these materials are more costly to manufacture than the conventional aluminum alloys because special processing techniques are required as a result of lithium’s chemical reactivity.

# Concept Check 11.4

Explain why, under some circumstances, it is not advisable to weld a structure that is fabricated with a 3003 aluminum alloy. Hint: You may want to consult Section 7.12.

[The answer may be found at www.wiley.com/college/callister (Student Companion Site).]# Chapter 11

# Applications and Processing of Metal Alloys

# Table 11.7 Temper Designation Scheme for Aluminum Alloys

|Designation|Description|
|---|---|
| |Basic Tempers|
|F|As-fabricated—by casting or cold working|
|O|Annealed—lowest strength temper (wrought products only)|
|H|Strain-hardened (wrought products only)|
|W|Solution heat-treated—used only on products that precipitation harden naturally at room temperature over periods of months or years|
|T|Solution heat-treated—used on products that strength stabilize within a few weeks—followed by one or more digits|
| |Strain-Hardened Tempers|
|H1|Strain hardened only|
|H2|Strain-hardened and then partially annealed|
|H3|Strain-hardened and then stabilized|
| |Heat-Treating Tempers|
|T1|Cooled from an elevated-temperature shaping process and naturally aged|
|T2|Cooled from an elevated-temperature shaping process, cold-worked, and naturally aged|
|T3|Solution heat treated, cold worked, and naturally aged|
|T4|Solution heat treated and naturally aged|
|T5|Cooled from an elevated-temperature shaping process and artificially aged|
|T6|Solution heat treated and artificially aged|
|T7|Solution heat treated and overaged or stabilized|
|T8|Solution heat treated, cold worked, and artificially aged|
|T9|Solution heat treated, artificially aged, and cold worked|
|T10|Cooled from an elevated-temperature shaping process, cold worked, and artificially aged|

aTwo additional digits may be added to denote degree of strain hardening.

bAdditional digits (the first of which cannot be zero) are used to denote variations of these 10 tempers.

Source: Adapted from ASM Handbook, Vol. 2, Properties and Selection: Nonferrous Alloys and Special-Purpose Materials, 1990. Reproduced with permission of ASM International, Materials Park, OH, 44073.

# Magnesium and Its Alloys

Perhaps the most outstanding characteristic of magnesium is its density, 1.7 g/cm3, which is the lowest of all the structural metals; therefore, its alloys are used where light weight is an important consideration (e.g., in aircraft components). Magnesium has an HCP crystal structure, is relatively soft, and has a low elastic modulus: 45 GPa (6.5 × 106 psi). At room temperature, magnesium and its alloys are difficult to deform; in fact, only small degrees of cold work may be imposed without annealing. Consequently, most fabrication is by casting or hot working at temperatures between 200°C and 350°C (400°F and 650°F). Magnesium, like aluminum, has a moderately low melting temperature [651°C (1204°F)]. Chemically, magnesium alloys are relatively unstable and especially susceptible to corrosion in marine environments. However, corrosion or oxidation resistance is reasonably good in the normal atmosphere; it is believed that this behavior is due to impurities rather than being an inherent characteristic of Mg alloys. Fine magnesium powder ignites easily when heated in air; consequently, care should be exercised when handling it in this state.# 11.3 Nonferrous Alloys

# Table 11.8 Compositions, Mechanical Properties, and Typical Applications for Several Common Aluminum Alloys

|Aluminum Association Number|UNS Number|Composition(wt%)a|Condition (Temper Designation)|Tensile Strength [MPa (ksi)]|Yield Strength [MPa (ksi)]|Ductility [%EL in 50 mm (2 in.)]|Typical Applications/Characteristics|
|---|---|---|---|---|---|---|---|
|1100|A91100|0.12 Cu|Annealed (O)|90 (13)|35 (5)|35–45|Food/chemical handling and storage equipment, heat exchangers, light reflectors|
|3003|A93003|0.12 Cu, 1.2 Mn, 0.1 Zn|Annealed (O)|110 (16)|40 (6)|30–40|Cooking utensils, pressure vessels and piping|
|5052|A95052|2.5 Mg, 0.25 Cr|Strain hardened (H32)|230 (33)|195 (28)|12–18|Aircraft fuel and oil lines, fuel tanks, appliances, rivets, and wire|
|2024|A92024|4.4 Cu, 1.5 Mg, 0.6 Mn|Heat-treated (T4)|470 (68)|325 (47)|20|Aircraft structures, rivets, truck wheels, screw machine products|
|6061|A96061|1.0 Mg, 0.6 Si, 0.30 Cu, 0.20 Cr|Heat-treated (T4)|240 (35)|145 (21)|22–25|Trucks, canoes, railroad cars, furniture, pipelines|
|7075|A97075|5.6 Zn, 2.5 Mg, 1.6 Cu, 0.23 Cr|Heat-treated (T6)|570 (83)|505 (73)|11|Aircraft structural parts and other highly stressed applications|
|295.0|A02950|4.5 Cu, 1.1 Si|Heat-treated (T4)|221 (32)|110 (16)|8.5|Flywheel and rear-axle housings, bus and aircraft wheels, crankcases|
|356.0|A03560|7.0 Si, 0.3 Mg|Heat-treated (T6)|228 (33)|164 (24)|3.5|Aircraft pump parts, automotive transmission cases, water-cooled cylinder blocks|
|2090|—|2.7 Cu, 0.25 Mg, 2.25 Li, 0.12 Zr|Heat-treated, cold-worked (T83)|455 (66)|455 (66)|5|Aircraft structures and cryogenic tankage structures|
|8090|—|1.3 Cu, 0.95 Mg, 2.0 Li, 0.1 Zr|Heat-treated, cold-worked (T651)|465 (67)|360 (52)|—|Aircraft structures that must be highly damage tolerant|

aThe balance of the composition is aluminum.

Source: Adapted from ASM Handbook, Vol. 2, Properties and Selection: Nonferrous Alloys and Special-Purpose Materials, 1990. Reprinted by permission of ASM International, Materials Park, OH.# Chapter 11

# Applications and Processing of Metal Alloys

# Table 11.9 Compositions, Mechanical Properties, and Typical Applications for Six Common Magnesium Alloys

|ASTM Number|UNS Number|Composition (wt%)a|Condition|Mechanical Properties|Ductility [%EL in (2 in.)]|Typical Applications|
|---|---|---|---|---|---|---|
|AZ31B|M11311|3.0 Al, 1.0 Zn, 0.2 Mn|As extruded|Tensile Strength [MPa (ksi)] 262 (38) Yield Strength [MPa (ksi)] 200 (29)|15|Structures and tubing, cathodic protection|
|HK31A|M13310|3.0 Th, 0.6 Zr|Strain hardened, partially annealed|Tensile Strength [MPa (ksi)] 255 (37) Yield Strength [MPa (ksi)] 200 (29)|9|High strength to 315C (600F)|
|ZK60A|M16600|5.5 Zn, 0.45 Zr|Artificially aged|Tensile Strength [MPa (ksi)] 350 (51) Yield Strength [MPa (ksi)] 285 (41)|11|Forgings of maximum strength for aircraft|
|AZ91D|M11916|9.0 Al, 0.15 Mn, 0.7 Zn|As cast|Tensile Strength [MPa (ksi)] 230 (33) Yield Strength [MPa (ksi)] 150 (22)|3|Die-cast parts for automobiles, luggage, and electronic devices|
|AM60A|M10600|6.0 Al, 0.13 Mn|As cast|Tensile Strength [MPa (ksi)] 220 (32) Yield Strength [MPa (ksi)] 130 (19)|6|Automotive wheels|
|AS41A|M10410|4.3 Al, 1.0 Si, 0.35 Mn|As cast|Tensile Strength [MPa (ksi)] 210 (31) Yield Strength [MPa (ksi)] 140 (20)|6|Die castings requiring good creep resistance|

aThe balance of the composition is magnesium.

Source: Adapted from ASM Handbook, Vol. 2, Properties and Selection: Nonferrous Alloys and Special-Purpose Materials, 1990. Reprinted by permission of ASM International, Materials Park, OH.

These alloys are also classified as either cast or wrought, and some of them are heat-treatable. Aluminum, zinc, manganese, and some of the rare earths are the major alloying elements. A composition–temper designation scheme similar to that for aluminum alloys is also used. Table 11.9 lists several common magnesium alloys and their compositions, properties, and applications. These alloys are used in aircraft and missile applications, as well as in luggage. Furthermore, in recent years the demand for magnesium alloys has increased dramatically in a host of different industries. For many applications, magnesium alloys have replaced engineering plastics that have comparable densities because the magnesium materials are stiffer, more recyclable, and less costly to produce. For example, magnesium is employed in a variety of handheld devices (e.g., chainsaws, powertools, hedge clippers), automobiles (e.g., steering wheels and columns, seat frames, transmission cases), and audio, video, computer, and communications equipment (e.g., laptop computers, camcorders, TV sets, cellular telephones).

# Concept Check 11.5

On the basis of melting temperature, oxidation resistance, yield strength, and degree of brittleness, discuss whether it would be advisable to hot work or to cold work (a) aluminum alloys and (b) magnesium alloys. Hint: You may want to consult Sections 7.10 and 7.12. [The answer may be found at www.wiley.com/college/callister (Student Companion Site).]# 11.3 Nonferrous Alloys

# Titanium and Its Alloys

Titanium and its alloys are relatively new engineering materials that possess an extraordinary combination of properties. The pure metal has a relatively low density (4.5 g/cm3), a high melting point [1668°C (3035°F)], and an elastic modulus of 107 GPa (15.5 × 106 psi). Titanium alloys are extremely strong; room-temperature tensile strengths as high as 1400 MPa (200,000 psi) are attainable, yielding remarkable specific strengths. Furthermore, the alloys are highly ductile and easily forged and machined.
