Repository: AdbulrhmanEldeeb/q-a_making

# Markdown File Processor

This project processes Markdown files, extracts and processes their content, and saves the results as JSON files. It is designed to handle large-scale Markdown content efficiently, leveraging modular code structure, logging, and progress tracking.

## Features

- **Markdown Processing**: Extracts and processes content from Markdown files using a custom processing pipeline.
- **Chunking Support**: Splits large text into manageable chunks for better handling.
- **Error Handling**: Automatically retries with rotated API keys in case of rate limits or errors.
- **JSON Output**: Saves processed data as structured JSON files for downstream use.

File: parsed_data/Physical_Metallurgy_by_Peter_Haasen.md (part 27 of 58)
# Metallurgy
The low driving force for this reaction even when the alloy is cooled well into the two-phase, a plus y, region for example when the volume fraction of a can be 0.5 or more, makes this reaction very different from most precipitation reactions. The difference arises since the driving force for nucleation of femte, AFa,, is very small while the volume fraction of new phase, { (C, -C,)/(C, -C,)} which is also the supersaturation, a, that drives the diffusional growth processes formation of ferrite from austenite and in other equivalent matrix phase changes, the nucleation of the new phase has a much lower driving pressure while growth is driven much faster than in most precipitation reactions. This idea is considered in more detail in 5 2.2.6.2. Finally it should be noted that if the matrix phase is not a dilute terminal solid solution the activity coefficient, fB, will not be constant. The correction for this effect derived by PURDY [1971] then needs to be included. This gives:

Here &, is the non-ideality factor, &a = 1+dhfB/dh C,, derived originally to DARKEN [1948] for diffusion studies. This term can be very significant, 8, f 1 if the matrix phase from which the precipitate is forming is itself an intermediate phase such as /3 brass in Cu-Zn or Cu-A1 or an ordered intermetallic phase such as a2 in the Ti-A1 system.

# 1.3. Stable and unstable free-energy CUN~S

The free-energy/composition curves shown in fig. 1 are both those of stable or at least metastable phases, since any alloy on a free energy composition curve where the curvature, d2F/dC2, is positive cannot spontaneously reduce its free energy, except by nucleating a distinctly different new phase. In a phase diagram such as that sketched in fig. 3, where an a-phase, below a critical temperature T,, decomposes into solute-rich, a”, and solute-poor, a’, phases, the free-energy/composition curve is unstable below T,,

Just above the eutectoid temperature (-1000 K) in Fe-C, where the carbon content of austenite is 0.8 wt%C and C0=0.0008, l’2 is 0.5, the driving force for nucleation, AF‘m, is only -4 J/g-mole. For precipitation of a B-rich phase, such as O’, CuAl,, from an aluminium solid solution at say 190 T with an equilibrium solubility C, of 0.0002 and for an alloy composition C, of 0.02, then while l’2 is only 0.06, the driving force for the nucleation of the copper rich precipitate, AFm8”, is 1500 times larger at -6,350 J/g-mole. As a result of these differences the polymorphous reaction in iron gives coarse grain-boundary nucleated precipitates of femte while the Al-Cu reaction gives a very different microstructure - that of very small copper-rich precipitates finely dispersed in the aluminium grains, 8 2.1, giving precipitation hardening.# Ch. 15, 3 1 Difisive phase transformations

Fig. 3. More complex phase diagram than in fig. 2, showing the development of solid-state immiscibility in the a-phase below a critical temperature Tc.

Figs. 3 and 4. This instability arises in the part of the curve where the curvature, d2F/dCZ, is negative. Within this “spinodal” region an alloy of composition i can split into j and k and so reduce its free energy (CAHN [1968]). This can occur not only if a’ and a” are the stable phases but also when as in fig. 4, below T2, there is an even more stable P-phase. The formation of the P-phase requires the system to overcome a nucleation barrier. In this case, the solute enhanced region a”, although metastable with respect to P, will still form when the rate of its formation is faster than the kinetics of the nucleation and growth of the more stable P-phase. Such regions of solute-enriched a”, sharing the same crystal lattice as a’, are known as Guinier-Preston, GP, zones.

# 1.4. Gibbs’s two types of transformation

From figs. 3 and 4, it is possible to see the distinction between the two types of transformation first described by the father of this subject, J. Willard Gibbs. In the first, type I, of these reactions, usually described as a nucleation and growth reaction, a small region of a new phase, such as P, forms from within the matrix. The new region, the nucleus, has a completely different composition and/or structure from the parent phase, a. The nucleus is separated from the parent matrix by an interface which has an.

Fig. 4. Free-energy-composition curve for the phase diagram of fig. 3 at a temperature below the eutectoid temperature T2. The curvature, d*F/dc, is negative in the part between the dashed lines, positive elsewhere.

References: p. 1497.# R.D. Doherty

# Ch. 15, 8 1

Interfacial energy, c, whose units are J/m2. This change is one that can be described as being large in the magnitude of the local change in structure and/or composition but one that is spatially localized to the small part of the matrix which has transformed. The majority of the matrix remains completely untransformed at least initially, though subsequent growth of the nucleus into the matrix occurs. Other names for such “nucleation and growth” transformations are “heterogeneous” or “discontinuous” transformations. “Heterogeneous” nucleation and “discontinuous” precipitation, however, have different and quite specific meanings within the area of nucleation-and-growth reactions. As a result, it is better not to use these names for the whole class of Gibbs Type I transformations. Details of heterogeneous nucleation and discontinuous precipitation processes in various types of nucleation-and-growth reactions are discussed in 0 2.

The second mode of transformation is shown by a composition fluctuation in an alloy within an unstable region of its free-energy curve. The result of such a fluctuation is that a region of initially uniform composition develops a composition wave whose amplitude grows with time, fig. 5, but with, at least initially, a constant wavelength. This second type of reaction, a Gibbs Type II transformation, where the initial change in composition in any local region is small but where the composition fluctuation is delocalized in space, is usually called spinodal decomposition, at least when the wavelength is significantly longer than the diameter of an atom. When the wavelength is that of an atom, leading towards an ordered solid solution, the transformation is then usually called continuous ordering. Spinodal decomposition is known to occur in many precipitation reactions, for example in concentrated Al-Zn alloys (RUNDMAN and HILLIARD [1967]). The term continuous transformations is now a common name for the Gibbs type II transformation in both precipitation and in ordering and this terminology is used here in 0 3.*

Distance -

Fig. 5. Variation in solute distribution with time during a continuous reaction, Gibbs type 2 spinodal decomposition.

* There is again a possible confusion here since the term continuous precipitation is sometimes used for precipitation by a nucleation and growth reaction that does not require a migrating high angle grain boundary. Discontinuous precipitation is the nearly universal name for precipitation that does occur behind a migrating high angle grain boundary. This name discontinuous precipitation is so commonly used that it will be used here, 5 2.5, even though an alternative name such as a moving two-phase boundary (MTPB) might be less confusing. The context of the discussion will usually avoid any difficulty. However, in this chapter, we will not use the term “continuous precipitation” for a nucleation and growth reaction that takes place without the assistance of a moving grain boundary.# Ch. 15, 5 1 Difisive phase transformations

# 1.5. First order and higher order transformations

In most structural transformations in physical metallurgy there is a discontinuous change in the slope of the free energy-temperature curve as the structure changes at the equilibrium temperature (fig.6). This type of transformation is described as first order, since there is a discontinuity in the first derivative, dF/dT, and thus a discontinuous change in the internal energy, giving a finite latent heat, EHRENFEST [1933]. In second order transformations, there is a discontinuity in the second differential, d2F/dp, and therefore in the first differential of internal energy, which is the specific heat. CHRISTIAN [1979] discussed the thermodynamic and mechanistic classifications of structural changes of interest to metallurgists and noted that some apparent second order transformations appear to show an apparent infinity in the specific heat rather than just a discontinuity. Unlike the first order transformations, these apparent second order transformations show an increase of specific heat (i.e., a latent heat) as the temperature approaches the critical temperature.

# 1.6. Short-range and long-range diffusion

In polymorphous changes, such as solidification and solid state structural transformations in pure (single component) materials, and also during grain-boundary migration in recrystallization and grain growth, the only atomic process is the transfer of atoms across the interface: This is the interfacial process. For nucleation-and-growth reactions where the parent and product phases have different compositions, there are then two successive processes; firstly, long-range transport by diffusion over distances of many atomic spacings, commonly described as the diffusional process and secondly, atomic transport across the interface, normally a thermally activated short-range diffusional process which is again the interfacial process. The long-range diffusion only involves a fraction of the total number of atoms in the new phase, those required to change the composition of the matrix to that of the new phase. The fraction may be nearly 100%, for example in the precipitation of a B-rich phase from a supersaturated A-rich solid solution (fig. 2). In other cases, like the precipitation of bcc ferrite from dilute fcc austenite in low-carbon steels where there is only a small change of composition, the fraction of atoms taking part in the diffusional process is very much less than one.

Fig. 6. Variation of free energy with temperature, showing a first-order reaction at an equilibrium transition temperature Te.

References: p. 1497.# R. D. Doherry

# 15. Techniques for studying phase transformations

Since phase transformations produce a change of microstructure, almost any structural characterisation technique can be used to study a transformation. EDDIGTON [1979] reviewed this topic and detailed references to the tremendous range of published work can be found there and in the numerous conference reports on the various structural characterisation techniques. The techniques that have been used include optical, scanning and transmission electron, and field-ion microscopy. The increased resolution of the last two techniques involves a severe penalty in that the regions studied are highly localized and so the structures observed in great detail can be potentially unrepresentative.

Diffraction techniques are also of vital importance, both those involving general diffraction and also those using selected-area diffraction in both transmission microscopy and at even higher spatial resolution, scanning transmission electron microscopy (STEM). At lower spatial resolution, X-ray Kossel methods, electron channelling patterns and more recently Back Scattered Kikuchi Diffraction (BKD) - also called Electron Back Scattered Patterns (EBSP) - have been of great value in investigations involving bulk samples.

Of major importance, particularly for quantitative investigations, are chemical analytical studies of highly localized regions. Conventional electron-probe microanalysis allows chemical analysis down to scale of 1-2 pm, analytical electron microscopy by either X-ray emission or by electron energy loss has allowed routine analysis down to a resolution of 10 nm and below. Ultimate or near-ultimate resolution has been achieved by the atom-probe field-ion microscopy technique, the determination of groups of individual atoms by time-of-flight measurements of field evaporated atomic layers (HAASEN and WAGNER [1986], MILLER [1987]). Other successful analytical techniques include high-resolution Auger electron spectroscopy and ion probe mass spectrometry using focussed ion beam erosion. For a detailed comparison of the techniques, a conference on microanalysis at high spatial resolution provides a detailed source of information, LORIMER [1981].# Ch. 15, Q 1

# Difusive phase transformations

Older techniques of measuring average solute levels throughout the microstructure should not be neglected since these give additional kinetic information to that provided by the more detailed local measurements of composition. Any physical property that is modified by the solute level in the matrix can be used for general chemical analysis. For magnetic materials, the ferromagnetic Curie temperature is often used, at least for studying slow reactions or ones occurring at temperatures well above the Curie temperature. Other methods include studies of lattice parameter by X-ray, electron or neutron diffraction, semi-quantitative measurements of minority phase amounts by Guinier X-ray diffraction in which the white X-ray background has been eliminated, thermoelectric power and some electrochemical methods. The most commonly used however is that of electrical conductivity since, for metals, the presence of solute has the largest effect on electrical resistivity, compared to almost all other structural defects. For ionic crystals, increased solute such as divalent magnesium ions in monovalent lithium fluoride increases the vacancy concentration, so leading to increased ionic conductivity at least in a temperature range where extrinsic conductivity is found. This technique allows very accurate chemical analysis of the solid solutions in ionic compounds.

Many of these modern high-resolution techniques have only recently become available and are usually expensive in equipment costs, so much less use has been made of them than of the very widely used transmission electron microscopy which revolutionized this subject after its introduction in the late 1950s. However, as Edington [1979] has shown, these latter techniques, introduced in the 1970s, have made extensive contributions to the subject and will continue to do so. Further use of these techniques may modify the present situation, which is that in many areas, the theories of phase transformations are well ahead of rigorous tests of those theories, at least, as far as quantitative experimental studies of the kinetics of transformation are concerned.

It is to be noted that there are two distinct modes of investigation of microstructural change which are used. In most cases, the microstructure is investigated in samples where the reaction has been halted by rapid quenching to room temperature. The study of these static microstructures allows detailed insight of the microstructure at the highest resolution. However, the dynamic development of the reaction with time, in a particular region, cannot be followed by the static technique at least in one sample. A series of different samples quenched after different times must be used and averaged structural information obtained. The alternative technique, of dynamic or in-situ observation of structural change in a hot-stage microscope or equivalent equipment allows continuous investigation of the transformations in a selected region. This advantage is however, obtained at a severe cost of poorer resolution and with severe time limitations. The structure often changes before it can be fully characterized. An additional problem for the in-situ studies is the worry about modification of the transformation by the presence of nearby surfaces and by the effects of the illumination, usually a beam of high energy electrons. The use of higher voltage electron microscopy can reduce the first of these difficulties, by allowing thicker foils to be used, due to the greater penetration of the higher energy electrons. However, point defects especially vacancies can be induced by the higher-voltage beam and these vacancies if present at higher concentrations than the vacancies in thermal equilibrium can then modify the diffusional kinetics, see for

References: p. 1497.R. D. Doherty

# Ch. 15, § 2

example (e.g., WEAVER et al. [1978] and DOHERTY et al. and PIJRDY [1983]). In most cases, however, a careful use of a combination of techniques allows the potential errors to be recognized and overcome and should enable valid conclusions to be drawn. In general, the static methods provide more accurate quantitative measurements while the dynamic or in-situ methods are better suited for giving qualitative insight into the operating mechanisms.

Other techniques that can give useful dynamic insights into structural changes include calorimetry, if heat is being released or absorbed at a detectable rate, dilatometry where there are significant volume changes and for most reactions neutron diffraction is attractive since large samples can be studied both statically and, most conveniently, dynamically at temperature due to the highly penetrating nature of neutrons. (see ch. 12).

# 2. Nucleation-and-growth transformations

# 21. Theory of nucleation

The basis of the theory of nucleation is that when a new phase forms within a parent phase, an interface is formed between the two phases. The formation of the interface creates a local increase of free energy when the first atoms assemble in the new structure. The theory of this process, which describes the interfacial energy barrier to nucleation, was originally developed for physical chemistry by VOLMER and WEBER [1928], VOLMER and FLOOD [1934] and BECKER and DORING [1935]. The model was applied by TURNBULL and FISHER [1949] to solidification of metals and subsequently solid-to-solid metallic phase transformations, see TURNBULL 1956. Following these studies the concept has become fundamental to the qualitative and quantitative understanding of structural changes in physical metallurgy. The theory appears to be, qualitatively at least, highly successful both for solidification (ch. 9, §3) and in successfully describing the nucleation step in most solid-state nucleation-and-growth reactions.

The subject of solid-state nucleation has been reviewed on many occasions, for example by KELLY and NICHOLSON [1963], RUSSELL [1970], NICHOLSON [1970], CHRISTIAN [1975], RUSSELL [1980] and HAASEN et al. [1984], with similar conclusions to those advanced here. For almost all diffusional solid state reactions the theory is in good agreement, at least qualitatively and semi-qualitatively, with a very large amount of experimental data. There are, however, rather few fully quantitative experimental tests of the theory; these do, however, support the theory at least of homogeneous nucleation to a surprisingly high degree. The one exception where the theory has been found not to apply, even qualitatively, is for the nucleation of new grains in the recrystallization of deformed materials, see for example DOHERTY [1978]. In this case, the nuclei of low dislocation density regions of the correct structure pre-exist in the deformed state and can develop by processes that do not require a local increase in free energy. The nucleation of recrystallization is discussed in ch. 28, §3.3. For nucleation in martensitic reactions the theory, at least to date, appears to have been somewhat less useful, as is discussed in the following chapter.

The model, for diffusional phase transformations, assumes that a new phase, differing from the parent phase in structure and/or composition, is built up, atom by atom, by# Ch. 15, 92 Difisive p h e transformations

thermally activated atom transfer across the interface. There is, as a result, a local change in the free energy, which is given, in the usual continuum description, as a decrease in the volume free energy, due to transfer of atoms from a less stable to a more stable phase, and an increase in the interfacial free energy due to the increase of the area of the interface between the two phases. In the conventional model of nucleation, the macroscopic values of these parameters are used even though it is unlikely that a cluster of only a few atoms would have the macroscopic properties that the new phase will show when it has grown to a size much larger than atomic dimensions. The total change of free energy, ΔF_t, when a new phase of volume, V_n, and interface area, A_n, forms, often causing an additional increase in elastic strain energy per unit volume of precipitate, ΔF_s, is given as:

U_n = V_n * U_u + A_n * u + V_n * M_l, (9)

where u is the specific energy of the α+ interface and ΔF_a is the free energy change per unit volume of the new β phase, given by the macroscopic molar free energy change, ΔF_G, divided by the molar volume, V_m, of the new phase. The first and last terms in eq. (9) are both dependent on the volume of the nucleus and are treated together. Only if the first term is larger (more negative) than the third term, which is always positive, can the reaction proceed. The volume of the nucleus increases as the third power of the nucleus size (4/3 * π * r³ if the nucleus is a sphere of radius r), while the area term, which is always positive and acts as the barrier to the process, increases only as the second power of the nucleus size (4 * π * r² for a sphere). Figure 7 plots eq. (9) for a spherical nucleus, and shows that at small radii the nucleus shows an increase of ΔF_t and so is unstable and tends to redissolve in the matrix. Only when the new phase has reached the critical radius, r*, and has acquired the critical free energy increase, ΔF*, does the nucleus become potentially stable, so that, after the addition of one further atom, r > r*, it can grow with a continuous decrease of free energy. For a spherical nucleus the values of the critical parameters are given by:

f_l = -2g/(A_C + A_s).

# Fig. 7. The nucleation problem; free energy of a sphere of new phase in a supersaturated matrix, as a function of the radius of the sphere.

References: p. 1497.# Ch. 15, § 2

The required values of AFapv for use in these equations can be obtained from Map, for example from eqs. (4, (6c), (6e), (7) or (8), by dividing the value of AFapm by the volume of a gram-mole of the new phase, V. For most metallic phases, the volume of a gram-mole, containing an Avogadro's number of total atoms, of any metallic phase is close to 10-3 m3/g.mole. The problem is to find the appropriate value for AF;; this is discussed in outline 9 2.1.2, but for mathematical simplicity for the rest of 0 2.1 it will be assumed that the strain term is negligible, as it will be for example in solidification from most metallic melts, at least above the glass transition temperatures. In all cases the correct values of fl and AF* can be recovered by simple addition of AF: to AFS'.

The rate of nucleation per unit volume, Za&. if can be obtained from the simple application of statistical mechanics to show that the critical formation energy of a nucleus is AP then, at equilibrium, the concentration of critical-sized nuclei, n* in a unit volume is given by:

8 = N' exp(-AF*/kT), (11)

W is the number of atomic sites per unit volume on which the assembly of the nucleus could have started, for homogeneous nucleation this is all atom sites. The rate of nucleation is then the product of this concentration of critical nuclei and the rate of atomic addition to the nuclei to make them just supercritical:

pZ: = N'A*v exp(-AFA/kT) exp(-AF*/kT), (12)

A* is the number of atomic sites on the surface of the critical nucleus to which an atom can join after overcoming a growth barrier AF (9 2.2.1) and Y is the atomic vibration frequency of an atom in the matrix at the interface, usually assumed to be of the order of 1013/s. In most cases A* is assumed equal to the total number of atomic sites on the interface but as discussed in 8 2.2.3 this may not always be valid and atoms may be able to add to a nucleus only at ledges on the interface.

The simple theory above needs to be modified to take into account the expected loss of critical-sized nuclei by their growth, during nucleation, into supercritical regions. This loss reduces the value of W to less than the value expected at equilibrium, eq. (1I), by a factor, 2, which is usually about 0.05 (RUSSELL[1970]). The near constancy of this correction arises since the rate of formation of critical-sized nuclei and their growth to become supercritical both occur at a similar rate determined by atomic diffusion onto the growing cluster of atoms. Inclusion of a factor of exp(-r/t) to allow the achievement of the expected steady state rate of nucleation, c, yields the result given by RUSSELL[1970]:

Zip = exp(-r/t) ZN'A*v exp(-AF'/kT) exp(-AF*/kT) = exp(-r/t) z,:

Z = (AF*/~P~T**) I~ ~. (12b)

There are many problems with the use of the theory to predict experimentally measured quantities such as the final density of the new regions of the product phase. These# Ch. 15, § 2 DzDsive phase transformations

difficulties include the usual lack of knowledge of the interfacial energy u which plays such a vital part in determining Insv (Z&' is proportional to the exponential of u raised to the power 3!), the difficulty in calculating the strain energy term in eq. (lob), and the difficulty in calculating how the driving force for the phase change, AFuav, falls as the reaction proceeds, so that the rate of nucleation can be integrated to give a total number of growing nuclei. Finally, as discussed in §2.4.2, a significant number of nuclei will dissolve up, by a process of Ostwald ripening, during the precipitation reaction itself.

These problems are discussed by SERVI and TURNBULL 19661, LANGER and SCHWARTZ [19SS], K A ~ M A N N and WAGNER [1984] and HAA~EN and WAGNER [1992]. However, despite these quantitative difficulties the theory is extremely useful in describing a large volume of experimental observations. A major success of this theory is its ability to account for the observation that nucleation increases from a rate that is almost undetectable to rates that are too fast to measure over a narrow range of undercooling, AT in eq. 4 or supersaturation, CJC, in eq. 6d.

This is readily shown by use of eq. (11) for a matrix phase change driven by a free-energy function of eq. (4). Under these circumstances the concentration of critical nuclei is given by:

log$ = 28 - K / A T ~ (13)

This arises since the number of atomic sites in a cubic metre is about 10'' and K is a constant given by:

If the undercooling which gives a density of nuclei of 1 (10') m-' is AT(0) and that which gives a density lo6 times as high is AT(6), then substitution into eqs. (13) shows that:

AT(6)/'AT(O) = (28/22)"' = 1.1. (144)

That is, a 10% increase in supercooling will increase the density of critical-sized nuclei, and therefore the rate of nucleation, by a million times. The constant K in eq. (14) can be easily evaluated if the undercooling that gives a measurable rate of nucleation is known, by substitution of a value of N* of about lo3 mW3 in eq. (13). This approximate value of K allows rather an accurate estimate of the effective interfacial energy, u, to be made using eq. (14). In many cases, for example in solidification of pure metals, the determination of the interfacial energy by use of eq. (13) has given reasonable values of this energy even when the undercooling appears to have been significantly underestimated (CANTOR and DOHERTY [1979]).

Since eq. 12 also contains the activation energy of diffusion, exp(--hF,/kT), the initial increase of nucleation rate with fall of temperature ceases, giving a maximum rate. Below the maximum, the nucleation rate falls rapidly as the temperature falls. This variation of nucleation rate with temperature (together with a similar behaviour for growth) causes the so-called "C-curve" behaviour seen in time-temperature-transformation, TTT, diagrams, § 2.5.1.

Another major success of the theory of homogeneous nucleation is its ability to

References: p. 1497.# Ch. 15, § 2

understand a very large range of qualitative experience in which, in many solid state precipitation reactions, the phase that forms is not the equilibrium structure. It is frequently found that a metastable phase, characterized by good atomic fit with the matrix and therefore a low value of interfacial energy, (i, is the one that forms. The theory is compatible with this phenomenon since the rate of nucleation is so sensitive to (i; the successful precipitate will be the one that nucleates fastest, and this is usually the precipitate that has the lowest interfacial energy, even though it may not yield the most stable phase. Similarly, nucleation theory accounts for the fact that when a new crystalline phase forms in a matrix of a crystalline parent phase there is almost always a particular orientation-relationship between the phases, see for example BARRETT19521. This relationship appears to be the one that minimizes the value of the crucial parameter, the interfacial energy, in eq. lob. This idea is discussed further in Q 2.1.2.

Finally it should be recognized that additional qualitative support for this picture of nucleation is provided by an apparent failure of the model. The failure arises since in many cases nucleation occurs at much smaller undercoolings than expected. In these cases it is found that the new phase forms on some defect in the parent phase, for example a dislocation or a grain boundary. The second term in eq. (9) is significantly reduced by the fact that the new phase has consumed some of the existing energy of the defect, thereby reducing the barrier to nucleation. This topic of heterogeneous nucleation is discussed in Q 2.1.4.

# 2.1.1. Interfacial structure and energy

A major difference between the interfaces produced by nucleation during solidification from a liquid or glassy phase, and by nucleation in solid-state reactions, is in the possibility of atomic matching across an interface between two crystals. For crystal-crystal interfaces the atomic matching ranges from perfect, in fully coherent interfaces, through less perfect matching in semicoherent interfaces, to random matching in fully incoherent interfaces. The atomic structure of such interfaces is discussed in ch. 9, Q 2.3.3.

A simple example of a fully coherent interface is one between two phases that have the same crystal structure, lattice parameter and orientation, giving an orientation relationship often loosely described, for systems with cubic matrix and precipitate, as “cube-cube”. For fully coherent interfaces, in a binary AB alloy, the only contribution to the interfacial energy, (i, comes from the higher energy of the unlike A-B bonds across the interface. Since the system is one of limited miscibility between the two phases, it is expected that the unlike bond energy h(AB) will be greater than the average energies of the bonds, [k(AA) + h(BB)]/2, as described in any discussion of the so-called quasi-chemical bond model (e.g., SWALIN19721).

Such completely perfect matching is unlikely to be found and deviations from coherency can develop as the extreme conditions of perfect matching described above are relaxed. In most reactions there will be a small difference in the lattice parameters of the two phases, a and up. This gives rise to a misfit, 8:

For small misfits and very small precipitates, the difference in atomic spacing can be# Ch. 15, § 2 DiDsive phase transformations

taken up by elastic strain in the two phases; but with larger precipitates the system can lower the resulting elastic strain energy by concentrating the strain in a cross-grid of edge dislocations spaced a distance d apart (fig. 8). Over the dislocation spacing, d, there are n atomic planes in the phase with the larger parameter and n + 1 planes in the other phase. When the misfit is much less than unity, then:

n = 1/S,

and

d = (a1 + as)/2S.

For such a semicoherent interface the interfacial energy has two components; a “chemical” term as discussed for the coherent interface and an additional “structural” term, due to the cross-grid of edge dislocations. For small precipitates, where the diameter of the nucleus may be less than the dislocation spacing, d, the nucleus will remain coherent, though elastically strained, and consequently will have a higher solubility because the elastic energy raises the volume free energy of the precipitate phase (C m [1968]).

An incoherent phase boundary, or a phase boundary with poor atomic fit and high energy, will have an atomic structure rather like that of a high-angle grain boundary, whose misorientation is well away from any possible coincidence-site boundary relationships (ch. 9, § 2.2.1.1). Interfaces with poor atomic fit in two phase systems are likely to arise in one of two main ways: The first way is if, after nucleation of the precipitate, the orientation of the surrounding matrix phase is changed by the passage of a high-angle grain boundary in a recrystallization or grain-growth reaction. This phenomenon has been discussed by DOHERTY [1982] with examples of the resulting change in interfacial properties and consequent microstructural changes. The other main origin of incoherent interfaces arises when the two crystals, α and β, do not share a common crystal structure. This is the usual situation in most precipitation reactions and is inevitable in all polymorphous changes. As is discussed in the next section, under these conditions part at least of the interface is almost certain to have very poor atomic.

References: p. 1497.# R D. Doherty

# Ch. 15, 92

matching giving an interface that can be regarded as incoherent or at least as having a poor atomic fit and a high specific interfacial energy.

# Equilibrium shape

When the nucleus and the matrix have different crystal structures, it is almost invariably found that there is a definite and reproducible orientation relationship between the phases. BARRETT 1952 gave a very complete listing of the orientation relationships for many reactions. The orientation relationship appears to allow a good atomic fit to develop between the two crystals either along a particular plane, WESTMACMT and DAHMEN [1984], or occasionally along a particular direction, DAHMEN and WESTMACOTT [1986], Luo and WEATHERLY [1987] and DAHMEN [1994].

Typical examples of these orientation relationships are provided by fcc-hcp/matrix-precipitate pairs in systems such as Al-Ag2Al and in the Cu-Si system. These precipitate matrix pairs show a good fit between (111) in fcc and (0001) in hcp. These precipitates form with these planes parallel and they provide the habit plane of the flat plate-like precipitate crystals that form in these reactions (e.g., fig. 24 below).

The atomic fit between the two structures is shown in fig. 9, where it can be seen that the two structures, the matrix, a, and the

# Fig. 9

Atomic structure of fcc-hcp matrix-precipitate structures in the Al-Ag, Al system; (a) the fcc matrix; (b) y’ intermediate precipitate, fully coherent; (c) equilibrium Ag, Al, partially coherent; (d) the fcc {111} stacking sequence.# Ch. 15, 52 Diffrcsive phase transformations

metastable precipitate, y’, have identical atomic arrangements on the habit plane, so allowing full coherence in two dimensions. The two equilibrium phases have slightly different lattice parameters but the intermediate metastable precipitate, y‘, has the same atomic spacing as the aluminium matrix, in the close-packed plane, and so shows full coherence, and consequently very low energy, for the habit plane (the structural component being zero). Precipitates are, however, three-dimensional and the interface must lie at all possible orientations around the crystal. Consequently, the non-habit plane parts of the interface, the rims of the plate-like crystals, have much poorer atomic matching and higher interfacial energy. In other words, the magnitude of u will vary significantly around the precipitate. This can be represented in a section through the u-plot as shown in fig. 10. The u-plot is a radial plot of the interfacial energy as a vector whose length varies as a function of the orientation of the interface of the precipitate. The deep cusps in the plot occur at the orientations of good fit, corresponding to the habit plane. AARONSON et al. [1968] calculated that the ratio of energy between the good fit and the rest of the interface is 1:2.7 for the equilibrium Ag,Al phase in Al; similar calculations for the intermediate phase give a higher ratio of 1:10 (FERRANTE [1978]).

For anisotropic u-plots such as the one seen in fig. 11, the Gibbs-Wulff theorem (see for example MULLINS [1963] and MARTIN and DOHERTY [1976]) predicts the equilibrium shape of the precipitate, for the orientation relationship that gives the particular anisotropic u-plot. This shape is the inner envelope of so-called Wulff planes that are planes drawn perpendicular to the vector from the origin at the intersection with the u-plot, fig. 11. The Wulff plane has, of course, the orientation of the interfacial plane whose value of u is OB. Figure 11 shows as an example the Wulff plane, LBM, for the u vector, OB, and also shows the equilibrium shape of the precipitate, which provides for facet planes at the cusps, C1, C2, C3; these facet planes are the good-fit interfaces.

The aspect ratio, A, of plate-like precipitates, defined as the length-to-thickness ratio, is equal to the energy ratio u_i ~ / o_coh_e_r_n_t. The cusp gives a good-fit plane where there is good match of crystal planes as in the fcc-hcp system discussed and in many other precipitation reactions, for example Al-8’ in the aluminium-copper system which has.

Fig. 10. The u plot, the variation of interface energy with the orientation of the boundary plane for the particular orientation that allows good fit at the cusp plane, 0.

References: p. 1497.# R.D. Doherty

# Ch.15, 82

# Wulff plane giving the equilibrium shape

Fig. 11. The Wulff construction. The Wulff plane at B is LBM, that is normal to OB at B. The equilibrium shape is the inner envelope of Wulff phases, in this case, the cusps C1, C2 and C3.

Habit planes on the matrix (100) planes (fig. 15, below). For systems like the fcc-bcc system in, for example, the iron-copper system, there is only a good-fit direction, which is the close-packed direction <110> in the fcc phase and <111> in the bcc. This form of matching of directions provides the well-developed needle morphology, with an aspect ratio of 5:1, reported by SPEICHand ORIANI [1965] for the Fe-Cu system. For good-fit directions, the a-plot, schematically given in two dimensions by fig. 10, must be rotated about the vertical axis, a1, to produce the appropriate three-dimensional needle or rod-like form: For plate-like crystals the three-dimensional plot is obtained by rotation about the horizontal axis, a2. In other examples the interface between fcc and bcc, for example in steels, remains plate-like, see for example AARONSON et al. [1970].
