Repository: AdbulrhmanEldeeb/q-a_making

# Markdown File Processor

This project processes Markdown files, extracts and processes their content, and saves the results as JSON files. It is designed to handle large-scale Markdown content efficiently, leveraging modular code structure, logging, and progress tracking.

## Features

- **Markdown Processing**: Extracts and processes content from Markdown files using a custom processing pipeline.
- **Chunking Support**: Splits large text into manageable chunks for better handling.
- **Error Handling**: Automatically retries with rotated API keys in case of rate limits or errors.
- **JSON Output**: Saves processed data as structured JSON files for downstream use.

File: parsed_data/Principles_and_Prevention_of_Corrosion_by_Denny_A. Jones.md (part 27 of 29)
# Principles and Prevention of CORROSION
Although boldly exposed titanium alloy surfaces are nearly immune to pitting corrosion, crevice corrosion is a possibility in hot (&gt;70°C), oxidizing chloride solutions with tight crevices of the proper geometry. The mechanism is similar to that for the stainless steels (Section 7.3.2) involving concentration and hydrolysis of aggressive acid chloride solutions in the restricted crevice volume. Acid reduction provides hydrogen, which is damaging to reactive titanium, as described in the next paragraph. Conditions of temperature- and pH-promoting crevice corrosion and hydrogen pickup in three common alloys are summarized in Figure 15.3.

Titanium alloys are subject to hydrogen-damage mechanisms, although the surface oxide film is a substantial barrier to hydrogen entry into the metal lattice. Titanium forms hydride platelets (Section 10.1.7), which decrease ductility and toughness. Impressed cathodic currents, galvanic coupling to active metals, surface abrasion and wear, hydrogen recombination poisons (e.g., sulfides, arsenic, antimony).# Ch. 15 / Materials Selection and Design

# TEMPERATURE (°F)

100
200
300
400
500-
600

# TEMPERATURE (°C)

FIGURE 15.3 Crevice corrosion and hydrogen pickup in titanium alloys. (From R. W. Schutz, Metals Handbook, Vol. 13, Corrosion, 9th ed., ASM International, Metals Park, OH, p. 686, 1987. Reprinted by permission, ASM International.)

Alkaline pH, and elevated temperature enhance hydrogen pickup in the metal and should be avoided. Figure 15.3 shows the accelerating influence of temperature and alkalinity.

# 15.1.7 Other Alloys and Materials

The alloy systems described previously in this section comprise the great majority of materials used in engineering applications. Others mentioned briefly in this section fill more limited, but often very important roles.

Cobalt alloys find greatest use for excellent wear resistance and high-temperature mechanical properties. Thus, they find considerable use in aircraft and rocket engines and other very high-temperature applications for handling hot flowing gases. Cobalt is metallurgically similar to nickel, and most constructional alloys contain substantial quantities of nickel to stabilize the face-centered cubic phase and increase ductility at high temperatures. As in nickel and iron, additions of chromium, nickel, molybdenum, and tungsten improve corrosion resistance.

The best-known ambient-temperature applications of cobalt alloys are for prosthetic devices in the human body. Figure 15.48 shows a cobalt hip joint for replacement of aged and diseased natural joints. The long, narrow, lower blade of the device is wedged and cemented into the central intramedullary canal at the upper end of the femur, and the ball joint is placed in the hip socket. The unique combination of wear and corrosion resistance have made cobalt-chromium alloys successful in this application.# 15.1 / Alloy Selection

Cation, where the stainless steels and corrosion-resistant nickel alloys have failed. Such devices are usually investment cast, to shape and ground to final dimensions. The wear resistance of the cobalt alloys makes them difficult to fabricate, as well. Cobalt is often used industrially as a hard facing material in critical wear regions, applied by weld overlay.

Zirconium has properties similar to titanium. It is resistant to all of the strong acids: sulfuric, nitric, and most notably, hydrochloric. Resistance to hydrochloric acid at all concentrations and temperatures above boiling makes zirconium alloys unique, along with tantalum. Like titanium, zirconium is attacked by hydrofluoric acid. However, zirconium is attacked by halide solutions containing oxidizing cations such as Fe3+ and Cu2+.

The most common use of zirconium alloys is for cladding in nuclear fuel elements and other equipment requiring a low-capture cross section for neutrons. The combination of neutron transparency and corrosion resistance in high-temperature (315°C), high-pressure water makes zirconium dominant in this application. Zirconium alloys are subject to long-term oxidation and hydriding in pressurized-water systems, as described briefly in Section 12.3.3.

Tantalum is resistant to all the strong acids, such as hydrochloric, sulfuric, and nitric, at all concentrations and temperatures up to boiling. In contrast to titanium, tantalum is resistant to fuming nitric acid but is also susceptible to attack by hydrofluoric acid. It has a long history of use in specialized acid-handling applications in.

FIGURE 15.4 Hip prosthesis fabricated from cast cobalt chromium alloy. (From P. J. Andersen, Metals Handbook, Vol. 13, Corrosion, 9th ed., ASM International, Metals Park, OH, p. 663, 1987. Reprinted by permission, ASM International.)# Ch. 15 / Materials Selection and Design

The chemical-process industry. Tantalum’s high cost has been a detriment to wide use, but its ductility has favored use as a cladding in recent years.

Magnesium alloys are relatively susceptible to corrosion. Nevertheless, extreme light weight makes magnesium alloys (often containing aluminum for solid solution strengthening) useful in aircraft, aerospace, and automotive components. The metal must be kept free of heavy-metal impurities—iron, nickel, and copper—to maximize corrosion resistance. The alloys are restricted primarily to mild atmospheric exposures, and various conversion and organic coatings are often required to achieve sufficient corrosion resistance.

Amorphous-metal systems (sometimes known as glassy metals) are formed by rapid solidification of very thin ribbon or wire to prevent nucleation and growth of the usual long-range crystalline structure. Some short-range order is often present, much as in normal liquids. The lack of grain boundaries, second phases, compositional segregation, and crystalline defects improves corrosion resistance in many cases.

Amorphous structures are formed in two general systems. First, two or more transition metals such as copper-zirconium, copper-titanium, or nickel-niobium can form amorphous structures. Second, a combination of metals, including iron, chromium and nickel, with such metalloids as boron, phosphorous, silicon, or carbon, will also form amorphous structures. The corrosion behavior of each type is somewhat different.

In both types, the glassy or amorphous alloy has better corrosion resistance than the equivalent crystalline alloy. In the metal-metal systems, such as copper in titanium or zirconium, the improvement is relatively low (e.g. 20%), but the glassy alloy does not have better resistance than the corresponding titanium or zirconium. The improvement for the metal-metalloid combinations is more significant. The glassy state apparently improves the strength of the passive layer on Fe-Cr-Ni compositions. As chromium content increases, the corrosion rate drops to very low values, and pitting and crevice corrosion resistance increases dramatically at chromium levels much lower than the conventional stainless steels. For example, the pitting potential, a measure of pitting resistance, increases to about 1-volt at only 7% Cr, as compared to 12% minimum Cr required in most stainless steels.

Applications making use of the improved corrosion resistance of amorphous metals are limited at present. They are crystallized by only slightly elevated temperature and are currently available in only very thin cross section. However, deposition or in situ formation of corrosion-resistant surface coatings may become attractive, when the technology and cost of the coating processes can be reduced.

# 15.2 Designing to Prevent Corrosion

# 15.2.1 Importance of Design

Design is the first line of defense against corrosion. Here, the process conditions, materials of construction, and corrosion-prevention methods are specified for build.# 15.2 / Designing to Prevent Corrosion

ings, structures, and process equipment, all of which affect the corrosion subsequently experienced during service. Buildings, plant processes, and structures must be first designed to fulfill their intended function(s). However, inadequate consideration of corrosion at the design stage often results in time-consuming and expensive revisions during construction and operation. A British survey in the chemical-process industry showed that a majority of corrosion failures were caused by inappropriate design.

The designer must determine materials of construction that are economical yet provide adequate resistance to the service conditions. This requires a choice of operating conditions and physical design to minimize corrosivity of the environment so that the least expensive material can be used to minimize the overall cost of the project. Overall costs include the initial capital costs, which are naturally emphasized during design and construction, but also subsequent operating costs, which often do not receive adequate consideration during design. Adequate design must include corrosion-prevention methods, such as coatings and cathodic protection to allow the use of less-expensive alloys. Initial design should also include operating procedures, which include continuing measures of corrosion monitoring and control.

Materials selection for corrosion resistance is, of course, but one part of the overall design process, which is shown schematically by the flowchart of Figure 15.5. Corrosion-resistance and corrosion-prevention methods, as well as other factors, such as mechanical strength, must be satisfactory for an affirmative answer to the question, “Does a suitable material exist?” which appears in the flowchart. If analysis of an initial design concept reveals that a suitable material does not exist and that a new material cannot be developed, then redesign must be instituted and operating conditions altered to permit selection of satisfactory construction materials.

The owners and ultimate operators of a plant should be made aware of any calculated risks undertaken by equipment designers or vendors to meet plant production specifications on the basis of a low bid. The proper codes, both structural and corrosion, must be followed to ensure a safe, economical, efficient, and profitable project. Even then, judicious engineering analysis is necessary to ensure that such codes are adequate in any given situation.

The best of designs will be of no value unless properly implemented during equipment fabrication and plant construction. Therefore, careful quality-control inspection schedules during equipment fabrication, and routine inspections during plant construction are essential to ensure that contracted specifications of materials and design are met by equipment vendors and building contractors. In a complex project, seemingly identical components of different alloy composition, such as valves and piping, are often available at the construction site; interchanging these components during installation can lead to unexpected corrosion failures. Measures must be taken to retain equipment in operating condition during preconstruction storage. This may require at least prime-coating steel surfaces, packaging with vapor-phase inhibitors, or warehouse storage in a controlled environment, to prevent the accumulation of surface rust and scale, which may be difficult and expensive to remove later, before application of final protective coatings.

Once a plant or building is in service, regular maintenance is required to keep it operating safely and efficiently. Maintenance requirements vary with severity of# Ch. 15 / Materials Selection and Design

# FIGURE 15.5

Flowchart illustrating the design process. (From J. A. Charles and F. A. A. Crane, Selection and Use of Engineering Materials, 2nd ed., Butterworths, Sevenoaks, Kent, England, p. 11, 1989. Reprinted by permission, Butterworths Publishers Ltd.)# 15.2 / Designing to Prevent Corrosion

Environment. Many buildings require only regular repainting and occasional inspection of electrical and plumbing lines, but chemical-process plant structures and marine equipment often need regular maintenance schedules, with periodic replacement of deteriorated coatings and plant components, to assure economical operation and avoid costly and unpredicted failures.

Even the best of designs cannot be expected to anticipate all conditions that may arise during plant operation. Thus, regular procedures of corrosion monitoring are usually desirable. This may simply require regular visual inspections, which are a part of the routine maintenance schedules. In a chemical-process plant, corrosion coupons may be installed in critical areas and retrieved for periodic assessment of corrosion rate. Special care should be exercised to assure that exposure conditions for the coupons duplicate critical conditions in the plant. Electrical (Section 1.6.6) and electrochemical (Section 5.4) instrumentation may be used to continuously monitor corrosion rates and solution corrosivity. Nondestructive-testing techniques, including ultrasonic and eddy current methods, may be useful to detect wall-thickness reductions by general corrosion and wear and cracks from fatigue, stress corrosion, and so on.

Unexpected failures during field testing (or during initial operation) in Figure 15.5 may require remedial action or redesign. While the choice of remedial action may appear obvious, experience has shown that considerable diagnostic effort is usually required before the proper or “final” choice is possible. The choices encompass all of the corrosion-control measures described in this book—substitution of a more resistant alloy or material, cathodic protection, coatings, modification of process or environmental conditions, and so on.

Unfortunately, corrosion problems do not necessarily go away, even when satisfactory materials have been selected for a profitable process or product. Ever-present intentional or unintentional material substitutions or process changes for operating convenience, increased productivity, or cost reduction (Figure 15.5) create corrosion problems, even in an established plant. Thus, redesign iterations are often continuous.

# 15.2.2 Considerations Affecting Design

Various design factors, having indirect, others direct, influence on corrosion resistance and durability of buildings, structures, and plant components, are reviewed in this section. These considerations contribute to answering the question, “Does a suitable material exist?” in Figure 15.5.

Design philosophy is dictated by management, based on personal and company preference, usually influenced by previous experience. An optimum is usually chosen between the extremes of minimum-cost materials of low-corrosion resistance, requiring frequent maintenance and replacement, and high-cost materials of maximum corrosion resistance, requiring only infrequent maintenance and replacement. Corrosion prevention measures, such as coatings and cathodic protection, may be factored into the optimum economic design. Engineering economic calculations (Section 15.3) are often helpful to make more objective decisions on materials and design.# Ch. 15 / Materials Selection and Design

Process variables have an obvious effect on corrosion rates and materials of construction. Generally, increased temperature results in increased corrosion rates and requires more resistant materials of construction. For dilute corrodents, increased concentration often has a similar effect. However, for most strong acids, low-cost carbon steels can be used for the concentrated acids (e.g., 98% H2SO4) because they are less dissociated and therefore less corrosive. Carbon steels are also resistant in many alkaline solutions of higher concentration. However, combinations of high temperature and high alkalinity may result in stress corrosion and hydrogen induced cracking of many ferrous alloys.

Corrosion data may be derived from several sources: (a) previous design within the company or other companies from similar or identical plants or applications, (b) manufacturers’ data, (c) published design data, and (d) specially developed (e.g., laboratory, pilot plant) corrosion data for the particular project. All corrosion data must be treated with care, recognizing the effects of all possible variables that may affect service performance, especially heat flux, localized concentrations, velocity, temperature, corrosive purity, weldments, crevices and other stagnant areas, and so on. Unfortunately, such variables are usually disregarded in simple corrosion tests used to generate corrosion-data compilations.

New materials and equipment designs are constantly being made available to deal with specific corrosion problems. The designer must keep abreast of any such developments, which may provide at least partial solutions to problems that have been intractable in the past. Marketing representatives and distributors of reputable material and equipment suppliers provide a valuable resource for such information.

Nature and composition of raw materials may be changeable. Thus, the designer must consider not only current feedstocks that may have less corrosivity, but also later extremes, which may include aggressive agents, such as chloride and sulfur, requiring additional control measures to offset increased corrosivity of the process solutions.

# 15.2.3 Corrosion-Prevention Measures

Prevention measures for the various forms of corrosion have been described throughout this book. These are reviewed briefly in this section, together with special considerations regarding design.

General corrosion is relatively predictable and can be included in design calculations by increasing the wall thickness. However, this may not always be feasible for thin-wall components subject to irregular or localized corrosion. Control of process-stream composition to promote general corrosion by minimizing agents causing localized corrosion (e.g., chlorides), is an obvious recommendation. An especially critical instance of general corrosion is at areas of acid-vapor condensation in oil-distillation units and acid-manufacturing and handling equipment. Design methods to control this type of attack include:

1. neutralization with ammonia or amines injected into the condensing vapor,
2. insertion of a more-resistant alloy at the critical area of condensation,
3. conformation of vessels to minimize collection of condensed vapor in corners,
4. steam heating of vapor lines to.# 15.2 / Designing to Prevent Corrosion

FIGURE 15.6 Vessel designs for containing hot liquids with corrosive vapors: (a) poor design allowing collection of vapor in corners; (b) good design preventing vapor collection in rounded corners. (From R. M. Davison, T. DeBold, and M. J. Johnson, Metals Handbook, Vol. 13, Corrosion, 9th ed., ASM, Metals Park, OH, p. 547, 1987. Reprinted by permission, ASM International.)

Prevent or postpone condensation. Chemical-plant design should also include proper valving to prevent leakage from corrosive to noncorrosive areas during shutdown or layup.

General corrosion, especially of carbon steel, in the atmosphere and in water, wastewater, seawater, and mildly corrosive solutions is most often controlled by organic coatings selected for resistance to the particular environment. Superstructures on seagoing vessels are often protected by flame-sprayed aluminum and zinc coatings, followed by further organic coatings. Cathodic protection combined with coatings is used to prevent general corrosion of pipelines and other buried structures, seagoing ship hulls, and other immersed marine structures. Alloy substitution is usually not an economically feasible option, because of the large tonnages of material involved in these applications.

General corrosion in the atmosphere is increased by any features that retain water. Channel and angle sections positioned to collect rainwater and debris may suffer increased corrosion. Proper design will position these parts to prevent water collection or will include holes for drainage, as shown in Figure 15.7. The underside of constantly shaded panels may have increased corrosion, because time-of-wetness is increased when dew and other condensation are not readily evaporated by sunlight. Insulation or lagging in contact with metal surfaces can also collect and retain condensation or rain water (Section 7.4.1). Structures designed for atmospheric corrosion resistance should always provide for easy drainage from all exposed surfaces.

Whenever possible, plant structures should be sited upwind from stacks emitting corrosive effluents and in geographic locations sheltered from sea salts or other pollutants carried by regular precipitation or prevailing winds (Figure 15.810).# Ch. 15 / Materials Selection and Design

# Water and dirt

FIGURE 15.7 Positioning and draining angles and channel sections to minimize atmosphere corrosion.

Galvanized and painted constructional steel has excellent resistance to general atmospheric corrosion. Design should allow maximum access for maintenance and repair painting. Box sections (Figure 15.913) have poor access to coatings, collect water and debris, and maximize possibilities of corrosion. Structures in critical chemical atmospheres often use cylindrical sections for ease and uniformity of paint application, as shown in Figure 15.10. Edges and corners are difficult to coat uniformly, and thinly coated protrusions are susceptible to corrosion (Figure 15.11).

Stress corrosion cracking (SCC) can be prevented by substituting a more resistant alloy, removing the tensile stress, or making the environment less aggressive. For example, in SCC of austenitic stainless steel by chlorides, substitution of ferritic or duplex stainless steels will often (but not always) eliminate the problem. The ferritic stainless steels may be subject to pitting, but the duplex grades are more resistant. Stress-relief annealing will reduce tensile stresses to below threshold levels in many instances, but often will not prevent SCC in hot chlorides. A temperature of 70°C in chloride solutions is a rule-of-thumb minimum, below which SCC is infrequent.

Corrosion fatigue cracking (CFC) can be prevented by eliminating cyclic stress or the corrosive environment. Removal of the corrosive environment may be impossible, but vibrational stresses may be suppressed by a more rigid design. Removal of notches and other stress-concentrating features can be helpful, when feasible. Rounded fillets and angles will also reduce stress concentrations. A more corrosion-resistant alloy will usually eliminate CFC in a particular environment. However, no alloy is totally immune to CFC.

Hydrogen damage effects are large in number, and prevention methods for most are discussed in Section 10.1. Briefly, it may be said here that hydrogen induced cracking may be reduced by choice of a lower-strength, less susceptible alloy.# 15.2 / Designing to Prevent Corrosion

Land

Prevailing wind

FIGURE 15.8 Geographic location of plants to minimize atmospheric corrosion.

(From P. Elliot, Metals Handbook, Vol. 13, Corrosion, 9th ed., ASM, Metals Park, OH, p. 339, 1987. Reprinted by permission, ASM International.)# Ch. 15 / Materials Selection and Design

FIGURE 15.9a Box section components representing poor design for corrosion resistance. (From C. G. Munger, Corrosion Prevention by Protective Coatings, NACE, Houston, p. 174, 1984. Reprinted by permission, National Association of Corrosion Engineers.)

Coatings will limit access of the corrosive or hydrogen bearing environment to the surface. Removal of cathodic-protection systems, galvanized coatings, or couples to more active alloys will reduce hydrogen at the surface.

Galvanic corrosion is controlled by selection of alloys that are near one another in the galvanic series (Figure 6.1) when they are in electrical contact with one another. In other unavoidable couples, the anode alloy should be large in area compared to the cathode. Both members of a galvanic couple should be coated, never the anode alone, to avoid any small anode area at coating defects and holidays. If feasible, dissimilar alloys should be electrically insulated from one another at their junction. A diagram of an insulated joint is shown in Figure 6.3. In atmospheric corrosion, continuous moisture drippage should not be allowed to carry corrosion products from a more noble to a more active metal to cause pitting of the latter. For example, drain waters from copper should not be allowed to contact zinc-galvanized rain gutters or aluminum siding. Copper deposits produce microgalvanic couples on the active surface. Titanium and zirconium alloys should not be in contact with a more noble alloy during corrosive exposures because they can be embrittled by hydriding in a galvanic couple.

Crevice corrosion can be eliminated by design of joints and junctions that minimize crevices. Welded joints are thus preferable to bolted and riveted joints, but the welds must be properly designed and constructed to eliminate crevices. In newer nuclear steam generators, the crevice between tubing and tube sheet is minimized by fully rolling the tubing into the tube sheet, as shown in Figure 15.12. Gaskets must be properly sized to minimize crevices exposed to the corrosive solution.# 15.2 / Designing to Prevent Corrosion

tion. Sealing compounds and inhibitive coatings on flange faces may also be helpful. Both crevice and pitting corrosion may be expected to increase in stagnant or slow-flowing solutions, where deposits and corrosion products can accumulate to create crevices. Periodic cleaning may be necessary to remove deposits. Tanks should be designed for complete drainage (Figure 15.13). Control or removal of dissolved species, such as chloride and sulfide, which cause crevice and pitting corrosion, will, of course, mitigate these forms of corrosion. Substitution of a more resistant alloy will also control localized forms of corrosion. Stainless alloys containing quantities of nickel, chromium, and molybdenum have increasing resistance to crevice and pitting corrosion. Titanium is usually immune to pitting corrosion but can experience attack in extreme conditions of temperature and chloride concentration in tight crevices. Substitution of a less-resistant alloy may even be a useful alternative. For example, a replaceable carbon-steel part corroding uniformly at a relatively high but predictable rate in the active state may be preferable to passive stainless steel that fails rapidly and unpredictably by localized stress corrosion, pitting, or crevice corrosion.

Erosion-corrosion and cavitation are amenable to mitigation by design to reduce velocity and turbulence, as far as possible. Flow-channel dimensions and pumping# Ch. 15 / Materials Selection and Design

FIGURE 15.10 Cylindrical structural members preferable for uniform application of coatings. (From C. G. Munger, Corrosion Prevention by Protective Coatings, NACE, Houston, p. 174, 1984. Reprinted by permission, National Association of Corrosion Engineers.)

Capacity can be adjusted to minimize velocity. Abrupt changes in flow direction should be avoided, using maximum-radius elbows, and eliminating right-angle T-junctions, when possible. Baffle plates or deflectors may be helpful in diverting or shielding surfaces from erosive streams. Abrupt changes in channel dimensions should be avoided with tapered reducers. Careful welding technique is needed to prevent weld-bead penetration into the flow path, creating turbulence and increased erosion-corrosion. A section of more-resistant material may be required downstream from any devices creating turbulence, such as valves, pumps, or flow measuring orifice plates. Similarly, valves and pumps themselves should be constructed from resistant material. Recall that erosion-corrosion often occurs by erosion of a friable corrosion product deposit on the surface. A more corrosion resistant alloy is thus usually more resistant.

# 15.3 Economics of Corrosion Prevention

# 15.3.1 Significance

Corrosion is often treated simply as a maintenance problem. The material having the least initial cost is chosen, and equipment repairs or replacements are made as required. Only when such corrosion-related costs become exorbitant does prevention become a consideration. The other extreme is to design for minimum corrosion, using materials of maximum resistance and all available prevention technology, regardless of expense. The resistant alloys are expensive, because they are usually more difficult to process and contain costly alloying additions such as chromium.# 15.3 / Economics of Corrosion Prevention

Thin coating at sharp edges due to surface tension

FIGURE 15.11 Inadequate coating thickness at corners and edges.

nickel, and molybdenum. Other prevention methods, including coatings and cathodic-protection systems, have their own maintenance and installation costs. In the next section, economic calculations are used to optimize the cost of corrosion prevention somewhere between the two extremes. Indeed, corrosion is essentially an economic problem and contributes to the overall considerations of engineering economics, a study of money as a resource, and as a measure of other resources.

The engineer concerned with corrosion needs an awareness of the important economic principles and some facility with economic calculations, in order to convince management that corrosion prevention measures can reduce production costs and thereby increase profits. For, indeed, companies are in business to generate profits, without which there is no justification for producing chemicals, automobiles, appliances, etc., or for employing engineers. Furthermore, today’s engineers are often tomorrow’s managers, who are responsible to the owners or stockholders for operations that result in a profit.

The most expensive alloy to resist corrosion may not be the most cost-effective choice. The high initial cost of purchase and fabrication may override the periodic maintenance and replacement costs of a less-expensive alloy. A process may become technically obsolete in a relatively short time, and long-life equipment may be unjustifiable. The resources (money) tied up in equipment fabricated from an expensive alloy could be generating more money elsewhere, in an interest-bearing account or in other investments. Obviously, interest rates affect any decision on investment in.# Ch. 15 / Materials Selection and Design

flow

flow

FIGURE 15.12 Design to minimize crevice between heat exchanger tubing and tubesheet.

corrosion prevention. Tax laws have a significant effect, as well. Tax rates and permissible depreciation schedules influence the recovery and reinvestment of money tied up in consumable equipment.

# 15.3.2 Discounted Cash Flow

Discounted cash flow (DCF) analyzes the value of money in time. Money available at some future date(s) has less value at the present time and must be “discounted” by the interest rate to a present value or present worth, PW. Terminology and notation# 15.3 / Economics of Corrosion Prevention

are major barriers to the understanding and application of DCF in engineering design. The definitions in this section are consistent with initial attempts at standardization14 and have been adapted from presentations by Verink15,16 and others17. The interested reader should pursue these references and the many others available for more detailed information.

Apresent sum of money, P, is a currently available amount of money or resources. The major economic decision to be considered is how P should be utilized in the future. Some options might be the purchase of new equipment, maintenance and repair or corrosion prevention of existing equipment, return to the owner or stockholders as profit, or investment in an interest-bearing account. Thus, any expenditure, including that for corrosion prevention, is justifiable only if it will produce more future income than competing forms of investment, especially the most conservative, i.e., ordinary interest-bearing deposits.

A future sum of money, F, is the amount of money or resources available at some time in the future after having invested P. For example, F, available as a single payment at the end of n yearly interest-bearing periods at an interest rate, i (expressed as a decimal), is given by

F = P(1 + i)n.

The term (1 + i)n, or (F/P), is called the single-payment compound-amount factor. A future amount of money, F, may be discounted to a present value, P, by the reciprocal multiplication factor (P/F), defined as the single-payment present-worth factor.

The annual cashflow in a uniform series of n annual receipts (positive cash flow) or disbursements (negative cash flow) is defined by the term, A. Such a series is commonly generated by regular receipts, as from service fees and sales, and regular expenditures such as rental or maintenance expenses. The present value of A, discounted by an interest rate, i, is given by

P = A (1 + i)n - 1 / (i (1 + i)n).

The term in brackets, (P/A), is called the uniform-series present-worth factor. Multiplication by (P/A) discounts any annual cash-flow term to present worth. Conversely, multiplication by (A/P) converts any present-value term to an equivalent annual cash flow.

The factors (P/F), (P/A), and (A/P) are commonly tabulated for various periods and interest rates, for example, as in Table 15.2. Present and discounted future values can be computed readily from (1) and (2) with hand-held calculators18 or with the aid of the tabulated factors.

Depreciation, D, is an annual tax allowance for wear-and-tear, corrosion, chemical and biological deterioration, and functional obsolescence. Technically improved replacements can often perform more economically and efficiently, making old property “functionally obsolete.” Over the depreciable life of the property, total depreciation amounts to the difference, P - S, between present and salvage cost, and the annual depreciation is# TABLE 15.2 Interest Factors in DCF Calculations

|N| |6.00% Interest Factors| |10.00% Interest Factors| |15.00% Interest Factors| | | | |
|---|---|---|---|---|---|---|---|---|---|---|
| |(P/F)|(P/A)|(A/P)|(P/F)|(P/A)|(A/P)|(P/F)|(P/A)|(A/P)| |
|1|0.9434|0.9434|1.0600|0.9091|0.9091|1.1000|0.8696|0.8696|1.1500| |
|2|0.8900|1.8334|0.5454|0.8264|1.7355|0.5762|0.7561|1.6257|0.6151| |
| |3|0.8396|2.6730|0.3741|0.7513|2.4869|0.4021|0.6575|2.2832|0.4380|
|4|0.7921|3.4651|0.2886|0.6830|3.1699|0.3155|0.5718|2.8550|0.3503| |
|5|0.7473|4.2124|0.2374|0.6209|3.7908|0.2638|0.4972|3.3522|0.2983| |
|6|0.7050|4.9173|0.2034|0.5645|4.3553|0.2296|0.4323|3.7845|0.2642| |
|7|0.6651|5.5824|0.1791|0.5132|4.8684|0.2054|0.3759|4.1604|0.2404| |
|8|0.6274|6.2098|0.1610|0.4665|5.3349|0.1874|0.3269|4.4873|0.2229| |
|9|0.5919|6.8017|0.1470|0.4241|5.7590|0.1736|0.2843|4.7716|0.2096| |
|10|0.5584|7.3601|0.1359|0.3855|6.1446|0.1627|0.2472|5.0188|0.1993| |
|11|0.5268|7.8869|0.1268|0.3505|6.4951|0.1540|0.2149|5.2337|0.1911| |
|12|0.4970|8.3838|0.1193|0.3186|6.8137|0.1468|0.1869|-|5.4206|0.1845|
|13|0.4688|8.8527|0.1130|0.2897|7.1034|0.1408|0.1625|5.5831|0.1791| |
|14|0.4423|9.2950|0.1076|0.2633|7.3667|0.1357|0.1413|5.7245|0.1747| |
|15|0.4173|9.7122|0.1030|0.2394|7.6061|0.1315|0.1229|5.8474|0.1710| |
|16|0.3936|10.1059|0.0990|0.2176|7.8237|0.1278|0.1069|5.9542|0.1679| |
|17|0.3714|10.4773|0.0954|0.1978|8.0216|0.1247|0.0929|6.0472|0.1654| |
|18|0.3503|10.8276|0.0924|0.1799|8.2014|0.1219|0.0808|6.1280|0.1632| |
|19|0.3305|11.1581|0.0896|0.1635|8.3649|0.1195|0.0703|6.1982|0.1613| |
|20|0.3118|11.4699|0.0872|0.1486|8.5136|0.1175|0.0611|6.2593|0.1598| |
|21|0.2942|11.7641|0.0850|0.1351|8.6487|0.1156|0.0531|6.3125|0.1584| |
|22|0.2775|12.0416|0.0830|0.1228|8.7715|0.1140|0.0462|6.3587|0.1573| |
|23|0.2618|12.3034|0.0813|0.1117|8.8832|0.1126|0.0402|6.3988|0.1563| |
|24|0.2470|12.5504|0.0797|0.1015|8.9847|0.1113|0.0349|6.4338|0.1554| |
|25|0.2330|12.7834|0.0782|0.0923|9.0770|0.1102|0.0304|6.4641|0.1547| |
|26|0.2198|13.0032|0.0769|0.0839|9.1609|0.1092|0.0264|6.4906|0.1541| |
|27|0.2074|13.2105|0.0757|0.0763|9.2372|0.1083|0.0230|6.5135|0.1535| |
|28|0.1956|13.4062|0.0746|0.0693|9.3066|0.1075|0.0200|6.5335|0.1531| |
|29|0.1846|13.5907|0.0736|0.0630|9.3696|0.1067|0.0174|6.5509|0.1527| |
|30|0.1741|13.7648|0.0726|0.0573|9.4269|0.1061|0.0151|6.5660|0.1523| ||Period| |8.00% Interest Factors| |12.00% Interest Factors| |20.00% Interest Factors| | | | |
|---|---|---|---|---|---|---|---|---|---|---|
| | |Factor|Factor|Factor|Factor|Factor|Factor|Factor|Factor|Factor|
|1|0.9259| |0.8929| |0.8333|1.0800|1.1200|1.2000| | |
|2|0.8573| |0.7972| |0.6944|1.7833|1.6901|1.5278| | |
|3|0.7938| |0.7118| |0.5787|2.5771|2.4018|2.1065| | |
|4|0.7350| |0.6355| |0.4823|3.3121|3.0373|2.5887| | |
|5|0.6806| |0.5674| |0.4019|3.9927|3.6048|2.9906| | |
|6|0.6302| |0.5066| |0.3349|4.6229|4.1114|3.3255| | |
|7|0.5835| |0.4523| |0.2791|5.2064|4.5638|3.6046| | |
|8|0.5403| |0.4039| |0.2326|5.7466|4.9676|3.8372| | |
|9|0.5002| |0.3606| |0.1938|6.2469|5.3282|4.0310| | |
|10|0.4632| |0.3220| |0.1615|6.7101|5.6502|4.1925| | |
|11|0.4289| |0.2875| |0.1346|7.1390|5.9377|4.3271| | |
|12|0.3971| |0.2567| |0.1122|7.5361|6.1944|4.4392| | |
|13|0.3677|0.2292| | |0.0935|7.9038|6.4235|4.5327| | |
|14|0.3405| |0.2046| |0.0779|8.2442|6.6282|4.6106| | |
|15|0.3152| |0.1827| |0.0649|8.5595|6.8109|4.6755| | |
|16|0.2919| |0.1631| |0.0541|8.8514|6.9740|4.7296| | |
|17|0.2703|0.1456| | |0.0451|9.1216|7.1196|4.7746| | |
|18|0.2502| |0.1300| |0.0376|9.3719|7.2497|4.8122| | |
|19|0.2317| |0.1161| |0.0313|9.6036|7.3658|4.8435| | |
|20|0.2145| |0.1037| |0.0261|9.8182|7.4694|4.8696| | |
|21|0.1987| |0.0926| |0.0217|10.0168|7.5620|4.8913| | |
|22|0.1839| |0.0826| |0.0181|10.2007|7.6446|4.9094| | |
|23|0.1703| |0.0738| |0.0151|10.3711|7.7184|4.9245| | |
|24|0.1577| |0.0659| |0.0126|10.5288|7.7843|4.9371| | |
|25|0.1460| |0.0588| |0.0105|10.6748|7.8431|4.9476| | |
|26|0.1352| |0.0525| |0.0087|10.8100|7.8957|4.9563| | |
|27|0.1252| |0.0469| |0.0073|10.9352|7.9426|4.9636| | |
|28|0.1159| |0.0419| |0.0061|11.0511|7.9844|4.9697| | |
|29|0.1073| |0.0374| |0.0051|11.1584|8.0218|4.9747| | |
|30|0.0994| |0.0334| |0.0042|11.2578|8.0552|4.9789| | |# Ch. 15 / Materials Selection and Design

D = *(P - S),* (3)

where S is the salvage value after depreciation of N years (ideally the period of useful service) and *E is the allowable fraction in any given year. For common, straight-line depreciation, O = UN, and both E* and D are the same in each year n from 1 to N.

Simple multiplication of *E* by (P/A) gives a discounted value of fractional annual depreciation. Since depreciation is a tax deduction, tax laws often define the allowable depreciation period and depreciation method for various types of equipment and property.

Various methods have been devised to account for the fact that D is often greater in the early years of depreciation than in the later ones. Two such methods are sum of years digits and declining balance. To illustrate, the sum of years digits for five years is 5 + 4 + 3 + 2 + 1 = 15. The depreciation factors, *O, in Equation (3) for the first through fifth years are 5/15, 4/15, 3/15, 2/15, and 1/15, respectively. The numerator in each fraction is the years left in the depreciation period. The fraction, E, differs from year to year for SOYD, in contrast to straight-line and declining-balance methods in which E* is constant.

In the declining-balance method, a specified percentage, *O, is taken each year, n, on the “book” value, which is the original cost, P, less the total depreciation taken to date, EDn. Depreciation, Dn*, varies in each year of the depreciation period, N, so that

*Dn = D(P - mn),*
