Repository: AdbulrhmanEldeeb/q-a_making

# Markdown File Processor

This project processes Markdown files, extracts and processes their content, and saves the results as JSON files. It is designed to handle large-scale Markdown content efficiently, leveraging modular code structure, logging, and progress tracking.

## Features

- **Markdown Processing**: Extracts and processes content from Markdown files using a custom processing pipeline.
- **Chunking Support**: Splits large text into manageable chunks for better handling.
- **Error Handling**: Automatically retries with rotated API keys in case of rate limits or errors.
- **JSON Output**: Saves processed data as structured JSON files for downstream use.

File: parsed_data/Materials_Science_Engineering_Introduction_by_William_Callister.md (part 28 of 62)
|Germanium|Ge|32|72.64|5.32|Dia. cubic|0.122|0.053|4|937|
|Gold|Au|79|196.97|19.32|FCC|0.144|0.137|1|1064|
|Helium|He|2|4.003|—|—|—|—|Inert|272 (at 26 atm)|
|Hydrogen|H|1|1.008|—|—|—|0.154|1|259|
Unalloyed (i.e., commercially pure) titanium has a hexagonal close-packed crystal structure, sometimes denoted as the α phase at room temperature. At 883°C (1621°F), the HCP material transforms into a body-centered cubic (or β) phase. This transformation temperature is strongly influenced by the presence of alloying elements. For example, vanadium, niobium, and molybdenum decrease the α-to-β transformation temperature and promote the formation of the β phase (i.e., are β-phase stabilizers), which may exist at room temperature. In addition, for some compositions, both α and β phases coexist. On the basis of which phase(s) is (are) present after processing, titanium alloys fall into four classifications: α, β, α + β, and near α.

The α-titanium alloys, often alloyed with aluminum and tin, are preferred for high-temperature applications because of their superior creep characteristics. Furthermore, strengthening by heat treatment is not possible because α is the stable phase; consequently, these materials are normally used in annealed or recrystallized states. Strength and toughness are satisfactory, whereas forgeability is inferior to that of the other Ti alloy types.

The β titanium alloys contain sufficient concentrations of β-stabilizing elements (V and Mo) such that, upon cooling at sufficiently rapid rates, the β (metastable) phase is retained at room temperature. These materials are highly forgeable and exhibit high fracture toughnesses.

The α + β materials are alloyed with stabilizing elements for both constituent phases. The strength of these alloys may be improved and controlled by heat treatment. A variety of microstructures is possible that consist of an α phase and a retained or transformed β phase. In general, these materials are quite formable.

Near-α alloys are also composed of both α and β phases, with only a small proportion of β—that is, they contain low concentrations of β stabilizers. Their properties and fabrication characteristics are similar to those of the α materials, except that a greater diversity of microstructures and properties are possible for near-α alloys.

The major limitation of titanium is its chemical reactivity with other materials at elevated temperatures. This property has necessitated the development of nonconventional refining, melting, and casting techniques; consequently, titanium alloys are quite expensive. In spite of this reactivity at high temperature, the corrosion resistance of titanium alloys at normal temperatures is unusually high; they are virtually immune to air, marine, and a variety of industrial environments. Table 11.10 presents several titanium alloys along with their typical properties and applications. They are commonly used in airplane structures, space vehicles, surgical implants, and in the petroleum and chemical industries.

# The Refractory Metals

Metals that have extremely high melting temperatures are classified as refractory metals. Included in this group are niobium (Nb), molybdenum (Mo), tungsten (W), and tantalum (Ta). Melting temperatures range between 2468°C (4474°F) for niobium and 3410°C (6170°F), the highest melting temperature of any metal, for tungsten. Interatomic bonding in these metals is extremely strong, which accounts for the melting temperatures, and, in addition, large elastic moduli and high strengths and hardnesses, at ambient as well as elevated temperatures. The applications of these metals are varied.|Common Name|Composition (wt%)|Alloy Type (UNS Number)|Condition|Tensile Strength [MPa (ksi)]|Yield Strength [MPa (ksi)]|Ductility [% EL in 50 mm (2 in.)]|Typical Applications|
|---|---|---|---|---|---|---|---|
|Commercially pure|99.5 Ti|(R50250)|Annealed|240 (35)|170 (25)|24|Jet engine shrouds, cases and airframe skins, corrosion-resistant equipment for marine and chemical processing industries|
|a Ti-5Al-2.5Sn|5 Al, 2.5 Sn, balance Ti|(R54520)|Annealed|826 (120)|784 (114)|16|Gas turbine engine casings and rings; chemical processing equipment requiring strength to temperatures of 480C (900F)|
|Near a Ti-8Al-1Mo-1V|8 Al, 1 Mo, 1 V, balance Ti|(R54810)|Annealed|950 (138)|890 (129)|15|Forgings for jet engine components (compressor disks, plates, and hubs)|
|a + b Ti-6Al-4V|6 Al, 4 V, balance Ti|(R56400)|Annealed|947 (137)|877 (127)|14|High-strength prosthetic implants, chemical-processing equipment, airframe structural components|
|a + b Ti-6Al-6V-2Sn|6 Al, 2 Sn, 6 V, 0.75 Cu, balance Ti|(R56620)|Annealed|1050 (153)|985 (143)|14|Rocket engine case airframe applications and high-strength airframe structures|
|b Ti-10V-2Fe-3Al|10 V, 2 Fe, 3 Al, balance Ti|(R56400)|Solution + aging|1223 (178)|1150 (167)|10|Best combination of high strength and toughness of any commercial titanium alloy; used for applications requiring uniformity of tensile properties at surface and center locations; high-strength airframe components|

Source: Adapted from ASM Handbook, Vol. 2, Properties and Selection: Nonferrous Alloys and Special-Purpose Materials, 1990. Reprinted by permission of ASM International, Materials Park, OH.# 11.3 Nonferrous Alloys

For example, tantalum and molybdenum are alloyed with stainless steel to improve its corrosion resistance. Molybdenum alloys are used for extrusion dies and structural parts in space vehicles; incandescent light filaments, x-ray tubes, and welding electrodes employ tungsten alloys. Tantalum is immune to chemical attack by virtually all environments at temperatures below 150C and is frequently used in applications requiring such a corrosion-resistant material.

# The Superalloys

The superalloys have superlative combinations of properties. Most are used in aircraft turbine components, which must withstand exposure to severely oxidizing environments and high temperatures for reasonable time periods. Mechanical integrity under these conditions is critical; in this regard, density is an important consideration because centrifugal stresses are diminished in rotating members when the density is reduced. These materials are classified according to the predominant metal(s) in the alloy, of which there are three groups—iron–nickel, nickel, and cobalt. Other alloying elements include the refractory metals (Nb, Mo, W, Ta), chromium, and titanium. Furthermore, these alloys are also categorized as wrought or cast. Compositions of several of them are presented in Table 11.11.

In addition to turbine applications, superalloys are used in nuclear reactors and petrochemical equipment.

**Table 11.11 Compositions for Several Superalloys**
|Alloy Name|Ni|Fe|Co|Cr|Mo|W|Ti|Al|C|Other|
|---|---|---|---|---|---|---|---|---|---|---|
|A-286|26|55.2|—|15|1.25|—|2.0|0.2|0.04|0.005 B, 0.3 V|
|Incoloy 925|44|29|—|20.5|2.8|—|2.1|0.2|0.01|1.8 Cu|
|Inconel-718|52.5|18.5|—|19|3.0|—|0.9|0.5|0.08|5.1 Nb, 0.15 max Cu|
|Waspaloy|57.0|2.0 max|13.5|19.5|4.3|—|3.0|1.4|0.07|0.006 B, 0.09 Zr|
|Rene 80|60|—|9.5|14|4|4|5|3|0.17|0.015 B, 0.03 Zr|
|Mar-M-247|59|0.5|10|8.25|0.7|10|1|5.5|0.15|0.015 B, 3 Ta, 0.05 Zr, 1.5 Hf|
|Haynes 25 (L-605)|10|1|54|20|—|15|—|—|0.1|—|
|X-40|10|1.5|57.5|22|—|7.5|—|—|0.50|0.5 Mn, 0.5 Si|

Source: Reprinted with permission of ASM International.® All rights reserved. www.asminternational.org.# Chapter 11 / Applications and Processing of Metal Alloys

# The Noble Metals

The noble or precious metals are a group of eight elements that have some physical characteristics in common. They are expensive (precious) and are superior or notable (noble) in properties—characteristically soft, ductile, and oxidation resistant. The noble metals are silver, gold, platinum, palladium, rhodium, ruthenium, iridium, and osmium; the first three are most common and are used extensively in jewelry. Silver and gold may be strengthened by solid-solution alloying with copper; sterling silver is a silver–copper alloy containing approximately 7.5 wt% Cu. Alloys of both silver and gold are employed as dental restoration materials. Some integrated circuit electrical contacts are of gold. Platinum is used for chemical laboratory equipment, as a catalyst (especially in the manufacture of gasoline), and in thermocouples to measure elevated temperatures.

# Miscellaneous Nonferrous Alloys

The preceding discussion covers the vast majority of nonferrous alloys; however, a number of others are found in a variety of engineering applications, and a brief mention of these is worthwhile.

Nickel and its alloys are highly resistant to corrosion in many environments, especially those that are basic (alkaline). Nickel is often coated or plated on some metals that are susceptible to corrosion as a protective measure. Monel, a nickel-based alloy containing approximately 65 wt% Ni and 28 wt% Cu (the balance is iron), has very high strength and is extremely corrosion resistant; it is used in pumps, valves, and other components that are in contact with acid and petroleum solutions. As already mentioned, nickel is one of the principal alloying elements in stainless steels and one of the major constituents in the superalloys.

Lead, tin, and their alloys find some use as engineering materials. Both lead and tin are mechanically soft and weak, have low melting temperatures, are quite resistant to many corrosion environments, and have recrystallization temperatures below room temperature. Some common solders are lead–tin alloys, which have low melting temperatures. Applications for lead and its alloys include x-ray shields and storage batteries. The primary use of tin is as a very thin coating on the inside of plain carbon steel cans (tin cans) that are used for food containers; this coating inhibits chemical reactions between the steel and the food products.

Unalloyed zinc also is a relatively soft metal having a low melting temperature and a subambient recrystallization temperature. Chemically, it is reactive in a number of common environments and, therefore, susceptible to corrosion. Galvanized steel is just plain carbon steel that has been coated with a thin zinc layer; the zinc preferentially corrodes and protects the steel (Section 17.9). Typical applications of galvanized steel are familiar (sheet metal, fences, screen, screws, etc.). Common applications of zinc alloys include padlocks, plumbing fixtures, automotive parts (door handles and grilles), and office equipment.

Although zirconium is relatively abundant in the Earth’s crust, not until quite recent times were commercial refining techniques developed. Zirconium and its alloys are ductile and have other mechanical characteristics that are comparable to those of titanium alloys and the austenitic stainless steels. However, the primary asset of these alloys is their resistance to corrosion in a host of corrosive media, including superheated water. Furthermore, zirconium is transparent to thermal neutrons, so that its alloys have been used as cladding for uranium fuel in water-cooled nuclear reactors. In terms of cost, these alloys are also often the materials of choice for heat exchangers, reactor vessels, and piping systems for the chemical-processing and nuclear industries. They are also used in incendiary ordnance and in sealing devices for vacuum tubes.# 11.3 Nonferrous Alloys

# MATERIALS OF IMPORTANCE

# Metal Alloys Used for Euro Coins

On January 1, 2002, the euro became the single legal currency in 12 European countries; since that date, several other nations have also joined the European monetary union and have adopted the euro as their official currency. Euro coins are minted in eight different denominations: 1 and 2 euros, as well as 50, 20, 10, 5, 2, and 1 euro cent. Each coin has a common design on one face; the reverse face design is one of several chosen by the monetary union countries. Several of these coins are shown in Figure 11.7.

In deciding which metal alloys to use for these coins, a number of issues were considered, most of them centered on material properties.

- The ability to distinguish a coin of one denomination from that of another denomination is important. This may be accomplished by having coins of different sizes, colors, and shapes. With regard to color, alloys must be chosen that retain their distinctive colors, which means that they do not easily tarnish in the air and other commonly encountered environments.
- Security is an important issue—that is, producing coins that are difficult to counterfeit. Most vending machines use electrical conductivity to identify coins, to prevent false coins from being used. This means that each coin must have its own unique electronic signature, which depends on its alloy composition.
- The alloys chosen must be coinable, or easy to mint—that is, sufficiently soft and ductile to allow design reliefs to be stamped into the coin surfaces.
- The alloys must be wear resistant (i.e., hard and strong) for long-term use and so that the reliefs stamped into the coin surfaces are retained. Strain hardening occurs during the stamping operation, which enhances hardness.
- High degrees of corrosion resistance in common environments are required for the alloys selected, to ensure minimal material losses over the lifetimes of the coins.
- It is highly desirable to use alloys of a base metal (or metals) that retains (retain) its (their) intrinsic value(s).
- Alloy recyclability is another requirement for the alloy(s) used.
- The alloy(s) from which the coins are made should relate to human health considerations—that is, have antibacterial characteristics so that undesirable microorganisms will not grow on their surfaces.

Copper was selected as the base metal for all euro coins, because it and its alloys satisfy these criteria. Several different copper alloys and alloy combinations are used for the eight different coins, as follows:

- 2-euro coin: This coin is termed bimetallic—it consists of an outer ring and an inner disk. For the outer ring, a 75Cu–25Ni alloy is used, which has a silver color. The inner disk is composed of a three-layer structure—high-purity nickel that is clad on both sides with a nickel brass alloy (75Cu–20Zn–5Ni); this alloy has a gold color.
- 1-euro coin: This coin is also bimetallic, but the alloys used for its outer ring and inner disk are reversed from those for the 2-euro coin.
- 50-, 20-, and 10-euro-cent pieces: These coins are made of a “Nordic gold” alloy—89Cu–5Al–5Zn–1Sn.
- 5-, 2-, and 1-euro-cent pieces: Copper-plated steels are used for these coins.

Figure 11.7 Photograph showing 1-euro, 2-euro, 20-euro-cent, and 50-euro-cent coins. (Photograph courtesy of Outokumpu Copper.)# Chapter 11

# Applications and Processing of Metal Alloys

Appendix B tabulates a wide variety of properties (density, elastic modulus, yield and tensile strengths, electrical resistivity, coefficient of thermal expansion, etc.) for a large number of metals and alloys.

# Fabrication of Metals

Metal fabrication techniques are normally preceded by refining, alloying and often heat-treating processes that produce alloys with the desired characteristics. The classifications of fabrication techniques include various metal-forming methods, casting, powder metallurgy, welding, and machining; often two or more must be used before a piece is finished. The methods chosen depend on several factors; the most important are the properties of the metal, the size and shape of the finished piece, and the cost. The metal fabrication techniques we discuss are classified according to the scheme illustrated in Figure 11.8.

# 11.4 FORMING OPERATIONS

# hot working

# cold working

Forming operations are those in which the shape of a metal piece is changed by plastic deformation; for example, forging, rolling, extrusion, and drawing are common forming techniques. The deformation must be induced by an external force or stress, the magnitude of which must exceed the yield strength of the material. Most metallic materials are especially amenable to these procedures, being at least moderately ductile and capable of some permanent deformation without cracking or fracturing.

When deformation is achieved at a temperature above that at which recrystallization occurs, the process is termed hot working (Section 7.12); otherwise, it is cold working. With most of the forming techniques, both hot- and cold-working procedures are possible. For hot-working operations, large deformations are possible, which may be successively repeated because the metal remains soft and ductile. Also, deformation energy requirements are less than for cold working. However, most metals experience some surface oxidation, which results in material loss and a poor final surface finish. Cold working produces an increase in strength with the attendant decrease in ductility because the metal strain hardens; advantages over hot working include a higher-quality surface finish, better mechanical properties and a greater variety of them, and closer dimensional control of the finished piece. On occasion, the total deformation is accomplished in a series of steps in which the piece is successively cold worked a small amount and then process annealed (Section 11.7); however, this is an expensive and inconvenient procedure.

# Metal fabrication techniques

|Forming operations|Casting|Miscellaneous|
|---|---|---|
|Forging|Sand|Powder metallurgy|
|Rolling|Die|Welding|
|Extrusion|Investment| |
|Drawing|Lost foam| |
| |Continuous| |

Figure 11.8 Classification scheme of metal fabrication techniques discussed in this chapter.# 11.4 Forming Operations

# Force

|Metal|Die|Die|Roll blank|
|---|---|---|---|
| |Forged piece|Die|Roll|
|Die| | | |
|Force|(a)| | |
|Container|Die|Die| |
|Force|Ram|Billet|Extrusion|
|Dummy block|Container|Die holder| |
|(c)| |(d)| |

Figure 11.9 Metal deformation during (a) forging, (b) rolling, (c) extrusion, and (d) drawing.

The forming operations to be discussed are illustrated schematically in Figure 11.9.

# Forging

Forging is mechanically working or deforming a single piece of a usually hot metal; this may be accomplished by the application of successive blows or by continuous squeezing. Forgings are classified as either closed or open die. For closed die, a force is brought to bear on two or more die halves having the finished shape such that the metal is deformed in the cavity between them (Figure 11.9a). For open die, two dies having simple geometric shapes (e.g., parallel flat, semicircular) are employed, normally on large workpieces. Forged articles have outstanding grain structures and the best combination of mechanical properties. Wrenches, automotive crankshafts, and piston connecting rods are typical articles formed using this technique.

# Rolling

Rolling, the most widely used deformation process, consists of passing a piece of metal between two rolls; a reduction in thickness results from compressive stresses exerted by the rolls. Cold rolling may be used in the production of sheet, strip, and foil with a high-quality surface finish. Circular shapes, as well as I-beams and railroad rails, are fabricated using grooved rolls.

# Extrusion

For extrusion, a bar of metal is forced through a die orifice by a compressive force that is applied to a ram; the extruded piece that emerges has the desired shape and a reduced cross-sectional area. Extrusion products include rods and tubing that have rather complicated cross-sectional geometries; seamless tubing may also be extruded.# Chapter 11 / Applications and Processing of Metal Alloys

# 11.4 Drawing

Drawing is the pulling of a metal piece through a die having a tapered bore by means of a tensile force that is applied on the exit side. A reduction in cross section results, with a corresponding increase in length. The total drawing operation may consist of a number of dies in a series sequence. Rod, wire, and tubing products are commonly fabricated in this way.

# 11.5 CASTING

Casting is a fabrication process in which a completely molten metal is poured into a mold cavity having the desired shape; upon solidification, the metal assumes the shape of the mold but experiences some shrinkage. Casting techniques are employed when (1) the finished shape is so large or complicated that any other method would be impractical; (2) a particular alloy is so low in ductility that forming by either hot or cold working would be difficult; and (3) in comparison to other fabrication processes, casting is the most economical. The final step in the refining of even ductile metals may involve a casting process. A number of different casting techniques are commonly employed, including sand, die, investment, lost-foam, and continuous casting. Only a cursory treatment of each of these is offered.

# Sand Casting

With sand casting, probably the most common method, ordinary sand is used as the mold material. A two-piece mold is formed by packing sand around a pattern that has the shape of the intended casting. A gating system is usually incorporated into the mold to expedite the flow of molten metal into the cavity and to minimize internal casting defects. Sand-cast parts include automotive cylinder blocks, fire hydrants, and large pipe fittings.

# Die Casting

In die casting, the liquid metal is forced into a mold under pressure and at a relatively high velocity and allowed to solidify with the pressure maintained. A two-piece permanent steel mold or die is employed; when clamped together, the two pieces form the desired shape. When the metal has solidified completely, the die pieces are opened and the cast piece is ejected. Rapid casting rates are possible, making this an inexpensive method; furthermore, a single set of dies may be used for thousands of castings. However, this technique lends itself only to relatively small pieces and to alloys of zinc, aluminum, and magnesium, which have low melting temperatures.

# Investment Casting

For investment (sometimes called lost-wax) casting, the pattern is made from a wax or plastic that has a low melting temperature. Around the pattern a fluid slurry is poured that sets up to form a solid mold or investment; plaster of paris is usually used. The mold is then heated, such that the pattern melts and is burned out, leaving behind a mold cavity having the desired shape. This technique is employed when high dimensional accuracy, reproduction of fine detail, and an excellent finish are required—for example, in jewelry and dental crowns and inlays. Also, blades for gas turbines and jet engine impellers are investment cast.

# Lost-Foam Casting

A variation of investment casting is lost-foam (or expendable pattern) casting. Here, the expendable pattern is a foam that can be formed by compressing polystyrene beads into# 11.6 MISCELLANEOUS TECHNIQUES

the desired shape and then bonding them together by heating. Alternatively, pattern shapes can be cut from sheets and assembled with glue. Sand is then packed around the pattern to form the mold. As the molten metal is poured into the mold, it replaces the pattern, which vaporizes. The compacted sand remains in place, and, upon solidification, the metal assumes the shape of the mold.

With lost-foam casting, complex geometries and tight tolerances are possible. Furthermore, in comparison to sand casting, lost-foam casting is a simpler, quicker, and less expensive process and there are fewer environmental wastes. Metal alloys that most commonly use this technique are cast irons and aluminum alloys; furthermore, applications include automobile engine blocks, cylinder heads, crankshafts, marine engine blocks, and electric motor frames.

# Continuous Casting

At the conclusion of extraction processes, many molten metals are solidified by casting into large ingot molds. The ingots are normally subjected to a primary hot-rolling operation, the product of which is a flat sheet or slab; these are more convenient shapes as starting points for subsequent secondary metal-forming operations (forging, extrusion, drawing). These casting and rolling steps may be combined by a continuous casting (sometimes termed strand casting) process. Using this technique, the refined and molten metal is cast directly into a continuous strand that may have either a rectangular or circular cross section; solidification occurs in a water-cooled die having the desired cross-sectional geometry. The chemical composition and mechanical properties are more uniform throughout the cross sections for continuous castings than for ingot-cast products. Furthermore, continuous casting is highly automated and more efficient.

# Powder Metallurgy

Yet another fabrication technique involves the compaction of powdered metal followed by a heat treatment to produce a denser piece. The process is appropriately called powder metallurgy, frequently designated as P/M. Powder metallurgy makes it possible to produce a virtually nonporous piece having properties almost equivalent to those of the fully dense parent material. Diffusional processes during the heat treatment are central to the development of these properties. This method is especially suitable for metals having low ductilities, because only small plastic deformation of the powder particles need occur. Metals with high melting temperatures are difficult to melt and cast, and fabrication is expedited using P/M. Furthermore, parts that require very close dimensional tolerances (e.g., bushings and gears) may be economically produced using this technique.

# Concept Check 11.6

(a) Cite two advantages of powder metallurgy over casting.

(b) Cite two disadvantages.

[The answer may be found at www.wiley.com/college/callister (Student Companion Site).]

# Welding

In a sense, welding may be considered to be a fabrication technique. In welding, two or more metal parts are joined to form a single piece when one-part fabrication is...# Chapter 11 / Applications and Processing of Metal Alloys

expensive or inconvenient. Both similar and dissimilar metals may be welded. The joining bond is metallurgical (involving some diffusion) rather than just mechanical, as with riveting and bolting. A variety of welding methods exist, including arc and gas welding, as well as brazing and soldering.

During arc and gas welding, the workpieces to be joined and the filler material (i.e., welding rod) are heated to a sufficiently high temperature to cause both to melt; upon solidification, the filler material forms a fusion joint between the workpieces. Thus, there is a region adjacent to the weld that may have experienced microstructural and property alterations; this region is termed the heat-affected zone (sometimes abbreviated HAZ). Possible alterations include the following:

1. If the workpiece material was previously cold worked, this heat-affected zone may have experienced recrystallization and grain growth, and thus a decrease of strength, hardness, and toughness. The HAZ for this situation is represented schematically in Figure 11.10.
2. Upon cooling, residual stresses may form in this region that weaken the joint.
3. For steels, the material in this zone may have been heated to temperatures sufficiently high so as to form austenite. Upon cooling to room temperature, the microstructural products that form depend on cooling rate and alloy composition. For plain carbon steels, normally pearlite and a proeutectoid phase will be present. However, for alloy steels, one microstructural product may be martensite, which is ordinarily undesirable because it is so brittle.
4. Some stainless steels may be “sensitized” during welding, which renders them susceptible to intergranular corrosion, as explained in Section 17.7.

A relatively modern joining technique is that of laser beam welding, in which a highly focused and intense laser beam is used as the heat source. The laser beam melts the parent metal, and, upon solidification, a fusion joint is produced; often a filler material need not be used. Some of the advantages of this technique are as follows:

- It is a noncontact process, which eliminates mechanical distortion of the workpieces;
- It can be rapid and highly automated;
- Energy input to the workpiece is low, and therefore the heat-affected zone size is minimal;
- Welds may be small in size and very precise;
- A large variety of metals and alloys may be joined using this technique;
- Porosity-free welds with strengths equal to or in excess of the base metal are possible.

Laser beam welding is used extensively in the automotive and electronic industries, where high quality and rapid welding rates are required.

Figure 11.10 Schematic cross-sectional representation showing the zones in the vicinity of a typical fusion weld. [From Iron Castings Handbook, C. F. Walton and T. J. Opar (Editors), Iron Castings Society, Des Plaines, IL, 1981.]

|Portion from filler metal|Weld metal|Portion from base metal|
|---|---|---|
|Heat affected zone| |Fused base metal|
|Workpiece 1| |Workpiece 2|# 11.7 Annealing Processes

# Concept Check 11.7

What are the principal differences between welding, brazing, and soldering? You may need to consult other references.

[The answer may be found at www.wiley.com/college/callister (Student Companion Site).]

# Thermal Processing of Metals

Earlier chapters discussed a number of phenomena that occur in metals and alloys at elevated temperatures—for example, recrystallization and the decomposition of austenite. These are effective in altering the mechanical characteristics when appropriate heat treatments or thermal processes are used. In fact, the use of heat treatments on commercial alloys is an exceedingly common practice. Therefore, we consider next the details of some of these processes, including annealing procedures, the heat treating of steels, and precipitation hardening.

# Annealing

The term annealing refers to a heat treatment in which a material is exposed to an elevated temperature for an extended time period and then slowly cooled. Typically, annealing is carried out to (1) relieve stresses; (2) increase softness, ductility, and toughness; and/or (3) produce a specific microstructure. A variety of annealing heat treatments are possible; they are characterized by the changes that are induced, which often are microstructural and are responsible for the alteration of the mechanical properties.

Any annealing process consists of three stages: (1) heating to the desired temperature, (2) holding or “soaking” at that temperature, and (3) cooling, usually to room temperature. Time is an important parameter in these procedures. During heating and cooling, temperature gradients exist between the outside and interior portions of the piece; their magnitudes depend on the size and geometry of the piece. If the rate of temperature change is too great, temperature gradients and internal stresses may be induced that may lead to warping or even cracking. Also, the actual annealing time must be long enough to allow for any necessary transformation reactions. Annealing temperature is also an important consideration; annealing may be accelerated by increasing the temperature because diffusional processes are normally involved.

# Process Annealing

Process annealing is a heat treatment that is used to negate the effects of cold work—that is, to soften and increase the ductility of a previously strain-hardened metal. It is commonly used during fabrication procedures that require extensive plastic deformation, to allow a continuation of deformation without fracture or excessive energy consumption. Recovery and recrystallization processes are allowed to occur. Typically, a fine-grained microstructure is desired, and therefore, the heat treatment is terminated before appreciable grain growth has occurred. Surface oxidation or scaling may be prevented or minimized by annealing at a relatively low temperature (but above the recrystallization temperature) or in a nonoxidizing atmosphere.

# Stress Relief

Internal residual stresses may develop in metal pieces in response to the following: (1) plastic deformation processes such as machining and grinding; (2) nonuniform cooling of a piece that was processed or fabricated at an elevated temperature, such as a# Chapter 11

# Applications and Processing of Metal Alloys

weld or a casting; and (3) a phase transformation that is induced upon cooling in which parent and product phases have different densities. Distortion and warpage may result if these residual stresses are not removed. They may be eliminated by a stress relief annealing heat treatment in which the piece is heated to the recommended temperature, held there long enough to attain a uniform temperature, and finally cooled to room temperature in air. The annealing temperature is typically a relatively low one such that effects resulting from cold working and other heat treatments are not affected.

# Annealing of Ferrous Alloys

Several different annealing procedures are employed to enhance the properties of steel alloys. However, before they are discussed, some comment relative to the labeling of phase boundaries is necessary. Figure 11.11 shows the portion of the iron–iron carbide phase diagram in the vicinity of the eutectoid. The horizontal line at the eutectoid temperature, conventionally labeled A1, is termed the lower critical temperature, below which, under equilibrium conditions, all austenite has transformed into ferrite and cementite phases. The phase boundaries denoted as A3 and Acm represent the upper critical temperature lines for hypoeutectoid and hypereutectoid steels, respectively. For temperatures and compositions above these boundaries, only the austenite phase prevails. As explained in Section 9.20, other alloying elements shift the eutectoid and the positions of these phase boundary lines.

# Normalizing

Steels that have been plastically deformed by, for example, a rolling operation, consist of grains of pearlite (and most likely a proeutectoid phase), which are irregularly shaped and relatively large and vary substantially in size. An annealing heat treatment called normalizing is used to refine the grains (i.e., to decrease the average grain size) and produce a more uniform and desirable size distribution; fine-grained pearlitic steels are tougher than coarse-grained ones. Normalizing is accomplished by heating at least 55C (100F) above the upper critical temperature—that is, above A3 for compositions less than the eutectoid (0.76 wt% C), and above Acm for compositions greater than the eutectoid, as represented in Figure 11.11. After sufficient time has been allowed for the alloy to completely transform to austenite—a procedure termed austenitizing—the treatment is terminated by cooling in air. A normalizing cooling curve is superimposed on the continuous-cooling transformation diagram (Figure 10.26).

# Figure 11.11

The iron–iron carbide phase diagram in the vicinity of the eutectoid, indicating heat-treating temperature ranges for plain carbon steels. (Adapted from G. Krauss, Steels: Heat Treatment and Processing Principles, ASM International, 1990, page 108.)

|Temperature (°F)|1000|900|800|700|600|
|---|---|---|---|---|---|
|1800|1700|A3|A1|Full annealing|Normalizing|
|1600|1500|1400|1300|1200|0.2|
| |1.0|1.2|1.4|1.6|Composition (wt% C)|# 11.8 HEAT TREATMENT OF STEELS

Conventional heat treatment procedures for producing martensitic steels typically involve continuous and rapid cooling of an austenitized specimen in some type of quenching medium, such as water, oil, or air. The optimum properties of a steel that has been quenched and then tempered can be realized only if, during the quenching heat treatment, the specimen has been converted to a high content of martensite; the formation of any pearlite and/or bainite will result in other than the best combination of mechanical characteristics. During the quenching treatment, it is impossible to cool the specimen at a uniform rate throughout—the surface always cools more rapidly than interior regions. Therefore, the austenite transforms over a range of temperatures, yielding a possible variation of microstructure and properties with position within a specimen.

# Full Anneal

A heat treatment known as full annealing is often used in low- and medium-carbon steels that will be machined or will experience extensive plastic deformation during a forming operation. In general, the alloy is treated by heating to a temperature of about 50°C above the A3 line (to form austenite) for compositions less than the eutectoid, or, for compositions in excess of the eutectoid, 50°C above the A1 line (to form austenite and Fe₃C phases), as noted in Figure 11.11. The alloy is then furnace cooled—that is, the heat-treating furnace is turned off, and both furnace and steel cool to room temperature at the same rate, which takes several hours. The microstructural product of this anneal is coarse pearlite (in addition to any proeutectoid phase) that is relatively soft and ductile. The full-anneal cooling procedure (also shown in Figure 10.26) is time consuming; however, a microstructure having small grains and a uniform grain structure results.

# Spheroidizing

Medium- and high-carbon steels having a microstructure containing even coarse pearlite may still be too hard to machine or plastically deform conveniently. These steels, and in fact any steel, may be heat-treated or annealed to develop the spheroidite structure as described in Section 10.5. Spheroidized steels have a maximum softness and ductility and are easily machined or deformed. The spheroidizing heat treatment, during which there is a coalescence of the Fe₃C to form the spheroid particles, can take place by several methods, as follows:

- Heating the alloy at a temperature just below the eutectoid (line A1 in Figure 11.11, or at about 700°C (1300°F)) in the α-Fe₃C region of the phase diagram. If the precursor microstructure contains pearlite, spheroidizing times will typically range between 15 and 25 h.
- Heating to a temperature just above the eutectoid temperature and then either cooling very slowly in the furnace or holding at a temperature just below the eutectoid temperature.
- Heating and cooling alternately within about 50°C of the A1 line of Figure 11.11.

To some degree, the rate at which spheroidite forms depends on prior microstructure. For example, it is slowest for pearlite, and the finer the pearlite, the more rapid the rate. Also, prior cold work increases the spheroidizing reaction rate.

Still other annealing treatments are possible. For example, glasses are annealed, as outlined in Section 13.10, to remove residual internal stresses that render the material excessively weak. In addition, microstructural alterations and the attendant modification of mechanical properties of cast irons, as discussed in Section 11.2, result from what are, in a sense, annealing treatments.# Chapter 11

# Applications and Processing of Metal Alloys

The successful heat treating of steels to produce a predominantly martensitic microstructure throughout the cross section depends mainly on three factors: (1) the composition of the alloy, (2) the type and character of the quenching medium, and (3) the size and shape of the specimen. The influence of each of these factors is now addressed.

# Hardenability
