Repository: AdbulrhmanEldeeb/q-a_making

# Markdown File Processor

This project processes Markdown files, extracts and processes their content, and saves the results as JSON files. It is designed to handle large-scale Markdown content efficiently, leveraging modular code structure, logging, and progress tracking.

## Features

- **Markdown Processing**: Extracts and processes content from Markdown files using a custom processing pipeline.
- **Chunking Support**: Splits large text into manageable chunks for better handling.
- **Error Handling**: Automatically retries with rotated API keys in case of rate limits or errors.
- **JSON Output**: Saves processed data as structured JSON files for downstream use.

File: parsed_data/Materials_Science_Engineering_Introduction_by_William_Callister.md (part 29 of 62)
|Germanium|Ge|32|72.64|5.32|Dia. cubic|0.122|0.053|4|937|
|Gold|Au|79|196.97|19.32|FCC|0.144|0.137|1|1064|
|Helium|He|2|4.003|—|—|—|—|Inert|272 (at 26 atm)|
|Hydrogen|H|1|1.008|—|—|—|0.154|1|259|
The influence of alloy composition on the ability of a steel alloy to transform to martensite for a particular quenching treatment is related to a parameter called hardenability. For every steel alloy, there is a specific relationship between the mechanical properties and the cooling rate. Hardenability is a term used to describe the ability of an alloy to be hardened by the formation of martensite as a result of a given heat treatment. Hardenability is not “hardness,” which is the resistance to indentation; rather, hardenability is a qualitative measure of the rate at which hardness drops off with distance into the interior of a specimen as a result of diminished martensite content. A steel alloy that has a high hardenability is one that hardens, or forms martensite, not only at the surface, but also to a large degree throughout the entire interior.

# The Jominy End-Quench Test

One standard procedure widely used to determine hardenability is the Jominy end-quench test.1 With this procedure, except for alloy composition, all factors that may influence the depth to which a piece hardens (i.e., specimen size and shape and quenching treatment) are maintained constant. A cylindrical specimen 25.4 mm (1.0 in.) in diameter and 100 mm (4 in.) long is austenitized at a prescribed temperature for a prescribed time. After removal from the furnace, it is quickly mounted in a fixture as diagrammed in Figure 11.12a. The lower end is quenched by a jet of water of specified flow rate and temperature. Thus, the cooling rate is a maximum at the quenched end and diminishes with position from this point along the length of the specimen. After the piece has cooled to room temperature, shallow flats 0.4 mm (0.015 in.) deep are ground along the specimen length and Rockwell hardness measurements are made for the first 50 mm (2 in.) along each flat; for the first 12.8 mm (2 in.) along a ground flat.

# Figure 11.12

Schematic diagram of Jominy end-quench specimen (a) mounted during quenching and (b) after hardness testing from the quenched end along a ground flat.

(Adapted from A. G. Guy, Essentials of Materials Science. Copyright 1978 by McGraw-Hill Book Company, New York.)

# 1

ASTM Standard A255, “Standard Test Methods for Determining Hardenability of Steel.”# 11.8 Heat Treatment of Steels

Figure 11.13: Typical hardenability plot of Rockwell C hardness as a function of distance from the quenched end.

Hardness, HRC

Distance from quenched end

Readings are taken at 1.6-mm (1/16 in.) intervals, and for the remaining 38.4 mm (12 1/2 in.), every 3.2 mm (1/8 in.). A hardenability curve is produced when hardness is plotted as a function of position from the quenched end.

# Hardenability Curves

A typical hardenability curve is represented in Figure 11.13. The quenched end is cooled most rapidly and exhibits the maximum hardness; 100% martensite is the product at this position for most steels. Cooling rate decreases with distance from the quenched end, and the hardness also decreases, as indicated in the figure. With diminishing cooling rate, more time is allowed for carbon diffusion and the formation of a greater proportion of the softer pearlite, which may be mixed with martensite and bainite. Thus, a steel that is highly hardenable retains large hardness values for relatively long distances; a steel with low hardenability does not. Also, each steel alloy has its own unique hardenability curve.

Sometimes, it is convenient to relate hardness to a cooling rate rather than to the location from the quenched end of a standard Jominy specimen. Cooling rate [taken at 700°C (1300°F)] is typically shown on the upper horizontal axis of a hardenability diagram; this scale is included with the hardenability plots presented here. This correlation between position and cooling rate is the same for plain carbon steels and many alloy steels because the rate of heat transfer is nearly independent of composition. On occasion, cooling rate or position from the quenched end is specified in terms of Jominy1 distance, one Jominy distance unit being 1.6 mm (1/16 in.).

A correlation may be drawn between position along the Jominy specimen and continuous-cooling transformations. For example, Figure 11.14 is a continuous-cooling transformation diagram for a eutectoid iron–carbon alloy onto which are superimposed the cooling curves at four different Jominy positions together with the corresponding microstructures that result for each. The hardenability curve for this alloy is also included.

Figure 11.15: Hardenability curves for five different steel alloys all having 0.40 wt% C, but differing amounts of other alloying elements.

One specimen is a plain carbon steel (1040); the other four (4140, 4340, 5140, and 8640) are alloy steels. The compositions of the four alloy steels are included within the figure. The significance of the alloy designation numbers (e.g., 1040) is explained in Section 11.2. Several details are worth noting from this figure. First, all five alloys have identical hardnesses at the quenched end (57 HRC); this hardness is a function of carbon content only, which is the same for all of these alloys.

Probably the most significant feature of these curves is shape, which relates to hardenability. The hardenability of the plain carbon 1040 steel is low because the hardness drops off precipitously (to about 30 HRC) after a relatively short Jominy distance (16.4 mm, 1/2 in.). By way of contrast, the decreases in hardness for the other four.# Chapter 11

# Applications and Processing of Metal Alloys

# Figure 11.14

Correlation of hardenability and continuous-cooling information for an iron–carbon alloy of eutectoid composition.

[Adapted from H. Boyer (Editor), Atlas of Isothermal Transformation and Cooling Transformation Diagrams, 1977. Reproduced by permission of ASM International, Materials Park, OH.]

| | |Distance from quenched end (in.)|Hardness, HRC|
|---|---|---|
|A|B|C|D|
|0|0.5|1.0|1.5|
|2.0|2.5|3.0| |

alloy steels are distinctly more gradual. For example, at a Jominy distance of 50 mm (2 in.), the hardnesses of the 4340 and 8640 alloys are approximately 50 and 32 HRC, respectively; thus, of these two alloys, the 4340 is more hardenable. A water-quenched specimen of the 1040 plain carbon steel would harden only to a shallow depth below the surface, whereas for the other four alloy steels the high quenched hardness would persist to a much greater depth.

The hardness profiles in Figure 11.15 are indicative of the influence of cooling rate on the microstructure. At the quenched end, where the quenching rate is approximately 600 °C/s (1100 °F/s), 100% martensite is present for all five alloys. For cooling rates less than about 70 °C/s (125 °F/s) or Jominy distances greater than about 6.4 mm (4 in.), the microstructure of the 1040 steel is predominantly pearlitic, with some proeutectoid ferrite. However, the microstructures of the four alloy steels consist primarily of a mixture of martensite and bainite; bainite content increases with decreasing cooling rate.

This disparity in hardenability behavior for the five alloys in Figure 11.15 is explained by the presence of nickel, chromium, and molybdenum in the alloy steels. These alloying elements delay the austenite-to-pearlite and/or bainite reactions, as explained previously; this permits more martensite to form for a particular cooling rate, yielding a greater hardness. The right-hand axis of Figure 11.15 shows the approximate percentage of martensite that is present at various hardnesses for these alloys.# 11.8 Heat Treatment of Steels

Cooling rate at 700°C (1300°F)

| |490|305|125|56|33|16.3|10|7|5.1|3.5 °F/s|
|---|---|---|---|---|---|---|---|---|---|---|
| |270|170|70|31|18|9|5.6|3.9|2.8|2 °C/s|
| |60| | | | | | | | | |
|Hardenability curves for|Hardness, HRC|Hardenability curves for|four 8600 series alloys of indicated carbon content.| | | | | | | |

Approximate alloy compositions (wt%) are as follows: 4340—1.85 Ni, 0.80 Cr, and 0.25 Mo; 4140—1.0 Cr and 0.20 Mo; 8640—0.55 Ni, 0.50 Cr, and 0.20 Mo; 5140—0.85 Cr; and 1040 is an unalloyed steel. (Adapted from figure furnished courtesy Republic Steel Corporation.)

Percent martensite

The hardenability curves also depend on carbon content. This effect is demonstrated in Figure 11.16 for a series of alloy steels in which only the concentration of carbon is varied. The hardness at any Jominy position increases with the concentration of carbon.

Also, during the industrial production of steel, there is always a slight, unavoidable variation in composition and average grain size from one batch to another. This variation results in some scatter in measured hardenability data, which frequently are plotted.

Cooling rate at 700°C (1300°F)

| |490|305|125|56|33|16.3|10|7|5.1|3.5 °F/s|
|---|---|---|---|---|---|---|---|---|---|---|
| |270|170|70|31|18|9|5.6|3.9|2.8|2 °C/s|
| |60| | | | | | | | | |
|Hardenability curves for|four 8600 series alloys of indicated carbon content.| | | | | | | | | |

(Adapted from figure furnished courtesy Republic Steel Corporation.)# Chapter 11

# Applications and Processing of Metal Alloys

Figure 11.17 The hardenability band for an 8640 steel indicating maximum and minimum limits. (Adapted from figure furnished courtesy Republic Steel Corporation.)

|Cooling rate at 700°C (1300°F)|490|305|125|56|33|16.3|10|7|5.1|3.5|°F/s|
|---|---|---|---|---|---|---|---|---|---|---|---|
| |270|170|70|31|18|9|5.6|3.9|2.8|2|°C/s|

as a band representing the maximum and minimum values that would be expected for the particular alloy. Such a hardenability band is plotted in Figure 11.17 for an 8640 steel. An H following the designation specification for an alloy (e.g., 8640H) indicates that the composition and characteristics of the alloy are such that its hardenability curve lies within a specified band.

# Influence of Quenching Medium, Specimen Size, and Geometry

The preceding treatment of hardenability discussed the influence of both alloy composition and cooling or quenching rate on the hardness. The cooling rate of a specimen depends on the rate of heat energy extraction, which is a function of the characteristics of the quenching medium in contact with the specimen surface, as well as of the specimen size and geometry.

Severity of quench is a term often used to indicate the rate of cooling; the more rapid the quench, the more severe is the quench. Of the three most common quenching media—water, oil, and air—water produces the most severe quench, followed by oil, which is more effective than air. The degree of agitation of each medium also influences the rate of heat removal. Increasing the velocity of the quenching medium across the specimen surface enhances the quenching effectiveness. Oil quenches are suitable for the heat treating of many alloy steels. In fact, for higher-carbon steels, a water quench is too severe because cracking and warping may be produced. Air cooling of austenitized plain carbon steels ordinarily produces an almost totally pearlitic structure.

Aqueous polymer quenchants [solutions composed of water and a polymer—normally poly(alkylene glycol) or PAG] have recently been developed that provide quenching rates between those of water and oil. The quenching rate can be tailored to specific requirements by changing polymer concentration and quench bath temperature.# 11.8 Heat Treatment of Steels

|Cooling rate at 700°C (1300°F)|Diameter of bar (mm)|Cooling rate at 700°C (1300°F)|Diameter of bar (mm)|
|---|---|---|---|
|305|125|56|33|
|16.3|10|7 °F/s| |
|170|70|31|18|
|9|5.6|3.9 °C/s| |
|100| |4| |
|75|4|3| |
|50|Center|2| |
|25| |1| |
|0|10|20|30|

Diameter of bar (in.)

|1|1|3|11 in.|
|---|---|---|---|
|0|4|2|4|

Equivalent distance from quenched end

(a)

(b)

Figure 11.18 Cooling rate as a function of the diameter at the surface, the three-quarter radius (3R), the midradius (2R), and the center positions for cylindrical bars quenched in mildly agitated (a) water and (b) oil. Equivalent Jominy positions are included along the bottom axes.
[Adapted from Metals Handbook: Properties and Selection: Irons and Steels, Vol. 1, 9th edition, B. Bardes (Editor), 1978. Reproduced by permission of ASM International, Materials Park, OH.]

During the quenching of a steel specimen, heat energy must be transported to the surface before it can be dissipated into the quenching medium. As a consequence, the cooling rate within and throughout the interior of a steel structure varies with position and depends on the geometry and size. Figures 11.18a and 11.18b show the quenching rate at 700°C (1300°F) as a function of diameter for cylindrical bars at four radial positions (surface, three-quarters radius, midradius, and center). Quenching is in mildly agitated water (Figure 11.18a) and oil (Figure 11.18b); cooling rate is also expressed as equivalent Jominy distance because these data are often used in conjunction with hardenability curves. Diagrams similar to those in Figure 11.18 have also been generated for geometries other than cylindrical (e.g., flat plates).

One utility of such diagrams is in the prediction of the hardness traverse along the cross section of a specimen. For example, Figure 11.19a compares the radial hardness distributions for cylindrical plain carbon (1040) and alloy (4140) steel specimens; both have a diameter of 50 mm (2 in.) and are water quenched. The difference in hardenability is evident from these two profiles. Specimen diameter also influences the hardness distribution, as demonstrated in Figure 11.19b, which plots the hardness profiles for oil-quenched 4140 cylinders 50 and 75 mm (2 and 3 in.) in diameter. Example Problem 11.1 illustrates how these hardness profiles are determined.# Chapter 11

# Applications and Processing of Metal Alloys

Figure 11.19 Radial hardness profiles for (a) 50-mm- (2-in.-) diameter cylindrical 1040 and 4140 steel specimens quenched in mildly agitated water, and (b) 50- and 75-mm- (2- and 3-in.-) diameter cylindrical specimens of 4140 steel quenched in mildly agitated oil.

As far as specimen shape is concerned, because the heat energy is dissipated to the quenching medium at the specimen surface, the rate of cooling for a particular quenching treatment depends on the ratio of surface area to the mass of the specimen. The larger this ratio, the more rapid is the cooling rate and, consequently, the deeper is the hardening effect. Irregular shapes with edges and corners have larger surface-to-mass ratios than regular and rounded shapes (e.g., spheres and cylinders) and are thus more amenable to hardening by quenching.

A multitude of steels are responsive to a martensitic heat treatment, and one of the most important criteria in the selection process is hardenability. Hardenability curves, when used in conjunction with plots such as those in Figure 11.18 for various quenching media, may be used to ascertain the suitability of a specific steel alloy for a particular application. Conversely, the appropriateness of a quenching procedure for an alloy may be determined. For parts that are to be involved in relatively high stress applications, a minimum of 80% martensite must be produced throughout the interior as a consequence of the quenching procedure. Only a 50% minimum is required for moderately stressed parts.

# Concept Check 11.8

Name the three factors that influence the degree to which martensite is formed throughout the cross section of a steel specimen. For each, tell how the extent of martensite formation may be increased.

[The answer may be found at www.wiley.com/college/callister (Student Companion Site).# 11.8 Heat Treatment of Steels

# EXAMPLE PROBLEM 11.1

# Determination of Hardness Profile for Heat-Treated 1040 Steel

Determine the radial hardness profile for a cylindrical specimen of 1040 steel of diameter 50 mm (2 in.) that has been quenched in moderately agitated water.

# Solution

First, evaluate the cooling rate (in terms of the Jominy end-quench distance) at center, surface, midradius, and three-quarter radius positions of the cylindrical specimen. This is accomplished using the cooling rate–versus–bar diameter plot for the appropriate quenching medium—in this case, Figure 11.18a. Then, convert the cooling rate at each of these radial positions into a hardness value from a hardenability plot for the particular alloy. Finally, determine the hardness profile by plotting the hardness as a function of radial position.

This procedure is demonstrated in Figure 11.20, for the center position. Note that for a water-quenched cylinder of 50 mm (2 in.) diameter, the cooling rate at the center is equivalent to that approximately 9.5 mm from the Jominy specimen quenched end (Figure 11.20a). This corresponds to a hardness of about 28 HRC, as noted from the hardenability plot for the 1040 steel alloy (Figure 11.20b). Finally, this data point is plotted on the hardness profile in Figure 11.20c.

Surface, midradius, and three-quarter radius hardnesses are determined in a similar manner. The complete profile has been included, and the data used are shown in the following table.

|Radial Position|Equivalent Distance from Quenched End [mm (in.)]|Hardness (HRC)|
|---|---|---|
|Center|9.5 (3/8)|28|
|Midradius|8 (5/16)|30|
|Three-quarters radius|4.8 (3/16)|39|
|Surface|1.6 (1/16)|54|

Figure 11.20 Use of hardenability data in the generation of hardness profiles. (a) The cooling rate is determined at the center of a water-quenched specimen of diameter 50 mm (2 in.). (b) The cooling rate is converted into an HRC hardness for a 1040 steel. (c) The Rockwell hardness is plotted on the radial hardness profile.# Chapter 11

# Applications and Processing of Metal Alloys

# DESIGN EXAMPLE 11.1

# Steel Alloy and Heat Treatment Selection

It is necessary to select a steel alloy for a gearbox output shaft. The design calls for a 1-in.-diameter cylindrical shaft having a surface hardness of at least 38 HRC and a minimum ductility of 12%EL. Specify an alloy and treatment that meet these criteria.

# Solution

First, cost is also most likely an important design consideration. This would probably eliminate relatively expensive steels, such as stainless steels and those that are precipitation hardenable. Therefore, let us begin by examining plain carbon steels and low-alloy steels and what treatments are available to alter their mechanical characteristics.

It is unlikely that merely cold working one of these steels would produce the desired combination of hardness and ductility. For example, from Figure 6.19, a hardness of 38 HRC corresponds to a tensile strength of 1200 MPa (175,000 psi). The tensile strength as a function of percent cold work for a 1040 steel is represented in Figure 7.19b. Here it may be noted that at 50%CW, a tensile strength of only about 900 MPa (130,000 psi) is achieved; furthermore, the corresponding ductility is approximately 10%EL (Figure 7.19c). Hence, both of these properties fall short of those specified in the design; furthermore, cold working other plain carbon steels or low-alloy steels would probably not achieve the required minimum values.

Another possibility is to perform a series of heat treatments in which the steel is austenitized, quenched (to form martensite), and finally tempered. Let us now examine the mechanical properties of various plain carbon steels and low-alloy steels that have been heat-treated in this manner. The surface hardness of the quenched material (which ultimately affects the tempered hardness) depends on both alloy content and shaft diameter, as discussed in the previous two sections. For example, the degree to which surface hardness decreases with diameter is represented in Table 11.12 for a 1060 steel that was oil quenched. Furthermore, the tempered surface hardness also depends on tempering temperature and time.

As-quenched and tempered hardness and ductility data were collected for one plain carbon steel (AISI/SAE 1040) and several common and readily available low-alloy steels, data for which are presented in Table 11.13. The quenching medium (either oil or water) is indicated, and tempering temperatures were 540C (1000F), 595C (1100F), and 650C (1200F). As may be noted, the only alloy–heat treatment combinations that meet the stipulated criteria are 4150/oil–540C temper, 4340/oil–540C temper, and 6150/oil–540C temper; data for these alloys/heat treatments are boldfaced in the table. The costs of these three materials are probably comparable; however, a cost analysis should be conducted.

# Table 11.12 Surface Hardnesses for Oil-Quenched Cylinders of 1060 Steel Having Various Diameters

|Diameter (in.)|Surface Hardness (HRC)|
|---|---|
|0.5|59|
|1|34|
|2|30.5|
|4|29|# 11.9 Precipitation Hardening

Furthermore, the 6150 alloy has the highest ductility (by a narrow margin), which would give it a slight edge in the selection process.

**Table 11.13 Rockwell C Hardness (Surface) and Percent Elongation Values for 1-in.-Diameter Cylinders of Six Steel Alloys in the As-Quenched Condition and for Various Tempering Heat Treatments**
|Alloy Designation/Quenching Medium|As-Quenched Hardness (HRC)|Tempered at 540C (1000F) Hardness (HRC)|Ductility (%EL)|Tempered at 595C (1100F) Hardness (HRC)|Ductility (%EL)|Tempered at 650C (1200F) Hardness (HRC)|Ductility (%EL)|
|---|---|---|---|---|---|---|---|
|1040/oil|23|(12.5)a|26.5|(10)a|28.2|(5.5)a|30.0|
|1040/water|50|(17.5)a|23.2|(15)a|26.0|(12.5)a|27.7|
|4130/water|51|31|18.5|26.5|21.2|—|—|
|4140/oil|55|33|16.5|30|18.8|27.5|21.0|
|4150/oil|62|38|14.0|35.5|15.7|30|18.7|
|4340/oil|57|38|14.2|35.5|16.5|29|20.0|
|6150/oil|60|38|14.5|33|16.0|31|18.7|

aThese hardness values are only approximate because they are less than 20 HRC.

As the previous section notes, for cylindrical steel alloy specimens that have been quenched, surface hardness depends not only upon alloy composition and quenching medium, but also upon specimen diameter. Likewise, the mechanical characteristics of steel specimens that have been quenched and subsequently tempered will also be a function of specimen diameter. This phenomenon is illustrated in Figure 11.21, which, for an oil-quenched 4140 steel, plots tensile strength, yield strength, and ductility (%EL) versus tempering temperature for four diameters—12.5 mm (0.5 in.), 25 mm (1 in.), 50 mm (2 in.), and 100 mm (4 in.).

The strength and hardness of some metal alloys may be enhanced by the formation of extremely small, uniformly dispersed particles of a second phase within the original phase matrix; this must be accomplished by phase transformations that are induced by appropriate heat treatments. The process is called precipitation hardening because the small particles of the new phase are termed precipitates. Age hardening is also used to designate this procedure because the strength develops with time, or as the alloy ages. Examples of alloys that are hardened by precipitation treatments include aluminum–copper, copper–beryllium, copper–tin, and magnesium–aluminum; some ferrous alloys are also precipitation hardenable.

Precipitation hardening and the treating of steel to form tempered martensite are totally different phenomena, even though the heat treatment procedures are similar; therefore, the processes should not be confused. The principal difference lies in the mechanisms by which hardening and strengthening are achieved. These should become apparent with the following explanation of precipitation hardening.# Chapter 11

# Applications and Processing of Metal Alloys

For cylindrical specimens of an oil-quenched 4140 steel, (a) tensile strength, (b) yield strength, and (c) ductility (percent elongation) versus tempering temperature for diameters of 12.5 mm (0.5 in.), 25 mm (1 in.), 50 mm (2 in.), and 100 mm (4 in.).

| | | | |Tensile strength (MPa)|Yield strength (MPa)|Ductility (%EL)|
|---|---|---|---|---|---|---|
| |900|800|700|600| | |
| |500|400|300|200| | |
| |100|0| | | | |

| |Tensile strength (ksi)|Yield strength (ksi)| | |
|---|---|---|---|---|
| |24|22|20|18|
| |16|14| | |# 11.9 Precipitation Hardening

Figure 11.22 Hypothetical phase diagram for a precipitation-hardenable alloy of composition C0

Heat Treatments

Inasmuch as precipitation hardening results from the development of particles of a new phase, an explanation of the heat treatment procedure is facilitated by use of a phase diagram. Even though, in practice, many precipitation-hardenable alloys contain two or more alloying elements, the discussion is simplified by reference to a binary system. The phase diagram must be of the form shown for the hypothetical A–B system in Figure 11.22.

Two requisite features must be displayed by the phase diagrams of alloy systems for precipitation hardening: an appreciable maximum solubility of one component in the other, on the order of several percent; and a solubility limit that rapidly decreases in concentration of the major component with temperature reduction. Both of these conditions are satisfied by this hypothetical phase diagram (Figure 11.22). The maximum solubility corresponds to the composition at point M. In addition, the solubility limit boundary between the α and α + β phase fields diminishes from this maximum concentration to a very low B content in A at point N. Furthermore, the composition of a precipitation-hardenable alloy must be less than the maximum solubility. These conditions are necessary but not sufficient for precipitation hardening to occur in an alloy system. An additional requirement is discussed in what follows.

# Solution Heat Treating

Precipitation hardening is accomplished by two different heat treatments. The first is a solution heat treatment in which all solute atoms are dissolved to form a single-phase solid solution. Consider an alloy of composition C0 in Figure 11.22. The treatment consists of heating the alloy to a temperature within the α-phase field—say, T0—and waiting until all of the β phase that may have been present is completely dissolved. At this point, the alloy consists only of an α phase of composition C0. This procedure is followed by rapid cooling or quenching to temperature T1, which for many alloys is room temperature, to the extent that any diffusion and the accompanying formation of any of the β phase are prevented. Thus, a nonequilibrium situation exists in which only the α-phase solid solution supersaturated with B atoms is present at T1; in this state the alloy is relatively soft and weak. Furthermore, for most alloys diffusion rates at T1 are extremely slow, such that the single α phase is retained at this temperature for relatively long periods.# Chapter 11

# Applications and Processing of Metal Alloys

Figure 11.23 Schematic Solution heat treatment temperature-versus-time plot showing both solution and precipitation heat treatments for precipitation hardening.

# Precipitation Heat Treating

For the second or precipitation heat treatment, the supersaturated solid solution is ordinarily heated to an intermediate temperature T2 (Figure 11.22) within the two-phase region, at which temperature diffusion rates become appreciable. The precipitate phase begins to form as finely dispersed particles of composition Cb, which process is sometimes termed aging. After the appropriate aging time at T2, the alloy is cooled to room temperature; normally, this cooling rate is not an important consideration. Both solution and precipitation heat treatments are represented on the temperature-versus-time plot in Figure 11.23. The character of these particles, and subsequently the strength and hardness of the alloy, depend on both the precipitation temperature T2 and the aging time at this temperature. For some alloys, aging occurs spontaneously at room temperature over extended time periods.

The dependence of the growth of the precipitate particles on time and temperature under isothermal heat treatment conditions may be represented by C-shape curves similar to those in Figure 10.18 for the eutectoid transformation in steels. However, it is more useful and convenient to present the data as tensile strength, yield strength, or hardness at room temperature as a function of the logarithm of aging time, at constant temperature T2. The behavior for a typical precipitation-hardenable alloy is represented schematically in Figure 11.24. With increasing time, the strength or hardness increases, reaches a maximum, and finally diminishes. This reduction in strength and hardness that occurs after long time periods is known as overaging. The influence of temperature is incorporated by the superposition, on a single plot, of curves at a variety of temperatures.

Figure 11.24 Schematic diagram showing strength and hardness as a function of the logarithm of aging time at constant temperature during the precipitation heat treatment.# 11.9 Precipitation Hardening

Composition (at% Cu)

| |5|10|20|30| | |
|---|---|---|---|---|---|---|
|7000| | | | | | |
|600| | |L|+|L| |
|500|(CuAl2)|+| | | | |
|400| | | | | | |
|3000|10|20|30|40|50| |
|(Al)| | | | | | |

Mechanism of Hardening

Precipitation hardening is commonly employed with high-strength aluminum alloys. Although a large number of these alloys have different proportions and combinations of alloying elements, the mechanism of hardening has perhaps been studied most extensively for the aluminum–copper alloys. Figure 11.25 presents the aluminum-rich portion of the aluminum–copper phase diagram. The α phase is a substitutional solid solution of copper in aluminum, whereas the intermetallic compound CuAl2 is designated the β phase. For an aluminum–copper alloy of, say, composition 96 wt% Al–4 wt% Cu, in the development of this equilibrium β phase during the precipitation heat treatment, several transition phases are first formed in a specific sequence. The mechanical properties are influenced by the character of the particles of these transition phases. During the initial hardening stage (at short times, Figure 11.24), copper atoms cluster together in very small, thin discs that are only one or two atoms thick and approximately 25 atoms in diameter; these form at countless positions within the α phase. The clusters, sometimes called zones, are so small that they are really not regarded as distinct precipitate particles. However, with time and the subsequent diffusion of copper atoms, zones become particles as they increase in size. These precipitate particles then pass through two transition phases (denoted as β' and β''), before the formation of the equilibrium β phase (Figure 11.26c). Transition phase particles for a precipitation-hardened 7150 aluminum alloy are shown in the electron micrograph of Figure 11.27.

The strengthening and hardening effects shown in Figure 11.24 result from the innumerable particles of these transition and metastable phases. As shown in the figure, maximum strength coincides with the formation of the β phase, which may be preserved upon cooling the alloy to room temperature. Overaging results from continued particle growth and the development of β' and β'' phases.

The strengthening process is accelerated as the temperature is increased. This is demonstrated in Figure 11.28a, a plot of yield strength versus the logarithm of time for a 2014 aluminum alloy at several different precipitation temperatures. Ideally, temperature and time for the precipitation heat treatment should be designed to produce a hardness or strength in the vicinity of the maximum. Associated with an increase in# Chapter 11

# Applications and Processing of Metal Alloys

Solvent (Al) atom Solute (Cu) u" Phase particle u Phase particle atom

Figure 11.26: Schematic depiction of several stages in the formation of the equilibrium precipitate (u) phase. (a) A supersaturated a solid solution. (b) A transition, u, precipitate phase. (c) The equilibrium u phase, within the a-matrix phase.

strength is a reduction in ductility, which is demonstrated in Figure 11.28b for the same 2014 aluminum alloy at the same temperatures.

Not all alloys that satisfy the aforementioned conditions relative to composition and phase diagram configuration are amenable to precipitation hardening. In addition, lattice strains must be established at the precipitate–matrix interface. For aluminum–copper alloys, there is a distortion of the crystal lattice structure around and within the vicinity of particles of these transition phases (Figure 11.26b). During plastic deformation, dislocation motions are effectively impeded as a result of these distortions, and, consequently, the alloy becomes harder and stronger. As the u phase forms, the resultant overaging (softening and weakening) is explained by a reduction in the resistance to slip that is offered by these precipitate particles.

Alloys that experience appreciable precipitation hardening at room temperature and after relatively short time periods must be quenched to and stored under refrigerated conditions. Several aluminum alloys that are used for rivets exhibit this behavior.

Figure 11.27: A transmission electron micrograph showing the microstructure of a 7150–T651 aluminum alloy (6.2 wt% Zn, 2.3 wt% Cu, 2.3 wt% Mg, 0.12 wt% Zr, the balance Al) that has been precipitation hardened. The light matrix phase in the micrograph is an aluminum solid solution. The majority of the small plate-shaped dark precipitate particles are a transition h phase, the remainder being the equilibrium h (MgZn)2 phase. Note that grain boundaries are “decorated” by some of these particles. 90,000. (Courtesy of G. H. Narayanan and A. G. Miller, Boeing Commercial Airplane Company.)# 11.9 Precipitation Hardening

| |1 min|1 h|1 day|1 month|1 year|
|---|---|---|---|---|---|
|121°C (250°F)|400|60|50|40|30|
|149°C (300°F)|300|200|100|10|0|
|204°C (400°F)|0|10|20|30|40|
|260°C (500°F)|0|10–2|10–1|1|10|

Figure 11.28 The precipitation hardening characteristics of a 2014 aluminum alloy (0.9 wt% Si, 4.4 wt% Cu, 0.8 wt% Mn, 0.5 wt% Mg) at four different aging temperatures: (a) yield strength, and (b) ductility (%EL). [Adapted from Metals Handbook: Properties and Selection: Nonferrous Alloys and Pure Metals, Vol. 2, 9th edition, H. Baker (Managing Editor), 1979. Reproduced by permission of ASM International, Materials Park, OH.]

They are driven while still soft, then allowed to age harden at the normal ambient temperature. This is termed natural aging; artificial aging is carried out at elevated temperatures.

# Miscellaneous Considerations

The combined effects of strain hardening and precipitation hardening may be employed in high-strength alloys. The order of these hardening procedures is important in the production of alloys having the optimum combination of mechanical properties. Normally, the alloy is solution heat-treated and then quenched. This is followed by cold working and finally by the precipitation-hardening heat treatment. In the final treatment, little strength loss is sustained as a result of recrystallization. If the alloy is precipitation hardened before...# Chapter 11

# Applications and Processing of Metal Alloys

Cold working, more energy must be expended in its deformation; in addition, cracking may also result because of the reduction in ductility that accompanies the precipitation hardening. Most precipitation-hardened alloys are limited in their maximum service temperatures. Exposure to temperatures at which aging occurs may lead to a loss of strength due to overaging.

# SUMMARY

# Ferrous Alloys

- Ferrous alloys (steels and cast irons) are those in which iron is the prime constituent. Most steels contain less than 1.0 wt% C and, in addition, other alloying elements, which render them susceptible to heat treatment (and an enhancement of mechanical properties) and/or more corrosion resistant.
- Ferrous alloys are used extensively as engineering materials because:
- Iron-bearing compounds are abundant.
- Economical extraction, refining, and fabrication techniques are available.
- They may be tailored to have a wide variety of mechanical and physical properties.
- Limitations of ferrous alloys include the following:
- Relatively high densities
- Comparatively low electrical conductivities
- Susceptibility to corrosion in common environments
- The most common types of steels are plain low-carbon, high-strength low-alloy, medium-carbon, tool, and stainless.
- Plain carbon steels contain (in addition to carbon) a little manganese and only residual concentrations of other impurities.
- Stainless steels are classified according to the main microstructural constituent. The three classes are ferritic, austenitic, and martensitic.
- Cast irons contain higher carbon contents than steels—normally between 3.0 and 4.5 wt% C—as well as other alloying elements, notably silicon. For these materials, most of the carbon exists in graphite form rather than combined with iron as cementite.
- Gray, ductile (or nodular), malleable, and compacted graphite irons are the four most widely used cast irons; the last three are reasonably ductile.

# Nonferrous Alloys

- All other alloys fall within the nonferrous category, which is further subdivided according to base metal or some distinctive characteristic that is shared by a group of alloys.
- Nonferrous alloys may be further subclassified as either wrought or cast. Alloys that are amenable to forming by deformation are classified as wrought. Cast alloys are relatively brittle, and therefore fabrication by casting is most expedient.
- Seven classifications of nonferrous alloys were discussed—copper, aluminum, magnesium, titanium, the refractory metals, the superalloys, and the noble metals—as well as a miscellaneous category (nickel, lead, tin, zinc, and zirconium).

# Forming Operations

- Forming operations are those in which a metal piece is shaped by plastic deformation.
- When deformation is carried out above the recrystallization temperature, it is termed hot working; otherwise, it is cold working.
- Forging, rolling, extrusion, and drawing are among the more common forming techniques (Figure 11.9).# Summary

# Casting

- Depending on the properties and shape of the finished piece, casting may be the most desirable and economical fabrication process.
- The most common casting techniques are sand, die, investment, lost-foam, and continuous casting.

# Miscellaneous Techniques

- Powder metallurgy involves compacting powder metal particles into a desired shape, which is then densified by heat treatment. P/M is used primarily for metals that have low ductilities and/or high melting temperatures.
- Welding is used to join together two or more workpieces; a fusion bond forms by melting portions of the workpieces and, in some instances, a filler material.

# Annealing Processes

- Annealing is the exposure of a material to an elevated temperature for an extended time period followed by cooling to room temperature at a relatively slow rate.
- During process annealing, a cold-worked piece is rendered softer yet more ductile as a consequence of recrystallization.
- Internal residual stresses that have been introduced are eliminated during a stress-relief anneal.
- For ferrous alloys, normalizing is used to refine and improve the grain structure.

# Heat Treatment of Steels

- For high-strength steels, the best combination of mechanical characteristics may be realized if a predominantly martensitic microstructure is developed over the entire cross section; this is converted into tempered martensite during a tempering heat treatment.
- Hardenability is a parameter used to ascertain the influence of composition on the susceptibility to the formation of a predominantly martensitic structure for some specific heat treatment. Martensite content is determined using hardness measurements.
- Determination of hardenability is accomplished by the standard Jominy end-quench test, from which hardenability curves are generated.
