Repository: AdbulrhmanEldeeb/q-a_making

# Markdown File Processor

This project processes Markdown files, extracts and processes their content, and saves the results as JSON files. It is designed to handle large-scale Markdown content efficiently, leveraging modular code structure, logging, and progress tracking.

## Features

- **Markdown Processing**: Extracts and processes content from Markdown files using a custom processing pipeline.
- **Chunking Support**: Splits large text into manageable chunks for better handling.
- **Error Handling**: Automatically retries with rotated API keys in case of rate limits or errors.
- **JSON Output**: Saves processed data as structured JSON files for downstream use.

File: parsed_data/Physical_Metallurgy_by_Peter_Haasen.md (part 29 of 58)
# Metallurgy
Fig. 16. Observed rate of nucleation, after 5% transformation of γ to α in a low carbon steel, with no deformation and with two levels of prior hot deformation in the austenite (after DESALOS et al. [1981]).# Ch. 15, $ 2 Dimsive phase transformations

Fig. 17. Precipitation on a grain boundary in AI-Zn-Mg: (a) Grain-boundary ledges, mowed, and dislocations in the as-quenched alloy; (b) the same area after 75 s ageing at 240°C, with preferential nucleation on the ledge and on some dislocations. (From BUTLER and SWANN [1976].)

In addition, there is a tremendous lack of reliable interfacial-energy information needed to make use of the theory (HOMDROS [1978]). BUTLER and SWANN [1976], for example, report evidence that higher solution-treatment temperatures that will reduce segregation of impurities and so raise the boundary energy, caused an increase of nucleation rate. Such qualitative ideas, though valuable, do not of course substitute for quantitative evaluation of the interfacial energy under various conditions.

# 2.2 Growth processes

A critical distinction in solid-state growth processes, where the two crystals have different crystal structures, arises from the presence or absence of a good atomic fit across the interface. If there is no good atomic fit, as is expected, for example, for one at least of the interfaces for p nucleated at grain boundaries, then rather easy atom transfer can be expected across the incoherent interface by the thermally activated jump process described in the following section. This type of interfacial growth process appears very similar to the movement of high-angle grain boundaries in recrystallization and grain growth and can be readily classified as a civilian or reconstructive process.

References: p. 1497.solid-state phase transformations, examples include the “massive” reaction (a polymor- phous change of crystal structure at a constant composition), the growth of grain- boundary nucleated “allotriomorphs”, the growth of most eutectoidaltwo-phase structures such as “pearlite” in Fe-C alloys and the process of discontinuous precipitation, all of these reactions appear to nucleate at the parent grain boundaries.

A good atomic fit across an interface of a growing precipitate (Le., a coherent interface) is, however, strongly promoted by the need to minimize the interfacial energy barrier to nucleation, 02.1. The growth of such a coherent B precipitate into an a matrix with a different crystal structure faces a significant barrier discussed in detail in (i 2.2.3 and 2.2.4. The growth barrier arises from the difficulty of finding atomic sites at the good-fit interface for atoms to leave one structure and join the other. Transfer apparently can only occur at growth steps or Zedges that, in most cases, appear to have a dislocation character. The forward motion of the good-fit coherent interface appears to require the nucleation of these growth ledges and their lateral motion by a process that, at least in some cases, is equivalent to that of dislocation glide.

In the case of the fcckph interface, particularly, as studied in Ag,Al precipitation from silver-supersaturated aluminium solid solutions (How et al. [1985]), this is known to be the operating mechanism. Such a mechanism is truly that of a military or displacive transformation, one of whose identifying characteristics is the production of a shape change seen as surface relief of an invariant plane strain type, as has been reported for Al-Ag by LIUand AARONSON [1970]. The mechanism of this type of growth reaction in transformation where there is a composition change and observable surface relief has become perhaps the most contentious area in diffusional phase transformations and was the subject of two recent conferences: INTERNATIONAL CONFERENCE BAINITE [19901 and ROLEOF SHEAR AND DIFFUSIONON IN PLATE SHAPED TRANSFORMATIONPRODUCTS [1994]. The dispute will be described in Q 2.6. Here it is sufficient to note that the growth of coherent precipitates is very common and occurs in almost all precipitation reactions where the precipitate grow in the grains in which they were nucleated, forming plate-like, lath-like or needle-like Widmanstiitten precipitates.

A plate-like precipitate is one whose three dimensions, a, b and c, have a =b B c, for a lath a >b >c and for a needle a ’;4b =c. It appears to be generally agreed that the coherent plate and lath precipitates have growth ledges and often have shape changes, but it is not agreed if all, some or only a few, grow by a displacive mechanism. There are only a few reports, see 02.6, of the presence or absence of surface relief effects for the majority of Widmanstiitten plate-like precipitates for example those that form in precipitation- hardening aluminium and copper alloys. For needle-like precipitates, for example the fcc Cu rods in bcc Fe whose coarsening was studied by SPEICHand ORIANI[1965] there appears to have been no reports of either growth ledges or surface relief shape changes.

# 2.2.1. Growth without change of composition

When the growing precipitate phase and the matrix have the same composition, then the growth process merely requires atom transfer across the interface. The reconstructive mechanism for this is equivalent to that seen in the movement of a high-angle grain boundary in pure metals (ch. 28, $3.4). One complication in polymorphous phase changes, as with grain boundary migration, is the possibility of solute drag (CAHN[1963]).# Ch. 15, § 2

# Diwive phase transformations

and LUCKE and STUWE [19631). The solute drag phenomenon arises if a trace of an alloy addition is adsorbed onto the interface between the growing and shrinking phases. The rate of motion of the interface can then be greatly retarded unless the reaction is sufficiently fast for the interface to “escape” from the solute atmosphere. Solute drag on grain boundaries slows down, but does not stop, boundary migration. For grain-boundary movement it is difficult to acquire a sufficient driving force for escape from the solute, but in solid-state phase changes the driving force is likely to be sufficiently large for solute drag not to be a significant problem in many situations, for example with supercoolings of more than about 50 K [eq. (4)]. See § 2.6, however, for a discussion on the possible role of solute drag in halting bainite growth above a critical temperature in some alloy steels.

For a phase transformation where the growing α crystal is a different phase from the matrix, a new situation arises which is not present when the two crystals are the same phase, as in grain-boundary migration. The distinction is that any impurity will almost always prefer to concentrate in one or other of the two phases, that is, the partition coefficient, will not be unity. This is illustrated by fig. 18 which shows a phase transformation in a dilute binary alloy where the solute segregates to the high-temperature β-phase and kαβ < 1.

The free-energy-composition curve at a temperature, T0, below the equilibrium transformation temperature for the pure matrix, Tm, is seen in fig. 18b, and at this temperature a critical composition Cc is indicated. For an alloy with less solute than this critical concentration, the β-phase can transform directly, with a reduction of free energy, to the α-phase without any change of composition. This situation occurs through-

m;">
Fig. 18. (a) Phase diagram showing equilibrium below an equilibrium transition temperature, Tm; (b) the free energy-composition curve to show the possibility of a diffusionless transformation, β to α, in region II. In region I only a reaction to give solute-depleted α can lower the free energy.

References: p. 1497.out region II in fig. 18. It is clear that a diffusionless, or better a partitionless, transformation to α of the same composition is not the most stable product in region II, but is a metastable product. The metastable reaction is only expected if it can occur significantly faster than the formation of the most stable product, solute-depleted α of composition Cc. Since partitionless transformation does not require long-range solute transport, it will generally occur faster than any reaction requiring long-range diffusion (Section 2.2.2). In region I of the two-phase region, formation of solute-depleted α is the only possible reaction. At temperatures and at compositions in the α-phase below the two-phase field, the partitionless product of homogeneous α of the initial alloy composition is both the fastest forming and also the most stable product. Partitionless transformation is known to occur in the class of transformations described as massive, after the shapes of the product grains often found (MASSALSKI [1970]). Since no material can ever be absolutely pure, any polymorphous reaction, if it is to occur without long-range diffusion of the impurity, must also be treated as an example of a massive transformation. In the following simple analysis, it is assumed that the product and parent phases have the same composition and moreover that there is no solute build-up or depletion at the interface, in other words there is no solute drag effect considered.

Figure 19 shows the expected variation of free energy per atom across an interface below a transition temperature, when the low-temperature α-phase is more stable. There is a difference in free energy per atom, ΔFG, between the two phases and an activation energy barrier, ΔFα, to atomic jumping across the interface. In the treatment given here, it is assumed that the interface is incoherent or at least has no atomic matching, as in most high angle grain boundaries. This assumption has two important consequences: Firstly that the barrier to atomic transport is likely to be of the order of the activation energy for grain-boundary diffusion rather than the higher activation energy for bulk diffusion. The second consequence is that there should be no difficulty for atoms.

α for atoms to cross the boundary and a driving force, ΔFg, per atom, for growth of α at the expense of β." />
Fig. 19. Thermally activated boundary motion; there is an activation barrier ΔFα for atoms to cross the boundary and a driving force, ΔFg, per atom, for growth of α at the expense of β.# ch. 15, 92

# Diflsive phase transfomtions

to find a site in either the α or β phase for them to "join" after crossing the interface. Situations where this is may not be the case are discussed in and8 2.2.3.

The fluxes of atoms, per atom site, from β to α, Jβ→α, the reverse flux, Jα→β, are given by:

Jβ→α = vA exp(-ΔGβ→α/kT),

where 1013s-1, v and Aα is the atomic vibration frequency of atoms at the interface, typically about is the accommodation coefficient. Aα is the probability that an atom, having left one of the crystals, can find a site in the other crystal across the interface. Aα for an incoherent interface is usually assumed to be a constant of the order of unity. The net flux of atoms is given by the difference of the two fluxes, Jβ→α and Jα→β:

Jβ→α(net) = Jβ→α - Jα→β = vA exp(-ΔGβ→α/kT) [1 - exp(-ΔFβ→α/kT)]

For small undercoolings, where ΔFβ→α ≈ kT, the difference term in eq. (26) becomes ΔFβ→α/kT. The velocity of the interface, v, is given as the product of the net flux per atom site and the displacement per atom, which is the atomic spacing, b, in the growing α-phase:

v = b Jβ→α(net) = Mα ΔFβ→α.

The interfacial mobility is Mα and is determined from eqs. (26) and (27) as:

Mα = (b vA/kT) exp(-ΔE/kT).

There are alternative definitions of interfacial mobility based on the replacement of the free-energy difference, ΔFβ→α, in eq. (27) by either a temperature difference, ΔTi, an interface supercooling, or a composition difference, ΔCi, in a phase change involving composition changes (02.2.2). The simple linear relationship between the interface velocity and the driving force [eq.(27)] fails if the accommodation coefficient, Aα, is not constant. This may occur for certain facetted interfaces where there is a difficulty in starting a new atomic layer. This is found in solidification, for materials with high-entropy of freezing. For solid-state transformations the same situation may arise for coherent interfaces between phases of different structure or orientation (0 2.2.3). In both cases, growth occurs only at growth ledges, 82.2.3, and since the density of these ledges will vary, for example with undercooling, then the linear relationship of eq. (27), which requires a constant mobility, is not expected. This problem of the general form of growth kinetics of facetted interfaces has been little addressed analytically in solid-state reactions. In solidification, Aα and thus the mobility are found to vary linearly with undercooling in systems growing by use of a screw dislocation spiral. The expected growth velocity then increases with the square of the undercooling. The mobility of solid-state ledged.

References: p. 1497.# R. D. Doherty

# Ch. 15, § 2

interfaces then requires a knowledge of ledge spacings and thus models of ledge nucleation frequencies. The nucleation of growth ledges is currently, however, not understood at all, as described by DOHERTY and RAJAB [1989], see § 2.2.4.

# 2.22. Transformations involving long-range diffusion

In region I of the phase diagram in fig. 18, the formation of the low-temperature phase requires the diffusion of solute away from the low-solute α-phase. On the other hand, for the typical precipitation reaction, such as the growth of solute-rich β from supersaturated α (fig. 2), the reaction proceeds by the diffusion of solute towards the growing precipitates. The two situations are shown in fig. 20. The composition of the matrix phase at the interface is Ci, which is shown as lying somewhere between the equilibrium value, Ceq for the polymorphous reaction, or Cp for the precipitation reaction, and the alloy composition, Cb, which is usually the bulk matrix composition at some distance from the new phase. Growth of a spherical, product phase of radius pi is determined by the composition gradient outside the precipitate which is a function of the radial distance R and the time t since the nucleation of the precipitate. The total flux, JR, of solute atoms (in atoms s-1) across the surface of a sphere of radius R (R > ri, the radius of the precipitate) is given by:

JR = -4πR2D(dC'/dR),

The concentration, C, must be in the units of atoms of solute per unit volume. The relationship between C and the atomic fraction of solute C is:# Ch. 15, 52

# DifFsive phase transformations

so JR = -4rR2Ll(dC/dR)RA

Vi is the volume of one atom of the alloy, which for simplicity is assumed independent of composition. The volume of the precipitate is %?, and developing the model for the case of precipitation, the increase in the number of solute atoms, ΔnB, in the precipitate above that of the matrix from which it forms, is given by:

ΔnB = (4 m3)(ca - ci) = (4 m3/Vi)(Ca - Ci)

(31)

dAr+/dr = 4m2(Ca - Ci)/Vi

(32)

The total flux to the precipitate, dΔnB/dt is then given by:

B-

dΔn = -dni - dR = -(Ca - Ci)dR

dt = -4m2(Ca - Ci)dR

dr

Vi dt

(33)

This flux will be that provided by diffusion [eq. (29a)], with R = 1. The supersaturation for diffusion is usefully defined as as, eq. (34).

as = (C0 - Ci)/(Ci - Ci)

(34)

Flux-balance from eqs. (29a) and (33) then gives:

4πR2D(dC/dR) = 4m2(Ca - Ci)(dr/dt)

(35)

The change of sign in the flux equation (29) arises since the negative flux is one in the -R direction, which is a positive flux for precipitate growth. Provided that there is a low supersaturation, as < 0.1, then during the time that it takes a solute atom to diffuse across the solute-depleted region around the precipitate, the solute distribution and the instantaneous growth rate, dr/dt, can both be regarded as essentially constant. Rearranging eq. (35) for the condition that fl < 0.1, yields:

Equation (36) can then be integrated, from R = r, C = Ci, to R = -, C = Cf, assuming that { t'(Ca - Ci)(dr/dt) } is essentially constant in the time it takes solute to diffuse from RB to R = r. Integration of eq. (36), under these conditions, yields:

(37)

Equation (37) can now be rearranged to give the growth rate, dr/dt:

References: p. 1497.# 1402

# R. D. Doherty

# Ch. 15, 52

The growth rate, dr/dt, clearly does vary with the precipitate radius, r, (eq. 38) but at small supersaturations this can be ignored for the small change in radius that occurs during the time period in which a solute atom moves across the solute depleted region. This simplifying assumption is known as the constant size approximation.

The growth rate can also be given by a relationship derived from the local departure from solute equilibrium (Ci-Ca), by use of a slightly modified definition of mobility Map’ rather than Maa in eq. (28). The velocity is then given by:

(39)

The two equations for the growth rate, eq. (38) and eq. (39), can be equated and rearranged to determine a dimensionless parameter, rMaa’/D, which determines the unknown composition, the interface composition in the a matrix, Ci:

The dimensionless parameter, rMaa‘/D is the compositional equivalent to the Nusselt number in heat flow. When rMaa’/D B 1, then Ci + Ca, giving the condition of equilibrium (HILLERT [1975]). This condition also gives what is called controlled growth. Diffusion-controlled growth arises when the interface reaction is so fast that any further increase of mobility does not significantly accelerate the overall reaction. The opposite extreme, when rMaa’/D < 1, leads to Ci + Ca. This arises when the solute diffusion is so rapid and atom transport across the interface so solute-depleted region around the precipitate is effectively eliminated by rapid diffusion. We then have the condition described as interface-controlled growth. In either extreme case, the composition difference driving growth, Ca - Ca, is applied fully to the slowest, most resistive step, either the diffusion in the matrix or the interface reaction. The intermediate case, where rMaa’/D = 1 is usually described as one of mixed control, where the composition difference driving the reaction is applied to both processes. Here, increase of either the diffusion coefficient or the mobility will accelerate the reaction.

Diffusion control. With local equilibrium, Ci = Ca, eq. (38) becomes:

local diffusion - slow, that the departure from solute equilibrium at the interface, Ca - Ca,

* There is a straightforward relationship between the two mobilities, which can be obtained by relating the local to the free energy per atom (KL in fig. I), this is:

M$ = Map kT [(Cp - Ca)/(Ci - Ca)] In(Ci/Ca) - M,,, kT (Ca - Ca)/Ca when (Ci - Ca)/Cme1.# Ch. 15, 5 2

# Difisive phase transformations

where is the dimensionless supersaturation, (Co- C,)/(C, -CJ ais also, by the lever rule of phase equilibria, the atomic fraction of the /3 precipitate phase at equilibrium. If, as was assumed above, that the volume per atom is constant then (n is also the volume fraction of 8. It is easy to use eq. (41) to demonstrate the conditions that allowed the simple integration of eq. (36), that is that ?(dr/dt) is essentially constant over the time that solute diffuses across the solute depleted region. With eq. (35) yields the concentration profile in the matrix for R 2 r as:,Ci= C, and using eq. (41), Differentiation of this expression shows, at R =r, that the concentration gradient at the interface, (dC/dR),, is given by:

(dC/dR) R=r = (C,,Ce)/r- when R =2r, C =C,-{(C,-C,)/2}. This result means that half the difference in composition in the profile occurs over a distance r from the precipitate interface. The time, At, that solute takes to diffuse over a distance r, when the diffusion coefficient is D, is given by:

At = r2 / D .

With dr/dt =D W r, during a time At, the radius will grow by:

Ar = At(dr/dt) = 01.

So for e 0.1 there is near constancy of r, and thus of dr/dt, during the time that solute traverses the composition pro$&. This result validates the assumptions used in the integration of eq. 36.

Equation (41) can be integrated from t = 0 when I=0, to give the square-root of time relation expected for diffusion control:

r = (2ilDt)1/2.

Interface control. From eq. (39) with Ci= C,we obtain the linear relationship:

r = M$flt.

It should be clear from the role of the parameter rM,@’/D in controlling the reaction, that with r= 0 immediately after nucleation, the situation should always tend towards interface control. Tis may only be detectable, however, for very small values of the critical radius ofh nucleation, r* [eq. (loa)]. Diffusional growth cannot occur until a critical nucleus has formed by thermal fluctuation. Even after nucleation, precipitates close to the critical radius will have their growth conditions modified by interfacial effects, with the solubility CCY increased by the Gibbs-Thomson equation (8 2.2.6). The only conditions for which interface control, eq. (43), or even mixed control can be realistically expected is for very low values of mobility. This can occur under conditions of faceted or ledged growth (5 2.2.3).

References: p. 1497.# R D. Dohalty

# Ch.15, 52

of both spheres and flat plates have been provided by AARON et al. [1970], including the exact solution for the general case without the approximations involved in eq. (35). For a sphere the radius is given by:

r = (d t) 1/2. (44)

The dimensionless coefficient a is defined by:

The approximate relationship of eq. (42) is valid with a low supersaturation n < 0.1, for which a = 20. This is the usual situation for many precipitation reactions. For the growth of plates, the half-thickness a1 is given by:

a1 = 2a’(Dt)1/2 (46)

For oblate and prolate spheroids, that are reasonable approximations to the frequently found plate-like and needle-like precipitate shapes, HAM [1958] and HORVAY and Cahn [1961] have shown that the half-thicknesses, a1 and half-lengths, b, are given by:

a1 = 2@t1/2, (48)

by = 2A(pDt)1/2, (49)

The parameter, p, is obtained from the supersaturation, a1, and the aspect ratio A (A = a1/a2) by equations of a form similar to eqs. (45) and (47) which cannot be inverted to give p as explicit functions of A and (HORVAY C and Cahn [1961]). HORVAY and CAHN [1961] provide figures showing how p increases with the supersaturation at different values of the aspect ratio, A. The equations for p for particular values of A and are, of course, readily solved numerically. These equations are different for plate-like and needle-like precipitates. The assumptions that lead to eqs. (48) and (49) were that the precipitates were formed with a given shape and from then on, growth occurred with diffusion control and local equilibrium, all round the precipitate, that is, with Ci = C∞ at all positions on the interface. The analysis then predicts that the shape is preserved, that is, the precipitate grows with a constant aspect ratio. The prediction of a constant shape was challenged by the successful application of stability theory to the growth process (Müller and SEKERKA [1963]; § 2.2.6). However, as will be discussed in P2.2.6, the stability criticisms of the Ham, Horvay and Cahn analysis do not rule out its usefulness for the highly elongated “Widmanstätten” shapes. In fact, the Ham, Horvay and Cahn analysis appears to have very wide validity for the growth of Widmanstätten precipitates, except at high Q (Q > 10.5), when linear lengthening kinetics, eqs. (59b and 64), as distinct from the square root of time lengthening kinetics eq. (49), are found.# Ch. 15, 52 D t w i v e phase transformations

# 223. Role of interface structure in growth processes

AARONSON[1962] pointed out that for the plate-like Widmanstätten precipitates in systems like Al-Ag, Al (fig. 9, above), the broad faces of the precipitates have a very good atomic fit (8 2.1.2). This is because the atomic positions on (0001) hexagonal planes are the same as on the {111} fcc planes in the matrix. For growth of either phase by single-atom transfer to the other structure, a very considerable rise in energy results (fig. 21b). This continues with a second atom (fig. 21c) and only becomes a reasonable structure with either three, five or six atoms added (fig. 21d, e). The obvious conclusion of this idea is that it will be very difficult for individual atoms to join the precipitate on the habit plane: In other words the accommodation coefficient, A, in eqs. (24) and (25) will be close to zero for precipitate thickening, giving very low values of the mobilities, %p or Wp’.

The solution to this problem appears to be the formation of a ledge or step on the broad face of the precipitate. Atoms can then add to the riser of the ledge which will be essentially incoherent or at least ill fitting, so the interface moves forward by sideways motion of the ledges. The structure of the riser of the ledge is that of the core of a dislocation, which for the fcc/hcp interface is a Shockley partial dislocation: u/6<112> with respect to the fcc crystal. When the model of growth by ledge migration was put forward by AARONSON[1962] there was little direct evidence to support his suggestion though a strong need, from the observed shapes of the Widmanstätten precipitate, for an explanation of the very high aspect ratios, A, found; these are often of the order of 100 or more (see for example &AB and DOHERTY[1989]). Such values of the aspect ratio are very much higher than the values of A expected for the equilibrium shapes of the precipitates, $2.1.2. AARONSON[1962] and AARONSON et al. [1970] argued that the high aspect ratio of the Widmanstätten plates and of needles was due to the need for ledge growth on the good fit parts of the precipitate interface. Following the work of WEATHERLY and SARGENT[1970] and WEATHERLY[1971] it became clear that the growth ledges postulated by Aaronson do indeed actually occur on the broad faces of Widmanstätten precipitates. Furthermore, the ledges have dislocation character and that the good fit areas.

|A|A|A|
|---|---|---|
|f c c|B|B|
|h c p|A|HiB|
|B|B| |
|A|AB|B|
|B|B|B|
|B|B|B|
|B|B| |
|A|A|A|
|A|A|A|
|(d)|A| |
|(3)|(b)|(4)|

Fig. 21. Problem of growth of the lower hcp phase from the upper fcc phase by random atomic jumps: intermediate structures (b) and (c) are very unstable compared to (d), a three-layer ledge, or (e), a five- (or six-) layer edge. (After MARTIN and DOHERTY[1976].)

References: p. 1497.# Ch.15

of these interfaces do often show reduced mobility compared to ill-fitting parts of the interface (e.g. PURDY[1978], RAJAB and DOHERTY[1989]). Figure 22 shows the dislocation-like contrast shown by the ledges on faceted Mg,Si precipitates in an aluminium alloy. H o w et al. [19851 directly imaged the dislocation ledges in an fcckph system by high resolution TEM and showed that the steps occurred in clusters of 1, 2 or 3 Shockley partial dislocations with 2, 4 or 6 atomic layers per step.

It was implicitly assumed by Aaronson that ledged interfaces would always show interface-controlled or mixed controlled growth, that is, ledged interfaces would be inhibited and grow more slowly than expected for diffusion control. This does not follow automatically however, as will be discussed in 5 2.2.4.

# Fig. 22

Growth ledges on a Mg,Si plate-like precipitate seen by dark-field electron microscopy (from WEATHERLY[1971]).# Ch. 15, § 2 Dimive phase transformations

The motion of growth ledges, on good-fit interfaces, need not be based on the ledge moving by individual random, thermally activated atomic jumps at the growing phase at the risers. As was originally suggested by NICHOLSON and NUTTING [1961] and by HREN and THOMAS [1963] and confirmed by How et al. [1985], growth of a hexagonal precipitate such as Ag,AI from a fcc matrix can occur by glide of an a/6<112> dislocation on a {111} habit plane (fig. 23). The glide of a single such dislocation will cause two atomic layers of the matrix fcc structure to transform to the hexagonal structure, and to cause shear of the matrix structure. This idea raises a fascinating problem, since this type of transformation when it occurs in cobalt and in cobalt-nickel alloys (GAUNT and CHRISTIAN [1959]) is fully martensitic (see ch. 16). However, in dilute aluminium-silver alloys it is not possible, thermodynamically, for diffusionless (partitionless) precipitation of the hexagonal phase to occur, since the fcc solid solution does not contain enough silver for a diffusionless transformation. There is, in addition, overwhelming experimental evidence that the precipitates are indeed silver-rich compared to the solid solution (e.g., LAIRD and AARONSON [1969], FERRANT, DOHERTY and [1976] and MAE and DOHERTY [1989]). Further evidence for the dual martensitic (displacive) and diffusional character of the fcc-to-hcp transformation in aluminium-silver alloys was provided by the observations of AARONSON et al. [1977] on the heterogeneous nucleation of the intermediate 7'-phase on dislocations. Previously LIU and AARONSON [1970] had shown that these precipitates produced, plane-strain, surface relief during precipitation. The precipitates were observed to form by the glide of a partial Shockley dislocation, away from the other Shockley partial, which together with the first partial had made up a perfect lattice dislocation in the supersaturated solid solution before precipitation (fig. 24). By assuming that the transformation involved a change of composition, that is, that the precipitates were indeed the expected silver-rich metastable y'-phase, the authors were able to predict successfully the required undercooling for this type of nucleation to occur. It is clear that this reaction has the shear characteristics of a martensitic (displacive) reaction, while also involving a diffusive change of composition. This combination seems perfectly acceptable for a case where the reaction requires a diffusional change of composition but where the interface process can occur by a shear process. It is tempting to use the term "bainitic" to describe a transformation that requires long-range solute transport by diffusion to give the necessary change in.

Fig. 23. Growth of hcp phase from fcc by glide of partial dislocation: two-layer ledge. (After DOHERTY [1982].)

References: p. 1497.# Ch. 15, § 2

1408 R. D. Doherty 0.2pm

Fig. 24. AI-15 wt%Ag, solution-treated at 500°C, directly quenched to 360°C and held there for 60 s, showing the 7’ plates forming behind moving partial dislocations (from AARONSON et al. [1977]).

composition (C, to Cs) but where the change from α to β crystal structures occurs by a displacive reaction. The problem with this name is that it is not yet fully agreed that the bainitic transformation in the fcc-to-bcc decomposition of austenitic iron occurs by these two processes. Shear by dislocation glide parallel to the habit plane certainly gives the invariant-plane strain characteristic of the martensitic transformations (GAUNT and CHRISTIAN [1959]). So even if bainite itself has not been proved to form by the required combination of solute diffusion and martensitic-like crystal structure change, a “bainitic” type of reaction certainly does occur in the Al-A1,Ag precipitation reaction.

Irrespective of how the mechanism of ledge movement across the coherent interface is described, the occurrence of ledged interfaces (see for example the review by AARONSON [1974]) indicates that this is an important phenomenon and that the diffusional mobility of these interfaces will be controlled by the nucleation and growth of the ledges (02.2.4). It is important to note, however, that growth ledges of any form are only expected for coherent interfaces between phases which have different structures and/or orientations. The difficulty identified in fig. 21 only arises since the atomic fit is restricted to isolated atomic planes. If the two phases have identical structures and orientations as in, for example, the so-called “cube-cube” relationship, then there is no difficulty in adding.# Ch. 15, $2 Diffusive phase transformations

atoms onto the growing phase - in fact there is no interface step at all, since the arrival of the required solute at the interface automatically changes the structure from that of the matrix to that of the precipitate. Examples of this type of cube-cube relationship, already cited in 0 2.1.2, are y precipitates in p phases, in Cu-Zn, Cu-Al or Ag-Zn, Ni, Al precipitates in Ni alloys, and Al, Sc and Al, Li precipitates in Al alloys. In addition, the formation of Guinier-Preston zones, solute rich clusters in heavily solute supersaturated alloys, are further examples of the formation of precipitates with the same structure and orientation as the matrix from which they grow. As expected, on the basis of the ideas above, there are no unambiguous reports of ledge structures at the coherent interfaces between any cube-cube matrix-interface pairs. This failure to see the ledges in these systems must be considered significant, given the large quantity and the high quality of the experimental observations, particularly in the nickel-based alloys.

# 2.2.4. Growth of ledged interfaces

JONES and TRIVEDI [1971, 1975] analyzed the growth kinetics expected for a ledged interface. They considered ledges of height h and spacing A. If the ledges have an instantaneous velocity along the interface of v, then the overall normal velocity of the interface, vi, is:

vi = vsh/A. (50)

Jones and Trivedi analyzed the case of an isolated ledge moving with a constant velocity and determined the steady state diffusion field that would describe the solute field feeding solute to the ledge. They produced a relationship between the dimensionless Peclet number, P, (P = vsh/2D) and the dimensionless supersaturation, R, for an isolated ledge. Their solution, for the case when there is diffusion-controlled atomic addition to the riser of the ledge, is:

sz = 2Pa(p) (51)

The function a(P) can be evaluated numerically from data provided by JONES and TRIVEDI [1971]. Typical values of P are about 0.03 at R = 0.1, 0.08 at R = 0.2 and 0.24 at R = 0.4. It was reported by JONES and TRIVEDI [1971] that the solute field about a moving ledge has a finite extent (fig. 25), and that this field becomes more localized around the ledge as the supersaturation increases and the ledge velocity rises. An immediate consequence of their analysis, for multi-ledged interfaces, is that if ledges are more widely spaced than the extent of the diffusion field, then each ledge can move independently at the steady state velocity. As a result, the interface velocity vi will have a constant value, given by:

vi = 2DP/A. (52)

DOHERTY and CANTORE 1982 drew attention to the problem raised by this result when compared to the expected velocity for the diffusion-controlled growth of a plate, which is obtained, assuming a negligible barrier from the interface process, by differentiating eq. (46), to give the normal interface velocity as:

References: p. 1497.# R. D. Doherty

# Ch. 15, 52

Fig. 25. Analytical model of ledge growth. Predicted contours of equal solute content about a ledge moving with a constant velocity. Contours are for different values of the normalized supersaturation, rs= With Qo= (Co-Cu)/(C,-C,) the initial supersaturation and Q = (C-C,)/(C,-C,) the remaining supersaturation, l-Q/&. The value of I, is 0.0 for zero supersaturation (equilibrium solubility), and 1.0 for full supersaturation. (After JONES and TRIVEDI [1971].)

vi = da,/dr = d(D/r)”’ (53)

The a’ of eqs. (46 and 53) has no relationship with the a (P) of eq. 51. The difficulty is that since eq. (53) contains time in the denominator of the velocity function, the velocity of the mobile, diffusion-controlled interface falls steadily with time, eventually becoming smaller than the velocity predicted for the ledged interface, of spacing, A, however small the ledged velocity it might be, provided only that A is finite. Moreover, the velocity advantage of the ledged interface continues to grow with longer and longer times, becoming, at infinite time, infinitely larger. Although fixed ledge spacings and infinite growth times are not experimentally realistic the “thought experiment” described above indicates a major difficulty with the Jones and Trivedi analysis. DOHERTY and CANTOR [1982] were unable to find the error in the analysis but tested the results against their numerical simulations of the diffusion field around a pair of ledges. The simulation assumed the ledges to be nucleated in the fully supersaturated matrix and to grow by solute flux to the ledge riser. There was no barrier to solute addition at the risers of the ledges, which were assumed to show local equilibrium, Ci= C,. The rest of the interface was, however, not allowed to accept solute; that is, its mobility was set to zero. There was, by the geometric “point effect of diffusion”, a higher flux to the top of the ledge than to the base. However, the ledge shape was held stable by distributing the arriving flux uniformly along the riser: This model made the implicit assumption of rapid interface diffusion along the riser interface. The riser interface will have, in the solid state case, fig. 23, the structure of the core of a partial dislocation and so would be expected to show rapid solute transport down the riser.

For a ledged precipitate growing from a liquid in solidification, or from a vapor, then such rapid solute transport will not be expected and so an alternative model is needed.# Ch. 15, $ 2 Difisive phase transformations

A suitable model for growth from a liquid will be the one initially used by Jones and Trivedi and subsequently by ENOMOTO [1987] in which the ledge or step velocity is determined by the velocity of the base of the step, where local equilibrium was assumed. With this boundary condition, higher parts of the riser retain some supersaturation which feeds, by matrix diffusion, to the base of the step.
