Repository: AdbulrhmanEldeeb/q-a_making

# Markdown File Processor

This project processes Markdown files, extracts and processes their content, and saves the results as JSON files. It is designed to handle large-scale Markdown content efficiently, leveraging modular code structure, logging, and progress tracking.

## Features

- **Markdown Processing**: Extracts and processes content from Markdown files using a custom processing pipeline.
- **Chunking Support**: Splits large text into manageable chunks for better handling.
- **Error Handling**: Automatically retries with rotated API keys in case of rate limits or errors.
- **JSON Output**: Saves processed data as structured JSON files for downstream use.

File: parsed_data/Principles_and_Prevention_of_Corrosion_by_Denny_A. Jones.md (part 29 of 29)
# Principles and Prevention of CORROSION
elevated temperature, 435

# Cast iron

anodes containing silicon, 118

anodes for cathodic protection, 461

graphitic corrosion, 373

hydrochloric acid

molybdenum alloying addition, 392

nitric acid

silicon alloying addition, 391

sulfuric acid, concentrated, 390

# Cathodic polarization

8

# Cathodic protection

7

anode location, impressed current, 454, 471

anodes, impressed current, 440, 460

cast iron, 461

consumption of, 460

electrochemical reactions at, 460

graphite, 461

groundbeds, 460

lead alloys, 462

oxides, 462

platinized titanium, 462

dc ripple, effect of, 462

platinum, 462

steel and cast iron, 461

anodes, sacrificial

aluminum, 463

magnesium, 463

property requirements, 463

zinc, 463

anodic protection, comparison with, 449

applications, 441

coatings, pipeline, 498

coatings with, 443, 447

concrete, reinforcing steel in, 390

controlled potential, 448

sacrificial anode, low polarization, 449# Index

# criteria

- electrochemical basis, 457
- engineering, Table of, 456
- Tafel constant, anodic, significance of, 458

# design

- anode
- consumption, 471
- number and distribution, 471
- resistance, 471
- area protected, calculation of, 470
- current and potential distributions, 454, 467
- calculations, analytic, 454
- calculations, numerical analysis, 472
- current output, calculation of, 471
- current requirements, 459, 471
- modeling, 473
- ohmic potential gradients, 451
- potential for protection, 471
- procedures, 470
- rectifiers, 451, 471
- sacrificial anodes, 452, 471

# electrochemistry of

- acid, 442
- water, neutral, 443
- zinc coupled to steel, 446

# history

439

# impressed current

440

# IR-free potential, measurement of

468

# monitoring in service

465

- seawater, 466
- current measurement from potential gradients, 466
- soil, 467
- logging procedures, 467
- reference electrode placement, 467

# overprotection with hydrogen evolution

444, 446, 448

# potential change between anode and cathode

455

# Pourbaix diagram, required potential from

52

# principle

440

# sacrificial anode

441, 444

- electrochemical basis, 176

# seawater

441, 443

- scale formation, 448

# soils

387

# stray current corrosion due to

464

# zero corrosion, potential for

457

# Cathodic reaction

6, 7

# Cations, definition

100

# Caustic cracking

259. See also Stress corrosion cracking

# Cavitation

23, 348

- conditions causing, 348
- corrosion assisted, 348
- example of, 24
- mechanism, 23, 348
- without corrosion, 348
- prevention, 348

# Cell potential, measurement of

65

# Charge conservation in mixed potential theory

86

# Chloride

- concrete, 388
- denting at elevated temperature, 364
- passivity breakdown, effect on, 118

# Chlorine

- cathodic protection anodes, evolution at, 460

# Chlorine, dissolved, effect on corrosion

360

# Chlorine gas, evolved at anodes

101

# Chromium

- carbides, 19
- electroplated coatings, 502
- grain boundary depletion in intergranular corrosion, 19
- passivity in alloys, role of, 9

# Chromium, alloying with

- ferrite stabilizer, 516
- nickel alloys, 518
- oxidation rate of nickel, effect on, 417
- oxidation rate of stainless steels, effect on, 432
- oxide morphology, effect on, 430
- parabolic oxidation kinetics, effect on, 417
- passivity, effect on, 118
- pit growth, effect on, 217
- pitting potential, effect on, 210

# Circuits to simulate electrochemical behavior

109

# Coatings

- aluminum-zinc, 447
- atmospheric corrosion, prevention of, 407
- cathodic protection, 443, 447
- chemical conversion coatings, 478
- chromates, 485
- phosphates, 485
- destruction by cathodic protection, 444, 448
- filiform corrosion, 224
- galvanic couple, avoid painting anode of, 172
- galvanized zinc, 445
- pipeline, 498
- cathodic protection, used with, 498
- coal tar enamels, 499
- epoxies and phenolics, 499
- tapes, adhesive backed, 499
- thermoplastics, extruded, 499
- porcelain enamel (glass), 497
- cover coat, 497
- formulations, 497
- Table of, 498
- ground coat, 497
- resistance to chemicals, weather, 497
- primer coats, 478
- surface preparation, 485
- standards, Table of, 486
- testing and evaluation, 486
- alternate immersion, 488
- electrochemical testing, 492
- electrochemical impedance spectroscopy, 492, 493, 494
- PASS test, 492
- field service testing, 489
- automotive, 489
- salt fog, 487
- thick nonmetallic
- cements or mortars, 495
- liners
- brick, 496
- polymers, molded, 495
- topcoats, 478
- weathering steels, 404

# Coatings, liquid applied organic

- classifications, 478
- acrylics, 482
- alkydes, 479
- drying oils, effect of, 479
- modified, 481
- chlorinated rubber, 481
- epoxies, 483
- epoxy esters, 481
- phenolics, 482
- polyurethanes, 482
- vinyls, 481# Index

# Coatings, liquid applied organic (Continued)

- weather resistance, Table of, 480
- zinc bearing, 483
- zinc-rich, inorganic, 484
- zinc-rich, organic, 484
- environment suitability, 478
- Table of, 479
- failure mechanisms, 489
- - cathodic disbondment, 490
- oxide lifting, 490, 491

pigment, function of, 478
- resin, function of, 478
- solvent, function of, 478

# Coatings, metallic

- aluminum, hot dipped, 501
- aluminum-zinc, hot dipped, 501
- application methods, 499
- chromium, electroplated, 502
- - nickel layer for corrosion resistance, 502

cladding, 503
- - aluminum on aluminum, 503

galvanized zinc, hot dipped, 499
- - weather resistance, 500

tin, electroplated, 502
- zinc

# Cobalt and cobalt alloys

- oxidation resistance, 434
- parabolic oxidation kinetics, 422
- prosthetic devices, 526
- wear resistance, 526

# Concentration cells

190

# Concentration polarization

- limiting current density, 85
- mixed potential theory, 92
- rotating electrodes, measurement with, 108
- solution agitation, effect of, 85
- solution concentration, effect of, 85
- temperature, effect of, 85

# Concrete

- chloride, effect of, 388
- composition of, 387
- corrosion products, cracking by, 387
- corrosivity towards reinforcing steel, 387
- - carbon dioxide, effect of, 389
- chloride, role of, 388
- oxygen, dissolved, role of, 388
- wet/dry exposures, maximized in, 388

prevention of corrosion in, 389

# Contact corrosion

169, See also Galvanic corrosion

# Contact potential

69

# Contamination by corrosion products

4

- radioactive, 4

# Copper and copper alloys

- acids, nonoxidizing, 520
- ammonia and ammonium, effect of, 367
- atmospheric corrosion, 408, 520
- corrosion resistance, review of, 519
- dezincification, 326, 520
- erosion-corrosion, 343
- erosion-corrosion, sulfides and hydrogen sulfide, 370
- hydrogen induced cracking of cold worked, 250
- microbiologically influenced corrosion, 381
- organic acids, 393
- pitting of, 229
- stress corrosion cracking, 261
- sulfides, dissolved, corrosivity of, 370

# Copper in weathering steels

402

# Copper-saturated copper sulfate electrode

68

# Corrosion

- atmospheric, 1
- automotive, 1
- definition, 5
- electrochemical nature, 5, 40
- forms of, 9
- metallurgical structure, effect of, 291
- partial immersion, 26
- petroleum industry, 2
- reinforcing steel in concrete, 2
- significance, 1

# Corrosion by

- acids
- - hydrochloric, 391
- hydrofluoric, 393
- nitric, 391
- organic, 393
- sulfuric, 390

alkalies, 394
- atmosphere, 399
- biological organisms, 372
- concrete, 387
- foods in open cans, 1
- hypochlorites, 395
- salts, dissolved
- - acid, 367
- alkaline, 368
- neutral, 365

seawater, 365, 370
- soil, 382
- sour waters, 370
- sulfide, 2
- sulfides and sulfur species, dissolved, 368, 370
- sulfite liquors, 371
- water

# Corrosion, effects on

- potability of water, 2
- taste of water, 2

# Corrosion fatigue cracking

- 2, 17, 235, 244
- aluminum alloys, 262
- beach marks, 18
- blunt crack, characterized by, 248
- carbon steel, 244, 246
- cathodic polarization, effect on, 19
- characteristics, 244
- - Table of, 237

conditions required for, 17, 244
- definition, 244
- endurance limit, loss of, 246
- frequency, stress, effect of, 245
- notches and stress raisers, effect of, 245
- pits, initiation from, 245
- prevention, 263
- stress corrosion
- - comparison with, 247, 248
- effect of cyclic stress on, 246

stress ratio, R, effect of, 245, 270
- testing
- - axial loading, 270
- cantilever beam, 270

transgranular, mostly, 249

# Corrosion monitoring

- coupon exposures, 531
- instrumental methods, 531
- visual inspections, 531# Index 563

# Corrosion monitoring probes

see Polarization resistance

# Corrosion of

- aircraft, 2
- automobiles, 2
- bridges, 4
- cooking utensils, 1
- Electric power generation plants, 2
- heat exchanger tubing, 4
- home plumbing systems, 2
- hot water heaters, 1
- hot water tanks, 7
- offshore oil drilling structures, 7
- pipelines, 4, 7
- plumbing systems, 1
- steam pipe, 4
- water and sewer systems, 1
- water distribution lines, 2

# Corrosion potential

- measurement of, 70
- mixed potential theory, 87

# Corrosion rate

- calculations from weight loss data, 31
- current density, measured by, 76
- electrical resistance probes, 36
- - limitations, 36

errors from weight loss data, 34
- polarization methods, advantages, 143
- polarization resistance, 146
- Pourbaix diagram, qualitative predictions from, 57
- Table of, equivalent to 1 |iA/cm2, 77
- Tafel extrapolation, 95, 144
- - cathodic preferred, 144
- conditions required, 144

thermodynamics cannot predict, 40
- units, 31
- - table of, English and metric comparisons, 34

weight-loss testing, 25

# Costs of corrosion

- Contamination, 4
- economic, 3
- Human Life and Safety, 4
- Loss of Efficiency, 4
- Loss of Product, 3
- Overdesign, 4
- Plant Downtime, 3

# Counter electrode

see Auxiliary electrode

# Crevice corrosion

- acid hydrolysis mechanism for propagation, 222
- atmospheric, 14
- barnacles, corrosion beneath, 381
- coatings, filiform corrosion under, 224
- corrosive solutions retained in crevices, 223
- crevice geometry, effect of, 205
- denting in nuclear steam generators, 227
- deposits, under, 199
- example of, 15
- galvanic effects on, 14
- gaskets, under, 224
- initiation, potential for, 221
- insulation, under thermal, 223
- mechanism
- - initiation by differential aeration, 221
- propagation by acid hydrolysis, 222

mechanism common with pitting corrosion in stainless steels, 15
- metal-polymer compared to metal-metal crevices, 205
- morphology, 205
- prevention, 208
- stainless steels, 15
- testing

# Crevices

anodic protection of, 135

# Criterion for passiviation

122

# Current and potential distributions

- cathodic protection systems, 454, 467, 472
- differential aeration cells, 193
- galvanic couples, 189
- pits, 220

# Current density

measure of corrosion rate, 76

# Current transport in polarization cells

mechanism of, 100

# Cyanide in sour waters

369

# Dealloying

20, 323

- brass, 323. See also Dezincification
- dezincification, 20
- graphitic corrosion, 21

# Denting

nuclear steam generators, 227, 364

- prevention, 228

# Depolarization

explanation of, 91

# Deposit corrosion

14

# Design

- considerations affecting, 531
- - corrosion data, 532
- design philosophy, 531
- new materials and equipment, 532
- process variables, 532
- raw materials, 532

corrosion monitoring, 529
- corrosion prevention by, 513
- flowchart, 530
- implementation of, 529

# Dezincification

20

# Dezincification

brasses, 326

- conditions causing, 326
- definition, 323
- layer, 20, 326
- example of, 21
- mechanism, 327
- - chemical reactions involved in, 329

plug, 21, 326
- prevention, 326
- testing, 326

# Differential aeration

47, 168, 191

- anode and cathode areas on steel, 195
- Evans water drop experiment, 193
- experimental cell for, 191
- filiform corrosion, 224
- mixed potential analysis
- - pH, nonuniform, 193
- pH, uniform, 191
- current distribution effect, 193

partial immersion corrosion, 193
- pitting in steam condensate, 362
- seawater, flowing, 195
- spinning disks, 195

# Direction

determination for electrochemical reactions

- free energy determination, 48
- inspection of half-cell potentials, 49

# Discounted cash flow analysis

540

- examples, 546# Index

# Dissimilar metal corrosion

169. See also Galvanic corrosion

# Dissolved oxygen

carbon steel in neutral solutions, effect on, 92

Dissolved oxygen, reduction of, 7

# Double layer, electrical

41

# Economics of corrosion prevention

annual cash flow, 541

depreciation, 541

Tax law effects, 544

discounted cash flow analysis, 540

examples, 546

functional obsolescence, 541

future sum of money, 541

interest rates, Table of, 542

present sum of money, 541

present worth, 541

significance, 538

# Electric power generation

condenser leakage, 365

denting in steam generators, 364

erosion corrosion, spent steam lines, 344

intergranular corrosion of nickel alloys, 306

stainless steel, austenitic, 517

stress corrosion

sulfide, reduced, 372

stress corrosion cracking of nickel alloys, 261

zirconium, nuclear cooling waters, 428

zirconium, nuclear fuel cladding, 527

# Electric resistance welding

322

# Electrochemical impedance spectroscopy

coating degradation measured by, 493

inhibitor evaluation, 506

instrumetation to measure, 111

limitations, 111, 495

ohmic solution resistance measured by, 110

polarization resistance measured by, 110, 163

# Electrode potential, half-cell

concentration effects on, 45

free energy change, relationship to, 43

measurement of, 44, 65

sign convention, 43

solution oxidizing power, measures, 47

# Electrometers

potential measurements in cells, 72

# Electromotive Force (emf) Series

Table of, 43

# Electroplating, principles of

502

# Ellingham diagram

oxidation, 410, 411

# Enamel, porcelain

2, 497

# Endurance limit

loss in corrosion fatigue, 246

# Environmentally Induced Cracking

17, 235

characteristics, Table of, 237

definition, 17

# Equivalent carbon content

carbon steels, 321

# Equivalent weight

alloys, Table of, 77

# Erosion-corrosion

4, 21, 343

aluminum alloys, 343

appearance of, 343

carbon steel

carbon dioxide, dissolved, 361

sulfuric acid (hydrogen grooving), 390

carbon steel in sulfuric acid (hydrogen grooving), 344

cavitation, 23, 348

conditions causing, 343

susceptible alloys, Table of, 343

copper alloys, 343

copper and copper alloys

sulfides, 370

hardness or strength, effect of, 22

horseshoe-shaped pits, example of, 22

' mechanism, 343

mechanism of, 21

prevention, 346

spent steam lines, 344

stainless steel, austenitic, 346

suspended sand and slurries, effect of, 22

# Erosive and corrosive wear

ball and rod mills, 354

conditions causing, 352

prevention, 355

slurries, 352

# Evans water drop experiment

193

# Exchange current density

77

corrosion rate affected by, 88

Galvanic Series affected by, 174

platinum and mercury compared, 79

Table of, 99

Tafel extrapolation, measured by, 95

# Exfoliation

aluminum alloys, 307

# Exposure time

weight loss tests, 35

# Faraday

passivity experiment, 117

# Faraday’s constant

76

# Faraday’s Law

76

# Ferric chloride solution

acid chloride oxidizing salt, typical, 367

crevice corrosion test, 206

pitting and crevice corrosion, testing for, 200

# Filiform corrosion

224, 226

prevention, 226

# Filler alloys

weldments, Table of, 316

# Films

nonpassive, 116

# Finite element analyis

cathodic protection system design, 473

# Fisheyes

341

# Forms of Corrosion

9

# Fouling

381

prevention, 381

# Fracture mechanics testing

271

aluminum alloys, 273

cantilever beam test, 275

crack growth rate vs. stress intensity plots, 245, 274, 277

fracture toughness, 271

high strength alloys, 273

strength, relationship to, 273

history, 271

hydrogen induced cracking, 274

plane strain conditions, 272

specimen thickness required for, 274

stress corrosion cracking, limitations for, 274, 278

subcritical crack growth, 274

titanium alloys, 273

wedge-opening-loading test, 276

bolt loaded, 277

# Fracture toughness

Klc, 271. See also Fracture mechanics testing

# Free energy change

cell potentential, measurement by, 65

corrosion reaction, aqueous, 42

electrochemical potential, relationship to, 42

# Fretting

24

conditions causing, 350, 351

mechanism, 24

prevention, 351

# Galvanic Corrosion

11, 168

area effects, 171, 175, 179, 185# Index

brass-steel couples, 178

electrolyte path, effect on, 13

example of, 12

junction between dissimilar alloys, 169

painting anode, avoid, 172

prevention, 172

Galvanic Series, using, 169

rate of, 169

galvanic current diagrams, use of, 184

Galvanic Series, using, 171

polarization resistance, measured by, 181, 182

zero resistance ammeter measurement, 179

# Galvanic couples

anode not determined by corrosion rate, 177

corroding metal-corroding metal, 175

corroding metal-inert metal, 173

exchange current density, effect of, 174

current and potential distributions in, 173, 189

carbon steel-nickel, couple in seawater, 189

finite and boundary element analysis, 190

current not current density in analysis of, 174

experimental polarization in, 177, 178

titanium passivation with noble metals, 187

# Galvanic current diagrams

aluminum-copper couple, 184

limitations, 186

rate of galvanic corrosion predicted from, 184

# Galvanic current

see Galvanic corrosion

# Galvanic Series

12, 169

emf series, compared to, 171

galvanic corrosion, prevention of, 169

passivity, effect on, 12

table, 12, 169

Galvanized zinc coatings, 445

# Galvanostatic polarization

active-passive alloys, 123

experimental procedures, 98

polarization resistance measured by, 150

Gasket corrosion, 14

Glass coating, 2

Glass-lined hot water heaters, 2

# Grain boundaries

chromium depletion of in intergranular corrosion, 19

energy, corrosion due to, 291

orientation, effect on corrosion, 291

Graphitic corrosion, 324

microbiologically induced corrosion in soils, 373

# Graphitization

326

# Green rot

carburization, nickel alloys, 436

# Grooving attack

carbon steel weldments, 322

# Groundbeds

anode, cathodic protection, 460

# Half-cell reactions

6, 42

# Heat affected zone

295, 310

# Huey test for intergranular corrosion

300

# Humidity

effect on atmospheric corrosion, 400, 402

critical values for deposited salts, 401

critical values for various deposited salts, 402

Hydrazine oxygen scavenger, 363

# Hydrides

embrittlement by, 19, 335, 341

# Hydrochloric acid

tantalum resistant to, 391

# Hydrofluoric acid

393

hazards, 393

# Hydrogen

pits, emanating from, 218

stress corrosion cracks, evolving from, 243

# Hydrogen assisted cracking

236. See also Hydrogen induced cracking

# Hydrogen attack

19, 341

prevention, Nelson diagram, 342

# Hydrogen blistering

335, 340

surface cracks formed by, 340

# Hydrogen blisters

19

# Hydrogen cracks

19

# Hydrogen Damage

19, 335

austenite to ferrite decomposition, due to, 336, 341

hydrogen sources, 335

corrosion and cathodic polarization, 335

moisture from welding rods, 335

hydrogen sulfide, effect of, 335, 368

prevention, 341, 342, 343

titanium, 525

# Hydrogen, dissolved

potential and dissolved oxygen control by, 364

# Hydrogen electrode, standard

43, 66

construction of, 43

# Hydrogen embrittlement

235, 336

hydrogen induced cracking as one type of, 336

# Hydrogen grooving

344

# Hydrogen induced cracking

17, 18, 235, 249

Alternative terms for, 17

baking at low temperature, reversible by, 249

carbon steel weldments, 321

cathodic polarization, effect on, 19

characteristics, 252

Table of, 237

cold working in FCC alloys, effect of, 250

conditions required for, 18

ductile hairlines on crack surfaces, 252

fatigue life, effect of, 19

high strength alloys in, 19

hydrogen embrittlement, one type of, 335

incubation time required, 249

mechanisms, 336

decohesion, 336

plasticity, enhanced microscopic, 337

pressure theory, 336

micropores on crack surfaces, 252

microscopic pore formation on fracture surfaces, 341

prevention, 263, 341, 342

hydrogen trapping, 338

sour waters, 370

strength (hardness), effect of, 249, 250

stress corrosion, comparison with, 250, 252, 253

stress, minimum, required for, 249

sulfide, effect of, 249

temperature, effect of, 253

testing

fracture mechanics, 274

strain rate, effect of, 269

# Hydrogen poisons

335

# Hydrogen, reduction of

7

# Hydrogen stress cracking

236. See also Hydrogen induced cracking

# Hydrogen sulfide

hydrogen damage, effect on, 368

hydrogen poison, 335, 368

microbiologically induced corrosion, associated with, 373

# Hydrogen trapping (traps)

337

classifications, 338

Table of, 339

# Hydroxides (caustics)

394

nickel and nickel alloys, 394

# Hypochlorites

395# Index

# Impedance spectroscopy

see electrochemical impedance spectroscopy

# Inhibitors

- anodic, chromate, 506
- anodic, nitrite, 506
- cathodic, 506
- electrochemical behavior, 506
- electrochemical impedance spectroscopy, 506
- polarization studies, 506
- industrial applications, Table of, 505
- organic compounds, 508
- pitting due to, 506
- polyphosphates and phosphonates, 508
- recirculating systems, 503
- scale formation, 506
- service environments where useful, 504
- solution chemistry control, 503
- toxicity, 504
- vapor phase, 510
- - packaging, application to, 510
- vapor pressure, role of, 510

waters, 504
- zinc compounds, 508

# Interchanging components during construction

529

# Interest rates

Table of, 542

# Intergranular Corrosion

19

- aluminum alloys, 307
- - exfoliation, 307
- prevention, 309
- testing, 309

austenitic stainless steels, 19
- - example of, 19

chromium depletion at grain boundaries, 19
- nickel alloys, 306
- - weldments, 318

sensitization to, 19
- stainless steel, austenitic, 292
- - grain boundary chromium depletion, 293
- knifeline attack, 295
- prevention, 297
- sensitization, 293
- stress corrosion cracking, related to, 295
- temperatures, Table of, 296
- weld decay, 295

stainless steel, austenitic, in nitric acid, 391
- stainless steel, duplex, 305
- stainless steel, ferritic, 304
- - nitrogen, effect of, 305
- prevention, 305
- weldments, 319

testing
- - acceptance criteria, 301
- acids, oxidizing, 297
- - Huey test, 300
- Strauss test, 297
- Streicher test, 298

electrochemical, 301

tests for, Table of, 298

# Knifeline attack

- nickel alloys, 318
- stainless steel, austenitic, 295

# Leaking containers, tanks, and pipelines

3

# Limiting current density

85

pH in acid solutions, effect of, 95

# Linear polarization

146. See also Polarization resistance

# Liners

- brick, 496
- cement and mortar, 495
- polymers, molded, 495

# Liquid junction potential

69

KC1 solutions in reference electrodes used to minimize, 69

# Liquid metal embrittlement

235.

# Logarithmic, rate law

- oxidation, 429
- passive film growth, 139

# Luggin probe

- definition of, 99
- ohmic electrolyte resistance, minimization of, 105
- polarization cells, 103

# Magnesium and magnesium alloys

528

sanctuary anodes for cathodic protection, 445, 447, 463

# Maintenance requirements in plants and buildings

529

# Masking materials, electrodes

103

# Materials selection, importance of

513

# Mercury-mercurous sulfate electrode

68

# Microbiologically influenced corrosion

- aluminum alloys, 381
- carbon steel and iron
- - aerobic bacteria, effects of, 377
- - iron oxidizing, 377
- sulfide oxidizing, 377

anaerobic bacteria, effects of, 376

characteristics, 372
- copper and copper alloys, 381
- deposits or tubercles associated with, 373
- - mechanism of pitting, 378

fouling organisms in seawater, 381
- industrially observed cases, Table of, 372
- microorganisms causing, Table of, 372
- prevention, 376
- slime formation, role of, 377, 379
- soils, 373, 384
- - redox potential, characterized by, 384

weldments, 310, 380

# Mixed potential theory

86

# Molybdenum, alloying with

stress corrosion cracking, effect on nickel alloys, 261

# Multiple crevice test

206

minimum temperature and chloride to initiate attack, 207

# Nelson diagrams for prevention of hydrogen attack

342

# Nernst equation

- derivation of, 45
- use of, 47

# Nickel, alloying with

- creep resistance, effect on, 431
- oxidation resistance of Fe and Fe-Cr, effect on, 431
- oxidation resistance of stainless steels improved by, 432
- stress corrosion, effect on
- - austenitic stainless steel, 260
- ferritic stainless steel, 259

thermal cycling, improved resistance to, 433

# Nickel and nickel alloys

- acids, Ni-Cr-Fe, 519
- active state, low corrosion rate in, 518# Index

atmospheric corrosion, 408

corrosion rate, inherently low, 60

corrosion resistance, review of, 518

formability, 518

hydrochloric acid, 392, 519

molybenum alloying addition, 392

hydrofluoric acid, 393

hydrofluoric acid, Ni-Cu, 519

hydrogen induced cracking of cold worked, 250

hydroxides (caustics), 394, 518

intergranular corrosion, Alloy 600, 306

isocorrosion diagrams for, 519

oxidation, elevated temperature, 519

oxidation, low temperature, logarithmic, 429

oxidation resistance, 433

pitting and crevice corrosion, Ni-Cr-Fe-Mo, 519

pitting in Alloy 600, 228

Pourbaix diagram, 60

stress corrosion, 261

stress corrosion cracking

Three Mile Island nuclear reactor, 372

sulfuric acid, 390

weldment corrosion, 318

Alloy C, 318

Nitrate, dissolved

ammonium nitrate (fertilizer), 368

oxidizing power, 368

Nitric acid, 391

passivity of iron in, 117

stainless steel, austenitic, 391

Nuclear waste, high-level, 4

Nyquist plots, 109, 163

Ohmic electrolyte resistance, 104

cathodic protection systems, 451, 465

sacrificial anodes, 446

electrochemical impedance spectroscopy, measurement of, 165

experimental minimization

bridge circuit, 106

current interruption, 105, 468

Luggin probe, 105

potentiostat feedback, 127

supporting electrolyte, 105

measurement

electrochemical impedance spectroscopy, 110

high-frequency signals, 106

polarization resistance measurements, errors in, 157

soils, 467

Organic acids, 393

anhydrous, 393

Oxalic acid etch test for intergranular corrosion, 298

Oxidation at elevated temperature

breakaway, 428

carbon monoxide and dioxide, effects of, 435

carburization, 435

stainless steel, resistance of, 436

green rot, 435

chemical reactions in, 409

contaminants to air, effect of, 433

film growth processes, 414, 415

low melting compounds, effect of, 434

oxidation resistance, alloys

aluminum alloying additions, 432

carbon and low alloy steels, 432

chromium oxide vaporization, 430, 433

cobalt, 422

nickel alloying additions, 431

nickel and nickel alloys, 433

silicon alloying additions, 432

stainless steel, austenitic, 431, 432

stainless steel, ferritic, 430, 432

temperatures above 1200°C, 433

oxide properties, 418

Pilling-Bedworth ratio, 418

rate laws, 420

cubic, 423

linear, 427

logarithmic, 429

mechanism, 429

parabolic, 421

oxygen partial pressure, effect of, 425

temperature dependence, 424

paralinear, 428

sulfur contamination, effects of, 434

thermal cycling, effect of, 433

nickel alloying additions, benefits of, 433

water vapor, effect of, 435

hydrogen damage from, 435

Oxidation potentials, compared to reduction potentials, 43

Oxide structure and morphology

carbon steel in atmospheric corrosion, 405

sulfate nests, 407

defect structures, 412

metal deficit oxide, 412

p-type semiconductor, 412

metal excess oxide, 412

n-type semiconductor, 413

multiple oxide phases, 423

weathering steel, atmospheric corrosion, 403

Oxidizer, dissolved

corrosion rate, effect on, 89, 91

active-passive alloys, 119

definition, 87

pitting by, 210

Oxygen, dissolved

control and removal of

hydrazine additions, 363

hydrogen additions in nuclear coolant waters, 364

steam or gas purging, 363

sulfite additions, 363

corrosion, effect on, 359, 360

temperature effect on oxygen solubility, 360

See also Differential aeration

Oxygen partial pressure

oxidation, elevated temperature, effect on rate of, 425

oxide stability, effect on, 410

Parabolic rate law of oxidation, 421

Partial immersion, corrosion in, 26

Parting, 20

Passive films

electrical conductivity, 137

electron transfer in, 140

examination, electron spectroscopic, 137

growth kinetics, 138

structure and properties, 117, 137

theories of, 118, 137

Passivity, 8

acidity, effect on, 119

adsorbed films, 137

d-electrons, effect of, 137

adsorbed films, role of, 138

aluminum, 118

breakdown, 9

chromium, effect on, 118# Index

# Passivity (Continued)

- criterion for, 122
- definition, 116
- niobium, 118
- pitting, required for, 200
- Pourbaix diagram, prediction of, 54, 118
- silicon, 118
- stainless steels, 118
- tantalum, 118
- temperature, effect on, 119
- titanium, 118

# Petroleum production and refining

- cyanides, dissolved, 370
- erosion-corrosion, 344
- hydrogen blistering by sulfides and H2S, 340
- inhibitors for corrosion, 505
- polythionic acid stress corrosion, 372
- sour waters, 369
- hydrogen induced cracking in, 370
- stainless steels, austenitic, 517

# PH, effect of

- aluminum, corrosion rate, 57
- Pourbaix diagrams, predicted by, 60

# PH, solution

- aluminum and aluminum alloys, corrosion of, 359
- carbon steel, corrosion of, 358
- elevated temperature, 364
- cathodic polarization of iron, effect on, 95

# Pilling-Bedworth ratio

418

# Pitting

- corrosion fatigue cracking, initiation of, 245

# Pitting (pits)

- acid hydrolysis mechanism for propagation, 214, 218
- aluminum, 199
- aluminum and aluminum alloys, 522
- carbon steel and iron, 199
- steam condensate, 362
- cathodic reaction, importance of, 215
- conditions causing, 200
- copper, 229
- deposits, under localized, 228
- carbon steel in steam condensate, 362
- copper in impure waters, 229
- mechanism, 229
- prevention, 230
- nuclear steam generator tubes, Alloy 600, 230
- prevention, 231
- hydrogen emanating from, 218
- inhibitor, insufficient concentration of, 506
- iron in neutral to alkaline chloride solutions
- - initiation, 212
- propagation, 214

mechanism, 209
- electrochemical, of stainless steels, 216
- initiation, 210, 213
- rotating ring-disk experiments, 212
- sulfide inclusions, 213
- propagation, 214
- microbiologially induced
- - carbon steel and iron, 378
- stainless steels, 379

nickel Alloy 600, 228, 230
- oxidizer, initiation by dissolved, 210
- pit spacing, factors affecting, 215
- polarization in pit anode and cathode, 216
- potential and current distributions around, 220
- prevention, 208
- specimen size, effect of, 204
- stainless steels, 215
- example of, 215
- surface deposits, hidden by, 199
- temperature required for, 200
- testing and evaluation, 200
- - cyclic polarization, 218
- depth, maximum, 204
- pitting potential, 210
- protection potential, 218
- spacing, size, and depth, 201
- weight loss, 201

thiosulfate in sulfite liquors, 371
- weldments, 316

# Pitting corrosion

- example of, 15
- mechanism common with crevice corrosion in stainless steels, 15

# Pitting potential

- potential scan rate, effect of, 214
- stainless steel, austenitic, 132

# Plane strain conditions

272

# Planned interval testing

35

# Plastics

- corrosion resistance of, 2
- equipment fabricated from, 495

# Platinum

- auxiliary electrode, 101
- exchange current density, 80
- platinized for hydrogen electrodes, 43, 66
- stability of in aqueous solutions, 50

# Plumbing systems

2

# Polarization

- anodic, 8
- cathodic, 8
- description, 8
- effect on

# Polarization cells

- design of, 101
- differential aeration, 191
- galvanic couple, brass-steel, 178

# Polarization curves, experimental

- derivation of
- - anodic, 96
- cathodic, 94

measurement of, 98
- pH effects on pure iron, 95
- pit anode and cathode, 216

# Polarization, electrochemical

80

- activation, 80
- combined activation and concentration, 86, 92
- concentration, 84
- galvanic couples, 173, 175

# Polarization resistance

146

- corrosion monitoring probes, 153
- - three-electrode procedures, 155
- two-electrode procedures, 155
- cancellation of errors, 155, 156, 158
- uses, 155

corrosion rate correlation, 148
- - Tafel constants, effects, 148

definition, 146
- electrochemical impedance spectroscopy, 110
- errors in, 156# Index

569

# ten-mV overvoltage assumption

158

# galvanic corrosion

measurement of, 181

# galvanostatic

150

# advantages

151

# procedure

151

# steady state required

152

# history

146

# linearity of polarization curves

148

# Tafel constants, effect on

148, 151

# measurement, unconventional

# electrochemical impedance spectroscopy

162

# overvoltage transients

161

# polarization curve analysis

161

# potentiodynamic

152

# advantages

152

# galvanostatic comparison

153

# stable corrosion potential required for

152

# theory

146

# Pollutants

effect on atmospheric corrosion, 401

# Polymers as construction materials

387

# Polythionic acids

# formation of

259, 371

# stress corrosion cracking

# austenitic stainless steel, sensitized

259

# nickel alloys

# Three mile island nuclear reactor

372

# nickel alloys, sensitized

261

# stainless steels, austenitic

371

# Porcelain enamel

2

# Porcelain enamel coatings

497

# Potential

# contact

69

# corrosion

8, 70

# half electrode or redox

68

# liquid junction

69

# reversible cell

68

# Potential/pH diagram

see Pourbaix diagram

# Potentiostatic (potentiodynamic) anodic polarization

124

# alloy composition, effect on

126

# applications

# alloy evaluation

129

# anodic protection

133

# limitations

132

# solution corrosivity

132

# chloride effect on stainless alloys

132

# chromium depletion, effect of

293

# galvanic corrosion, rates of

184

# galvanic couple, brass-steel

178

# intergranular corrosion

# EPR test

302

# potential, controlled

304

# iron

126

# iron-10.5% chromium

126

# nickel alloys

131

# pitting potential determination

210, 218

# polarization rate, effect on

126

# protection potential determination

218

# reproducibility

126

# sensitization, intergranular corrosion

302

# stress corrosion, correlation with

239

# zero resistance ammeter, potentiostatic

181

# Pourbaix diagram

50

# Aluminum

52, 58, 60

# correlation with corrosion rate

57

# applications

50

# cathodic protection, required potential for

52

# chromium

60

# construction for

# aluminum

54

# iron

58

# copper

60

# corrosion rates cannot be predicted from

50

# dissolved ion activity, effect on

52

# iron

54, 60

# iron and chromium compared

118

# nickel

60

# prevention of corrosion, immune potentials

50

# sulfur

368

# tantalum

60

# titanium

60

# water and dissolved oxygen

50

# zirconium

60

# Prevention of corrosion, reviews of

# corrosion fatigue

534

# crevice corrosion

536

# erosion-corrosion

537

# galvanic corrosion

536

# general corrosion

532

# hydrogen damage

534

# stress corrosion

534

# Primary passive potential

119

# Protection potential

218

# anode corrosion potential, relationship to

220, 222

# crevice corrosion

222

# cyclic polarization test to determine

220

# potential scan rate, effect of

220

# Radioactive corrosion products

4

# Randles circuit

109, 493

# Reduction of

# dissolved oxizer

7

# dissolved oxygen

86

# ferric ions

86

# hydrogen

6

# hydrogen ions

86

# water

7

# Reduction potentials, compared to oxidation potentials

43

# Reference electrode, definition of

65

# Reference electrodes

# anodic protection

Table of, 136

# cathodic protection

# controlled potential

449

# seawater

465, 466

# soil

465

# copper-saturated copper sulfate

68, 465

# hydrogen, construction of

65

# mercury-mercurous sulfate

68

# placement in polarization cells

103

# placement of in cathodic protection

467

# saturated calomel

66

# secondary

66

# silver-silver chloride

67, 465

# table of

66

# Resistance Probes, Electrical

36

# Rotating cylinder electrode

108

# Rotating disc electrode

108

# Rotating ring-disk experiment, pitting initiation

212

# Safety, effect of corrosion on

4

# Salt islands, pitting initiation under

211

# Saturated calomel electrode

66

# construction of

67

# potential dependance

# chloride concentration

67

# temperature

67

# Saturation index

361# Index

# Scale and deposit formation

- cathodic protection, 448
- hard waters, 361
- inhibitors, 506
- microbiologically influenced corrosion, 378

# Scale inhibitors

362

# Season cracking

261. See also Stress corrosion cracking

# Seawater

366

- corrosivity
- - changeable on standing, 366
- factors increasing, 366
- synthetic seawater, 366

depth, effect of, 366
- fouling organisms, 381
- sodium chloride solution, simulated by, 366
- splash zone, accelerated corrosion in, 399
- splash zone, accelerated corrosion in, 366

# Secondary reference electrodes

66

# Selective leaching

20

# Sensitization to intergranular corrosion

- stainless steel, austenitic, 293
- stainless steel, ferritic, 305

# Silicon, alloying with

- creep resistance, effect on, 432
- oxidation resistance, effect on, 418; 432

# Silver-silver chloride electrode

67

# Slow strain rate testing

- failures in service, correlation with, 256
- stress corrosion cracking, 266

# Sodium chloride and other neutral salts

- oxygen, dissolved, effect on, 365
- seawater simulation by, 366

# Soil

- clay, effect of, 384
- corrosion in, 382
- drainage, 384
- microbiologically influenced corrosion, 373, 384
- prevention of corrosion in, 385
- resistivity, 385

# Solid metal embrittlement

235

# Solution velocity, corrosion rate affected by

- active-passive alloys, 121
- nonpassive alloys, 122

# Sour water

369

# Stainless steel

martensitic, 518

# Stainless steel, austenitic

- anodic polarization, 132
- carburization, resistance to, 436
- corrosion resistance, review of, 516
- erosion-corrosion, 346
- food processing, 517
- hydrogen induced cracking of cold worked, 250
- hydroxides (caustics), 394
- intergranular corrosion, 292
- knifeline attack, 295
- nitric acid, 391
- organic acids, 393
- oxidation resistance, 432
- pulp and paper industry, 517
- stress corrosion cracking, 257, 295
- weld decay, 295

# Stainless steel, duplex

- intergranular corrosion, resistant to, 305
- stress corrosion cracking, 259
- welding procedures, 320
- - filler metals for, 321

weldment filler metal, serving as, 317

# Stainless steel, ferritic

- carburization, resistance to, 436
- corrosion resistance, review of, 516
- creep resistance, 430
- intergranular corrosion, 304
- oxidation resistance, 430, 432
- stress corrosion cracking, 259
- welding, difficulty in, 319

# Stainless steels

- atmospheric corrosion, 408
- chromium in, 118
- nickel in, 118
- pitting corrosion of, 215

# Standard hydrogen electrode

66

# Steel Structures Painting Council, surface preparation standards

485

# Stockholm Convention of electrode potential signs

43

# Strauss test for intergranular corrosion

297

# Stray current corrosion

- prevention, 464

# Sreicher test for intergranular corrosion

298

# Strength

- fracture toughness, effect on, 273
- hydrogen induced cracking, effect on, 249
- stress corrosion, effect on, 238

# Stress corrosion cracking

9, 17

- acid hydrolysis within cracks, 243
- aluminum alloys, 262
- anodic current densities, proportional to, 242
- brass, cartridge, 236
- carbon and low alloy steel, 259
- - prevention, 259

carbon steel, 237, 239, 282
- cathodic polarization, effect on, 19
- characteristics, Table of, 237
- conditions required, 237, 238
- conditions required for, 17
- copper alloys, 261
- - ammonium ion, effect of, 261

definition, 236
- electrochemical effects, 239
- environment-alloy combinations causing, Table of, 255
- example of, 17
- history, 236
- hydrogen evolving from cracks, 243
- intergranular, 239
- intergranular corrosion, related to, 295
- mechanisms, proposed
- - adsorption induced cleavage, 281, 282
- atomic surface mobility, 282
- film induced cleavage, 283
- film rupture, 282, 283
- hydrogen embrittlement, 252, 279, 281
- localized surface plasticity, 284, 285

nickel Alloy 600, 261
- nickel alloys, 260
- oxygen, dissolved, effect of, 258
- polythionic acid
- - nickel alloys, 261
- stainless steel, austenitic, sensitized, 259, 295

potential, electrochemical, regions of susceptibility
- - 239, 242

potential regions of susceptibility
- - potential scan rate, effect of, 242

prevention, 262
- pure metals, resistance of, 238
- Pure metals resistant to, 17
- stainless steel, austenitic, 257# Index

room temperature, 258

stainless steel, duplex, 259

stainless steel, ferritic, 259

steel boilers, 237

strength, effect of, 238

# testing

bent beam, 264

C-ring, 264

constant deformation, 264

advantages/disadvantages, 265

fracture mechanics, 271, 274

see fracture mechanics testing

Mattson solution for copper alloys, 261

slow strain rate, 256, 266

advantages, 269

limitations, 269, 270

strain rate, critical, 269

time required, 266

sustained load, 265

tensile, 264

U-bend, 264

titanium alloys, 262

nonaqueous environments, effect of, 262

transgranular, 239

Stress intensity, K, 245, 271

# Stress ratio, R

corrosion fatigue cracking, effect on, 245, 270

definition, 270

Striations, corrosion fatigue crack surfaces, 244

Subcritical crack growth, 274

# Sulfate reducing bacteria

anaerobic conditions required for, 376

coastal muds, 366, 370

deposits and tubercules, growth beneath, 378

mechanism of enhanced corrosion, 376

pits on stainless steel, 379

# Sulfide

hydrogen induced cracking, effect on, 249

# Sulfide cracking

236. See also Hydrogen induced cracking

# Sulfide deposits

microbiologically influenced corrosion, 373

polythionic acids, react to form, 371

# Sulfide, dissolved

copper alloys, 370

corrosivity, 369

hydrogen poison, 368

# Sulfide, ionic

hydrogen poison, 335

# Sulfides, metallurgical

grooving attack in carbon steel linepipe, 322

pit initiation at, 213

# Sulfite liquors, pulp and paper

thiosulfate pitting, 371

# Sulfite oxygen scavenger

363

# Sulfur

joint cement for brick liners, 496

oxidation, elevated temperature, effect on, 434

oxidation states, Table of, 368

reduced

corrosivity, 368

stress corrosion cracking, 372

sulfur formation associated with, 372

See also Polythionic acids

# Sulfur dioxide

atmospheric corrosion, effect on, 401, 405

weathering steel, surface oxide formation, effect on, 403

# Sulfur dioxide in sulfite liquors

dissolved oxidizer acting as passivator, 371

sulfuric acid, decomposition to, 371

# Sulfuric acid

390

austenitic stainless steel unsuitable for, 390

isocorrosion diagram, 390

nickel alloys, 391

# Supporting electrolyte

105

# Tafel behavior

81

anodic, derived from cathodic data, 97

anodic, failure of, 96

cathodic, failure of, 95

# Tafel constants

Ba and 6c, 81

cathodic protection, significance of 6a in, 458

experimental determination of, 95

experimental values, comparison of, 97

polarization resistance affected by, 157

# Tafel equations

derivation of, 81

# Tafel extrapolation

corrosion rates determined by, 95, 144

exchange current densities determined by, 95

# Tantalum

527

hydrochloric acid, 391

oxidation, elevated temperature, 433

# Temperature

atmospheric corrosion, effect on, 402

# Temperature, elevated

362

free energy of oxidation, effect on, 410

hydrogen induced cracking, effect on, 253

intergranular corrosion, sensitization to, 292, 295, 305

Table of, 296

oxide stability, effect on, 410

pitting and crevice corrosion, minimum required for, 200

rate of oxidation, effect on, 424

stress corrosion, effect on, 253, 257

# Thermodynamics

comparison of high and low temperature, 50, 412

corrosion rate cannot be predicted by, 40, 48, 50, 410

Ellingham diagram, 410

oxidation, elevated temperature, 410

# oxide stability

C0/C02 ratio, effect of, 410

H2/H20 ratio, effect of, 410

# Three Mile Island Nuclear Reactor

stress corrosion cracking, 372

# Throwing power

anodic protection, 135, 450

cathodic protection, 450

# Tinplate

502

# Titanium

anodes for cathodic protection, 462

# Titanium, alloying with

stainless steel, austenitic, 296

# Titanium and titanium alloys

anodes, 118

corrosion resistance, review of, 524

crevice corrosion, 525

fracture mechanics testing, 273

hydrogen damage, 335, 525

prevention, 343

hypochlorites, 395

nitric acid, 524

noble metal alloying, 525

noble metal alloying, passivation by, 187, 188

molybdenum effect in Ti-Ni alloys; 188

passivation by dissolved impurities, 525

stress corrosion cracking, 262

# Toxic corrosion products

lead, 4# Index

# Toxicity

inhibitors, 504

# Transpassive state

119

# Underbead cracking

321, 341

# Uniform corrosion

11

- advantage of, 11
- Atmospheric, 11, 400
- carbon steel storage tank, 11
- steel in an acid solution, 11

# Unmixed zone, weldments

310, 316, 321

# Warburg impedance

110

# Water

- copper, pitting of, 229
- decomposition to H2 from Pourbaix diagram, 51
- decomposition to O2 from Pourbaix diagram, 51
- hardness, effect of
- - scale formation

sour, 369
- drop experiment, Evans, 194
- elevated temperature, 362
- carbon dioxide, dissolved, amines to neutralize, 364
- chloride, effect of, 364
- oxygen, dissolved, control of, 363, 364
- pH control in
- - phosphate additions, 364
- sodium hydroxide additions, 364

pitting of carbon steel, 362

# Water vapor

effect on oxidation resistance, 435

# Waterline corrosion

193

# Wear enhanced by corrosion

352

See also Erosive and corrosive wear

# Weathering steels

- atmospheric corrosion, 402, 515
- atmospheric crevice corrosion, joint distortion in, 227
- coatings on, 404
- oxide film formation requirements

# Weight loss testing

- time of exposure, 35

# Weight-gain measurements during oxidation

420

# Weight-loss testing

25

- atmospheric exposures, 28
- effects of cross contamination from simultaneous testing of multiple alloys, 27
- laboratory reactor for, 26
- laboratory vs. plant, 25
- planned interval, 35
- purposes of, 25
- retractable coupon holder for plant testing, 28

# Specimen Cleaning

31

# table of cleaning reagents

32

# Specimen Preparation

25

# Specimen racks for plant exposures

27

# Weld decay

- nickel alloys, 318
- stainless steel, austenitic, 295

# Welding, methods

310, 322

# Weldment corrosion

- aluminum alloys, 322
- carbon steel
- - grooving attack in linepipe, 322
- hydrogen induced cracking, unmixed zone, 321

filler metal composition, minimized by, 317
- microbiologically influenced corrosion, 310, 380
- nickel alloys
- - intergranular corrosion, 318

pitting, 316
- stainless steel, austenitic
- - knifeline attack, 295
- prevention with duplex stainless steel filler metal, 317
- stress corrosion cracking, 316
- weld decay, 295

stainless steel, duplex, 320
- stainless steel, ferritic, 319
- wire brushing, resulting from, 316

# Weldment(s)

- aluminum alloys, 323
- carbon steel, equivalent carbon content, 321
- definition, 309
- environmentally induced cracking, preferential at, 314
- filler metal
- - composition, 314, 316
- Table of, 316
- moisture free for high strength alloys, 316
- moisture free for high strength steel, 335

grain boundary segregation (coring), 316
- residual stresses, 312, 313
- stainless steel, austenitic
- - filler metal for, 317
- filler metals for

stainless steel, ferritic
- - filler metals for, 319
- Table of, 316

stress concentrations, 313
- stress corrosion cracking, 259
- structure
- - unmixed zone, 310
- weld decay region, 310

unmixed zone, 316

# Working electrode

- definition of, 98
- experimental designs for, 101

# Zero resistance ammeter

- galvanostatic, 179
- pit currents, measurement of, 216
- potentiostatic, 181

# Zinc

- coatings, galvanized, 500
- inhibitors, chemical, 508
- sacrificial anodes for cathodic protection, 445, 463

# Zirconium

nuclear cooling waters, 428

# Zirconium and zirconium alloys

- corrosion resistance, review of, 527
- Pourbaix diagram, 60
- sulfuric acid, 391
