Repository: AdbulrhmanEldeeb/q-a_making

# Markdown File Processor

This project processes Markdown files, extracts and processes their content, and saves the results as JSON files. It is designed to handle large-scale Markdown content efficiently, leveraging modular code structure, logging, and progress tracking.

## Features

- **Markdown Processing**: Extracts and processes content from Markdown files using a custom processing pipeline.
- **Chunking Support**: Splits large text into manageable chunks for better handling.
- **Error Handling**: Automatically retries with rotated API keys in case of rate limits or errors.
- **JSON Output**: Saves processed data as structured JSON files for downstream use.

File: parsed_data/Materials_Science_Engineering_Introduction_by_William_Callister.md (part 30 of 62)
|Germanium|Ge|32|72.64|5.32|Dia. cubic|0.122|0.053|4|937|
|Gold|Au|79|196.97|19.32|FCC|0.144|0.137|1|1064|
|Helium|He|2|4.003|—|—|—|—|Inert|272 (at 26 atm)|
|Hydrogen|H|1|1.008|—|—|—|0.154|1|259|
- A hardenability curve plots hardness versus distance from the quenched end of a Jominy specimen. Hardness decreases with distance from the quenched end because the quenching rate decreases with this distance, as does the martensite content. Each steel alloy has its own distinctive hardenability curve.
- The quenching medium also influences the extent to which martensite forms. Of the common quenching media, water is the most efficient, followed by aqueous polymers, oil, and air, in that order. Increasing the degree of medium agitation also enhances the quenching efficiency.
- Relationships among cooling rate and specimen size and geometry for a specific quenching medium frequently are expressed on empirical charts. These plots may be used in conjunction with hardenability data to predict cross-sectional hardness profiles.

# Precipitation Hardening

- Some alloys are amenable to precipitation hardening—that is, to strengthening by the formation of very small particles of a second, or precipitate, phase.
- Control of particle size and, subsequently, strength is accomplished by two heat treatments:# Chapter 11

# Applications and Processing of Metal Alloys

During the second, or precipitation, treatment (at constant temperature), precipitate particles form and grow; strength, hardness, and ductility depend on heat-treating time (and particle size).

- Strength and hardness increase with time to a maximum and then decrease during overaging. This process is accelerated with rising temperature.
- The strengthening phenomenon is explained in terms of an increased resistance to dislocation motion by lattice strains that are established in the vicinity of these microscopically small precipitate particles.

# Processing/Structure/Properties/Performance Summary

At this time, we have completed our processing/structure/properties/performance commentary for steels. By way of summary, the relationships of these processing, structure, and property elements for this group of alloys are compiled from summaries provided in previous chapters and, in addition, includes topics discussed in this chapter.

For the most part, the individual components found in the interrelationships are conceptual in nature—that is, they represent the scientific (as opposed to engineering) aspects of materials. We have also generated a processing/structure/properties/performance relational diagram (for steel alloys) taken from the materials engineering perspective.

# Important Terms and Concepts

- alloy steel
- gray cast iron
- precipitation heat treatment
- annealing
- hardenability
- process annealing
- artificial aging
- high-strength, low-alloy (HSLA) steel
- rolling
- austenitizing
- solution heat treatment
- brass
- hot working
- specific strength
- bronze
- Jominy end-quench test
- spheroidizing
- cast iron
- lower critical temperature
- stainless steel
- cold working
- malleable cast iron
- stress relief
- compacted graphite iron
- natural aging
- temper designation
- drawing
- nonferrous alloy
- upper critical temperature
- ductile (nodular) iron
- normalizing
- welding
- extrusion
- overaging
- white cast iron
- ferrous alloy
- plain carbon steel
- wrought alloy
- forging
- powder metallurgy (P/M)
- full annealing
- precipitation hardening# Summary

# PROCESSING

- Eutectoid reaction
- Concept of phase transformation
- Phase equilibria
- Metastable vs. equilibrium states
- Concept of diffusion
- Temperature dependence of diffusion

# Annealing of ferrous alloys

- Iron–iron carbide phase diagram
- Spheroidizing
- Normalizing
- Full annealing

# Heat treatment of steels

- Isothermal transformation diagrams
- Continuous-cooling transformation diagrams
- Martensite (formation of)
- Tempering (tempered martensite)

# STRUCTURE

- Development of microstructure in iron–iron carbide alloys
- Pearlite, coarse and fine (plus a proeutectoid phase)
- Bainite
- Spheroidite
- Martensite
- Tempered martensite
- Crystal structure for Fe (BCC)
- Crystal structure for martensite

# PROPERTIES

- Definitions of mechanical properties
- Strengthening mechanisms
- Characteristics of dislocations
- Concept of dislocation defects
- Mechanical properties of iron–iron carbide alloys
- Slip systems
- Concept of solid solution strengthening
- Pearlite (coarse and fine)
- Bainite
- Spheroidite
- Martensite
- Tempered martensite

Figure 11.29 Schematic diagram that summarizes the elements of processing, structure, and properties for steel alloys from a materials science perspective.# Processing Structure Properties Performance

|180|&lt; &lt; 350 MPa|Low-carbon|Full anneal, normalize|Pearlite/ferritey|
|---|---|---|---|---|
|15|&lt; %EL &lt; 35|quench/temper| | |
|250|&lt; &lt; 650 MPa|Plain carbon steels|Medium-carbon|Full anneal, normalize|
|10|&lt; %EL &lt; 30|quench/temper, spheroidizemartensite, spheroidite| | |
|400|&lt; &lt; 980 MPa|Tempered martensite|High-carbon|Quench/tempery|
|10|&lt; %EL &lt; 15| | | |
|300|&lt; &lt; 550 MPa|HSLA|Normalize, quench|Pearlite, bainite,y|
|15|&lt; %EL &lt; 25|martensite/ferrite| | |
|Applications|Low-alloy steels|Primary forming|Alloying|Refining (Section 11.2)|
| |[Rolling (hot, cold),|drawing, etc.]| | |
|600|&lt; &lt; 1800 MPa|Tempered martensite|Medium-carbon|Quench/tempery|
|5|&lt; %EL &lt; 30| | | |
|170|&lt; &lt; 965 MPa|Austenite|Austenitic|Annealy|
|4|&lt; %EL &lt; 45| | | |
|170|&lt; &lt; 450 MPa|Stainless|Ferrite|Ferritic|
|15|&lt; %EL &lt; 30| | | |
|Alloy steels|205|&lt; &lt; 1900 MPa|Tempered martensite|Martensitic|
|2|&lt; %EL &lt; 22| | | |
|380|&lt; &lt; 1930 MPa|Metal carbide particles|Tool|Quench/tempery|
|4|&lt; %EL &lt; 25|tempered martensite| | |

Figure 11.30 Schematic diagram that summarizes the elements of processing, structure, properties, and performance for steel alloys from a materials engineering perspective.# REFERENCES

ASM Handbook, Vol. 1, Properties and Selection: Irons, Steels, and High-Performance Alloys, ASM International, Materials Park, OH, 1990.

ASM Handbook, Vol. 2, Properties and Selection: Nonferrous Alloys and Special-Purpose Materials, ASM International, Materials Park, OH, 1990.

ASM Handbook, Vol. 4, Heat Treating, ASM International, Materials Park, OH, 1991.

ASM Handbook, Vol. 6, Welding, Brazing and Soldering, ASM International, Materials Park, OH, 1993.

ASM Handbook, Vol. 14A, Metalworking: Bulk Forming, ASM International, Materials Park, OH, 2005.

ASM Handbook, Vol. 14B, Metalworking: Sheet Forming, ASM International, Materials Park, OH, 2006.

ASM Handbook, Vol. 15, Casting, ASM International, Materials Park, OH, 2008.

Davis, J. R. (Editor), Cast Irons, ASM International, Materials Park, OH, 1996.

Dieter, G. E., Mechanical Metallurgy, 3rd edition, McGraw-Hill, New York, 1986. Chapters 15–21 provide an excellent discussion of various metal-forming techniques.

Frick, J. (Editor), Woldman’s Engineering Alloys, 9th edition, ASM International, Materials Park, OH, 2000.

Heat Treater’s Guide: Standard Practices and Procedures for Irons and Steels, 2nd edition, ASM International, Materials Park, OH, 1995.

Henkel, D. P., and A. W. Pense, Structures and Properties of Engineering Materials, 5th edition, McGraw-Hill, New York, 2001.

Kalpakjian, S., and S. R. Schmid, Manufacturing Processes for Engineering Materials, 5th edition, Prentice Hall, Upper Saddle River, NJ, 2008.

Krauss, G., Steels: Processing, Structure, and Performance, ASM International, Materials Park, OH, 2005.

Metals and Alloys in the Unified Numbering System, 12th edition, Society of Automotive Engineers and American Society for Testing and Materials, Warrendale, PA, 2012.

Worldwide Guide to Equivalent Irons and Steels, 5th edition, ASM International, Materials Park, OH, 2006.

Worldwide Guide to Equivalent Nonferrous Metals and Alloys, 4th edition, ASM International, Materials Park, OH, 2001.

# QUESTIONS AND PROBLEMS

Problem available (at instructor’s discretion) in WileyPLUS

# Ferrous Alloys

11.1 (a) List the four classifications of steels.

(b) For each, briefly describe the properties and typical applications.

11.2 (a) Cite three reasons why ferrous alloys are used so extensively.

(b) Cite three characteristics of ferrous alloys that limit their use.

11.3 What is the function of alloying elements in tool steels?

11.4 Compute the volume percent of graphite, VGr, in a 2.5 wt% C cast iron, assuming that all the carbon exists as the graphite phase. Assume densities of 7.9 and 2.3 g/cm3 for ferrite and graphite, respectively.

11.5 On the basis of microstructure, briefly explain why gray iron is brittle and weak in tension.

11.6 Compare gray and malleable cast irons with respect to

(a) composition and heat treatment

(b) microstructure

(c) mechanical characteristics.

11.7 Compare white and nodular cast irons with respect to

(a) composition and heat treatment

(b) microstructure

(c) mechanical characteristics.

# Nonferrous Alloys

11.8 Is it possible to produce malleable cast iron in pieces having large cross-sectional dimensions? Why or why not?

11.9 What is the principal difference between wrought and cast alloys?

11.10 Why must rivets of a 2017 aluminum alloy be refrigerated before they are used?

11.11 What is the chief difference between heat-treatable and non-heat-treatable alloys?

11.12 Give the distinctive features, limitations, and applications of the following alloy groups: titanium alloys, refractory metals, superalloys, and noble metals.

# Forming Operations

11.13 Cite advantages and disadvantages of hot working and cold working.

11.14 (a) Cite advantages of forming metals by extrusion as opposed to rolling.

(b) Cite some disadvantages.

# Casting

11.15 List four situations in which casting is the preferred fabrication technique.

11.16 Compare sand, die, investment, lost-foam, and continuous-casting techniques.# Chapter 11

# Applications and Processing of Metal Alloys

# Miscellaneous Techniques

11.17 If it is assumed that, for steel alloys, the average cooling rate of the heat-affected zone in the vicinity of a weld is 10C/s, compare the microstructures and associated properties that will result for 1080 (eutectoid) and 4340 alloys in their HAZs.

11.18 Describe one problem that might exist with a steel weld that was cooled very rapidly.

# Annealing Processes

11.19 In your own words, describe the following heat-treatment procedures for steels and, for each, the intended final microstructure:

- (a) full annealing
- (b) normalizing
- (c) quenching
- (d) tempering.

11.20 Cite three sources of internal residual stresses in metal components. What are two possible adverse consequences of these stresses?

11.21 Give the approximate minimum temperature at which it is possible to austenitize each of the following iron–carbon alloys during a normalizing heat treatment:

- (a) 0.15 wt% C
- (b) 0.50 wt% C
- (c) 1.10 wt% C.

11.22 Give the approximate temperature at which it is desirable to heat each of the following iron–carbon alloys during a full anneal heat treatment:

- (a) 0.20 wt% C
- (b) 0.60 wt% C
- (c) 0.76 wt% C
- (d) 0.95 wt% C.

11.23 What is the purpose of a spheroidizing heat treatment? On what classes of alloys is it normally used?

# Heat Treatment of Steels

11.24 Briefly explain the difference between hardness and hardenability.

11.25 What influence does the presence of alloying elements (other than carbon) have on the shape of a hardenability curve? Briefly explain this effect.

11.26 How would you expect a decrease in the austenite grain size to affect the hardenability of a steel alloy? Why?

11.27 Name two thermal properties of a liquid medium that influence its quenching effectiveness.

11.28 Construct radial hardness profiles for the following:

- (a) A cylindrical specimen of an 8640 steel alloy of diameter 75 mm (3 in.) that has been quenched in moderately agitated oil
- (b) A cylindrical specimen of a 5140 steel alloy of diameter 50 mm (2 in.) that has been quenched in moderately agitated oil
- (c) A cylindrical specimen of an 8630 steel alloy of diameter 90 mm (3.5 in.) that has been quenched in moderately agitated water
- (d) A cylindrical specimen of an 8660 steel alloy of diameter 100 mm (4 in.) that has been quenched in moderately agitated water

11.29 Compare the effectiveness of quenching in moderately agitated water and oil by graphing on a single plot radial hardness profiles for cylindrical specimens of an 8640 steel of diameter 75 mm (3 in.) that have been quenched in both media.

# Precipitation Hardening

11.30 Compare precipitation hardening (Section 11.9) and the hardening of steel by quenching and tempering (Sections 10.5, 10.6, and 10.8) with regard to the following:

- (a) The total heat treatment procedure
- (b) The microstructures that develop
- (c) How the mechanical properties change during the several heat treatment stages

11.31 What is the principal difference between natural and artificial aging processes?

# DESIGN PROBLEMS

# Ferrous Alloys

# Nonferrous Alloys

11.D1 The following is a list of metals and alloys:

- Plain carbon steel
- Magnesium
- Brass
- Zinc
- Gray cast iron
- Tool steel
- Platinum
- Aluminum
- Stainless steel
- Tungsten
- Titanium alloy# Questions and Problems

Select from this list the one metal or alloy that is best suited for each of the following applications, and cite at least one reason for your choice:

- (a) The block of an internal combustion engine
- (b) Condensing heat exchanger for steam
- (c) Jet engine turbofan blades
- (d) Drill bit
- (e) Cryogenic (i.e., very low temperature) container
- (f) As a pyrotechnic (i.e., in flares and fireworks)
- (g) High-temperature furnace elements to be used in oxidizing atmospheres

# 11.D2

A group of new materials are the metallic glasses (or amorphous metals). Write an essay about these materials in which you address the following issues:

- (a) compositions of some of the common metallic glasses
- (b) characteristics of these materials that make them technologically attractive
- (c) characteristics that limit their use
- (d) current and potential uses
- (e) at least one technique used to produce metallic glasses.

# 11.D3

Of the following alloys, pick the one(s) that may be strengthened by heat treatment, cold work, or both: 410 stainless steel, 4340 steel, F10004 cast iron, C26000 cartridge brass, 356.0 aluminum, ZK60A magnesium, R56400 titanium, 1100 aluminum, and zinc.

# 11.D4

A structural member 250 mm (10 in.) long must be able to support a load of 44,400 N (10,000 lb) without experiencing any plastic deformation. Given the following data for brass, steel, aluminum, and titanium, rank them from least to greatest weight in accordance with these criteria.

|Alloy|Yield Strength [MPa (ksi)]|Density (g/cm3)|
|---|---|---|
|Brass|345 (50)|8.5|
|Steel|690 (100)|7.9|
|Aluminum|275 (40)|2.7|
|Titanium|480 (70)|4.5|

# 11.D5

Discuss whether it would be advisable to hot work or cold work the following metals and alloys on the basis of melting temperature, oxidation resistance, yield strength, and degree of brittleness: platinum, molybdenum, lead, 304 stainless steel, and copper.

# Heat Treatment of Steels

# 11.D6

A cylindrical piece of steel 38 mm (12 1/2 in.) in diameter is to be quenched in moderately agitated oil. Surface and center hardnesses must be at least 50 and 40 HRC, respectively. Which of the following alloys satisfy these requirements: 1040, 5140, 4340, 4140, and 8640? Justify your choice(s).

# 11.D7

A cylindrical piece of steel 57 mm (24 1/2 in.) in diameter is to be austenitized and quenched such that a minimum hardness of 45 HRC is to be produced throughout the entire piece. Of the alloys 8660, 8640, 8630, and 8620, which qualifies if the quenching medium is (a) moderately agitated water or (b) moderately agitated oil? Justify your choice(s).

# 11.D8

A cylindrical piece of steel 44 mm (1 3/4 in.) in diameter is to be austenitized and quenched such that a microstructure consisting of at least 50% martensite will be produced throughout the entire piece. Of the alloys 4340, 4140, 8640, 5140, and 1040, which qualify if the quenching medium is (a) moderately agitated oil and (b) moderately agitated water? Justify your choice(s).

# 11.D9

A cylindrical piece of steel 50 mm (2 in.) in diameter is to be quenched in moderately agitated water. Surface and center hardnesses must be at least 50 and 40 HRC, respectively. Which of the following alloys satisfy these requirements: 1040, 5140, 4340, 4140, 8620, 8630, 8640, and 8660? Justify your choice(s).

# 11.D10

A cylindrical piece of 4140 steel is to be austenitized and quenched in moderately agitated oil. If the microstructure is to consist of at least 80% martensite throughout the entire piece, what is the maximum allowable diameter? Justify your answer.

# 11.D11

A cylindrical piece of 8660 steel is to be austenitized and quenched in moderately agitated oil. If the hardness at the surface of the piece must be at least 58 HRC, what is the maximum allowable diameter? Justify your answer.

# 11.D12

Is it possible to temper an oil-quenched 4140 steel cylindrical shaft 25 mm (1 in.) in diameter so as to give a minimum yield strength of 950 MPa (140,000 psi) and a minimum ductility of 17%EL? If so, specify a tempering temperature. If this is not possible, then explain why.# Chapter 11

# Applications and Processing of Metal Alloys

Temperature (°C) Composition (at% Be)

| |0|5|10|15|20| | |
|---|---|---|---|---|---|---|---|
|Liquid|mum yield strength of 380 MPa (55,000 psi) and a ductility of at least 15%EL? If so, specify the precipitation heat treatment. If it is not possible, then explain why.|mum yield strength of 380 MPa (55,000 psi) and a ductility of at least 15%EL? If so, specify the precipitation heat treatment. If it is not possible, then explain why.|mum yield strength of 380 MPa (55,000 psi) and a ductility of at least 15%EL? If so, specify the precipitation heat treatment. If it is not possible, then explain why.|mum yield strength of 380 MPa (55,000 psi) and a ductility of at least 15%EL? If so, specify the precipitation heat treatment. If it is not possible, then explain why.|mum yield strength of 380 MPa (55,000 psi) and a ductility of at least 15%EL? If so, specify the precipitation heat treatment. If it is not possible, then explain why.| | | | | | |
| |1000| | | | | | |
| | | |866°C|800|~620°C|600|400|
| |0|1|2|3|4| | |
| |(Cu)|Composition (wt% Be)| | | | | |

Figure 11.31 The copper-rich side of the copper–beryllium phase diagram. [Adapted from Binary Alloy Phase Diagrams, 2nd edition, Vol. 2, T. B. Massalski (Editor-in-Chief), 1990. Reprinted by permission of ASM International, Materials Park, OH.]

# FUNDAMENTALS OF ENGINEERING QUESTIONS AND PROBLEMS

# 11.1FE

Which of the following elements is the primary constituent of ferrous alloys?

- (A) Copper
- (B) Carbon
- (C) Iron
- (D) Titanium

# 11.2FE

Which of the following microconstituents/phases is (are) typically found in a low-carbon steel?

- (A) Austenite
- (B) Pearlite
- (C) Ferrite
- (D) Both pearlite and ferrite

# 11.3FE

Which of the following characteristics distinguishes the stainless steels from other steel types?

- (A) They are more corrosion resistant.
- (B) They are stronger.
- (C) They are more wear resistant.
- (D) They are more ductile.

# 11.D13

Is it possible to temper an oil-quenched 4140 steel cylindrical shaft 50 mm (2 in.) in diameter so as to give a minimum tensile strength of 900 MPa (130,000 psi) and a minimum ductility of 20%EL? If so, specify a tempering temperature. If this is not possible, then explain why.

# Precipitation Hardening

# 11.D14

Copper-rich copper–beryllium alloys are precipitation hardenable. After consulting the portion of the phase diagram shown in Figure 11.31, do the following:

1. Specify the range of compositions over which these alloys may be precipitation hardened.
2. Briefly describe the heat-treatment procedures (in terms of temperatures) that would be used to precipitation harden an alloy having a composition of your choosing yet lying within the range given for part (a).

# 11.D15

A solution heat-treated 2014 aluminum alloy is to be precipitation hardened to have a minimum yield strength of 345 MPa (50,000 psi) and a ductility of at least 12%EL. Specify a practical precipitation heat treatment in terms of temperature and time that would give these mechanical characteristics. Justify your answer.

# 11.D16

Is it possible to produce a precipitation hardened 2014 aluminum alloy having a minimum yield strength of 345 MPa (50,000 psi) and a ductility of at least 12%EL?

- (A) Composition of the steel
- (B) Type of quenching medium
- (C) Character of the quenching medium
- (D) Size and shape of the specimen# Chapter 12

# Structures and Properties of Ceramics

The illustrations shown present the structure of quartz (SiO2) from three different dimensional perspectives. White and red balls represent, respectively, silicon and oxygen atoms.

# (a)

Schematic representation of the most basic structural unit. Each atom of silicon is bonded to and surrounded by four oxygen atoms, whose centers are located at the corners of a tetrahedron. Chemically, this unit is represented as SiO44-.

# (b)

Sketch of a unit cell for quartz, which is composed of several interconnected SiO44- tetrahedra.

# (c)

Schematic diagram showing a large number of interconnected SiO44- tetrahedra. The shape of this structure is characteristic of that adopted by a single crystal of quartz.

# (d)

Photograph of two single crystals of quartz. Note that the shape of the large crystal in the photograph resembles the shape of the structure shown in (c).

• 467# WHY STUDY Structures and Properties of Ceramics?

Some of the properties of ceramics may be explained by their structures. For example: (a) The optical transparency of inorganic glass materials is due, in part, to their non-crystallinity; (b) the hydroplasticity of clays (i.e., development of plasticity upon the addition of water) is related to interactions between water molecules and the clay structures (Sections 12.3 and 13.11 and Figure 12.14); and (c) the permanent magnetic and ferroelectric behaviors of some ceramic materials are explained by their crystal structures (Sections 20.5 and 18.24).

# Learning Objectives

After studying this chapter, you should be able to do the following:

1. Sketch/describe unit cells for sodium chloride, cesium chloride, zinc blende, diamond cubic, fluorite, and perovskite crystal structures. Do likewise for the atomic structures of graphite and a silica glass.
2. Given the chemical formula for a ceramic compound and the ionic radii of its component ions, predict the crystal structure.
3. Name and describe eight different ionic point defects that are found in ceramic compounds.
4. Briefly explain why there is normally significant scatter in the fracture strength for identical specimens of the same ceramic material.
5. Compute the flexural strength of ceramic rod specimens that have been bent to fracture in three-point loading.
6. On the basis of slip considerations, explain why crystalline ceramic materials are normally brittle.

# 12.1 INTRODUCTION

Ceramic materials were discussed briefly in Chapter 1, which noted that they are inorganic and nonmetallic materials. Most ceramics are compounds between metallic and nonmetallic elements for which the interatomic bonds are either totally ionic, or predominantly ionic but having some covalent character. The term ceramic comes from the Greek word keramikos, which means “burnt stuff,” indicating that desirable properties of these materials are normally achieved through a high-temperature heat treatment process called firing.

Up until the past 60 or so years, the most important materials in this class were termed the “traditional ceramics,” those for which the primary raw material is clay; products considered to be traditional ceramics are china, porcelain, bricks, tiles, and, in addition, glasses and high-temperature ceramics. Of late, significant progress has been made in understanding the fundamental character of these materials and of the phenomena that occur in them that are responsible for their unique properties. Consequently, a new generation of these materials has evolved, and the term ceramic has taken on a much broader meaning. To one degree or another, these new materials have a rather dramatic effect on our lives; electronic, computer, communication, aerospace, and a host of other industries rely on their use.

This chapter discusses the types of crystal structure and atomic point defect that are found in ceramic materials and, in addition, some of their mechanical characteristics. Applications and fabrication techniques for this class of materials are treated in the next chapter.

# Ceramic Structures

Because ceramics are composed of at least two elements, and often more, their crystal structures are generally more complex than those for metals. The atomic bonding in these materials ranges from purely ionic to totally covalent; many ceramics exhibit a combination of these two bonding types, the degree of ionic character being dependent.# 12.2 Crystal Structures

|Percent Ionic Character of the Interatomic Bonds for Several Ceramic Materials|Material|Percent Ionic Character|
|---|---|---|
|CaF2| |89|
| |MgO|73|
| |NaCl|67|
|Al2O3| |63|
|SiO2| |51|
|Si3N4| |30|
| |ZnS|18|
| |SiC|12|

On the electronegativities of the atoms. Table 12.1 presents the percent ionic character for several common ceramic materials; these values were determined using Equation 2.16 and the electronegativities in Figure 2.9.

For those ceramic materials for which the atomic bonding is predominantly ionic, the crystal structures may be thought of as being composed of electrically charged ions instead of atoms. The metallic ions, or cations, are positively charged because they have given up their valence electrons to the nonmetallic ions, or anions, which are negatively charged. Two characteristics of the component ions in crystalline ceramic materials influence the crystal structure: the magnitude of the electrical charge on each of the component ions, and the relative sizes of the cations and anions. With regard to the first characteristic, the crystal must be electrically neutral; that is, all the cation positive charges must be balanced by an equal number of anion negative charges. The chemical formula of a compound indicates the ratio of cations to anions, or the composition that achieves this charge balance. For example, in calcium fluoride, each calcium ion has a 2 charge (Ca2+), and associated with each fluorine ion is a single negative charge (F-). Thus, there must be twice as many F- as Ca2+ ions, which is reflected in the chemical formula CaF2.

The second criterion involves the sizes or ionic radii of the cations and anions, rC and rA, respectively. Because the metallic elements give up electrons when ionized, cations are ordinarily smaller than anions, and, consequently, the ratio rC/rA is less than unity. Each cation prefers to have as many nearest-neighbor anions as possible. The anions also desire a maximum number of cation nearest neighbors.

Stable ceramic crystal structures form when those anions surrounding a cation are all in contact with that cation, as illustrated in Figure 12.1. The coordination number (i.e., number of anion nearest neighbors for a cation) is related to the cation–anion radius ratio. For a specific coordination number, there is a critical or minimum rC/rA ratio for which this cation–anion contact is established (Figure 12.1); this ratio may be determined from pure geometrical considerations (see Example Problem 12.1).

The coordination numbers and nearest-neighbor geometries for various rC/rA ratios are presented in Table 12.2. For rC/rA ratios less than 0.155, the very small cation is bonded.

Figure 12.1 Stable and unstable anion–cation coordination configurations. Red circles represent anions; blue circles denote cations.

Stable

Stable

Unstable# Chapter 12 / Structures and Properties of Ceramics

to two anions in a linear manner. If rC/rA has a value between 0.155 and 0.225, the coordination number for the cation is 3. This means each cation is surrounded by three anions in the form of a planar equilateral triangle, with the cation located in the center. The coordination number is 4 for rC/rA between 0.225 and 0.414; the cation is located at the center of a tetrahedron, with anions at each of the four corners. For rC/rA between 0.414 and 0.732, the cation may be thought of as being situated at the center of an octahedron surrounded by six anions, one at each corner, as also shown in the table. The coordination number is 8 for rC/rA between 0.732 and 1.0, with anions at all corners of a cube and a cation positioned at the center. For a radius ratio greater than unity, the coordination number is 12. The most common coordination numbers for ceramic materials are 4, 6, and 8. Table 12.3 gives the ionic radii for several anions and cations that are common in ceramic materials.

The relationships between coordination number and cation–anion radius ratios (as noted in Table 12.2) are based on geometrical considerations and assuming “hard-sphere”

**Table 12.2 Coordination Numbers and Geometries for Various Cation–Anion Radius Ratios (rC/rA)**
|Coordination Number|Cation–Anion Radius Ratio|Coordination Geometry|
|---|---|---|
|2|0.155| |
|3|0.155–0.225| |
|4|0.225–0.414| |
|6|0.414–0.732| |
|8|0.732–1.0| |

Source: W. D. Kingery, H. K. Bowen, and D. R. Uhlmann, Introduction to Ceramics, 2nd edition. Copyright © 1976 by John Wiley & Sons, New York. Reprinted by permission of John Wiley & Sons, Inc.# 12.2 Crystal Structures

|Ionic|Ionic|Ionic|Ionic|
|---|---|
|Cation|Radius (nm)|Anion|Radius (nm)|
|Al3+|0.053|Br-|0.196|
|Ba2+| |Cl-|0.181|
|Ca2+|0.100|F-|0.133|
|Cs+|0.170|I-|0.220|
|Fe2+|0.077|O2-|0.140|
|Fe3+|0.069|S2-|0.184|
|K+|0.138| | |
|Mg2+|0.072| | |
|Mn2+|0.067| | |
|Na+|0.102| | |
|Ni2+|0.069| | |
|Si4+|0.040| | |
|Ti4+|0.061| | |

ions; therefore, these relationships are only approximate, and there are exceptions. For example, some ceramic compounds with rC/rA ratios greater than 0.414 in which the bonding is highly covalent (and directional) have a coordination number of 4 (instead of 6).

The size of an ion depends on several factors. One of these is coordination number: ionic radius tends to increase as the number of nearest-neighbor ions of opposite charge increases. Ionic radii given in Table 12.3 are for a coordination number of 6. Therefore, the radius is greater for a coordination number of 8 and less when the coordination number is 4.

In addition, the charge on an ion will influence its radius. For example, from Table 12.3, the radii for Fe2+ and Fe3+ are 0.077 and 0.069 nm, respectively, which values may be contrasted to the radius of an iron atom—0.124 nm. When an electron is removed from an atom or ion, the remaining valence electrons become more tightly bound to the nucleus, which results in a decrease in ionic radius. Conversely, ionic size increases when electrons are added to an atom or ion.

# EXAMPLE PROBLEM 12.1

Computation of Minimum Cation-to-Anion Radius Ratio for a Coordination Number of 3

Show that the minimum cation-to-anion radius ratio for the coordination number 3 is 0.155.

Solution

For this coordination, the small cation is surrounded by three anions to form an equilateral triangle as shown here, triangle ABC; the centers of all four ions are coplanar.

This boils down to a relatively simple plane trigonometry problem. Consideration of the right triangle APO makes it clear that the side lengths are related to the anion and cation radii rA and rC as AP = rA# Chapter 12

# Structures and Properties of Ceramics

and

AO = rA + rC

Furthermore, the side length ratio AP>AO is a function of the angle a as

AP = cos a AO

The magnitude of a is 30, because line AO bisects the 60 angle BAC. Thus,

AP = rA = cos 30 = 13

AO rA + rC 2

Solving for the cation–anion radius ratio,

rC 1 - 13>2

rA = 13>2 = 0.155

# AX-Type Crystal Structures

Some of the common ceramic materials are those in which there are equal numbers of cations and anions. These are often referred to as AX compounds, where A denotes the cation and X the anion. There are several different crystal structures for AX compounds; each is typically named after a common material that assumes the particular structure.

# Rock Salt Structure

Perhaps the most common AX crystal structure is the sodium chloride (NaCl), or rock salt, type. The coordination number for both cations and anions is 6, and therefore the cation–anion radius ratio is between approximately 0.414 and 0.732. A unit cell for this crystal structure (Figure 12.2) is generated from an FCC arrangement of anions with one cation situated at the cube center and one at the center of each of the 12 cube edges. An equivalent crystal structure results from a face-centered arrangement of cations. Thus, the rock salt crystal structure may be thought of as two interpenetrating FCC lattices—one composed of the cations, the other of anions. Some common ceramic materials that form with this crystal structure are NaCl, MgO, MnS, LiF, and FeO.

# Cesium Chloride Structure

Figure 12.3 shows a unit cell for the cesium chloride (CsCl) crystal structure; the coordination number is 8 for both ion types. The anions are located at each of the corners of a cube, whereas the cube center is a single cation. Interchange of anions with cations, and vice versa, produces the same crystal structure. This is not a BCC crystal structure because ions of two different kinds are involved.

# Zinc Blende Structure

A third AX structure is one in which the coordination number is 4—that is, all ions are tetrahedrally coordinated. This is called the zinc blende, or sphalerite, structure, after the mineralogical term for zinc sulfide (ZnS). A unit cell is presented in Figure 12.4; all corner and face positions of the cubic cell are occupied by S atoms, whereas the Zn atoms fill interior tetrahedral positions. An equivalent structure results if Zn and S atom positions are reversed. Thus, each Zn atom is bonded to four S atoms, and vice versa. Most often the atomic bonding is highly covalent in compounds exhibiting this crystal structure (Table 12.1), which include ZnS, ZnTe, and SiC.# 12.2 Crystal Structures

|Na+|Cl–|
|---|---|
|Cs+|Cl–|
|Zn|S|

Figure 12.2 A unit cell for the rock salt, or sodium chloride (NaCl), crystal structure.

Figure 12.3 A unit cell for the cesium chloride (CsCl) crystal structure.

Figure 12.4 A unit cell for the zinc blende (ZnS) crystal structure.

# AmXp-Type Crystal Structures

If the charges on the cations and anions are not the same, a compound can exist with the chemical formula AmX, where m and/or p ≥ 1. An example is AX, for which a common crystal structure is found in fluorite (CaF2). The ionic radii ratio rC/rA for CaF2 is about 0.8, which, according to Table 12.2, gives a coordination number of 8. Calcium ions are positioned at the centers of cubes, with fluorine ions at the corners. The chemical formula shows that there are only half as many Ca2+ ions as F– ions, and therefore the crystal structure is similar to CsCl (Figure 12.3), except that only half the center cube positions are occupied by Ca2+ ions. One unit cell consists of eight cubes, as indicated in Figure 12.5. Other compounds with this crystal structure include ZrO2 (cubic), UO2, PuO, and ThO2.

# AmBnXp-Type Crystal Structures

It is also possible for ceramic compounds to have more than one type of cation; for two types of cations (represented by A and B), their chemical formula may be designated as AmBnXp. Barium titanate (BaTiO3), having both Ba2+ and Ti4+ cations, falls into this classification. This material has a perovskite crystal structure and rather interesting electromechanical properties to be discussed later. At temperatures above 120°C (248°F), the crystal structure is cubic. A unit cell of this structure is shown in Figure 12.6; Ba2+

Figure 12.5 A unit cell for the fluorite (CaF2) crystal structure.

Figure 12.6 A unit cell for the perovskite crystal structure.# Chapter 12

# Structures and Properties of Ceramics

# Table 12.4 Summary of Some Common Ceramic Crystal Structures

|Structure Name|Type|Anion Packing|Cation|Anion|Examples|
|---|---|---|---|---|---|
|Rock salt (sodium chloride)|AX|FCC|6|6|NaCl, MgO, FeO|
|Cesium chloride|AX|Simple cubic|8|8|CsCl|
|Zinc blende (sphalerite)|AX|FCC|4|4|ZnS, SiC|
|Fluorite|AX2|Simple cubic|8|4|CaF2, UO2, ThO2|
|Perovskite|ABX3|FCC|12 (A)|6|BaTiO3, SrZrO3, SrSnO3|
|Spinel|ABX42|FCC|4 (A)|4|MgAl2O4, FeAl2O4|

Source: W. D. Kingery, H. K. Bowen, and D. R. Uhlmann, Introduction to Ceramics, 2nd edition. Copyright © 1976 by John Wiley & Sons, New York. Reprinted by permission of John Wiley & Sons, Inc.

ions are situated at all eight corners of the cube and a single Ti4+ is at the cube center, with O2- ions located at the center of each of the six faces.

Table 12.4 summarizes the rock salt, cesium chloride, zinc blende, fluorite, and perovskite crystal structures in terms of cation–anion ratios and coordination numbers and gives examples for each. Of course, many other ceramic crystal structures are possible.

# Crystal Structures from the Close Packing of Anions

It may be recalled (Section 3.12) that for metals, close-packed planes of atoms stacked on one another generate both FCC and HCP crystal structures. Similarly, a number of ceramic crystal structures may be considered in terms of close-packed planes of ions, as well as unit cells. Ordinarily, the close-packed planes are composed of the large anions. As these planes are stacked atop each other, small interstitial sites are created between them in which the cations may reside.

These interstitial positions exist in two different types, as illustrated in Figure 12.7. Four atoms (three in one plane, and a single one in the adjacent plane) surround one tetrahedral position type; this is termed a tetrahedral position, because straight lines drawn from the centers of the surrounding spheres form a four-sided tetrahedron. The other site type in Figure 12.7 involves six ion spheres, three in each of the two planes. Because an octahedron is produced by joining these six sphere centers, this site is called an octahedral position. Thus, the coordination numbers for cations filling tetrahedral and octahedral positions are 4 and 6, respectively. Furthermore, for each of these anion spheres, one octahedral and two tetrahedral positions exist.

Ceramic crystal structures of this type depend on two factors: (1) the stacking of the close-packed anion layers (both FCC and HCP arrangements are possible, which correspond to ABCABC . . . and ABABAB . . . sequences, respectively), and (2) the manner in which the interstitial sites are filled with cations. For example, consider the rock salt crystal structure discussed earlier. The unit cell has cubic symmetry, and each cation (Na ion) has six Cl ion nearest neighbors, as may be verified from Figure 12.2. That is, the Na ion at the center has as nearest neighbors the six Cl ions that reside at the centers of each of the cube faces. The crystal# 12.2 Crystal Structures

Tetrahedral

Octahedral

Figure 12.7 The stacking of one plane of close-packed (orange) spheres (anions) on top of another (blue spheres); the geometries of tetrahedral and octahedral positions between the planes are noted. (From W. G. Moffatt, G. W. Pearsall, and J. Wulff, The Structure and Properties of Materials, Vol. I, Structure. Copyright © 1964 by John Wiley & Sons, New York. Reprinted by permission of John Wiley & Sons, Inc.)
