Repository: AdbulrhmanEldeeb/q-a_making

# Markdown File Processor

This project processes Markdown files, extracts and processes their content, and saves the results as JSON files. It is designed to handle large-scale Markdown content efficiently, leveraging modular code structure, logging, and progress tracking.

## Features

- **Markdown Processing**: Extracts and processes content from Markdown files using a custom processing pipeline.
- **Chunking Support**: Splits large text into manageable chunks for better handling.
- **Error Handling**: Automatically retries with rotated API keys in case of rate limits or errors.
- **JSON Output**: Saves processed data as structured JSON files for downstream use.

File: parsed_data/Materials_Science_Engineering_Introduction_by_William_Callister.md (part 31 of 62)
|Germanium|Ge|32|72.64|5.32|Dia. cubic|0.122|0.053|4|937|
|Gold|Au|79|196.97|19.32|FCC|0.144|0.137|1|1064|
|Helium|He|2|4.003|—|—|—|—|Inert|272 (at 26 atm)|
|Hydrogen|H|1|1.008|—|—|—|0.154|1|259|
The structure, having cubic symmetry, may be considered in terms of an FCC array of close-packed planes of anions, and all planes are of the 111 type. The cations reside in octahedral positions because they have as nearest neighbors six anions. Furthermore, all octahedral positions are filled, because there is a single octahedral site per anion, and the ratio of anions to cations is 1:1. For this crystal structure, the relationship between the unit cell and close-packed anion plane stacking schemes is illustrated in Figure 12.8.

Other, but not all, ceramic crystal structures may be treated in a similar manner; included are the zinc blende and perovskite structures. The spinel structure is one of the AmBnXp types, which is found for magnesium aluminate or spinel (MgAl2O4). With this structure, the O2- ions form an FCC lattice, whereas Mg2+ ions fill tetrahedral sites and Al3+ ions reside in octahedral positions. Magnetic ceramics, or ferrites, have a crystal structure that is a slight variant of this spinel structure, and the magnetic characteristics are affected by the occupancy of tetrahedral and octahedral positions (see Section 20.5).

Figure 12.8 A section of the rock salt crystal structure from which a corner has been removed. The exposed plane of anions (green spheres inside the triangle) is a (111)-type plane; the cations (red spheres) occupy the interstitial octahedral positions.# Chapter 12

# Structures and Properties of Ceramics

# EXAMPLE PROBLEM 12.2

Ceramic Crystal Structure Prediction

On the basis of ionic radii (Table 12.3), what crystal structure do you predict for FeO?

# Solution

First, note that FeO is an AX-type compound. Next, determine the cation–anion radius ratio, which from Table 12.3 is

rFe2+ = 0.077 nm = 0.550

rO2- = 0.140 nm

This value lies between 0.414 and 0.732, and, therefore, from Table 12.2 the coordination number for the Fe2+ ion is 6; this is also the coordination number of O2- because there are equal numbers of cations and anions. The predicted crystal structure is rock salt, which is the AX crystal structure having a coordination number of 6, as given in Table 12.4.

# Concept Check 12.1

Table 12.3 gives the ionic radii for K and O2- as 0.138 and 0.140 nm, respectively.

1. What is the coordination number for each O2- ion?
2. Briefly describe the resulting crystal structure for KO2.
3. Explain why this is called the antifluorite structure.

[The answer may be found at www.wiley.com/college/callister (Student Companion Site).]

# Ceramic Density Computations

It is possible to compute the theoretical density of a crystalline ceramic material from unit cell data in a manner similar to that described in Section 3.5 for metals. In this case the density ρ may be determined using a modified form of Equation 3.8, as follows:

Theoretical density for ceramic materials

ρ = n(AC + AA) / VCNA (12.1)

where

- n = the number of formula units within the unit cell
- AC = the sum of the atomic weights of all cations in the formula unit
- AA = the sum of the atomic weights of all anions in the formula unit
- VC = the unit cell volume
- NA = Avogadro’s number, 6.022 × 1023 formula units/mol

By formula unit, we mean all the ions that are included in the chemical formula unit. For example, for BaTiO3, a formula unit consists of one barium ion, one titanium ion, and three oxygen ions.# 12.3 Silicate Ceramics

# EXAMPLE PROBLEM 12.3

Theoretical Density Calculation for Sodium Chloride

On the basis of the crystal structure, compute the theoretical density for sodium chloride. How does this compare with its measured density?

# Solution

The theoretical density may be determined using Equation 12.1, where n, the number of NaCl units per unit cell, is 4 because both sodium and chloride ions form FCC lattices. Furthermore,

AC = ANa = 22.99 g/mol

AA = ACl = 35.45 g/mol

2(rNa+ + rCl–)

Because the unit cell is cubic, VC = a3, a being the unit cell edge length. For the face of the cubic unit cell shown in the accompanying figure,

a = 2rNa+ + 2rCl–

rNa+ and rCl– being the sodium and chlorine ionic radii, respectively, given in Table 12.3 as 0.102 and 0.181 nm.

Thus,

VC = a3 = (2rNa+ + 2rCl–)3

Finally,

r = n(ANa + ACl) / (2rNa+ + 2rCl–)3NA

= [2(0.102 * 10-7) + 2(0.181 * 10-7)](6.022 * 1023)

= 2.14 g/cm3

This result compares very favorably with the experimental value of 2.16 g/cm3.

# 12.3 SILICATE CERAMICS

Silicates are materials composed primarily of silicon and oxygen, the two most abundant elements in Earth’s crust; consequently, the bulk of soils, rocks, clays, and sand come under the silicate classification. Rather than characterizing the crystal structures of these materials in terms of unit cells, it is more convenient to use various arrangements of an SiO44- tetrahedron (Figure 12.9). Each atom of silicon is bonded to four oxygen atoms,

–

Figure 12.9 A silicon–oxygen (SiO44-) tetrahedron.

– Si4+ O2- –# Chapter 12

# Structures and Properties of Ceramics

which are situated at the corners of the tetrahedron; the silicon atom is positioned at the center. Because this is the basic unit of the silicates, it is often treated as a negatively charged entity.

Often the silicates are not considered to be ionic because there is a significant covalent character to the interatomic Si–O bonds (Table 12.1), which are directional and relatively strong. Regardless of the character of the Si–O bond, there is a formal charge of 4 associated with every SiO44- atoms requires an extra electron to achieve a stable electronic structure. Various silicate structures arise from the different ways in which the SiO44- units can be combined into one-, two-, and three-dimensional arrangements.

tetrahedron because each of the four oxygen

# Silica

Chemically, the most simple silicate material is silicon dioxide, or silica (SiO2). Structurally, it is a three-dimensional network that is generated when the corner oxygen atoms in each tetrahedron are shared by adjacent tetrahedra. Thus, the material is electrically neutral, and all atoms have stable electronic structures. Under these circumstances the ratio of Si to O atoms is 1:2, as indicated by the chemical formula.

If these tetrahedra are arrayed in a regular and ordered manner, a crystalline structure is formed. There are three primary polymorphic crystalline forms of silica: quartz, cristobalite (Figure 12.10), and tridymite. Their structures are relatively complicated and comparatively open—that is, the atoms are not closely packed together. As a consequence, these crystalline silicas have relatively low densities; for example, at room temperature, quartz has a density of only 2.65 g/cm3. The strength of the Si–O interatomic bonds is reflected in a relatively high melting temperature, 1710°C (3110°F).

# Silica Glasses

Silica can also be made to exist as a noncrystalline solid or glass having a high degree of atomic randomness, which is characteristic of the liquid; such a material is called fused silica, or vitreous silica. As with crystalline silica, the SiO44- tetrahedron is the basic unit; beyond this structure, considerable disorder exists. The structures for crystalline and noncrystalline silica are compared schematically in Figure 3.25. Other oxides (e.g., B2O3, GeO2) may also form glassy structures (and polyhedral oxide structures similar to that shown in Figure 12.9); these materials, as well as SiO2, are termed network formers.

The common inorganic glasses that are used for containers, windows, and so on are silica glasses to which have been added other oxides such as CaO and Na2O. These oxides do not form polyhedral networks. Rather, their cations are incorporated within and modify the SiO44- network; for this reason, these oxide additives are termed network modifiers. For example, Figure 12.11 is a schematic representation of the structure of a sodium–silicate glass. Still other oxides, such as TiO2 and Al2O3 although not network formers, substitute for silicon and become part of and stabilize the network; these are called intermediates. From a practical perspective, the addition of these modifiers and intermediates lowers the melting point and viscosity of a glass and makes it easier to form at lower temperatures (Section 13.10).

# The Silicates

For the various silicate minerals, one, two, or three of the corner oxygen atoms of the SiO44- tetrahedra are shared by other tetrahedra to form some rather complex structures. Some of these, represented in Figure 12.12, have formulas SiO44-, Si2O66-, Si3O96- and so on; single-chain structures are also possible, as in Figure 12.12e. Positively charged cations such as Ca2+, Mg4-2, and Al3+ serve two roles: First, they compensate the negative charges from the SiO44- tetrahedra together. these cations ionically bond the SiO4 units so that charge neutrality is achieved; second,# 12.3 Silicate Ceramics

Figure 12.10 The arrangement of silicon and oxygen atoms in a unit cell of cristobalite, a polymorph of SiO2.

Figure 12.11 Schematic representation of ion positions in a sodium–silicate glass.

# Simple Silicates

Of these silicates, the most structurally simple ones involve isolated tetrahedra (Figure 12.12a). For example, forsterite (Mg2SiO4) has the equivalent of two Mg2+ ions associated with each tetrahedron in such a way that every Mg2+ ion has six oxygen nearest neighbors.6

The SiO72− ion is formed when two tetrahedra share a common oxygen atom (Figure 12.12b). Akermanite (Ca2MgSi2O7) is a mineral having the equivalent of two Ca2+ ions and one Mg2+ ion bonded to each SiO72− unit.

Figure 12.12 Five silicate ion structures formed from SiO44− tetrahedra.

|SiO44−|(a)|Si2O67−|(b)|Si3O69−|(c)|
|---|---|---|---|---|---|
|SiO612−|(d)|(SiO3n)2n−|(e)| | |# Chapter 12

# Structures and Properties of Ceramics

# Layered Silicates

A two-dimensional sheet or layered structure can also be produced by the sharing of three oxygen ions in each of the tetrahedra (Figure 12.13); for this structure, the repeating unit formula may be represented by (Si2O5)2. The net negative charge is associated with the unbonded oxygen atoms projecting out of the plane of the page. Electroneutrality is ordinarily established by a second planar sheet structure having an excess of cations, which bond to these unbonded oxygen atoms from the Si2O5 sheet. Such materials are called the sheet or layered silicates, and their basic structure is characteristic of the clays and other minerals.

One of the most common clay minerals, kaolinite, has a relatively simple two-layer silicate sheet structure. Kaolinite clay has the formula Al2(Si2O5)(OH)42– in which the silica tetrahedral layer, represented by (Si2O5)2, is made electrically neutral by an adjacent Al(OH)42+ layer. A single sheet of this structure is shown in Figure 12.14, which is exploded in the vertical direction to provide a better perspective on the ion positions; the two distinct layers are indicated in the figure. The midplane of anions consists of O2– ions from the (Si2O5)2 layer, as well as OH– ions that are a part of the Al2(OH)42+ layer. Whereas the bonding within this two-layered sheet is strong and intermediate ionic-covalent, adjacent sheets are only loosely bound to one another by weak van der Waals forces.

A crystal of kaolinite is made of a series of these double layers or sheets stacked parallel to each other and form small flat plates that are typically less than 1 μm in diameter and nearly hexagonal. Figure 12.15 is an electron micrograph of kaolinite crystals at a high magnification, showing the hexagonal crystal plates, some of which are piled one on top of the other.

# Figures

Figure 12.13: Schematic representation of the two-dimensional silicate sheet structure having a repeat unit formula of (Si2O5)2.

Figure 12.14: The structure of kaolinite clay. (Adapted from W. E. Hauth, “Crystal Chemistry of Ceramics,” American Ceramic Society Bulletin, Vol. 30, No. 4, 1951, p. 140.)# 12.4 CARBON

Although not one of the most frequently occurring elements found on Earth, carbon affects our lives in diverse and interesting ways. It exists in the elemental state in nature, and solid carbon has been used by all civilizations since prehistoric times. In today’s world, the unique properties (and property combinations) of the several forms of carbon make it extremely important in many commercial sectors, including some cutting-edge technologies.

Carbon exists in two allotropic forms—diamond and graphite—as well as in the amorphous state. The carbon group of materials does not fall within any of the traditional metal, ceramic, or polymer classification schemes. However, we choose to discuss them in this chapter because graphite is sometimes classified as a ceramic. This treatment of the carbons focuses primarily on the structures of diamond and graphite. Discussions on the properties and applications (both current and potential) of diamond and graphite as well as the nanocarbons (i.e., fullerenes, carbon nanotubes, and graphene) are presented in Sections 13.8 and 13.9.

# Diamond

Diamond is a metastable carbon polymorph at room temperature and atmospheric pressure. Its crystal structure is a variant of the zinc blende structure (Figure 12.4) in which carbon atoms occupy all positions (both Zn and S); the unit cell for diamond is shown in Figure 12.16. Each carbon atom has undergone sp3 hybridization so that it bonds (tetrahedrally) to four other carbons; these are extremely strong covalent bonds discussed in Section 2.6 (and represented in Figure 2.14). The crystal structure of diamond is appropriately called the diamond cubic crystal structure, which is also found for other Group IVA elements in the periodic table [e.g., germanium, silicon, and gray tin below 13C (55F)].

Figure 12.15: Electron micrograph of kaolinite crystals. They are in the form of hexagonal plates, some of which are stacked on top of one another. 7,500. Courtesy of Georgia Kaolin Co., Inc.# Chapter 12

# Structures and Properties of Ceramics

Figure 12.16 A unit cell for the diamond cubic crystal structure.

Figure 12.17 The structure of graphite.

# Graphite

Another polymorph of carbon, graphite, has a crystal structure (Figure 12.17) distinctly different from that of diamond; furthermore, it is a stable polymorph at ambient temperature and pressure. For the graphite structure, carbon atoms are located at corners of interlocking regular hexagons that lie in parallel (basal) planes. Within these planes (layers or sheets), sp2 hybrid orbitals bond each carbon atom to three other adjacent and coplanar carbon atoms; these bonds are strong covalent ones.2 This hexagonal configuration assumed by sp2 bonded carbon atoms is represented in Figure 2.18. Furthermore, each atom’s fourth bonding electron is delocalized (i.e., does not belong to a specific atom or bond). Rather, its orbital becomes part of a molecular orbital that extends over adjacent atoms and resides between layers. Furthermore, interlayer bonds are directed perpendicular to these planes (i.e., in the c direction noted in Figure 12.17) and are of the weak van der Waals type.

# 12.5 IMPERFECTIONS IN CERAMICS

# Atomic Point Defects

Atomic defects involving host atoms may exist in ceramic compounds. As with metals, both vacancies and interstitials are possible; however, because ceramic materials contain ions of at least two kinds, defects for each ion type may occur. For example, in NaCl, Na interstitials and vacancies and Cl interstitials and vacancies may exist. It is highly improbable that there would be appreciable concentrations of anion interstitials. The anion is relatively large, and to fit into a small interstitial position, substantial strains on the surrounding ions must be introduced. Anion and cation vacancies and a cation interstitial are represented in Figure 12.18.

# Defect Structure

The expression defect structure is often used to designate the types and concentrations of atomic defects in ceramics. Because the atoms exist as charged ions, when defect structures are considered, conditions of electroneutrality must be maintained.

# Electroneutrality

Electroneutrality is the state that exists when there are equal numbers of positive and negative charges.

2A single layer of this sp2 bonded graphite is called graphene. Graphene is one of the nanocarbon materials, discussed in Section 13.9.# 12.5 Imperfections in Ceramics

negative charges from the ions. As a consequence, defects in ceramics do not occur alone. One such type of defect involves a cation–vacancy and a cation–interstitial pair.

# Frenkel defect

This is called a Frenkel defect (Figure 12.19). It might be thought of as being formed by a cation leaving its normal position and moving into an interstitial site. There is no change in charge because the cation maintains the same positive charge as an interstitial.

# Schottky defect

Another type of defect found in AX materials is a cation vacancy–anion vacancy pair known as a Schottky defect, also schematically diagrammed in Figure 12.19. This defect might be thought of as being created by removing one cation and one anion from the interior of the crystal and then placing them both at an external surface. Because the magnitude of the negative charge on the cation is equal to the magnitude of the positive charge on the anion, and because for every anion vacancy there exists a cation vacancy, the charge neutrality of the crystal is maintained.

The ratio of cations to anions is not altered by the formation of either a Frenkel or a Schottky defect. If no other defects are present, the material is said to be stoichiometric.

# stoichiometry

Stoichiometry may be defined as a state for ionic compounds wherein there is the exact ratio of cations to anions as predicted by the chemical formula. For example, NaCl is stoichiometric if the ratio of Na ions to Cl- ions is exactly 1:1. A ceramic compound is nonstoichiometric if there is any deviation from this exact ratio.

# Figures

# Figure 12.18

Schematic representations of cation and anion vacancies and a cation interstitial.

(From W. G. Moffatt, G. W. Pearsall, and J. Wulff, The Structure and Properties of Materials, Vol. I, Structure, p. 78. Copyright © 1964 by John Wiley & Sons, New York. Reprinted by permission of John Wiley & Sons, Inc.)

# Figure 12.19

Schematic diagram showing Frenkel and Schottky defects in ionic solids.

(From W. G. Moffatt, G. W. Pearsall, and J. Wulff, The Structure and Properties of Materials, Vol. I, Structure, p. 78. Copyright © 1964 by John Wiley & Sons, New York. Reprinted by permission of John Wiley & Sons, Inc.)# Chapter 12

# Structures and Properties of Ceramics

# Figure 12.20

representation of an Fe2 vacancy in FeO that results from the formation of two Fe3+ ions.

Nonstoichiometry may occur for some ceramic materials in which two valence (or ionic) states exist for one of the ion types. Iron oxide (wüstite, FeO) is one such material because the iron can be present in both Fe2 and Fe3+ states; the number of each of these ion types depends on temperature and the ambient oxygen pressure. The formation of an Fe3+ ion disrupts the electroneutrality of the crystal by introducing an excess 1 charge, which must be offset by some type of defect. This may be accomplished by the formation of one Fe2 vacancy (or the removal of two positive charges) for every two Fe3+ ions that are formed (Figure 12.20). The crystal is no longer stoichiometric because there is one more O ion than Fe ion; however, the crystal remains electrically neutral. This phenomenon is fairly common in iron oxide, and, in fact, its chemical formula is often written as Fe1–xO (where x is some small and variable fraction substantially less than unity) to indicate a condition of nonstoichiometry with a deficiency of Fe.

# Concept Check 12.2

Can Schottky defects exist in K2O? If so, briefly describe this type of defect. If they cannot exist, then explain why.

[The answer may be found at www.wiley.com/college/callister (Student Companion Site).

The equilibrium numbers of both Frenkel and Schottky defects increase with and depend on temperature in a manner similar to the number of vacancies in metals (Equation 4.1). For Frenkel defects, the number of cation–vacancy/cation–interstitial defect pairs (Nfr) depends on temperature according to the following expression:

Nfr = N expa - 2kT Qfr (12.2)

Here, Qfr is the energy required for the formation of each Frenkel defect, and N is the total number of lattice sites. (As in previous discussions, k and T represent Boltzmann’s constant and the absolute temperature, respectively.) The factor 2 is present in the denominator of the exponential because two defects (a missing cation and an interstitial cation) are associated with each Frenkel defect.

Similarly, for Schottky defects, in an AX-type compound, the equilibrium number (N) is a function of temperature as:

Ns = N expa - 2kT Qs (12.3)

where Qs represents the Schottky defect energy of formation.# 12.5 Imperfections in Ceramics

# EXAMPLE PROBLEM 12.4

Computation of the Number of Schottky Defects in KCl

Calculate the number of Schottky defects per cubic meter in potassium chloride at 500°C. The energy required to form each Schottky defect is 2.6 eV, whereas the density for KCl (at 500°C) is 1.955 g/cm3.

# Solution

To solve this problem it is necessary to use Equation 12.3. However, we must first compute the value of N (the number of lattice sites per cubic meter); this is possible using a modified form of Equation 4.2:

N = NA r AK + ACl (12.4)

where NA is Avogadro’s number (6.022 × 1023 atoms/mol), r is the density, and AK and ACl are the atomic weights for potassium and chlorine (i.e., 39.10 and 35.45 g/mol), respectively.

Therefore,

N = (6.022 × 1023 atoms/mol)(1.955 g/cm3)(106 cm/m3)3 / (39.10 g/mol + 35.45 g/mol)

= 1.58 × 1028 lattice sites/m3

Now, incorporating this value into Equation 12.3 leads to the following value for N:

Ns = N exp(-2kT) Qs

= (1.58 × 1028 lattice sites/m3) exp(-2.6 eV / (2)(8.62 × 10-5 eV/K)(500 + 273 K))

= 5.31 × 1019 defects/m3

# Impurities in Ceramics

Impurity atoms can form solid solutions in ceramic materials much as they do in metals. Solid solutions of both substitutional and interstitial types are possible. For an interstitial, the ionic radius of the impurity must be relatively small in comparison to the anion. Because there are both anions and cations, a substitutional impurity substitutes for the host ion to which it is most similar in an electrical sense: If the impurity atom normally forms a cation in a ceramic material, it most probably will substitute for a host cation. For example, in sodium chloride, impurity Ca2+ and O2- ions would most likely substitute for Na+ and Cl- ions, respectively. Schematic representations for cation and anion substitutional as well as interstitial impurities are shown in Figure 12.21. To achieve any appreciable solid solubility of substituting impurity atoms, the ionic size and charge must be very nearly the same as those of one of the host ions. For an impurity ion having a charge different from that of the host ion for which it substitutes, the crystal must compensate for this difference in charge so that electroneutrality is maintained with the solid. One way this is accomplished is by the formation of lattice defects—vacancies or interstitials of both ion types, as discussed previously.# Chapter 12

# Structures and Properties of Ceramics

Figure 12.21 Schematic representations of interstitial, anion-substitutional, and cation-substitutional impurity atoms in an ionic compound.
(Adapted from W. G. Moffatt, G. W. Pearsall, and J. Wulff, The Structure and Properties of Materials, Vol. I, Structure, p. 78. Copyright © 1964 by John Wiley & Sons, New York. Reprinted by permission of John Wiley & Sons, Inc.)

# EXAMPLE PROBLEM 12.5

Determination of Possible Point Defect Types in NaCl Due to the Presence of Ca2+ Ions

If electroneutrality is to be preserved, what point defects are possible in NaCl when a Ca2+ substitutes for an Na ion? How many of these defects exist for every Ca2+ ion?

Solution

Replacement of an Na by a Ca2+ ion introduces one extra positive charge. Electroneutrality is maintained when either a single positive charge is eliminated or another single negative charge is added. Removal of a positive charge is accomplished by the formation of one Na vacancy. Alternatively, a Cl- interstitial supplies an additional negative charge, negating the effect of each Ca2+ ion. However, as mentioned earlier, the formation of this defect is highly unlikely.

# Concept Check 12.3

How many Mg2+ ions must be added to form each of these defects? What point defects are possible for MgO as an impurity in Al2O3? [The answer may be found at www.wiley.com/college/callister (Student Companion Site).]

# 12.6 DIFFUSION IN IONIC MATERIALS

For ionic compounds, the phenomenon of diffusion is more complicated than for metals inasmuch as it is necessary to consider the diffusive motion of two types of ions that have opposite charges. Diffusion in these materials usually occurs by a vacancy mechanism (Figure 5.3a). As noted in Section 12.5, in order to maintain charge neutrality in an ionic material, the following may be said about vacancies: (1) ion vacancies occur in pairs [as with Schottky defects (Figure 12.19)], (2) they form in nonstoichiometric compounds (Figure 12.20), and (3) they are created by substitutional impurity ions having different charge states than the host ions (Example Problem 12.5). In any event, associated with the diffusive motion of a single ion is a transference of electrical charge. In order to maintain localized charge neutrality in the vicinity of this moving.# 12.7 CERAMIC PHASE DIAGRAMS

Phase diagrams have been experimentally determined for many ceramic systems. For binary or two-component phase diagrams, it is frequently the case that the two components are compounds that share a common element, often oxygen. These diagrams may have configurations similar to those for metal–metal systems, and they are interpreted in the same way. For a review of the interpretation of phase diagrams, the reader is referred to Section 9.8.

# The Al2O3–Cr2O3 System

One of the relatively simple ceramic phase diagrams is the one for the aluminum oxide–chromium oxide system, Figure 12.22. This diagram has the same form as the isomorphous copper–nickel phase diagram (Figure 9.3a), consisting of single liquid-phase and single solid-phase regions separated by a two-phase solid–liquid region having the shape of a blade. The Al2O3–Cr2O3 solid solution is a substitutional one in which Al3+ substitutes for Cr3+ and vice versa. It exists for all compositions below the melting point.

|Temperature (°F)|Composition (mol% Cr2O3)|
|---|---|
|2300|20|
| |40|
| |60|
| |80|
|100| |
|2275|25°C|
|2200| |
|2100| |
|2045|5°C|
|2000|Al2O3–Cr2O3 Solid Solution|
| | |
|0|20|
| |40|
| |60|
| |80|
| |100|

(Adapted from E. N. Bunting, “Phase Equilibria in the System Cr2O3–Al2O3,” Bur. Standards J. Research, 6, 1931, p. 948.)# Chapter 12 / Structures and Properties of Ceramics

# Figure 12.23

The magnesium oxide–aluminum oxide phase diagram; ss denotes solid solution.

(Adapted from B. Hallstedt, “Thermodynamic Assessment of the System MgO–Al O3,” J. Am. Ceram. Soc., 75[6], 1502 (1992). Reprinted by permission of the American Ceramic Society.)

| | |0| |20| |40| |60|80| | | | | |
|---|---|---|---|---|---|---|---|---|---|---|---|---|---|---|
|Temperature (°C)|MgO (ss)|2800| | | | | | | | | | | | |
|Liquid| | | | | | | | | |5000| | | | |
| | | | | | | | | |Al O3|4500| | | | |
|MgAl2 O4 (ss)| | | | | | | | | |4000| | | | |
| | | | | |Liquid|3500| | | | | | | | |
| | | |MgO (ss)|2000| | | | | | | | | | |
|MgAl2 O4 (ss)|1600| | | | | | | | | | | | | |
| | | | | | | | | |Al2 O3|1200| | | | |
|(MgO)| |0|20| |40|60| |80| |100| | | | |
|(Al2O3)| | | | | | | | | | | | | | |

The MgO–Al2 O3 System

The phase diagram for the magnesium oxide–aluminum oxide system (Figure 12.23) is similar in many respects to the lead–magnesium diagram (Figure 9.20). There exists an intermediate phase, or better, a compound, called spinel, which has the chemical formula MgAl2 O4 (or MgO–AlO2). Even though spinel is a distinct compound [of composition 50 mol% Al2 O3–50 mol% MgO (72 wt% Al2 O3–28 wt% MgO)], it is represented on the phase diagram as a single-phase field rather than as a vertical line, as for Mg Pb2 (Figure 9.20)—that is, there is a range of compositions over which spinel is a stable compound. Thus, spinel is nonstoichiometric for other than the 50 mol% Al2 O3–50 mol% MgO composition. Furthermore, there is limited solubility of Al2 O3 in MgO below about 1400°C (2550°F) at the left-hand extreme of Figure 12.23, which is due primarily to the differences in charge and radii of the Mg2+ and Al3+ ions (0.072 vs. 0.053 nm). For the same reasons, MgO is virtually insoluble in Al2 O3, as evidenced by a lack of a terminal solid solution on the right-hand side of the phase diagram. Also, two eutectics are found, one on either side of the spinel phase field, and stoichiometric spinel melts congruently at about 2100°C (3800°F).

The ZrO2–CaO System

Another important binary ceramic system is that for zirconium oxide (zirconia) and calcium oxide (calcia); a portion of this phase diagram is shown in Figure 12.24. The horizontal axis extends to only about 31 wt% CaO (50 mol% CaO), at which composition the compound CaZrO3 forms. It is worth noting that one eutectic (2250°C and 23 wt% CaO) and two eutectoid (1000°C and 2.5 wt% CaO, and 850°C and 7.5 wt% CaO) reactions are found for this system.# 12.7 Ceramic Phase Diagrams

Composition (mol% CaO)

| | | | | | | |Temperature (°C)|3000|10|20|30|40|50|
|---|---|---|---|---|---|---|---|---|---|---|---|---|---|
| | | | | | |5000|Liquid|Liquid + CaZrO3| | | | | |
| | | | | | |4000|Cubic + Liquid| | | | | | |
| | | | | | |3000|Cubic ZrO2 (ss)|+|CaZrO3| | | | |
| |2000|Cubic + Tetragonal| | | | | | | | | | | |
| |1500|Tetragonal ZrO2 (ss)| | | | | | | | | | | |
|1000|Cubic + Monoclinic| |CaZr4O9| |+|CaZrO3| | | | | | | |
| | | | | | |500|Monoclinic ZrO2 (ss)|+|CaZr4O9| | | | |

It may also be observed from Figure 12.24 that ZrO2 phases having three different crystal structures exist in this system—tetragonal, monoclinic, and cubic. Pure ZrO2 experiences a tetragonal-to-monoclinic phase transformation at about 1150°C (2102°F). A relatively large volume change accompanies this transformation, resulting in the formation of cracks that render a ceramic ware useless. This problem is overcome by “stabilizing” the zirconia by adding between about 3 and 7 wt% CaO. Over this composition range and at temperatures above about 1000°C, both cubic and tetragonal phases are present. Upon cooling to room temperature under normal cooling conditions, the monoclinic and CaZr4O9 phases do not form (as predicted from the phase diagram); consequently, the cubic and tetragonal phases are retained, and crack formation is circumvented. A zirconia material having a calcia content within the range cited is termed a partially stabilized zirconia, or PSZ. Yttrium oxide (Y2O3) and magnesium oxide are also used as stabilizing agents. Furthermore, for higher stabilizer contents, only the cubic phase may be retained at room temperature; such a material is fully stabilized.

# The SiO2 –Al2O3 System

Commercially, the silica–alumina system is an important one because the principal constituents of many ceramic refractories are these two materials. Figure 12.25 shows the SiO2 –Al2O3 phase diagram. The polymorphic form of silica that is stable at these...# Chapter 12

# Structures and Properties of Ceramics

Figure 12.25: The silica–alumina phase diagram; ss denotes solid solution.

| |20|40|60|80|
|---|---|---|---|---|
|Composition (mol% AlO3)|2200|4000|3800|3600|
|Liquid|1890 ± 10°C|3400|3200|3000|
|Mullite|2800|2600| | |
|Composition (wt% Al2O3)|20|40|60|80|
|(SiO2)| | | |100|

Silica and alumina are not mutually soluble in one another, which is evidenced by the absence of terminal solid solutions at both extremes of the phase diagram. Also, it may be noted that the intermediate compound mullite, 3Al2O3–2SiO2, exists, which is represented as a narrow phase field in Figure 12.25; furthermore, mullite melts incongruently at 1890°C (3435°F). A single eutectic exists at 1587°C (2890°F) and 7.7 wt% Al2O3. Section 13.5 discusses refractory ceramic materials, the prime constituents for which are silica and alumina.

# Concept Check 12.4

(a) For the SiO2–Al2O3 system, what is the maximum temperature that is possible without the formation of a liquid phase? (b) At what composition or over what range of compositions will this maximum temperature be achieved? [The answer may be found at www.wiley.com/college/callister (Student Companion Site).]

# Mechanical Properties

Prior to the Bronze Age, human tools and vessels were primarily made of stone (a ceramic). Between 3000 and 4000 years ago, metals came into widespread use because of their toughness that is derived from their ductility. For most of that history, ceramic materials were somewhat limited in applicability because of their brittle nature. Their principal drawback has been a disposition to catastrophic fracture in a brittle manner with very little energy absorption. Although many new composites and other...# 12.8 BRITTLE FRACTURE OF CERAMICS

At room temperature, both crystalline and noncrystalline ceramics almost always fracture before any plastic deformation can occur in response to an applied tensile load. The topics of brittle fracture and fracture mechanics, as discussed previously in Sections 8.4 and 8.5, also relate to the fracture of ceramic materials; they will be reviewed briefly in this context.

The brittle fracture process consists of the formation and propagation of cracks through the cross section of material in a direction perpendicular to the applied load. Crack growth in crystalline ceramics may be either transgranular (i.e., through the grains) or intergranular (i.e., along grain boundaries); for transgranular fracture, cracks propagate along specific crystallographic (or cleavage) planes, planes of high atomic density.

The measured fracture strengths of most ceramic materials are substantially lower than predicted by theory from interatomic bonding forces. This may be explained by very small and omnipresent flaws in the material that serve as stress raisers—points at which the magnitude of an applied tensile stress is amplified and no mechanism such as plastic deformation exists to slow down or divert such cracks. For single-phase (i.e., monolithic) ceramics, the degree of stress amplification depends on crack length and tip radius of curvature according to Equation 8.1, being greatest for long and pointed flaws. These stress raisers may be minute surface or interior cracks (microcracks), internal pores, inclusions, and grain corners, which are virtually impossible to eliminate or control. For example, even moisture and contaminants in the atmosphere can introduce surface cracks in freshly drawn glass fibers, thus deleteriously affecting the strength. A stress concentration at a flaw tip can cause a crack to form that may propagate until the eventual failure.

The measure of a ceramic material’s ability to resist fracture when a crack is present is specified in terms of fracture toughness. The plane strain fracture toughness KIc, as discussed in Section 8.5, is defined according to the expression

KIc = Y s a (12.5)

where Y is a dimensionless parameter or function that depends on both specimen and crack geometries, s is the applied stress, and a is the length of a surface crack or half of the length of an internal crack. Crack propagation will not occur as long as the right-hand side of Equation 12.5 is less than the plane strain fracture toughness of the material. Plane strain fracture toughness values for ceramic materials are smaller than for metals; typically, they are below 10 MPa1/2m (9 ksi1/2in.). Values of KIc for several ceramic materials are included in Table 8.1 and Table B.5 of Appendix B.

Under some circumstances, fracture of ceramic materials will occur by the slow propagation of cracks, when stresses are static in nature, and the right-hand side of Equation 12.5 is less than KIc. This phenomenon is called static fatigue, or delayed fracture; use of the term fatigue is somewhat misleading because fracture may occur in the absence of cyclic stresses (metal fatigue was discussed in Chapter 8). This type of fracture is especially sensitive to environmental conditions, specifically when moisture is present in the atmosphere. With regard to mechanism, a stress–corrosion process probably occurs at the crack tips. That is, the combination of an applied tensile stress and atmospheric moisture at crack tips causes ionic bonds to rupture; this leads to a sharpening and lengthening of the cracks until, ultimately, one crack grows to a size capable of rapid propagation according to Equation 8.3. Furthermore, the duration of# Chapter 12

# Structures and Properties of Ceramics

Figure 12.26 The frequency distribution of observed fracture strengths for a silicon nitride material.

Strength (ksi)

| | |0.008|60|80|100|120|
|---|---|---|---|---|---|---|
| | |0.006| | | | |
| | |0.004| | | | |
| | |0.002| | | | |
|0.000300|400|500|600|700|800|900|

Stress application preceding fracture decreases with increasing stress. Consequently, when specifying the static fatigue strength, the time of stress application should also be stipulated. Silicate glasses are especially susceptible to this type of fracture; it has also been observed in other ceramic materials, including porcelain, Portland cement, high-alumina ceramics, barium titanate, and silicon nitride.

There is usually considerable variation and scatter in the fracture strength for many specimens of a specific brittle ceramic material. A distribution of fracture strengths for a silicon nitride material is shown in Figure 12.26. This phenomenon may be explained by the dependence of fracture strength on the probability of the existence of a flaw that is capable of initiating a crack. This probability varies from specimen to specimen of the same material and depends on fabrication technique and any subsequent treatment. Specimen size or volume also influences fracture strength; the larger the specimen, the greater this flaw existence probability, and the lower the fracture strength.

For compressive stresses, there is no stress amplification associated with any existent flaws. For this reason, brittle ceramics display much higher strengths in compression than in tension (on the order of a factor of 10), and they are generally used when load conditions are compressive. Also, the fracture strength of a brittle ceramic may be enhanced dramatically by imposing residual compressive stresses at its surface. One way this may be accomplished is by thermal tempering (see Section 13.10).

Statistical theories have been developed that in conjunction with experimental data are used to determine the risk of fracture for a given material; a discussion of these is beyond the scope of the present treatment. However, because of the dispersion in the measured fracture strengths of brittle ceramic materials, average values and factors of safety as discussed in Sections 6.11 and 6.12 typically are not used for design purposes.

# Fractography of Ceramics

It is sometimes necessary to acquire information regarding the cause of a ceramic fracture so that measures may be taken to reduce the likelihood of future incidents. A failure analysis normally focuses on determination of the location, type, and source of the# 12.8 Brittle Fracture of Ceramics
