Repository: AdbulrhmanEldeeb/q-a_making

# Markdown File Processor

This project processes Markdown files, extracts and processes their content, and saves the results as JSON files. It is designed to handle large-scale Markdown content efficiently, leveraging modular code structure, logging, and progress tracking.

## Features

- **Markdown Processing**: Extracts and processes content from Markdown files using a custom processing pipeline.
- **Chunking Support**: Splits large text into manageable chunks for better handling.
- **Error Handling**: Automatically retries with rotated API keys in case of rate limits or errors.
- **JSON Output**: Saves processed data as structured JSON files for downstream use.

File: parsed_data/Materials_Science_Engineering_Introduction_by_William_Callister.md (part 32 of 62)
|Germanium|Ge|32|72.64|5.32|Dia. cubic|0.122|0.053|4|937|
|Gold|Au|79|196.97|19.32|FCC|0.144|0.137|1|1064|
|Helium|He|2|4.003|—|—|—|—|Inert|272 (at 26 atm)|
|Hydrogen|H|1|1.008|—|—|—|0.154|1|259|
Figure 12.27 For brittle ceramic materials, schematic representations of crack origins and configurations that result from (a) impact (point contact) loading, (b) bending, (c) torsional loading, and (d) internal pressure. (From D. W. Richerson, Modern Ceramic Engineering, 2nd edition, Marcel Dekker, Inc., New York, 1992. Reprinted from Modern Ceramic Engineering, 2nd edition, p. 681, by courtesy of Marcel Dekker, Inc.)

|Impact or point loading|Bending|
|---|---|
|(a)|(b)|
|Torsion|Internal pressure|
|(c)|(d)|

A fractographic study (Section 8.3) is normally a part of such an analysis, which involves examining the path of crack propagation, as well as microscopic features of the fracture surface. It is often possible to conduct an investigation of this type using simple and inexpensive equipment—for example, a magnifying glass and/or a low-power stereo binocular optical microscope in conjunction with a light source. When higher magnifications are required, the scanning electron microscope is used.

After nucleation and during propagation, a crack accelerates until a critical (or terminal) velocity is achieved; for glass, this critical value is approximately one-half of the speed of sound. Upon reaching this critical velocity, a crack may branch (or bifurcate), a process that may be successively repeated until a family of cracks is produced. Typical crack configurations for four common loading schemes are shown in Figure 12.27. The site of nucleation can often be traced back to the point where a set of cracks converges. Furthermore, the rate of crack acceleration increases with increasing stress level; correspondingly the degree of branching also increases with rising stress. For example, from experience we know that when a large rock strikes (and probably breaks) a window, more crack branching results [i.e., more and smaller cracks form (or more broken fragments are produced)] than for a small pebble impact.

During propagation, a crack interacts with the microstructure of the material, the stress, and with elastic waves that are generated; these interactions produce distinctive features on the fracture surface. Furthermore, these features provide important information on where the crack initiated and the source of the crack-producing defect. In addition, measurement of the approximate fracture-producing stress may be useful; stress magnitude is indicative of whether the ceramic piece was excessively weak or the in-service stress was greater than anticipated.

Several microscopic features normally found on the crack surfaces of failed ceramic pieces are shown in the schematic diagram of Figure 12.28 and the photomicrograph in Figure 12.29. The crack surface that formed during the initial acceleration stage of propagation is flat and smooth and is appropriately termed the mirror region (Figure 12.28). For glass fractures, this mirror region is extremely flat and highly reflective; for polycrystalline ceramics, the flat mirror surfaces are rougher and have a granular texture. The outer perimeter of the mirror region is roughly circular, with the crack origin at its center.# Chapter 12

# Structures and Properties of Ceramics

Figure 12.28 Schematic diagram that shows typical features observed on the fracture surface of a brittle ceramic. (Adapted from J. J. Mecholsky, R. W. Rice, and S. W. Freiman, “Prediction of Fracture Energy and Flaw Size in Glasses from Measurements of Mirror Size,” J. Am. Ceram. Soc., 57[10] 440 (1974). Reprinted with permission of The American Ceramic Society, www.ceramics.org. Copyright 1974. All rights reserved.)

Upon reaching its critical velocity, the crack begins to branch—that is, the crack surface changes propagation direction. At this time there is a roughening of the crack interface on a microscopic scale and the formation of two more surface features—mist and hackle; these are also noted in Figures 12.28 and 12.29. The mist is a faint annular region just outside the mirror; it is often not discernible for polycrystalline ceramic.

Figure 12.29 Photomicrograph of the fracture surface of a 6-mm-diameter fused silica rod that was fractured in four-point bending. Features typical of this kind of fracture are noted—the origin as well as the mirror, mist, and hackle regions.

Courtesy of George Quinn, National Institute of Standards and Technology, Gaithersburg, MDpieces. Beyond the mist is the hackle, which has an even rougher texture. The hackle is composed of a set of striations or lines that radiate away from the crack source in the direction of crack propagation; they intersect near the crack initiation site and may be used to pinpoint its location.

Qualitative information regarding the magnitude of the fracture-producing stress is available from measurement of the mirror radius (rm in Figure 12.28). This radius is a function of the acceleration rate of a newly formed crack—that is, the greater this acceleration rate, the sooner the crack reaches its critical velocity, and the smaller the mirror radius. Furthermore, the acceleration rate increases with stress level. Thus, as fracture stress level increases, the mirror radius decreases; experimentally it has been observed that

sf = k rm0.5 (12.6)

Here, sf is the stress level at which fracture occurred.

Elastic (sonic) waves are also generated during a fracture event, and the locus of intersections of these waves with a propagating crack front gives rise to another type of surface feature known as a Wallner line. Wallner lines are arc shaped, and they provide information regarding stress distributions and directions of crack propagation.

# 12.9 STRESS–STRAIN BEHAVIOR

# Flexural Strength

The stress–strain behavior of brittle ceramics is not usually ascertained by a tensile test as outlined in Section 6.2, for three reasons. First, it is difficult to prepare and test specimens having the required geometry. Second, it is difficult to grip brittle materials without fracturing them. Third, ceramics fail after only about 0.1% strain, which necessitates that tensile specimens be perfectly aligned to avoid the presence of bending stresses, which are not easily calculated. Therefore, a more suitable transverse bending test is most frequently used in which a rod specimen having either a circular or rectangular cross section is bent until fracture using a three- or four-point loading technique.3 The three-point loading scheme is illustrated in Figure 12.30. At the point of loading, the top surface of the specimen is placed in a state of compression, whereas the bottom surface is in tension. Stress is computed from the specimen thickness, the bending moment, and the moment of inertia of the cross section; these parameters are noted in Figure 12.30 for rectangular and circular cross sections. The maximum tensile stress (as determined using these stress expressions) exists at the bottom specimen surface directly below the point of load application. Because the tensile strengths of ceramics are about one-tenth of their compressive strengths, and because fracture occurs on the tensile specimen face, the flexure test is a reasonable substitute for the tensile test.

The stress at fracture using this flexure test is known as the flexural strength, modulus of rupture, fracture strength, or bend strength, an important mechanical parameter for brittle ceramics. For a rectangular cross section, the flexural strength sfs is given by

sfs = 3FfL / 2bd2 (12.7a)

a rectangular cross section

3ASTM Standard C1161, “Standard Test Method for Flexural Strength of Advanced Ceramics at Ambient Temperature.”# Chapter 12

# Structures and Properties of Ceramics

Figure 12.30 A three-point loading scheme for measuring the stress–strain behavior and flexural strength of brittle ceramics, including expressions for computing stress for rectangular and circular cross sections.

Possible cross sections

|F|b|d|Rectangular|
|---|---|---|---|
|Support| | |Circular|
|L|L|R| |
|2|2| | |

= stress = McI

where M= maximum bending moment

c= distance from center of specimen to outer fibers

I= moment of inertia of cross section

F= applied load

| |Rectangular| |Circular|
|---|---|---|---|
|M|c|I| |
|FL|d|bd3|3FL2|
|4|2|12|2bd|
|FL|R|R4|FL|
|4|4|R3| |

where Ff is the load at fracture, L is the distance between support points, and the other parameters are as indicated in Figure 12.30. When the cross section is circular, then

Flexural strength for a specimen having a circular cross section

sfs = Ff L / πR3 (12.7b)

where R is the specimen radius.

Characteristic flexural strength values for several ceramic materials are given in Table 12.5. Furthermore, sfs depends on specimen size; as explained previously, with increasing specimen volume (i.e., specimen volume exposed to a tensile stress) there is an

# Table 12.5

Tabulation of Flexural Strength (Modulus of Rupture) and Modulus of Elasticity for Ten Common Ceramic Materials

|Material|Flexural Strength (MPa)|Flexural Strength (ksi)|Modulus of Elasticity (GPa)|
|---|---|---|---|
|Silicon nitride (SiN4)|250–1000|35–145|304|
|Zirconiaa (ZrO2)|800–1500|115–215|205|
|Silicon carbide (SiC)|100–820|15–120|345|
|Aluminum oxide (AlO3)|275–700|40–100|393|
|Glass-ceramic (Pyroceram)|247|36|120|
|Mullite (3AlO3–2SiO2)|185|27|145|
|Spinel (MgAl2O4)|110–245|16–35.5|260|
|Magnesium oxide (MgO)|105b|15b|225|
|Fused silica (SiO2)|110|16|73|
|Soda-lime glass|69|10|69|

aPartially stabilized with 3 mol% Y2O3.

bSintered and containing approximately 5% porosity.# 12.10 Mechanisms of Plastic Deformation

Although at room temperature most ceramic materials suffer fracture before the onset of plastic deformation, a brief exploration into the possible mechanisms is worthwhile. Plastic deformation is different for crystalline and noncrystalline ceramics; however, each is discussed.

# Crystalline Ceramics

For crystalline ceramics, plastic deformation occurs, as with metals, by the motion of dislocations (Chapter 7). One reason for the hardness and brittleness of these materials is the difficulty of slip (or dislocation motion). For crystalline ceramic materials for which

# Figure 12.31

Typical stress–strain behavior to fracture for aluminum oxide and glass.

| |Stress (MPa)|Strain|
|---|---|---|
|Aluminum oxide|250|0.0004|
| |200|0.0008|
| |150|0.0012|
|Glass|50|0|

increase in the probability of the existence of a crack-producing flaw and, consequently, a decrease in flexural strength. In addition, the magnitude of flexural strength for a specific ceramic material is greater than its fracture strength measured from a tensile test. This phenomenon may be explained by differences in specimen volume that are exposed to tensile stresses: The entirety of a tensile specimen is under tensile stress, whereas only some volume fraction of a flexural specimen is subjected to tensile stresses—those regions in the vicinity of the specimen surface opposite to the point of load application (see Figure 12.30).

# Elastic Behavior

The elastic stress–strain behavior for ceramic materials using these flexure tests is similar to the tensile test results for metals: a linear relationship exists between stress and strain. Figure 12.31 compares the stress–strain behavior to fracture for aluminum oxide and glass. Again, the slope in the elastic region is the modulus of elasticity; the range of moduli of elasticity for ceramic materials is between about 70 and 500 GPa (106 and 706 psi), being slightly higher than for metals. Table 12.5 lists values for several ceramic materials. A more comprehensive tabulation is contained in Table B.2 of Appendix B. Also, from Figure 12.31 note that neither material experiences plastic deformation prior to fracture.# Chapter 12 / Structures and Properties of Ceramics

the bonding is predominantly ionic, there are very few slip systems (crystallographic planes and directions within those planes) along which dislocations may move. This is a consequence of the electrically charged nature of the ions. For slip in some directions, ions of like charge are brought into close proximity to one another; because of electrostatic repulsion, this mode of slip is very restricted, to the extent that plastic deformation in ceramics is rarely measurable at room temperature. By way of contrast, in metals, because all atoms are electrically neutral, considerably more slip systems are operable and, consequently, dislocation motion is much more facile.

However, for ceramics in which the bonding is highly covalent, slip is also difficult, and they are brittle for the following reasons: (1) the covalent bonds are relatively strong, (2) there are also limited numbers of slip systems, and (3) dislocation structures are complex.

# Noncrystalline Ceramics

Plastic deformation does not occur by dislocation motion for noncrystalline ceramics because there is no regular atomic structure. Rather, these materials deform by viscous flow, the same manner in which liquids deform; the rate of deformation is proportional to the applied stress. In response to an applied shear stress, atoms or ions slide past one another by the breaking and re-forming of interatomic bonds. However, there is no prescribed manner or direction in which this occurs, as with dislocations. Viscous flow on a macroscopic scale is demonstrated in Figure 12.32.

# Viscosity

The characteristic property for viscous flow, viscosity, is a measure of a noncrystalline material’s resistance to deformation. For viscous flow in a liquid that originates from shear stresses imposed by two flat and parallel plates, the viscosity h is the ratio of the applied shear stress t and the change in velocity dy with distance dy in a direction perpendicular to and away from the plates, or

h = dy/dy t = F/A (12.8)

This scheme is represented in Figure 12.32.

The units for viscosity are poise (P) and pascal-seconds (Pa#s 1 Ns/m2). Conversion from one system of units to the other is according to; 1 P = 1 dynes/cm2, and 1 Pa = 10 P = 1 Pa#s.

Liquids have relatively low viscosities; for example, the viscosity of water at room temperature is about 103 Pa.s. However, glasses have extremely large viscosities at ambient temperatures, which is accounted for by strong interatomic bonding. As the temperature is raised, the magnitude of the bonding is diminished, the sliding motion or flow of the atoms or ions is facilitated, and subsequently there is an attendant decrease in viscosity. A discussion of the temperature dependence of viscosity for glasses is deferred to Section 13.10.

Figure 12.32 Representation of the viscous flow of a liquid or fluid glass in response to an applied shear force.# 12.11 MISCELLANEOUS MECHANICAL CONSIDERATIONS

Modulus of elasticity (GPa)

# Influence of Porosity

As discussed in Sections 13.11 and 13.12, for some ceramic fabrication techniques, the precursor material is in the form of a powder. Subsequent to compaction or forming of these powder particles into the desired shape, pores or void spaces exist between the powder particles. During the ensuing heat treatment, much of this porosity will be eliminated; however, often this pore elimination process is incomplete and some residual porosity will remain (Figure 13.22). Any residual porosity will have a deleterious influence on both the elastic properties and strength. For example, for some ceramic materials the magnitude of the modulus of elasticity E decreases with volume fraction porosity P according to:

Dependence of modulus of elasticity on volume fraction porosity

E = E0(1 - 1.9P + 0.9P2) (12.9)

where E0 is the modulus of elasticity of the nonporous material. The influence of volume fraction porosity on the modulus of elasticity for aluminum oxide is shown in Figure 12.33; the curve in the figure is according to Equation 12.9.

Porosity is deleterious to the flexural strength for two reasons: (1) pores reduce the cross-sectional area across which a load is applied, and (2) they also act as stress concentrators—for an isolated spherical pore, an applied tensile stress is amplified by a factor of 2. The influence of porosity on strength is rather dramatic; for example, 10 vol% porosity often decreases the flexural strength by 50% from the measured value of the modulus of elasticity (10 psi) for the nonporous material. The degree of the influence of pore volume on flexural strength is demonstrated in Figure 12.34, again for aluminum oxide. Experimentally, it has been shown that the flexural strength decreases exponentially with volume fraction porosity (P) as:

Dependence of flexural strength on volume fraction porosity

σfs = σ0 exp(-nP) (12.10)

where σ0 and n are experimental constants.

# Hardness

Accurate hardness measurements are difficult to conduct inasmuch as ceramic materials are brittle and highly susceptible to cracking when indenters are forced into their surfaces.

Figure 12.33 The influence of porosity on the modulus of elasticity for aluminum oxide at room temperature. The curve drawn is according to Equation 12.9. (From R. L. Coble and W. D. Kingery, “Effect of Porosity on Physical Properties of Sintered Alumina,” J. Am. Ceram. Soc., 39, 11, Nov. 1956, p. 381. Reprinted by permission of the American Ceramic Society.)

|Volume fraction porosity|0.0|0.2|0.4|0.6|0.8|1.0|
|---|---|---|---|---|---|---|
|Modulus of elasticity (GPa)|400|300|200|100|0| |
| |60|50|40|30|20|10|# Chapter 12

# Structures and Properties of Ceramics

# Figure 12.34

The influence of porosity on the flexural strength for aluminum oxide at room temperature.

(From R. L. Coble and W. D. Kingery, “Effect of Porosity on Physical Properties of Sintered Alumina,” J. Am. Ceram. Soc., 39, 11, Nov. 1956, p. 382. Reprinted by permission of the American Ceramic Society.)

| |Flexural strength (MPa)|
|---|---|
|Volume fraction porosity| |
|0.0|250|
|0.1|200|
|0.2|150|
|0.3|100|
|0.4|50|
|0.5|0|
|0.6| |

Flexural strength (10 psi)

Surfaces; extensive crack formation leads to inaccurate readings. Spherical indenters (as with Rockwell and Brinell tests) are normally not used for ceramic materials because they produce severe cracking. Rather, hardnesses of this class of materials are measured using Vickers and Knoop techniques that use indenters having pyramidal shapes (Section 6.10, Table 6.5). Vickers is widely used for measuring hardnesses of ceramics; however, for very brittle ceramic materials, Knoop is often preferred. Furthermore, for both techniques, hardness decreases with increasing load (or indentation size), but ultimately reaches a constant hardness plateau that is independent of load; the value of hardness at this plateau varies from ceramic to ceramic. An ideal hardness test would be designed so as to use a sufficiently large load that lies near this plateau, yet of a magnitude that does not introduce excessive cracking.

Possibly the most desirable mechanical characteristic of ceramics is their hardness; the hardest known materials belong to this group. A listing of a number of different ceramic materials according to Vickers hardness is contained in Table 12.6.

# Table 12.6

Vickers (and Knoop) Hardnesses for Eight Ceramic Materials

|Material|Vickers Hardness (GPa)|Knoop Hardness (GPa)|Comments|
|---|---|---|---|
|Diamond (carbon)|130|103|Single crystal, (100) face|
|Boron carbide (BC)|44.2| |Polycrystalline, sintered|
|Aluminum oxide (AlO2)|26.5| |Polycrystalline, sintered, 99.7% pure|
|Silicon carbide (SiC)|25.4|19.8|Polycrystalline, reaction bonded, sintered|
|Tungsten carbide (WC)|22.1| |Fused|
|Silicon nitride (SiN3)|16.0|17.2|Polycrystalline, hot pressed|
|Zirconia (ZrO2) (partially stabilized)|11.7| |Polycrystalline, 9 mol% Y2O3|
|Soda-lime glass|6.1| | |

ASTM Standard C1326, “Standard Test Method for Knoop Indentation Hardness of Advanced Ceramics,” and Standard C1327, “Standard Test Method for Vickers Indentation Hardness of Advanced Ceramics.”

In the past, the units for Vickers hardness were kg/mm2; in Table 12.6, we use the SI units of GPa.# Summary

# Creep

Often, ceramic materials experience creep deformation as a result of exposure to stresses (usually compressive) at elevated temperatures. In general, the time–deformation creep behavior of ceramics is similar to that of metals; however, creep occurs at higher temperatures in ceramics. High-temperature compressive creep tests are conducted on ceramic materials to ascertain creep deformation as a function of temperature and stress level.

# SUMMARY

# Crystal Structures

- Interatomic bonding in ceramics ranges from purely ionic to totally covalent.
- For predominantly ionic bonding:
- Metallic cations are positively charged, whereas nonmetallic ions have negative charges.
- Crystal structure is determined by (1) the charge magnitude on each ion and (2) the radius of each type of ion.
- Many of the simpler crystal structures are described in terms of unit cells:
- Rock salt
- Cesium chloride
- Zinc blende
- Fluorite
- Perovskite
- Some crystal structures may be generated from the stacking of close-packed planes of anions; cations fill interstitial tetrahedral and/or octahedral positions that exist between adjacent planes.
- The theoretical density of a ceramic material may be computed using Equation 12.1.

# Silicate Ceramics

- For the silicates, structure is more conveniently represented in terms of interconnecting SiO44- tetrahedra. Relatively complex structures may result when other cations (e.g., Ca2+, Mg2+, Al3+) and anions (e.g., OH-) are added.
- Silicate ceramics include the following:
- Crystalline silica (SiO2) (as cristobalite)
- Layered silicates
- Noncrystalline silica glasses

# Carbon

- Carbon (sometimes also considered a ceramic) may exist in several polymorphic forms, to include:
- Diamond
- Graphite

# Imperfections in Ceramics

- With regard to atomic point defects, interstitials and vacancies for each anion and cation type are possible.
- Inasmuch as electrical charges are associated with atomic point defects in ceramic materials, defects sometimes occur in pairs (e.g., Frenkel and Schottky) in order to maintain charge neutrality.# Chapter 12

# Structures and Properties of Ceramics

- A stoichiometric ceramic is one in which the ratio of cations to anions is exactly the same as predicted by the chemical formula.
- Nonstoichiometric materials are possible in cases where one of the ions may exist in more than one ionic state (e.g., Fe (1x) O for Fe2 and Fe3).
- Addition of impurity atoms may result in the formation of substitutional or interstitial solid solutions. For substitutional, an impurity atom substitutes for that host atom to which it is most similar in an electrical sense.

# Diffusion in Ionic Materials

Diffusion in ionic materials normally occurs by a vacancy mechanism; localized charge neutrality is maintained by the coupled diffusive motion of a charged vacancy and some other charged entity.

# Ceramic Phase Diagrams

- The general characteristics of ceramic phase diagrams are similar to those for metallic systems.
- Diagrams for Al2O3–CrO3 (Figure 12.22), MgO–Al2O3 (Figure 12.23), ZrO2–CaO (Figure 12.24), and SiO2–Al2O3 (Figure 12.25) systems were discussed.
- These diagrams are especially useful in assessing the high-temperature performance of ceramic materials.

# Brittle Fracture of Ceramics

- For ceramic materials, microcracks, the presence of which is very difficult to control, result in amplification of applied tensile stresses and account for relatively low fracture strengths (flexural strengths).
- Considerable variation in fracture strength for specimens of a specific material results inasmuch as the size of a crack-initiating flaw varies from specimen to specimen.
- This stress amplification does not occur with compressive loads; consequently, ceramics are stronger in compression.
- Fractographic analysis of the fracture surface of a ceramic material may reveal the location and source of the crack-producing flaw (Figure 12.29).

# Stress–Strain Behavior

The stress–strain behaviors and fracture strengths of ceramic materials are determined using transverse bending tests.

Flexural strengths as measured from three-point transverse bending tests may be determined for rectangular and circular cross-sections using, respectively, Equations 12.7a and 12.7b.

# Mechanisms of Plastic Deformation

- Any plastic deformation of crystalline ceramics is a result of dislocation motion; the brittleness of these materials is explained, in part, by the limited number of operable slip systems.
- The mode of plastic deformation for noncrystalline materials is by viscous flow; a material’s resistance to deformation is expressed as viscosity (in units of Pa·s). At room temperature, the viscosities of many noncrystalline ceramics are extremely high.

# Influence of Porosity

Many ceramic bodies contain residual porosity, which is deleterious to both their moduli of elasticity and fracture strengths.

- Modulus of elasticity depends on and decreases with volume fraction porosity according to Equation 12.9.
- The diminishment of flexural strength with volume fraction porosity is described by Equation 12.10.# Summary

# Hardness

- Hardness of ceramic materials is difficult to measure because of their brittleness and susceptibility to cracking when indented.
- Microindentation Knoop and Vickers techniques are normally used, which employ pyramidal-shaped indenters.
- The hardest known materials are ceramics, which characteristic makes them especially attractive for use as abrasives (Section 13.6).

# Equation Summary

|Equation Number|Equation|Solving For|Page Number|
|---|---|---|---|
|12.1|r = n(AC + AA) / 3F Lf|Density of a ceramic material|476|
|12.7a|sfs = 2bd2|Flexural strength for a bar specimen having a rectangular cross section|495|
|12.7b|sfs = pR3|Flexural strength for a bar specimen having a circular cross section|496|
|12.9|E = E0 (1 - 1.9P + 0.9P2)|Elastic modulus of a porous ceramic|499|
|12.10|sfs = s0 exp(-nP)|Flexural strength of a porous ceramic|499|

# List of Symbols

|Symbol|Meaning|
|---|---|
|AA|Sum of the atomic weights of all anions in a formula unit|
|AC|Sum of the atomic weights of all cations in a formula unit|
|b, d|Width and height of flexural specimen having a rectangular cross section|
|E0|Modulus of elasticity of a nonporous ceramic|
|Ff|Applied load at fracture|
|L|Distance between support points for flexural specimen|
|n|Experimental constant|
|n|Number of formula units in a unit cell|
|NA|Avogadro’s number (6.022 × 1023 formula units/mol)|
|P|Volume fraction porosity|
|R|Radius of a cylindrical flexural specimen|
|VC|Unit cell volume|
|s0|Flexural strength of a nonporous ceramic|

# Processing/Structure/Properties/Performance Summary

One stage in the fabrication of glass-ceramics involves the formation of a silica glass, to which other ingredients have been added that facilitate forming and heat treating procedures. The notion of noncrystallinity was introduced in Chapter 3, whereas in this chapter we discussed silica glasses and their structures (Figure 12.11). Furthermore,# Chapter 12

# Structures and Properties of Ceramics

Chapter 13 details the conversion of this glassy material into one that is polycrystalline. The following diagram indicates relationships in the development of these concepts.

|Glass–Ceramics|Structure of noncrystalline solids|Structure of silica glasses|Structure of glass–ceramics|
|---|---|---|---|
|(Structure)|(Chapter 3)|(Chapter 12)|(fine-grained, polycrystalline) (Chapter 13)|

The ability of a glass to be melted and processed is a function of its viscosity, which was defined and explained in this chapter. In Chapter 13, we discuss how viscosity depends on composition as well as temperature. This relationship is depicted in the following concept map:

|Viscosity (Pa.s)| | | | | | | | | | | |
|---|---|---|---|---|---|---|---|---|---|---|---|
| | | |1016|Borosilicate|96% silica glass|Fused silica| | | | | |
| | | |1014| | |Strain point| | | | | |
| | | |1012| | |Annealing point| | | | | |
| | | |1010| | | | | | | | |
|108|A|F| | |Softening point| | | | | | |
| | | |106| | |Working range| | | | | |
|104|Glass–Ceramics| | | |Working point| | | | | | |
| | | |102|v| |Melting point| | | | | |
| | | |1| |Soda–lime glass| | | | | | |
| | | |200|400|600|800|1000|1200|1400|1600|1800|
| | | | |Temperature (°C)| | | | | | | |

# Important Terms and Concepts

- anion
- cation
- defect structure
- electroneutrality
- flexural strength
- Frenkel defect
- octahedral position
- stoichiometry
- tetrahedral position
- viscosity
- Schottky defect# REFERENCES

Barsoum, M. W., Fundamentals of Ceramics, Institute of Physics Publishing, Bristol, UK, 2003.

Bergeron, C. G., and S. H. Risbud, Introduction to Phase Equilibria in Ceramics, American Ceramic Society, Columbus, OH, 1984.

Carter, C. B., and M. G. Norton, Ceramic Materials Science and Engineering, Springer, New York, 2007.

Chiang, Y. M., D. P. Birnie, III, and W. D. Kingery, Physical Ceramics: Principles for Ceramic Science and Engineering, Wiley, New York, 1997.

Engineered Materials Handbook, Vol. 4, Ceramics and Glasses, ASM International, Materials Park, OH, 1991.

Green, D. J., An Introduction to the Mechanical Properties of Ceramics, Cambridge University Press, Cambridge, 1998.

Hauth, W. E., “Crystal Chemistry in Ceramics,” American Ceramic Society Bulletin, Vol. 30, 1951: No. 1, pp. 5–7; No. 2, pp. 47–49; No. 3, pp. 76–77; No. 4, pp. 137–142; No. 5, pp. 165–167; No. 6, pp. 203–205. A good overview of silicate structures.

Kingery, W. D., H. K. Bowen, and D. R. Uhlmann, Introduction to Ceramics, 2nd edition, Wiley, New York, 1976. Chapters 1–4, 14, and 15.

Phase Equilibria Diagrams (for Ceramists), American Ceramic Society, Westerville, OH. In fourteen volumes, published between 1964 and 2005. Also on CD-ROM.

Richerson, D. W., The Magic of Ceramics, 2nd edition, American Ceramic Society, Westerville, OH, 2012.

Richerson, D. W., Modern Ceramic Engineering, 3rd edition, CRC Press, Boca Raton, FL, 2006.

Riedel, R., and I. W. Chen (Editors), Ceramics Science and Technology: Structures, Wiley-VCH Verlag, Weinheim, Germany, 2008.

Wachtman, J. B., W. R. Cannon, and M. J. Matthewson, Mechanical Properties of Ceramics, 2nd edition, Wiley, Hoboken, NJ, 2009.

# QUESTIONS AND PROBLEMS

Problem available (at instructor’s discretion) in WileyPLUS Structures” modules of VMSE, located on the book’s website [www.wiley.com/college/callister (Student Companion Site)], generate (and print out) a three-dimensional unit cell for lead oxide, PbO, given the following: (1) The unit cell is tetragonal with a 0.397 nm and c 0.502 nm, (2) oxygen atoms are located at the following point coordinates:

|0 0 0|0 0 1|
|---|---|
|1 0 0|1 0 1|
|0 1 0|0 1 1|
|1 1 0|1 1 1|

and (3) Pb atoms are located at the following point coordinates:

|10 0.763|010.237|
|---|---|
|2|2|
|11 0.763|110.237|

12.8 The zinc blende crystal structure is one that may be generated from close-packed planes of anions.

(a) Will the stacking sequence for this structure be FCC or HCP? Why?

(b) Will cations fill tetrahedral or octahedral positions? Why?

(c) What fraction of the positions will be occupied?# Chapter 12

# Structures and Properties of Ceramics

# 12.9

The corundum crystal structure, found for Al2O3, consists of an HCP arrangement of O2 ions; the Al3+ ions occupy octahedral positions.

1. What fraction of the available octahedral positions are filled with Al3+ ions?
2. Sketch two close-packed O2 planes stacked in an AB sequence, and note octahedral positions that will be filled with the Al3+ ions.

# 12.10

Beryllium oxide (BeO) may form a crystal structure that consists of an HCP arrangement of O2 ions. If the ionic radius of Be2+ is 0.035 nm, then:

1. Which type of interstitial site will the Be2+ ions occupy?
2. What fraction of these available interstitial sites will be occupied by Be2+ ions?

# 12.11

Iron titanate, FeTiO3, forms in the ilmenite crystal structure that consists of an HCP arrangement of O2 ions.

1. Which type of interstitial site will the Fe2+ ions occupy? Why?
2. Which type of interstitial site will the Ti4+ ions occupy? Why?
3. What fraction of the total tetrahedral sites will be occupied?
4. What fraction of the total octahedral sites will be occupied?

# 12.12

For each of the following crystal structures, represent the indicated plane in the manner of Figures 3.12 and 3.13, showing both anions and cations:

1. (100) plane for the cesium chloride crystal structure
2. (200) plane for the cesium chloride crystal structure
3. (111) plane for the diamond cubic crystal structure
4. (110) plane for the fluorite crystal structure

# Ceramic Density Computations

# 12.13

Compute the atomic packing factor for the rock salt crystal structure in which rC/rA = 0.414.

# 12.14

The unit cell for Al2O3 has hexagonal symmetry with lattice parameters a = 0.4759 nm and c = 1.2989 nm. If the density of this material is 3.99 g/cm3, calculate its atomic packing factor. For this computation, use ionic radii listed in Table 12.3.

# 12.15

Compute the atomic packing factor for cesium chloride using the ionic radii in Table 12.3 and assuming that the ions touch along the cube diagonals.

# 12.16

Calculate the theoretical density of NiO, given that it has the rock salt crystal structure.

# 12.17

Iron oxide (FeO) has the rock salt crystal structure and a density of 5.70 g/cm3.

1. Determine the unit cell edge length.
2. How does this result compare with the edge length as determined from the radii in Table 12.3, assuming that the Fe2+ and O2- ions just touch each other along the edges?

# 12.18

One crystalline form of silica (SiO2) has a cubic unit cell, and from x-ray diffraction data it is known that the cell edge length is 0.700 nm. If the measured density is 2.32 g/cm3, how many Si4+ and O2- ions are there per unit cell?

# 12.19

1. Using the ionic radii in Table 12.3, compute the theoretical density of CsCl. (Hint: Use a modification of the result of Problem 3.3.)
2. The measured density is 3.99 g/cm3. How do you explain the slight discrepancy between your calculated value and the measured value?

# 12.20

From the data in Table 12.3, compute the theoretical density of CaF2, which has the fluorite structure.

# 12.21

A hypothetical AX type of ceramic material is known to have a density of 2.10 g/cm3 and a unit cell of cubic symmetry with a cell edge length of 0.57 nm. The atomic weights of the A and X elements are 28.5 and 30.0 g/mol, respectively. On the basis of this information, which of the following crystal structures is (are) possible for this material: sodium chloride, cesium chloride, or zinc blende? Justify your choice(s).

# 12.22

The unit cell for Fe3O4 (FeO–Fe2O) has cubic symmetry with a unit cell edge length of 0.839 nm. If the density of this material is 5.24 g/cm3, compute its atomic packing factor. For this computation, you will need to use the ionic radii listed in Table 12.3.

# Silicate Ceramics

# 12.23

In terms of bonding, explain why silicate materials have relatively low densities.

# 12.24

Determine the angle between covalent bonds in an SiO44--tetrahedron.

# Carbon

# 12.25

Compute the theoretical density of diamond, given that the C—C distance and bond angle are 0.154 nm and 109.5°, respectively. How does this value compare with the measured density?

# 12.26

Compute the theoretical density of ZnS, given that the Zn—S distance and bond angle are 0.234 nm and ...# Questions and Problems

109.5, respectively. How does this value compare with the measured density?

12.34 Do the Hume–Rothery rules (Section 4.3) also apply to ceramic systems? Explain your answer.

12.27 Compute the atomic packing factor for the diamond cubic crystal structure (Figure 12.16). Assume that bonding atoms touch one another, that the angle between adjacent bonds is 109.5, and that each atom internal to the unit cell is positioned a/4 of the distance away from the two nearest cell faces (a is the unit cell edge length).

# Imperfections in Ceramics

12.28 Would you expect Frenkel defects for anions to exist in ionic ceramics in relatively large concentrations? Why or why not?

12.29 Calculate the fraction of lattice sites that are Schottky defects for cesium chloride at its melting temperature (645C). Assume an energy for defect formation of 1.86 eV.

12.30 Calculate the number of Frenkel defects per cubic meter in silver chloride at 350C. The energy for defect formation is 1.1 eV, whereas the density for AgCl is 5.50 g/cm3 at 350C.

12.31 Using the following data that relate to the formation of Schottky defects in some oxide ceramic (having the chemical formula MO), determine the following:

- (a) The energy for defect formation (in eV)
- (b) The equilibrium number of Schottky defects per cubic meter at 1000C
- (c) The identity of the oxide (i.e., what is the metal M?)

|T(C)|R(g/cm3)|N(m3)|
|---|---|---|
|750|3.50|5.7 x 109|
|1000|3.45|?|
|1500|3.40|5.8|

12.32 In your own words, briefly define the term stoichiometric.

12.33 If cupric oxide (CuO) is exposed to reducing atmospheres at elevated temperatures, some of the Cu2+ ions will become Cu.

- (a) Under these conditions, name one crystalline defect that you would expect to form in order to maintain charge neutrality.
- (b) How many Cu ions are required for the creation of each defect?
- (c) How would you express the chemical formula for this nonstoichiometric material?

# Ceramic Phase Diagrams

12.38 For the ZrO2–CaO system (Figure 12.24), write all eutectic and eutectoid reactions for cooling.

12.39 From Figure 12.23, the phase diagram for the MgO–Al2O3 system, it may be noted that the spinel solid solution exists over a range of compositions, which means that it is nonstoichiometric at compositions other than 50 mol% MgO–50 mol% Al2O3.

- (a) The maximum nonstoichiometry on the Al2O3 rich side of the spinel phase field exists at about 2000C (3630F), corresponding to approximately 82 mol% (92 wt%) Al2O3. Determine the type of vacancy defect that is produced and the percentage of vacancies that exist at this composition.
- (b) The maximum nonstoichiometry on the MgO rich side of the spinel phase field exists at about 2000C (3630F), corresponding to approximately 39 mol% (62 wt%) Al2O3. Determine the type of vacancy defect that is produced and the percentage of vacancies that exist at this composition.

12.40 When kaolinite clay [Al2(Si2O5)(OH)4] is heated to a sufficiently high temperature, chemical water is driven off.

- (a) Under these circumstances, what is the composition of the remaining product (in weight percent Al2O3)?
- (b) What are the liquidus and solidus temperatures of this material?# Chapter 12

# Structures and Properties of Ceramics

# Brittle Fracture of Ceramics

# 12.41

Briefly answer the following:

- (a) Why may there be significant scatter in the fracture strength for some given ceramic material?
- (b) Why does fracture strength increase with decreasing specimen size?

# 12.42

The tensile strength of brittle materials may be determined using a variation of Equation 8.1. Compute the critical crack tip radius for a glass specimen that experiences tensile fracture at an applied stress of 70 MPa (10,000 psi). Assume a critical surface crack length of 102 mm and a theoretical fracture strength of E/10, where E is the modulus of elasticity.

# 12.43

The fracture strength of glass may be increased by etching away a thin surface layer. It is believed that the etching may alter surface crack geometry (i.e., reduce the crack length and increase the tip radius). Compute the ratio of the etched and original crack-tip radii for a fourfold increase in fracture strength if half of the crack length is removed.

# Stress–Strain Behavior

# 12.44
