Repository: AdbulrhmanEldeeb/q-a_making

# Markdown File Processor

This project processes Markdown files, extracts and processes their content, and saves the results as JSON files. It is designed to handle large-scale Markdown content efficiently, leveraging modular code structure, logging, and progress tracking.

## Features

- **Markdown Processing**: Extracts and processes content from Markdown files using a custom processing pipeline.
- **Chunking Support**: Splits large text into manageable chunks for better handling.
- **Error Handling**: Automatically retries with rotated API keys in case of rate limits or errors.
- **JSON Output**: Saves processed data as structured JSON files for downstream use.

File: parsed_data/Physical_Metallurgy_by_Peter_Haasen.md (part 32 of 58)
# Metallurgy
The rates of change of initial particle size distributions with coarsening have been examined (i) by computer simulations, for example by VOORHEES and GLICKSMAN [1984c] and BROWN [1989, 1990a and b, 1992a and b], (ii) analysed theoretically by HILLERT et al. [1989 and 1992] and (iii) experimentally studied by FANG and PATTERSON [1993]. It seems established that, in the final limit of very extensive coarsening, the LSW size distribution is the only distribution that can, mathematically, maintain a steady state form (see for example HILLERT et al. [1989], MULLINS and VINALS [1989] and HOYT [1990]). BROWN [1989] found, by numerical simulation of coarsening, that particles initially given a wide size distribution maintained a significant number of particles in the size range above 1.57 for extended times. VOORHEES GLICKSMAN and [1984] also noted a similar effect. FANG and PATTERSON [1993] measured the effect of different initial particle size distributions on coarsening. They used tungsten powders in liquid nickel-iron matrix, albeit at a rather high volume fraction of solid particles (fv = 0.6) see below. They found, as might be expected, that the rate of coarsening was controlled by the size distribution (fig. 37). Narrow distributions of particles showed slow coarsening and wide distributions coarsened more quickly. The size distributions changed rapidly at the earliest times, as shown by changes in the natural logarithm of the standard deviation (fig. 38). During the time interval when the size distributions were changing rapidly, the coarsening equation did not show the expected cube law for diffusion limited coarsening (fig. 37b). The kinetics however quickly achieved the expected cube-law after rather short periods of non steady-state coarsening. However, the distributions, particularly the wide distribution, did not reach a really steady-state form even after extensive coarsening. During the period when the distributions were changing only slowly, however, the cube law fitted the data to a rather high precision. This result is important in showing that a good experimental fit to the cube law does not guarantee that the kinetic coefficient will have the value expected for true steady-state coarsening.

Another problem with the LSW analysis is that it was developed for point particles, that is, for volume fractions of second phase that are close to zero, so that, in the LSW analysis, individual particles are only aware of the average solute content, C = C0(F), and they are unaware of the local concentrations introduced by neighbouring particles. ARDELL [1972] introduced an initial approximate, but physically reasonable, correction for the effect of finite volume fractions and his initial analysis showed that when the volume fraction of second phase was 0.25, the rate of coarsening implied by eq. (66) was expected to increase tenfold. Subsequent analyses such as that BRAILSFORD and WYNBLATT [1979] suggest that the acceleration of coarsening with volume fraction that though still significant is much smaller than predicted by Ardell. The computer simulations of VOORHEES and GLICKSMAN [1984c] suggest only a doubling of the coarsening rate at a volume fraction of 0.25 and a fourfold increase at a volume fraction of 0.5.

References: p. 1497.# R D. Doherty

# Ch. 15, § 2

|Initially narrow|PSD|
|---|---|
|Initially i.w.|PSD|
|Initially wide|PS|

120000

90000

60000

30000

(?n)

E1 0

Initially narrow PSD

Initially i.w. PSD

0 15 30 45 60 75

Time (min.)

Fig. 37. Plots of ?F: - against coarsening time, experimental results for W-14Ni-6Fe showing the effect of the initial width of the particle size distribution on the rate of coarsening. (a) The entire coarsening period (b) the initial coarsening period. After FANG and PATIERSON [1993].

Several systems of solid particles of transition metals in liquid copper as reviewed by ANNAVARAPU and DOHERTY [1995] and for two solid-solid systems, Al,Li in Al and Co in Cu reviewed by ARDELL [1987, 1990] showed clear evidence of a significant increase in coarsening rate as the volume fraction increased. For the solid-solid cases, corres-# Ch. 15, § 2 Difisive phase transformations

Fig. 38. Experimentally measured change of the standard deviation of the log normal distribution, In (J,during coarsening of W particles in the W-14Ni-6Fe alloy. After FANG and PATTERSON [1993].

Corresponding increases in the apparently steady state width of particle size distribution was also found. However Ardell’s reviews clearly found that although there were considerable differences in the rate constants found by different investigators for the system of Ni, Al in Ni there was almost no evidence, in any of the studies, of any acceleration of the coarsening rate with increase of the volume fraction of Ni, Al in Ni. The reasons for both the scatter in the data and for the lack of any variation in coarsening rate with volume fraction are not at present clear.

The recent, very detailed study by XIAO and HAASEN [1991] on coarsening kinetics in a single alloy of Ni-12at% Al is worthy of note. They obtained, from careful measurements of precipitate sizes, precipitate volume fraction and the precipitate densities, data that, as discussed in § 2.1.5, matched classical nucleation theory and also fitted the classical LSW coarsening theory (as modified by ARDELL [1990]) very closely both as regards the coarsening kinetics, the growth volume fraction precipitated and the decrease in precipitate density. These agreements, described below, were obtained despite a significant volume fraction of the precipitates in the system (about 15%) and of course the LSW theory was developed for negligible volume fractions. So for the Ni3Al/Ni system the volume fraction effect found in other systems is not apparently occurring. This is a major problem in current phase transformation studies.

References: p. 1497.# Ch. 15, $ 2

R. D. Doherty

XIAO and HAASEN [1991] made two independent determinations of the interfacial energy, u, and the operating diffusion coefficient D. u was found to be 0.014 J/m2 while D was found to be significantly larger (4 times) than expected from diffusion studied by more conventional means. The values of u and D determined from the various coarsening tests matched the values obtained from nucleation data astonishingly well.

# Q 2.1.5

The expected variation in volume fraction, f(t), with time is given by eq. (66b):

f∞ - f(t) = k5(t - t1)-1/2 (66b)

t1 is the time (45h in this experiment) at which “late stage” coarsening starts. The condition for late-stage coarsening is that t2 + Ca(F). That is, when the only remaining supersaturation arises from the increase in solubility due to the interfacial energy. (t - t1) was the time used in eq. (66a) to obtain the slope of the ?/time plot.

The expected variation for the number density N, as a function of time, again (t - t1), is given by:

N1(t) = k3(t - t1)-1 - k6(t - t1)4/3 (66c)

The rate constants, k3 and k6, are given by:

k3 = 128π(CB - CA)CVUDn(CB - CA)RT

k4 = 27RT(9RT/4CaVμ4D)1/3

k6 = 1287F(CB - CA)CVuD

The first term in eq. (66c) is that from the original LSW model and did not include the change in number density arising from the increase in volume fraction of precipitates arising from the decrease in solubility of the precipitates with time as the particles coarsen - that is from the Gibbs-Thomson effect. The second term in eq. (66c) is the correction, derived by ARDELL [1987, 1990], that includes this effect.

The start of late-stage coarsening, t1 = 45 h, was close to the time (40 h) at which the maximum value of N1(f) was found, that is when the net rate of nucleation, that is the rate of nucleation less the rate of particle dissolution, reached zero. At this time, the diffusion distance (Dt)1/2 was about 15 nm, three times larger than the mean spacing, A = (Nv(t))-1/3, between the precipitates. The very high density of precipitates achieved in this system with a very low interfacial energy suggests that precipitates will interact diffusionally from early in the process - nucleation can only continue in regions with a locally lower density of precipitates while coarsening is occurring in regions with a.# Ch. 15, $ 2 Diffusive phase transformations

locally higher density of precipitates. Two results appear to follow directly from this result. The first result is that late-stage coarsening will be expected to follow soon after the maximum density of precipitates was seen. The second result is that only a very limited period of free diffusional growth with a near constant density of precipitates should be expected. Both of these results were reported in the study. The number density showed a continuous change with the density increasing to a maximum and then falling again with no significant period of near constant density. It was reported that at no time was the expected relationship for free growth of a constant density of precipitates, ? increasing as t, found. As noted, in $2.4.1, such kinetics would not be expected if nucleation was continuing. For a high rate of homogeneous nucleation such as was found in the system even rmm2 might not be expected to increase linearly with t. With a very high rate of nucleation from the alloy composition, isolated precipitates surrounded by matrix at the alloy composition will not be found - the matrix under these circumstances will be nucleating more precipitates - thereby depleting the solute. Xiao and Haasen reported that during the period of nucleation there was only a small increase in the mean precipitate radius - see similar earlier results shown in fig. 43 in the next section. It was also reported that after extensive coarsening from 45 to 256 h, during which time 2 increased tenfold, the size distribution did approach the LSW form with the maximum radius of 1.4 F. This match with the expected LSW distribution was found despite the observations being made in a system with a significant, equilibrium, volume fraction of precipitates f=0.12.

For a full discussion of the various other theoretical modifications to the initial LSW theory, to take account of both interface immobility, and alternative diffusion paths along grain-boundaries dislocations, etc., the reviews by MARTIN and DOHERTY [1976] or MARTIN et al. [1995] can be consulted. Developments in both the theory and the experiments of coarsening are also discussed in chapter 9. One recent development due to YANG et al. [1992], HIGGINS et al. [1992] and ANNAVARAPU and DOHERTY [1995] should however be noted. This is coarsening by coalescence of particles at grain boundaries caused by particle drag. Particles at grain-boundary triple points and at grain corners can remove grain-boundary curvature and thus halt grain growth but the particles then experience a net unbalanced force. For particles on small grains this leads to the migration towards each other of the particles, causing both the loss of the smallest grain and the coalescence of the set of particles to a single larger particle. The rate determining step in this process is solute diffusion within the particles rather than between them so for small volume fractions of particles this leads to a rapid acceleration of the coarsening rate. YANG et al. [1992] showed this model gave good agreement with their experiments in a solid-solid system (Ni-Ag) and ANNAVARAPU and DOHERTY [1995] were able to use a modification of their model to account successfully for the rapid acceleration of coarsening in high purity solid-liquid mixtures as the volume fraction of solid approached 1.

# 2.4.3. During initial nucleation and growth

It was initially pointed out by KAMPMANN and KAHLWIT [1967, 1970] that competitive dissolution of small precipitates will not be restricted to periods after precipitation was complete. This is because during all stages of precipitation the average

References: p. 1497.solute content of the matrix will be falling steadily owing to nucleation and growth of precipitates -for example as measured by the electrical resistivity studies of cobalt precipitation in Cu-Co alloys (SERVI P,to rise, and any precipitate whose radius falls causes the critical radius of nucleation,and TURNBULL[1966]). The fall in solute content below this growing size will redissolve. The process is shown schematically in fig. 39. The alloy is steadily cooled below the solubility limit, becoming supersaturated at t =t,.

The supersaturation, S, here defined as as WC,, first rises with time (because C , is falling as the temperature falls) so r* initially falls with time. The first nucleus forms at t', when S is still rising and r* falling; When, at f , the last nucleus forms S is then falling and consequently, r*(t) is rising. The smallest precipitates, whose growth rate is less than dr*/dt, then have too high a solubility and will dissolve up even though precipitation, measured by a fall in S, is still continuing. The critical result is not that coarsening, as measured by a fall in precipitate density, is occurring while the supersaturation,S= W C a ,is falling. The significant feature is that there can be a fall of the precipitate density even though &gt;C'(F). There is always a finite Gibbs-Thomson supersaturation, S,,= C,(F)/C,, for precipitates of a finite mean radius. With &=Cam there is still precipitation occurring given by eq. (66b) above.

Numerical simulations of combined precipitation and coarsening were published by KAMPMANN and KAHLWEIT [1970], assuming diffusion-controlled growth and dissolution, using homogeneous nucleation theory and assuming that the supersaturation builds up steadily with time. Figure 40 shows the result of one set of calculations with fig. 40a showing the change of supersaturation,S; curve 1 is the change of S that would occur in the absence of precipitation and curve 2 the actual change of supersaturation that is determined by the nucleation and growth rates. The total number of precipitates larger than the critical size is seen in fig. 40b as the number of precipitates, WN,, normalized by dividing by the final solute atomic concentration. The number of precipitates rises during the precipitation reaction to a maximum value and then starts to

Fig. 39. Competitive coarsening during precipitation. An alloy is quenched becoming supersaturated at t = rs. The first nucleation occurs at t' and the last f. As the supersaturation, S = U C , , falls, r*(t) rises and small precipitates redissolve. (After KAMPMATWand KAHLWEIT[1970].)# Ch. 15, 9 2 Dimive phase tmnsjonnarions

Fig. 40. Numerical solution to competitive coarsening: (a) the variation in supersaturation S with time t, curve 1 with no precipitation, curve 2 with precipitation; (b) the variation in the density of the precipitates ρ, scaled with the equilibrium solute content N, (r=-). (After KAMPMANN and KAHLWEIT [1970].)

fall while the supersaturation is still large, approximately 4. Figure 41 shows the computed change of i*, the critical precipitate size in terms of the number of atoms of solute, during coarsening; this is compared to the “steady-state” loss of precipitates predicted by an analysis equivalent to the LSW analysis described in §2.4.1, shown as the dashed line. KAMPMANN and KAHLWEIT [1970] suggested that the discrepancy is probably within the experimental error of the numerical analysis used. The dimensionless time parameter, θ, scales with the diffusion coefficient, so that with the diffusion coefficient expected for liquids D = 10-4 m2/s, θ = 10 corresponds to only 104 s, but with a substitutional diffusion coefficient of D = m2/s this would be 100 s. It is clear from this model, therefore, that the number of growing precipitates found in the later stages of precipitation should be considerably smaller than the original density of growing nuclei, for example in the studies of the nucleation kinetics in the experiments.

Fig. 41. Competitive coarsening during precipitation: (a) the variation in the critical size i* with coarsening time, where i* is the number of atoms in the critical cluster; (b) the rate of change of the critical size with time. (After KAMPMANN and KAHLWEIT [1970].)

References: p. 1497.# Ch. 15, § 2

of Servi and Turnbull discussed in 0 2.1.5. LANGER and SCHWARTZ [1980] analytically evaluated the effect of interfacial energy driven coarsening on precipitate densities. The results reported show similar trends to those of the numerical models described here but no detailed comparison between the evaluations was made.

There are several experimental studies that have been made to test the idea of competitive precipitate dissolution during precipitation in the Ni-Ni, Al system. These experiments used conventional transmission electron microscopy (TEM), KIRKWOOD [1970] and HIRATA and KIRKWOOD [1977], field ion microscopy/atom probe techniques, WENDT [1981] and recently high resolution TEM, XIAO and HAASEN [1991]. The last study was discussed in § 2.4.1 above. In all the studies a fall of at least an order on magnitude in precipitate density was found while the precipitation was continuing. The early results of WENDT [1981] are shown in figs. 42 and 43. The supersaturation, ΔC = G - C₀, fell with time and approached the initially expected f - 1/3 kinetics of eq. 66b after about 50 minutes. The initial number density fell approximately linearly after this time. However this is not the correct kinetics which should be those of eq. (66c). Figure 44 from the recent study of XIAO and HAASEN [1991], shows that the product of (r - t₁) and N(t) was not constant but fell linearly with (f - 4) - 1/3, exactly as predicted by eq. (66d), obtained from eq. (66c),

N(t)(t - t₁) = k₃ - k₆(t - t₁)³. (66d)

The recent studies of XIAO and HAASEN [1991], described above, show very clearly how both the nucleation and coarsening processes can strongly overlap - especially with very high densities of precipitates. It seems likely that this will be a general result for systems showing essentially homogeneous nucleation. For the reasons discussed in § 2.4.1, any system with a high rate of homogeneous nucleation will very quickly achieve soft impingement - that is when the spacing between precipitates, approximately (N/V) - 1/3, becomes smaller than the diffusion distance, (Dₜ) 1/2. So free growth with (r - t) increasing with time is unlikely to be seen. The only conditions where free growth with (rₘₘ)² increasing with time should be expected is for systems showing heterogeneous nucleation so that not only are the precipitates widely spaced, allowing (N/V) 1/3 (Dₜ) 1/2, but on a microstructural level the full supersaturation is expected to persist in regions of the matrix between the effective heterogeneous nucleation sites. Homogeneous nucleation will occur there at negligible rates at supersaturations where heterogeneous nucleation and growth dominates. KAMPMANN and WAGNER [1984] and HAASEN and WAGNER [1992] show this result rather clearly through the Kampmann and Wagner “numerical” model of combined nucleation, growth and coarsening at high precipitate densities. In support of this idea is the observation that experimental studies showing (aₘ)² increasing with time appear to be only found in studies for heterogeneously nucleated precipitates, see, for example, the results discussed in § 2.2.3 for plate-like precipitates, where the precipitate and matrix have different structures. Homogeneously nucleated precipitates seem limited to systems where the interfacial energy is low and isotropic giving very high densities so preventing free growth from occurring at the undercoolings usually studied. If the density of precipitates is greatly reduced then the free growth of spherical precipitates with (rₘₘ)² increasing with time is still not seen since under these circumstances the spheres.# Ch. 15, § 2 Dimive phase transformations

|t, [min]|2.5|1LW mm|150|50|20|10|
|---|---|---|---|---|---|---|
|-|a|2.0|s|-|U|L|
|0|Q|1 s|.-c|-|0|11e|
|1.0|U|E|W|b|Y|v)|
|0.5| | |0.1|0.2|0.3|0.4|
|Aging Time|Imin-1|lox|I| | | |

Fig. 42. Precipitation in a Ni-14 at%Al alloy, aged at 550°C (a) super-saturation, Ac, versus ageing time, rA (from right to left); f is the precipitated volume fraction; (b) particle density, Nv, versus ageing time, compared with the theoretical slope (solid line). (From WENDT [1981].)

become unstable and grow as dendrites with a constant tip growth velocity as discussed in § 2.2.6. Examples of homogeneously nucleated dendrites are reported in the Ni,Al-Ni system (RICKS et al. [1993]) and in the similar Al,Li-Al system (BAUMANN and WILLIAMS [1985]). An example of a system showing heterogeneously nucleated dendrites is the y-brass & ?-brass system (MALCOLM and PURDY [1967] and DOHERTY [1982]).

References: p. 1497.# R D. Doherty

# Ch. 15, $ 2

# 2.4.4. Coarsening of Widmanstiitten precipitates

One of the early studies of precipitate coarsening was of the growth of the needle-like precipitates of fcc copper in bcc iron (SPEICHand ORIANI[1965]). Despite the anisotropic shape, arising from the good atomic fit along the close-packed directions <110> fcc and <111> bcc, the precipitates showed apparent diffusion limited coarsening with a constant precipitate aspect ratio of about 4. The authors used a modified version of the HAM[1958, 1959] analysis to model the diffusion controlled growth. They obtained

|PE|6.1OB|1|Ni-lZat%Al|
|---|---|---|---|
|60,|ul|-c-|-c.4.1029|
|i|240a| | |

Experimental values of the product of (r-f,)N, (f) as a function of (t-tj"'.3 for coarsening of Ni-12 at% AI at 773K, eqs. (66c and d). After XIAO and HAAS~N[1991].

Fig. 43. Measured mean particle radius, F, and calculated radius of critical nuclei, R*, versus ageing time for the alloy of fig. 37 (from WENDT[1981]).

Fig. 44. Experimental values of the product of (r-f,)N, (f) as a function of (t-tj"'.3 for coarsening of Ni-12 at% AI at 773K, eqs. (66c and d). After XIAO and HAAS~N[1991].# Ch. 15, 52 D i f i i v e phase transformations

reasonable agreement with their experimental results. FERRANTE and DOHERTY [1979], as part of an investigation of the role of ledged interfaces in the growth of plate-like precipitates in AI-Ag, studied the coarsening of the precipitates after the completion of the initial precipitation. The plate-like precipitates in this system had much larger aspect ratios than expected for the equilibrium shapes: A &gt; 100 while Aeq = 3 (AARONSON et al. [1968]). Ferrante and Doherty showed that with A &gt; Aeq the modified Gibbs-Thomson equations for the solubility at the incoherent rim, Crim and that at the semicoherent facet plane, Cfacet are given by:

Here, as in § 2.2.2, 3 is the half length (equivalent to ce radius) of a cylindrical, plate-like precipitate and ai is the interfacial energy of the incoherent rim of the cylindrical precipitate. Despite the difference in solubility between the rim and the facets of the precipitate, with A &gt; Aeq the plates showed a reluctance to equilibrate towards the expected equilibrium shape, even with very extended coarsening times. RAJAB and DOHERTY [1989] reported similar behaviour in a further study of the same system. The conclusion reached by both studies was that this reluctance of plate-like precipitates in the Al-Ag, Al system to change shape was due to the thickening reaction under the supersaturation arising from Cf &lt; Cg being inhibited by a lack of growth ledges. An unexpected result from the initial coarsening study in 1979 with these out-of-shape Ag, Al precipitates was that despite inhibited thickening, the coarsening reaction, measured by the rate of lengthening, was very fast. However, further analysis of the results by use of the Ham, Horvay and Cahn analysis, supplemented by use of eqs. (67a and 67b), showed that the intuitive expectation, that inhibited thickening would slow coarsening, had been wrong. With inhibited thickening, so that A remains %Aeq, there is a much higher driving force for coarsening, as the only means of ridding the system of the excess interfacial energy, eq. (67a). Under the highly approximate condition of a constant aspect ratio, the analysis by FERRANTE and DOHERTY [1979] yielded the following prediction for the rate of growth of the mean half-length of the precipitate:

Eiq. (68) gave surprisingly close agreement with the experimental results, despite the fact that while the mean aspect ratio remained constant, the individual values of A were found to show a strong correlation with precipitate size. The correlation between A and ay indicated that there was a mean solute concentration determined by the Gibbs-Thomson solubility at the mobile ends or rims of the plates, eq. (67a). In the initial study by

References: p. 1497.# Ch. 15, § 2

Ferrante and Doherty a fine microstructure had been produced by low temperature ageing followed by coarsening at a higher temperature. In the later study by RAJAB and DOHERTY [1989] coarsening observations were carried out isothermally at both high and low temperatures by first precipitating and then coarsening Ag, Al at the same temperature. Under these circumstances a slow decrease of the mean aspect ratio was found, but at rates very much slower than expected for diffusion-controlled transport from the rims of the precipitates to the facets of the same precipitate. Again a lack of thickening ledges appeared to be the reason - despite the observation that precipitate/precipitate intersections were still present. These intersections had been found to be effective sources of growth ledges under the larger supersaturations of the initial precipitation. That is, the supersaturations found during growth appeared to be sufficient to support nucleation of growth ledges while the smaller supersaturations found in coarsening appeared to be insufficient to allow a sufficiently density of ledges to form.

Detailed investigations of the coarsening of plate-like precipitates with A > A, were provided by MERLE and FOUQUET [1981] and MERLE and MERLIN [1981]. They studied 8' plates in Al-Cu and found, in that system, that the precipitates formed with high and variable aspect ratios. As in the study by RAJAB and DOHERTY [1989] in Al-Ag, the highest aspect ratios of the 8' plates were found for those conditions with the lowest precipitate densities. During coarsening the aspect ratio fell towards what appears to be the equilibrium value of A, = 20. The rate of fall was fastest in those microstructures which had the highest precipitate density, see fig. 45. The implication of these results is clearly that the highest precipitate densities lead to the greatest chance of precipitate intersection and thus a source of growth ledges. MERLE and MERLIN [1981] and subsequently MERLE and DOHERTY [1982] showed that the kinetics of the change of shape could be described by a ledge model with solute transport at 225°C by interface diffusion around the incoherent edge of the precipitate. However, the agreement required the experimental measurement of ledge spacing and as noted in the discussion of growth of ledged precipitates P 2.2.4. there remains no way, at present, of predicting the ledge spacings, owing to the lack of a successful model for ledge nucleation. As noted by DOHERTY and RAJAB [1989] the inhibition of thickening during coarsening was more marked in Al-Ag than in Al-Cu for reasons that were not known. It would be good to

# Fig. 45

The variation of the mean aspect ratio of the plate-like 8' precipitates in Al-Cu at 225°C. T.I. is an interrupted quench from the solution-treatment temperature, R is a room-temperature quench followed by the 225°C age, and 85 is a 5% room-temperature strain prior to ageing at 225°C. 3%, 4% and 5% are the Cu contents. Note that 2 falls faster with the highest density of precipitates. (After MERLE and FOUQUET [1981].)# Ch. 15, 32 Difisive phase transformations

have more studies of the coarsening of plate like precipitates since these have the most common precipitate shape in successful precipitation hardening systems!

# 2.5. Discontinuous reactions: moving two-phase boundary MTPB reactions

The reactions discussed in this section are all those occurring at a moving interface, giving a two-phase, usually lamellar or rod-like, product. The moving interface may be an interphase boundary, as in eutectic and eutectoidal decomposition, or it may be a matrix grain boundary as in the precipitation reaction conventionally described as discontinuous precipitation (GUST[19791). The moving interface is usually incoherent. This name, as previously noted in 4 I .4, an unfortunate one since the general name for is the second class of transformations considered by Gibbs, those that do not involve nucleation and growth, is continuous transformations (SOFFA and LAUGHLIN119831). The term “discontinuous” should then apply to all Gibbs type-I, nucleation-and-growth, transformations and not just the subset of them that occur at a moving boundary giving a two phase product. (Or a two phase product reacting at a moving interface to give a single phase product as in discontinuous dissolution.) The term “discontinuous transformations” will be used here in the narrow meaning even though an alternative term, such as “moving two-phase boundary” (MTPB) reactions would be clearer. This review is not the place to make this unilateral change of notation, but care has been taken to avoid the expression “continuous precipitation” for reactions that either are nucleated entirely within a matrix grain or for those that are nucleated at grain boundaries and then grow away from the boundary, for example Widmanstatten femte. The term continuous transformations will be restricted to reactions which do not involve nucleation and growth (0 3).

# 2.5.1. Eutectoidal decomposition

In eutectoidal decomposition, the general reaction involves the change y A(Y+p. The most important example is the “pearlite” reaction, the decomposition of austenite, y, in an iron-carbon alloy containing 0.8wt% C, to give ferrite, a, and cementite, Fe,C: y + a + ??e$. The name peadite comes from the similarity between the optical effect produced by light diffraction from the lamellar spacing (which is comparable wavelength of visible light) of the two-phase eutectoid and the same optical effect produced by “mother of pearl”, a biological composite material. The process can be understood from the schematic microstructure of fig. 46, for the transformation occurring isothermally at an undercooling AT below the eutectoid temperature of fig. 47. The extrapolations in the phase diagram, in fig. 47, give the compositions of the y in equilibrium with (Y Caw).and p as CJa) and Cy@); the equivalent values in the (Y phase are CJy) and If the main diffusion path is along the moving boundary, as it often is metal-metal eutectoids such as Cu-AI, then the compositions in the boundary are given as kb,, partition coefficients for solute between the C,,((Y> and GYCy@) where k:y and k& and appropriate phase boundary are the decomposing austenite. Since the separate values of the different coefficients are rarely known, an average value, kb,, is often used.

References: p. 1497.# Ch. 15, $ 2

Fig. 46. Growth of an a + p lamellar structure, showing the variation in composition, Ca(a), Cy(a), in the y-phase, and Ca(y), Cy(y) in the a-phase, that drive the reaction.

From figs. 46 to 48 it can be seen that there is a composition difference ΔCy within the y-phase, ΔCy = Ca(a) - Cy(a), and an equivalent composition difference ΔCa in the a-phase and ΔCc in the boundary. In the initial treatment of the diffusional problem given by ZENER (1946), it was assumed that diffusion took place down a solute gradient between the centers of adjacent lamellae. The mean gradient, dC/dy, is approximately 2ΔCy/Al in the austenite, where Al is the lamellar spacing. The solute diffusion was assumed to occur within a thickness of approximately Ad/2 away from the interface, where the gradient is assumed to have the mean value, with no gradient further away from the interface. By a mass balance of the diffusing solute needed for the reaction, the following relationship between the growth velocity, v, and the spacing was obtained where fl and fs are the relative widths of the two phases, assuming that the molar volumes are the same in both phases (HILLERT, 1972). Eq. (69) fails to take into account, however, the interfacial energy gap of the interface between the product.

Fig. 47. The equilibrium diagram showing the origin of the composition differences seen in fig. 46.# Ch. 15, 92 DifFsive phase transformations

Fig. 48. The free-energy-composition diagram that gives the diagram seen in fig. 41. The composition difference AC1 is reduced to hC1 by the rise in free energy per mole of α + β, caused by the lamellar spacing.

The origin of the lamellar equivalent to the Gibbs-Thomson effect is shown in fig. 47. The interfacial energy per unit volume of the lamellar product is 2γap/A, and so the two-phase product is raised in molar free energy by 2aβV/J A (J/mole-1) with a consequent reduction of AC1 to ACY(As). If the critical spacing that reduces AC1 to zero, &delta;(rev), is included, eq. (69) can be changed to give the velocity corrected for the interfacial energy effects. The description of &delta;(rev) is used since at that spacing, both the two-phase product with this spacing and the high-temperature austenite phase have the same free energy and so the reaction would be reversible at As=As(&delta;(rev)). With AC changed to AC&delta;, the velocity becomes:

In deriving these diffusional equations the compositions are used in units of atoms per unit volume. However since the composition terms occur as AC/AC0, use of atomic fractions will introduce only very small errors arising from small changes in the atomic volumes.

In the iron-carbon system, the diffusion coefficient in the α phase product is significantly faster than in the close-packed austenite, γ, so diffusion in α1 is an alternative pathway which can be described by appropriate modification to eq. (70). For solute transport by diffusion in the interface the analysis by TURNBULL[1955] showed:

* In the simple derivation of this Zener model, it is easiest, as here, to use the α1 interface. For the point of changing the concentrations at the moving interfaces the energies of the α1 and α2 interfaces are critical. The parameters are interrelated by the triple-point angles where the three phases meet, see JACKSON and HUNT [1966] and KURZ and FISHER [1989].

References: p. 1497.that not only must the compositions and the diffusion coefficient be changed but the diffusion thickness is reduced from Ad2 to the boundary thickness, ab, so the resultant equation is:

HILLERT[1969, 1972, 1982] has discussed these equations and the more rigorous solutions to the diffusion equations in these various cases. He also considers the possibilities that there may be some significant supersaturation left in the product phases and that some free energy, or equivalently composition difference, may be required to drive the interface. That is, the reaction front may move faster than the rate required to achieve full equilibrium and that there may be some element of interface control. For full analytical details and analysis of experimental results the reviews by Hillert, quoted above, should be consulted.

It is apparent from eqs. (70) and (70a) that the problem is not fully specified, even in the simple treatments, until some means of determining the operating lamellar spacing can be found. Experiment shows that there is a constant spacing at a given undercooling and that this spacing decreases as the undercooling increases and consequently h(rev) decreases. For a eutectoid reaction with a molar entropy change ΔSm, at an undercooling ΔT below the eutectoid temperature, h(rev) is given by:

A discussion of the choice of spacing is given in 82.5.4. For the usually adopted assumption of a maximum velocity, we find Δs = 2hs(rev). This gives the usual expression for volume diffusion control of:

V = DyΔCy 1

fafp(Cj3 - c.) A1

- ff(Ca - DYΔCY - c.) % (rev)

There is a simple relationship between ΔCy and undercooling, ΔT:

ΔCy = ΔT (mams)

Here ma and mp are the slopes of the y solubility with temperature ma = dT/dC(a). So combining these equations together we find the often quoted form of this valid for all undercoolings:# Ch. 15, § 2 Difisive phase transformations

The equivalent equation derived by JACKSON and HUNT [1966] has the same form as this but is expressed in terms of the interfacial energies, ray and rpy, and the triple point angles, of the moving interfaces with the parent y matrix.

The growth velocity, eq. 70b, initially increases with undercooling (as A F) due to the effect of temperature on the spacing and AC,,. However, there is the usual exponential fall of the diffusion coefficient with temperature, so that although the eutectoid growth velocity initially increases with undercooling, it quickly reaches a maximum possible velocity and then the growth velocity decreases rapidly in the temperature range where diffusion becomes very slow. This qualitative pattern is always found and is of great importance in the heat-treatment of steels. In outline, the carbon-containing austenite needs to be quenched to form the high hardness martensite and to do this, the diffusional decomposition to pearlite, and the other diffusional products, allotriomorphic and Widmanstatten femte and also bainite (02.6), must be avoided. To achieve this, either very rapid quenching is required or for samples too thick to be rapidly quenched, the transformation to pearlite needs to be slowed down by inhibiting either the nucleation of pearlite or its growth.

The experimental diffusional kinetics are usually reported on time-temperature-transformation (TTT) diagrams showing the time for isothermal transformation; these diagrams normally show “C-curve” behaviour (fig. 49), the “nose” of the C-curve being that for the maximum overall rate of transformation which has the usual.

| |0|100|200|300|400|500|600|700|800|900|1000|1100|1200|1300|1400| |
|---|---|---|---|---|---|---|---|---|---|---|---|---|---|---|---|---|
|0.5|0|0|0|0|0|0|0|0|0|0|0|0|0|0| | |
|1|0|0|0|0|0|0|0|0|0|0|0|0|0|0| | |
|2|0|0|0|0|0|0|0|0|0|0|0|0|0|0| | |
| | |5|0|0|0|0|0|0|0|0|0|0|0|0|0|0|
|10|0|0|0|0|0|0|0|0|0|0|0|0|0|0| | |
| |m2|0|0|0|0|0|0|0|0|0|0|0|0|0|0| |

Fig. 49. Isothermal TTT diagram for a low-alloy steel, containing 0.4% C, 0.3% Mo, 0.8% Cr, 1% Mn and 1.8% Ni. The high-temperature transformation is firstly to precipitate ferrite (F) followed by pearlite (P+C), while the lower-temperature diffusional reaction is the formation of bainite ($2.6). (From the Atlas of Isothermal Transformation and Cooling Curves, ASM, Metals Park, OH, 1977.)

Reference*: p. 1497.# Ch. 15, § 2

‘‘s’kinetics of a JMAK type of nucleation and growth reaction (02.4.1). In diagrams, of course, the x-axis is not velocity but its effective reciprocal, the isothermal holding time to achieve a certain fraction transformed. The kinetics of the experimental T’TT curve depend not only on the variation of growth rate with temperature but also the equivalent variation of nucleation rate. For the same reasons, the nucleation behaviour also show C-curve variation with temperature, § 2.1. The same type of C curve behaviour, for the equivalent reasons, is found for the diffusional precipitation of single phase a iron a (ferrite “F” in fig. 49) from y austenite (“A”) and the lower reaction of austenite to “bainite” (§ 2.6). These reactions as well as the formation of pearlite are seen in fig. 49.
