Repository: AdbulrhmanEldeeb/q-a_making

# Markdown File Processor

This project processes Markdown files, extracts and processes their content, and saves the results as JSON files. It is designed to handle large-scale Markdown content efficiently, leveraging modular code structure, logging, and progress tracking.

## Features

- **Markdown Processing**: Extracts and processes content from Markdown files using a custom processing pipeline.
- **Chunking Support**: Splits large text into manageable chunks for better handling.
- **Error Handling**: Automatically retries with rotated API keys in case of rate limits or errors.
- **JSON Output**: Saves processed data as structured JSON files for downstream use.

File: parsed_data/Materials_Science_Engineering_Introduction_by_William_Callister.md (part 33 of 62)
|Germanium|Ge|32|72.64|5.32|Dia. cubic|0.122|0.053|4|937|
|Gold|Au|79|196.97|19.32|FCC|0.144|0.137|1|1064|
|Helium|He|2|4.003|—|—|—|—|Inert|272 (at 26 atm)|
|Hydrogen|H|1|1.008|—|—|—|0.154|1|259|
A three-point bending test is performed on a spinel (MgAl2O4) specimen having a rectangular cross section of height d = 3.8 mm (0.15 in.) and width b = 9 mm (0.35 in.); the distance between support points is 25 mm (1.0 in.).

- (a) Compute the flexural strength if the load at fracture is 350 N (80 lb).
- (b) The point of maximum deflection y occurs at the center of the specimen and is described by
y = FL3 / (48EI)
where E is the modulus of elasticity and I is the cross-sectional moment of inertia. Compute y at a load of 310 N (70 lb).

# 12.45

A circular specimen of MgO is loaded using a three-point bending mode. Compute the minimum possible radius of the specimen without fracture, given that the applied load is 5560 N (1250 lb), the flexural strength is 105 MPa (15,000 psi), and the separation between load points is 45 mm (1.75 in.).

# 12.46

A three-point bending test was performed on an aluminum oxide specimen having a circular cross section of radius 5.0 mm (0.20 in.); the specimen fractured at a load of 3000 N (675 lb) when the distance between the support points was 40 mm (1.6 in.). Another test is to be performed on a specimen of this same material, but one that has a square cross section of 15 mm (0.6 in.) length on each edge. At what load would you expect this specimen to fracture if the support point separation is maintained at 40 mm (1.6 in.)?

# 12.47

(a) A three-point transverse bending test is conducted on a cylindrical specimen of aluminum oxide having a reported flexural strength of 300 MPa (43,500 psi). If the specimen radius is 5.0 mm (0.20 in.) and the support point separation distance is 15.0 mm (0.61 in.), would you expect the specimen to fracture when a load of 7500 N (1690 lb) is applied? Justify your answer.

(b) Would you be 100% certain of the answer in part (a)? Why or why not?

# Mechanisms of Plastic Deformation

# 12.48

Cite one reason why ceramic materials are, in general, harder yet more brittle than metals.

# Miscellaneous Mechanical Considerations

# 12.49

The modulus of elasticity for spinel (MgAl2O4) having 5 vol% porosity is 240 GPa (35,000 psi).

- (a) Compute the modulus of elasticity for the nonporous material.
- (b) Compute the modulus of elasticity for 15 vol% porosity.

# 12.50

The modulus of elasticity for titanium carbide (TiC) having 5 vol% porosity is 310 GPa (45,000 psi).

- (a) Compute the modulus of elasticity for the nonporous material.
- (b) At what volume percent porosity will the modulus of elasticity be 240 GPa (35,000 psi)?

# 12.51

Using the data in Table 12.5, do the following:

- (a) Determine the flexural strength for non-porous MgO, assuming a value of 3.75 for n in Equation 12.10.
- (b) Compute the volume fraction porosity at which the flexural strength for MgO is 74 MPa (10,700 psi).

# 12.52

The flexural strength and associated volume fraction porosity for two specimens of the same ceramic material are as follows:

|Sfs (MPa)|P|
|---|---|
|70|0.10|
|60|0.15|

- (a) Compute the flexural strength for a completely nonporous specimen of this material.
- (b) Compute the flexural strength for a 0.20 volume fraction porosity.# Questions and Problems

# DESIGN PROBLEMS

# Crystal Structures

12.D1 Gallium arsenide (GaAs) and indium arsenide (InAs) both have the zinc blende crystal structure and are soluble in each other at all concentrations. Determine the concentration in weight percent of InAs that must be added to GaAs to yield a unit cell edge length of 0.5820 nm. The densities of GaAs and InAs are 5.316 and 5.668 g/cm3, respectively.

# Stress–Strain Behavior

12.D2 It is necessary to select a ceramic material to be stressed using a three-point loading scheme (Figure 12.30). The specimen must have a circular cross section, a radius of 3.8 mm (0.15 in.) and must not experience fracture or a deflection of more than 0.021 mm (8.5 in.) at its center when a load of 445 N (100 lb) is applied. If the distance between support points is 50.8 mm (2 in.), which of the materials in Table 12.5 are candidates? The magnitude of the centerpoint deflection may be computed using Equation 12.11.

# FUNDAMENTALS OF ENGINEERING QUESTIONS AND PROBLEMS

12.1FE Which of the following are the most common coordination numbers for ceramic materials?

- (A) 2 and 3
- (B) 6 and 12
- (C) 6, 8, and 12
- (D) 4, 6, and 8

12.2FE An AX ceramic compound has the rock salt crystal structure. If the radii of the A and X ions are 0.137 and 0.241 nm, respectively, and the respective atomic weights are 22.7 and 91.4 g/mol, what is the density (in g/cm3) of this material?

- (A) 0.438 g/cm3
- (B) 0.571 g/cm3
- (C) 1.75 g/cm3
- (D) 3.50 g/cm3# Chapter 13 Applications and Processing of Ceramics

# Quartz

|(a) a|Mix|Add|Form|Dry|Fire|
|---|---|---|---|---|---|
|(b) b|Clay| | | | |
|(c) c|Feldspar| | | | |
|(d) d|Porcelain|Porcelain|Porcelain|Porcelain|Porcelain|
|(e)| | | | | |
|(f) f| | | | | |

Micrographs showing particles of (a) quartz, (b) clay, and (c) feldspar—the primary constituents of porcelain. In order to produce a porcelain object, these three ingredients are mixed in the proper proportions, water is added, and an object having the desired shape is formed (either by slip casting or hydroplastic forming). Next, most of the water is removed during a drying operation, and the object is fired at an elevated temperature in order to improve its strength and impart other desirable properties. Decoration of this porcelain body is possible by applying a glaze to its surface.

(d) Scanning electron micrograph of a fired porcelain.

(e) and (f) Fired and glazed porcelain objets d’art.

[Figure (a) Courtesy Gregory C. Finn, Brock University; (b) courtesy of Hefa Cheng and Martin Reinhard, Stanford University; (c) courtesy of Martin Lee, University of Glasgow; (d) courtesy of H. G. Brinkies, Swinburne University of Technology, Hawthorn Campus, Hawthorn, Victoria, Australia; (e) © Maria Natalia Morales/iStockphoto and (f) © arturoli/iStockphoto.]# WHY STUDY Applications and Processing of Ceramics?

It is important for the engineer to realize how the applications and processing of ceramic materials are influenced by their mechanical and thermal properties, such as hardness, brittleness, and high melting temperatures. For example, ceramic pieces normally cannot be fabricated using conventional metal-forming techniques (Chapter 11). As we discuss in this chapter, they are often formed using powder compaction methods, and subsequently fired (i.e., heat-treated).

# Learning Objectives

After studying this chapter, you should be able to do the following:

1. Describe the process that is used to produce glass–ceramics.
2. Name the two types of clay products, and give two examples of each.
3. Cite three important requirements that normally must be met by refractory ceramics and abrasive ceramics.
4. Describe the mechanism by which cement hardens when water is added.
5. Name three forms of carbon discussed in this chapter and, for each, note at least two distinctive characteristics.
6. Name and briefly describe four forming methods that are used to fabricate glass pieces.
7. Briefly describe and explain the procedure by which glass pieces are thermally tempered.
8. Briefly describe processes that occur during the drying and firing of clay-based ceramic ware.
9. Briefly describe/diagram the sintering process of powder particle aggregates.

# 13.1 INTRODUCTION

The preceding discussions of the properties of materials have demonstrated that there is a significant disparity between the physical characteristics of metals and ceramics. Consequently, these materials are used in completely different kinds of applications and, in this regard, tend to complement each other and also the polymers. Most ceramic materials fall into an application–classification scheme that includes the following groups: glasses, structural clay products, whitewares, refractories, abrasives, cements, carbons, and the newly developed advanced ceramics. Figure 13.1 presents a taxonomy of these several types; some discussion is devoted to each in this chapter.

# Ceramic materials

|Glasses|Clay products|Refractories|Abrasives|Cements|Carbons|Advanced ceramics|
|---|---|---|---|---|---|---|
|Glass–ceramics|Structural clay products|Fireclay|Silica|Basic|Special|Diamond|
| | | | | |Graphite|Fibers|

Figure 13.1 Classification of ceramic materials on the basis of application.# Chapter 13

# Applications and Processing of Ceramics

# Types and Applications of Ceramics

# GLASSES

The glasses are a familiar group of ceramics; containers, lenses, and fiberglass represent typical applications. As already mentioned, they are noncrystalline silicates containing other oxides, notably CaO, Na2O, K2O, and Al2O3, which influence the glass properties.2 A typical soda-lime glass consists of approximately 70 wt% SiO2, the balance being mainly Na2O (soda) and CaO (lime). The compositions of several common glass materials are given in Table 13.1. Possibly the two prime assets of these materials are their optical transparency and the relative ease with which they may be fabricated.

# GLASS–CERAMICS

Most inorganic glasses can be made to transform from a noncrystalline state into one that is crystalline by the proper high-temperature heat treatment. This process is called crystallization, and the product is a fine-grained polycrystalline material that is often called a glass–ceramic. The formation of these small glass–ceramic grains is, in a sense, a phase transformation, which involves nucleation and growth stages. As a consequence, the kinetics (i.e., the rate) of crystallization may be described using the same principles that were applied to phase transformations for metal systems in Section 10.3. For example, dependence of degree of transformation on temperature and time may be expressed using isothermal transformation and continuous-cooling transformation diagrams (Sections 10.5 and 10.6). The continuous-cooling transformation diagram for the crystallization of a lunar glass is presented in Figure 13.2; the begin and end transformation curves on this plot have the same general shape as those for an iron–carbon alloy of eutectoid composition (Figure 10.25). Also included are two continuous-cooling curves, which are labeled 1 and 2; the cooling rate represented by curve 2 is much greater than that for curve 1. As also noted on this plot, for the continuous-cooling path.

# Table 13.1

# Compositions and Characteristics of Some Common Commercial Glasses

|Glass Type|SiO2|Na2O|CaO|Al2O3|B2O3|Other|Characteristics and Applications|
|---|---|---|---|---|---|---|---|
|Fused silica|99.5| | | | | |High melting temperature, very low coefficient of expansion (thermally shock resistant)|
|96% Silica (Vycor)|96|4| | | | |Thermally shock and chemically resistant—laboratory ware|
|Borosilicate (Pyrex)|81|3.5|2.5|13| | |Thermally shock and chemically resistant—ovenware|
|Container (soda-lime)|74|16|5|1|4 MgO| |Low melting temperature, easily worked, also durable|
|Fiberglass|55| |16|15|10|4 MgO|Easily drawn into fibers—glass–resin composites|
|Optical flint|54|1| |37 PbO, 8 K2O| | |High density and high index of refraction—optical lenses|
|Glass–ceramic (Pyroceram)|43.5|14| |30|5.5|6.5 TiO2, 0.5 AsO3|Easily fabricated; strong; resists thermal shock—ovenware|# 13.3 Glass–Ceramics

Figure 13.2 Continuous-cooling transformation diagram for the crystallization of a lunar glass.

Glass (35.5 wt% SiO2, 14.3 wt% TiO2, 3.7 wt% Al2O3, 23.5 wt% FeO, 11.6 wt% MgO, 11.1 wt% CaO, and 0.2 wt% Na2O). Superimposed on this plot are two cooling curves, labeled 1 and 2.

(Reprinted from Glass: Science and Technology, Vol. 1, D. R. Uhlmann and N. J. Kreidl (Editors), “The Formation of Glasses,” p. 22, copyright 1983, with permission from Elsevier.)

Crystallization begins represented by curve 1, crystallization begins at its intersection with the upper curve and progresses as time increases and temperature continues to decrease; upon crossing the lower curve, all of the original glass has crystallized. The other cooling curve (curve 2) just misses the nose of the crystallization start curve. It represents a critical cooling rate (for this glass, 100ºC/min)—that is, the minimum cooling rate for which the final room-temperature product is 100% glass; for cooling rates less than this, some glass–ceramic material will form.

A nucleating agent (frequently titanium dioxide) is often added to the glass to promote crystallization. The presence of a nucleating agent shifts the begin and end transformation curves to shorter times.

# Properties and Applications of Glass–Ceramics

Glass–ceramic materials have been designed to have the following characteristics: relatively high mechanical strengths; low coefficients of thermal expansion (to avoid thermal shock); good high-temperature capabilities; good dielectric properties (for electronic packaging applications); and good biological compatibility. Some glass–ceramics may be made optically transparent; others are opaque. Possibly the most attractive attribute of this class of materials is the ease with which they may be fabricated; conventional glass-forming techniques may be used conveniently in the mass production of nearly pore-free ware.

Glass–ceramics are manufactured commercially under the trade names of Pyroceram, CorningWare, Cercor, and Vision. The most common uses for these materials are as ovenware, tableware, oven windows, and range tops—primarily because of their strength and excellent resistance to thermal shock. They also serve as electrical insulators and as substrates for printed circuit boards and are used for architectural cladding and for heat exchangers and regenerators. A typical glass–ceramic is also included in Table 13.1; Figure 13.3 is a scanning electron micrograph that shows the microstructure of a glass–ceramic material.

# Concept Check 13.1

Briefly explain why glass–ceramics may not be transparent. Hint: You may want to consult Chapter 21.

[The answer may be found at www.wiley.com/college/callister (Student Companion Site).]# Chapter 13 / Applications and Processing of Ceramics

Figure 13.3 showing the microstructure of a glass–ceramic material. The long, acicular, blade-shape particles yield a material with unusual strength and toughness. 40,000. 0.4 m

# 13.4 CLAY PRODUCTS

One of the most widely used ceramic raw materials is clay. This inexpensive ingredient, found naturally in great abundance, often is used as mined without any upgrading of quality. Another reason for its popularity lies in the ease with which clay products may be formed; when mixed in the proper proportions, clay and water form a plastic mass that is very amenable to shaping. The formed piece is dried to remove some of the moisture, after which it is fired at an elevated temperature to improve its mechanical strength.

Most clay-based products fall within two broad classifications: the structural clay products and whitewares. Structural clay products include building bricks, tiles, and sewer pipes—applications in which structural integrity is important. Whiteware ceramics become white after high-temperature firing. Included in this group are porcelain, pottery, tableware, china, and plumbing fixtures (sanitary ware). In addition to clay, many of these products also contain nonplastic ingredients, which influence the changes that take place during the drying and firing processes and the characteristics of the finished piece (Section 13.11).

# 13.5 REFRACTORIES

Another important class of ceramics that are used in large tonnages is the refractory ceramics. The salient properties of these materials include the capacity to withstand high temperatures without melting or decomposing and the capacity to remain unreactive and inert when exposed to severe environments. In addition, the ability to provide thermal insulation is often an important consideration. Refractory materials are marketed in a variety of forms, but bricks are the most common. Typical applications include furnace linings for metal refining, glass manufacturing, metallurgical heat treatment, and power generation.

The performance of a refractory ceramic depends to a large degree on its composition. On this basis, there are several classifications—fireclay, silica, basic, and special refractories. Compositions for a number of commercial refractories are listed in Table 13.2. For many commercial materials, the raw ingredients consist of both large (or grog) particles and fine.# 13.5 Refractories

**Table 13.2 Compositions of Five Common Ceramic Refractory Materials**
|Refractory Type|Al2 O3|SiO2|MgO|CrO3|Fe2 O3|CaO|TiO2|Apparent Porosity (%)|
|---|---|---|---|---|---|---|---|---|
|Fireclay|25–45|70–50|0–1|0–1|0–1|1–2| |10–25|
|High-alumina fireclay|90–50|10–45|0–1|0–1|0–1|1–4| |18–25|
|Silica|0.2|96.3|0.6| |2.2| | |25|
|Periclase|1.0|3.0|90.0|0.3|3.0|2.5| |22|
|Periclase–chrome ore|9.0|5.0|73.0|8.2|2.0|2.2| |21|

Source: From W. D. Kingery, H. K. Bowen, and D. R. Uhlmann, Introduction to Ceramics, 2nd edition. Copyright © 1976 by John Wiley & Sons, New York. Reprinted by permission of John Wiley & Sons, Inc.

Particles, which may have different compositions. Upon firing, the fine particles normally are involved in the formation of a bonding phase, which is responsible for the increased strength of the brick; this phase may be predominantly either glassy or crystalline. The service temperature is normally below that at which the refractory piece was fired.

Porosity is one microstructural variable that must be controlled to produce a suitable refractory brick. Strength, load-bearing capacity, and resistance to attack by corrosive materials all increase with porosity reduction. At the same time, thermal insulation characteristics and resistance to thermal shock are decreased. The optimum porosity depends on the conditions of service.

# Fireclay Refractories

The primary ingredients for the fireclay refractories are high-purity fireclays, alumina and silica mixtures usually containing between 25 and 45 wt% alumina. According to the SiO2–Al2O3 phase diagram, Figure 12.25, over this composition range the highest temperature possible without the formation of a liquid phase is 1587C (2890F). Below this temperature, the equilibrium phases present are mullite and silica (cristobalite). During refractory service use, the presence of a small amount of a liquid phase may be allowable without compromising mechanical integrity. Above 1587C, the fraction of liquid phase present depends on refractory composition. Upgrading the alumina content increases the maximum service temperature, allowing for the formation of a small amount of liquid.

Fireclay bricks are used principally in furnace construction to confine hot atmospheres and to thermally insulate structural members from excessive temperatures. For fireclay brick, strength is not ordinarily an important consideration because support of structural loads is usually not required. Some control is normally maintained over the dimensional accuracy and stability of the finished product.

# Silica Refractories

The prime ingredient for silica refractories, sometimes termed acid refractories, is silica. These materials, well known for their high-temperature load-bearing capacity, are commonly used in the arched roofs of steel- and glass-making furnaces; for these applications, temperatures as high as 1650C (3000F) may be realized. Under these conditions, some small portion of the brick actually exists as a liquid. The presence of even small concentrations of alumina has an adverse influence on the performance of these refractories, which may be explained by the silica–alumina phase diagram, Figure 12.25. Because the eutectic composition (7.7 wt% Al2O3) is very near the silica extremity of the phase diagram, even small additions of Al2O3 lower the liquidus temperature significantly, which means that substantial amounts of liquid may be present at temperatures.# Chapter 13

# Applications and Processing of Ceramics

in excess of 1600C (2910F). Thus, the alumina content should be held to a minimum, normally to between 0.2 and 1.0 wt%.

These refractory materials are also resistant to slags that are rich in silica (called acid slags) and are often used as containment vessels for them. However, they are readily attacked by slags composed of a high proportion of CaO and/or MgO (basic slags), and contact with these oxide materials should be avoided.

# Basic Refractories

The refractories that are rich in periclase, or magnesia (MgO), are termed basic; they may also contain calcium, chromium, and iron compounds. The presence of silica is deleterious to their high-temperature performance. Basic refractories are especially resistant to attack by slags containing high concentrations of MgO and CaO and find extensive use in some steel-making open hearth furnaces.

# Special Refractories

Yet other ceramic materials are used for rather specialized refractory applications. Some of these are relatively high-purity oxide materials, many of which may be produced with very little porosity. Included in this group are alumina, silica, magnesia, beryllia (BeO), zirconia (ZrO2), and mullite (3Al2O3–2SiO2). Others include carbide compounds, in addition to carbon and graphite. Silicon carbide (SiC) has been used for electrical resistance heating elements, as a crucible material, and in internal furnace components. Carbon and graphite are very refractory, but find limited application because they are susceptible to oxidation at temperatures in excess of about 800C (1470F). As would be expected, these specialized refractories are relatively expensive.

# Concept Check 13.2

Upon consideration of the SiO2–Al2O3 phase diagram (Figure 12.25)2 for the following pair of compositions, which would you judge to be the more desirable refractory? Justify your choice.

- 20 wt% Al2O3–80 wt% SiO2
- 25 wt% Al2O3–75 wt% SiO2

[The answer may be found at www.wiley.com/college/callister (Student Companion Site).]

# 13.6 ABRASIVES

Abrasive ceramics are used to wear, grind, or cut away other material, which necessarily is softer. Therefore, the prime requisite for this group of materials is hardness or wear resistance; in addition, a high degree of toughness is essential to ensure that the abrasive particles do not easily fracture. Furthermore, high temperatures may be produced from abrasive frictional forces, so some refractoriness is also desirable.

Diamonds, both natural and synthetic, are used as abrasives; however, they are relatively expensive. The more common ceramic abrasives include silicon carbide, tungsten carbide (WC), aluminum oxide (or corundum), and silica sand.

Abrasives are used in several forms—bonded to grinding wheels, as coated abrasives, and as loose grains. In the first case, the abrasive particles are bonded to a wheel by means of a glassy ceramic or an organic resin. The surface structure should contain some porosity; a continual flow of air currents or liquid coolants within the pores that surround the refractory grains prevents excessive heating. Figure 13.4 shows the micro-structure of a bonded abrasive, revealing abrasive grains, the bonding phase, and pores.# 13.7 CEMENTS

Cement: Several familiar ceramic materials are classified as inorganic cements: cement, plaster of Paris, and lime, which, as a group, are produced in extremely large quantities. The characteristic feature of these materials is that when mixed with water, they form a paste that subsequently sets and hardens. This trait is especially useful in that solid and rigid structures having just about any shape may be formed expeditiously. Also, some of these materials act as a bonding phase that chemically binds particulate aggregates into a single cohesive structure. Under these circumstances, the role of the cement is similar to that of the glassy bonding phase that forms when clay products and some refractory bricks are fired. One important difference, however, is that the cementitious bond develops at room temperature.

Of this group of materials, Portland cement is consumed in the largest tonnages. It is produced by grinding and intimately mixing clay and lime-bearing minerals in the proper proportions and then heating the mixture to about 1400°C (2550°F) in a rotary kiln; this process, sometimes called calcination, produces physical and chemical changes in the raw materials. The resulting “clinker” product is then ground into a very fine powder, to which is added a small amount of gypsum (CaSO4·2H2O) to retard the setting process. This product is Portland cement. The properties of Portland cement, including setting time and final strength, to a large degree depend on its composition.

Several different constituents are found in Portland cement, the principal ones being tricalcium silicate (3CaO–SiO2) and dicalcium silicate (2CaO–SiO2). The setting and hardening of this material result from relatively complicated hydration reactions.

Figure 13.4 Photomicrograph of an aluminum oxide bonded ceramic abrasive. The light regions are the AlO3 abrasive grains; the gray and dark areas are the bonding phase and porosity, respectively. 100. (From W. D. Kingery, H. K. Bowen, and D. R. Uhlmann, Introduction to Ceramics, 2nd edition, p. 568. Copyright © 1976 by John Wiley & Sons. Reprinted by permission of John Wiley & Sons, Inc.)

Coated abrasives are those in which an abrasive powder is coated on some type of paper or cloth material; sandpaper is probably the most familiar example. Wood, metals, ceramics, and plastics are all frequently ground and polished using this form of abrasive.

Grinding, lapping, and polishing wheels often employ loose abrasive grains that are delivered in some type of oil- or water-based vehicle. Diamonds, corundum, silicon carbide, and rouge (an iron oxide) are used in loose form over a variety of grain size ranges.# Chapter 13

# Applications and Processing of Ceramics

that occur among the various cement constituents and the water that is added. For example, one hydration reaction involving dicalcium silicate is as follows:

2CaO@SiO2 + xH2 OS 2CaO@SiO2@xHO

(13.1)

where x is variable that depends on how much water is available. These hydrated products are in the form of complex gels or crystalline substances that form the cementitious bond. Hydration reactions begin just as soon as water is added to the cement. These are first manifested as setting (the stiffening of the once-plastic paste), which takes place soon after mixing, usually within several hours. Hardening of the mass follows as a result of further hydration, a relatively slow process that may continue for as long as several years. It should be emphasized that the process by which cement hardens is not one of drying, but rather of hydration in which water actually participates in a chemical bonding reaction.

Portland cement is termed a hydraulic cement because its hardness develops by chemical reactions with water. It is used primarily in mortar and concrete to bind aggregates of inert particles (sand and/or gravel) into a cohesive mass; these are considered to be composite materials (see Section 16.2). Other cement materials, such as lime, are nonhydraulic—that is, compounds other than water (e.g., CO2) are involved in the hardening reaction.

# Concept Check 13.3

Explain why it is important to grind cement into a fine powder.

[The answer may be found at www.wiley.com/college/callister (Student Companion Site).]

# CARBONS

Section 12.4 presented the crystal structures of two polymorphic forms of carbon—diamond and graphite. Furthermore, fibers are made of carbon materials that have other structures. In this section, we discuss these structures and, in addition, the important properties and applications for these three forms of carbon.

# Diamond

The physical properties of diamond are extraordinary. Chemically, it is very inert and resistant to attack by a host of corrosive media. Of all known bulk materials, diamond is the hardest—as a result of its extremely strong interatomic sp3 bonds. In addition, of all solids, it has the lowest sliding coefficient of friction. Its thermal conductivity is extremely high, its electrical properties are notable, and, optically, it is transparent in the visible and infrared regions of the electromagnetic spectrum—in fact, it has the widest spectral transmission range of all materials. The high index of refraction and optical brilliance of single crystals makes diamond a most highly valued gemstone. Several important properties of diamond, as well as other carbon materials, are listed in Table 13.3.

High-pressure high-temperature (HPHT) techniques to produce synthetic diamonds were developed beginning in the mid-1950s. These techniques have been refined to the degree that today a large proportion of industrial-quality diamonds are synthetic, as are some of those of gem quality.

Industrial-grade diamonds are used for a host of applications that exploit diamond’s extreme hardness, wear resistance, and low coefficient of friction. These include diamond-tipped drill bits and saws, dies for wire drawing, and as abrasives used in cutting, grinding, and polishing equipment (Section 13.6).# 13.8 Carbons

# Table 13.3 Properties of Diamond, Graphite, and Carbon (for Fibers)

|Material|Graphite|Diamond|In-Plane|Out-of-Plane|Carbon (Fibers)|
|---|---|---|---|---|---|
|Density (g/cm3)|3.51|2.26|1.78–2.15| | |
|Modulus of elasticity (GPa)|700–1200|350|36.5|230–725a| |
|Strength (MPa)|1050|2500|—|1500–4500a| |
|Thermal Conductivity (W/m#K)|2000–2500|1960|6.0|11–70a| |
|Coefficient, Thermal Expansion (106 K1)|0.11–1.2|1|29|0.5–0.6a|7–10b|
|Electrical Resistivity (Ωm)|1011–1014|1.4 × 105|1 × 102|9.5 × 106–17 × 106| |

a Longitudinal fiber direction.

b Transverse (radial) fiber direction.

As a consequence of its structure (Figure 12.17), graphite is highly anisotropic—property values depend on crystallographic direction along which they are measured. For example, electrical resistivities parallel and perpendicular to the graphene plane are, respectively, on the order of 105 and 102 m. Delocalized electrons are highly mobile, and their motions in response to the presence of an electric field applied in a direction parallel to the plane are responsible for the relatively low resistivity (i.e., high conductivity) in that direction. Also, as a consequence of the weak interplanar van der Waals bonds, it is relatively easy for planes to slide past one another, which explains the excellent lubricative properties of graphite.

There is a significant disparity between the properties of graphite and diamond, as may be noted in Table 13.3. For example, mechanically, graphite is very soft and flaky, and has a significantly smaller modulus of elasticity. Its in-plane electrical conductivity is 1016 to 1019 times that of diamond, whereas thermal conductivities are approximately the same. Furthermore, whereas the coefficient of thermal expansion for diamond is relatively small and positive, graphite’s in-plane value is small and negative, and the plane-perpendicular coefficient is positive and relatively large. Furthermore, graphite is optically opaque with a black–silver color. Other desirable properties of graphite include good chemical stability at elevated temperatures and in nonoxidizing atmospheres, high resistance to thermal shock, high adsorption of gases, and good machinability.

Applications for graphite are many, varied, and include lubricants, pencils, battery electrodes, friction materials (e.g., brake shoes), heating elements for electric furnaces, welding electrodes, metallurgical crucibles, high-temperature refractories and insulations, rocket nozzles, chemical reactor vessels, electrical contacts (e.g., brushes), and air purification devices.

Small-diameter, high-strength, and high-modulus fibers composed of carbon are used as reinforcements in polymer-matrix composites (Section 16.8). Carbon in these fiber# Chapter 13

# Applications and Processing of Ceramics

materials is in the form of graphene layers. However, depending on precursor (i.e., material from which the fibers are made) and heat treatment, different structural arrangements of these graphene layers exist. For what are termed graphitic carbon fibers, the graphene layers assume the ordered structure of graphite—planes are parallel to one another having relatively weak van der Waals interplanar bonds. Alternatively, a more disordered structure results when, during fabrication, graphene sheets become randomly folded, tilted, and crumpled to form what is termed turbostratic carbon. Hybrid graphitic–turbostratic fibers, composed of regions of both structure types, may also be synthesized. Figure 13.5, a schematic structural representation of a hybrid fiber, shows both graphitic and turbostratic structures. Graphitic fibers typically have higher elastic moduli than turbostratic fibers, whereas turbostratic fibers tend to be stronger. Furthermore, carbon fiber properties are anisotropic—strength and elastic modulus values are greater parallel to the fiber axis (the longitudinal direction) than perpendicular to it (the transverse or radial direction). Table 13.3 also lists typical property values for carbon fiber materials.

Because most of these fibers are composed of both graphitic and turbostratic forms, the term carbon rather than graphite is used to denote these fibers.

Of the three most common reinforcing fiber types used for polymer-reinforced composites (carbon, glass, and aramid), carbon fibers have the highest modulus of elasticity and strength; in addition, they are the most expensive. Properties of these three (as well as other) fiber materials are compared in Table 16.4. Furthermore, carbon fiber–reinforced polymer composites have outstanding modulus- and strength-to-weight ratios.

# Figure 13.5

Schematic diagram of a carbon fiber that shows both graphitic and turbostratic carbon structures.

(Adapted from S. C. Bennett and D. J. Johnson, Structural Heterogeneity in Carbon Fibres, “Proceedings of the Fifth London International Carbon and Graphite Conference,” Vol. I, Society of Chemical Industry, London, 1978. Reprinted with permission of S. C. Bennett and D. J. Johnson.)

Graphitic carbon

Another form of turbostratic carbon—pyrolytic carbon—has properties that are isotropic. It is used extensively as a biomaterial because of its biocompatibility with some body tissues.# 13.9 ADVANCED CERAMICS

Although the traditional ceramics discussed previously account for the bulk of production, the development of new and what are termed advanced ceramics has begun and will continue to establish a prominent niche in advanced technologies. In particular, electrical, magnetic, and optical properties and property combinations unique to ceramics have been exploited in a host of new products; some of these are discussed in Chapters 18, 20, and 21. Advanced ceramics include materials used in microelectromechanical systems as well as the nanocarbons (fullerenes, carbon nanotubes, and graphene). These are discussed next.

# Microelectromechanical Systems (MEMS)

Microelectromechanical systems (abbreviated MEMS) are miniature “smart” systems (Section 1.5) consisting of a multitude of mechanical devices that are integrated with large numbers of electrical elements on a substrate of silicon. The mechanical components are microsensors and microactuators. Microsensors collect environmental information by measuring mechanical, thermal, chemical, optical, and/or magnetic phenomena. The microelectronic components then process this sensory input and subsequently render decisions that direct responses from the microactuator devices—devices that perform such responses as positioning, moving, pumping, regulating, and filtering. These actuating devices include beams, pits, gears, motors, and membranes, which are of microscopic dimensions, on the order of microns in size. Figure 13.6 is a scanning electron micrograph of a linear rack gear reduction drive MEMS.

The processing of MEMS is virtually the same as that used for the production of silicon-based integrated circuits; this includes photolithographic, ion implantation, etching, and deposition technologies, which are well established. In addition, some mechanical components are fabricated using micromachining techniques. MEMS components are very sophisticated, reliable, and minuscule in size. Furthermore, because the preceding fabrication techniques involve batch operations, the MEMS technology is very economical and cost effective.

There are some limitations to the use of silicon in MEMS. Silicon has a low fracture toughness (0.90 MPa1/2m) and a relatively low softening temperature (600°C) and is highly active to the presence of water and oxygen. Consequently, research is being conducted into using ceramic materials—which are tougher, more refractory, and more inert—for some MEMS components, especially high-speed devices and nanoturbines.

Figure 13.6 Scanning electron micrograph showing a linear rack gear reduction drive MEMS. This gear chain converts rotational motion from the top-left gear to linear motion to drive the linear track (lower right). Approximately 100. (Courtesy Sandia National Laboratories, SUMMiT* Technologies, www.mems.sandia.gov.)# Chapter 13

# Applications and Processing of Ceramics

The ceramic materials being considered are amorphous silicon carbonitrides (silicon carbide–silicon nitride alloys), which may be produced using metal organic precursors. One example of a practical MEMS application is an accelerometer (accelerator/decelerator sensor) that is used in the deployment of air-bag systems in automobile crashes. For this application, the important microelectronic component is a free-standing microbeam. Compared to conventional air-bag systems, the MEMS units are smaller, lighter, and more reliable and are produced at a considerable cost reduction.

Potential MEMS applications include electronic displays, data storage units, energy conversion devices, chemical detectors (for hazardous chemical and biological agents and drug screening), and microsystems for DNA amplification and identification. There are undoubtedly many unforeseen uses of this MEMS technology that will have a profound impact on society; these will probably overshadow the effects that microelectronic integrated circuits have had during the past three decades.

# Nanocarbons

A class of recently discovered carbon materials, the nanocarbons, have novel and exceptional properties, are currently being used in some cutting-edge technologies, and will certainly play an important role in future high-tech applications. Three nanocarbons that belong to this class are fullerenes, carbon nanotubes, and graphene. The “nano” prefix denotes that the particle size is less than about 100 nanometers. In addition, the carbon atoms in each nanoparticle are bonded to one another through hybrid sp2 orbitals.2

# Fullerenes

One type of fullerene, discovered in 1985, consists of a hollow spherical cluster of 60 carbon atoms; a single molecule is denoted by C60. Carbon atoms bond together so as to form both hexagonal (six-carbon atom) and pentagonal (five-carbon atom) geometrical configurations. One such molecule, shown in Figure 13.7, is found to consist of 20 hexagons and 12 pentagons, which are arrayed such that no two pentagons share a common side; the molecular surface thus exhibits the symmetry of a soccer ball. The material composed of C60 molecules is known as buckminsterfullerene, (or buckyball for short), named in honor.

Figure 13.7 The structure of a C60 fullerene molecule (schematic).

2 As with graphite, delocalized electrons are associated with these sp2 bonds; these bonds are confined to within the molecule.# 13.9 Advanced Ceramics

# Table 13.4 Material Properties for Carbon Nanomaterials
