Repository: AdbulrhmanEldeeb/q-a_making

# Markdown File Processor

This project processes Markdown files, extracts and processes their content, and saves the results as JSON files. It is designed to handle large-scale Markdown content efficiently, leveraging modular code structure, logging, and progress tracking.

## Features

- **Markdown Processing**: Extracts and processes content from Markdown files using a custom processing pipeline.
- **Chunking Support**: Splits large text into manageable chunks for better handling.
- **Error Handling**: Automatically retries with rotated API keys in case of rate limits or errors.
- **JSON Output**: Saves processed data as structured JSON files for downstream use.

File: parsed_data/Materials_Science_Engineering_Introduction_by_William_Callister.md (part 34 of 62)
|Germanium|Ge|32|72.64|5.32|Dia. cubic|0.122|0.053|4|937|
|Gold|Au|79|196.97|19.32|FCC|0.144|0.137|1|1064|
|Helium|He|2|4.003|—|—|—|—|Inert|272 (at 26 atm)|
|Hydrogen|H|1|1.008|—|—|—|0.154|1|259|
|Property|C60 (Fullerite)|Carbon Nanotubes (Single Walled)|Graphene (In-Plane)|
|---|---|---|---|
|Density (g/cm3)|1.69|1.33–1.40|—|
|Modulus of elasticity (GPa)|—|1000|1000|
|Strength (MPa)|—|13,000–53,000|130,000|
|Thermal Conductivity (W/m#K)|0.4|~2000|3000–5000|
|Coefficient, Thermal Expansion (106 K−1)|—|—|~6|
|Electrical Resistivity (Ωm)|1014|106|108|

of R. Buckminster Fuller, who invented the geodesic dome; each C60 is simply a molecular replica of such a dome. The term fullerene is used to denote the class of materials that are composed of this type of molecule.3

In the solid state, the C60 units form a crystalline structure and pack together in a face-centered cubic array. This material is called fullerite, and Table 13.4 lists some of its properties.

A number of fullerene compounds have been developed that have unusual chemical, physical, and biological characteristics, and are being used or have the potential to be used in a host of new applications. Some of these compounds involve atoms or groups of atoms that are encapsulated within the cage of carbon atoms (and are termed endohedral fullerenes). For other compounds, atoms, ions, or clusters of atoms are attached to the outside of the fullerene shell (exohedral fullerenes).

Uses and potential applications of fullerenes include antioxidants in personal care products, biopharmaceuticals, catalysts, organic solar cells, long-life batteries, high-temperature superconductors, and molecular magnets.

# Carbon Nanotubes

Another molecular form of carbon has recently been discovered that has some unique and technologically promising properties. Its structure consists of a single sheet of graphite (i.e., graphene) that is rolled into a tube and represented schematically in Figure 13.8; the term single-walled carbon nanotube (abbreviated SWCNT) is used to denote this structure. Each nanotube is a single molecule composed of millions of atoms; the length of this molecule is much greater (on the order of thousands of times greater) than its diameter. Multiple-walled carbon nanotubes (MWCNTs) consisting of concentric cylinders also exist.

Nanotubes are extremely strong and stiff and relatively ductile. For single-walled nanotubes, measured tensile strengths range between 13 and 53 GPa (approximately an order of magnitude greater than for carbon fibers—viz. 2 to 6 GPa); this is one of the strongest known materials. Elastic modulus values are on the order of one terapascal [TPa (1 TPa = 103 GPa)], with fracture strains between about 5% and 20%. Furthermore, nanotubes have relatively low densities. Several properties of single-walled nanotubes are presented in Table 13.4.

On the basis of their exceedingly high strengths, carbon nanotubes have the potential to be used in structural applications. Most current applications, however, are limited to the use of bulk nanotubes—collections of unorganized tube segments. Thus, bulk nanotube materials will most likely never achieve strengths comparable to individual.

Fullerene molecules other than C60 exist (e.g., C50, C70, C76, C84) that also form hollow, spherelike clusters. Each of these is composed of twelve pentagons, whereas the number of hexagons is variable.# Chapter 13

# Applications and Processing of Ceramics

# Figure 13.8

The structure of a single-walled carbon nanotube (schematic).

Bulk nanotubes are currently being used as reinforcements in polymer-matrix nanocomposites (Section 16.16) to improve not only mechanical strength, but also thermal and electrical properties.

Carbon nanotubes also have unique and structure-sensitive electrical characteristics. Depending on the orientation of the hexagonal units in the graphene plane (i.e., tube wall) with the tube axis, the nanotube may behave electrically as either a metal or a semiconductor. As a metal, they have the potential for use as wiring for small-scale circuits. In the semiconducting state they may be used for transistors and diodes. Furthermore, nanotubes are excellent electric field emitters. As such, they can be used for flat-screen displays (e.g., television screens and computer monitors).

Other potential applications are varied and numerous, and include the following:

- More efficient solar cells
- Better capacitors to replace batteries
- Heat removal applications
- Cancer treatments (target and destroy cancer cells)
- Biomaterial applications (e.g., artificial skin, monitor and evaluate engineered tissues)
- Body armor
- Municipal water-treatment plants (more efficient removal of pollutants and contaminants)

# Graphene

Graphene, the newest member of the nanocarbons, is a single-atomic-layer of graphite, composed of hexagonally sp2 bonded carbon atoms (Figure 13.9). These bonds are extremely strong, yet flexible, which allows the sheets to bend. The first graphene material was produced by peeling apart a piece of graphite, layer by layer using plastic adhesive tape until only a single layer of carbon remained.4 Although pristine graphene is still produced using this technique (which is very expensive), other processes have been developed that yield high-quality graphene at much lower costs.

Two characteristics of graphene make it an exceptional material. First is the perfect order found in its sheets—no atomic defects such as vacancies exist; also these sheets are extremely pure—only carbon atoms are present. The second characteristic relates

4 This process is known as micromechanical exfoliation, or the adhesive-tape method.# 13.9 Advanced Ceramics

Figure 13.9 The structure of a graphene layer (schematic).

to the nature of the unbonded electrons: at room temperature, they move much faster than conducting electrons in ordinary metals and semiconducting materials.5

In terms of its properties (some are listed in Table 13.4), graphene could be labeled the ultimate material. It is the strongest known material (~130 GPa), the best thermal conductor (~5000 W/m2K), and has the lowest electrical resistivity (108 m)—that is, is the best electrical conductor. Furthermore, it is transparent, chemically inert, and has a modulus of elasticity comparable to the other nanocarbons (~1 TPa).

Given this set of properties, the technological potential for graphene is enormous, and it is expected to revolutionize many industries to include electronics, energy, transportation, medicine/biotechnology, and aeronautics. However, before this revolution can begin to be realized, economical and reliable methods for the mass production of graphene must be devised.

The following is a short list of some of these potential applications for graphene:

- Electronics: touch-screens, conductive ink for electronic printing, transparent conductors, transistors, heat sinks;
- Energy: polymer solar cells, catalysts in fuel cells, battery electrodes, supercapacitors;
- Medicine/Biotechnology: artificial muscle, enzyme and DNA biosensors, photoimaging;
- Aeronautics: chemical sensors (for explosives) and nanocomposites for aircraft structural components (Section 16.16).

# Fabrication and Processing of Ceramics

One chief concern in the application of ceramic materials is the method of fabrication. Many of the metal-forming operations discussed in Chapter 11 rely on casting and/or techniques that involve some form of plastic deformation. Because ceramic materials have relatively high melting temperatures, casting them is normally impractical. Furthermore, in most instances the brittleness of these materials precludes deformation. Some ceramic pieces are formed from powders (or particulate collections) that must ultimately be dried and fired. Glass shapes are formed at elevated temperatures from a fluid mass that becomes very viscous upon cooling. Cements are shaped by placing into forms a fluid paste that hardens and assumes a permanent set by virtue of chemical reactions.

A taxonomical scheme for the several types of ceramic-forming techniques is presented in Figure 13.10.

5 This phenomenon is called ballistic conduction.# Chapter 13

# Applications and Processing of Ceramics

# Figure 13.10

A Ceramic fabrication techniques classification scheme for the ceramic-forming techniques discussed in this chapter.

|Glass-forming processes|Particulate-forming processes|Cementation|
|---|---|---|
|Pressing|Powder pressing| |
|Blowing|Hydroplastic forming| |
|Drawing|Slip casting| |
|Fiber forming|Tape casting| |
| |Hot| |
| |Uniaxial| |
| |Isostatic| |
| |Drying| |
| |Firing| |

# 13.10 FABRICATION AND PROCESSING OF GLASSES AND GLASS–CERAMICS

# Glass Properties

Specific volume

Before we discuss specific glass-forming techniques, some of the temperature-sensitive properties of glass materials must be presented. Glassy, or noncrystalline, materials do not solidify in the same sense as do those that are crystalline. Upon cooling, a glass becomes more and more viscous in a continuous manner with decreasing temperature; there is no definite temperature at which the liquid transforms into a solid as with crystalline materials. In fact, one of the distinctions between crystalline and noncrystalline materials lies in the dependence of specific volume (or volume per unit mass, the reciprocal of density) on temperature, as illustrated in Figure 13.11. For crystalline materials, there is

# Figure 13.11

Contrast of specific volume–versus–temperature behavior of crystalline and noncrystalline materials. Crystalline materials solidify at the melting temperature Tm. Characteristic of the noncrystalline state is the glass transition temperature Tg.

Liquid

Supercooled liquid

Crystallization

Glass

Crystalline solid

Tg Tm

Temperature# 13.10 Fabrication and Processing of Glasses and Glass–Ceramics

Temperature (°F)

| |400|800|1200|1600|2000|2400|2800|3200|
|---|---|---|---|---|---|---|---|---|
|Viscosity (Pa.s)|1018|1016|1014|1012|1010|108|106|104|
|Borosilicate glass|96% silica|Fused silica| | | | | | |
|Softening point|102| | | | | | | |
|Working range| | | | | | | | |
|Melting point|1| | | | | | | |

a discontinuous decrease in volume at the melting temperature Tm. However, for glassy materials, volume decreases continuously with temperature reduction; a slight decrease in slope of the curve occurs at what is called the glass transition temperature, or fictive temperature, Tg. Below this temperature, the material is considered to be a glass; above it, the material is first a supercooled liquid and, finally, a liquid.

Also important in glass-forming operations are the viscosity–temperature characteristics of the glass. Figure 13.12 plots the logarithm of viscosity versus the temperature for fused silica, high silica, borosilicate, and soda-lime glasses. On the viscosity scale, several specific points that are important in the fabrication and processing of glasses are labeled:

1. The melting point corresponds to the temperature at which the viscosity is 10 Pa·s (100 P); the glass is fluid enough to be considered a liquid.
2. The working point represents the temperature at which the viscosity is 103 Pa·s (104 P); the glass is easily deformed at this viscosity.
3. The softening point, the temperature at which the viscosity is 4 × 106 Pa·s (4 × 107 P), is the maximum temperature at which a glass piece may be handled without causing significant dimensional alterations.
4. The annealing point is the temperature at which the viscosity is 1012 Pa·s (1013 P); at this temperature, atomic diffusion is sufficiently rapid that any residual stresses may be removed within about 15 min.
5. The strain point corresponds to the temperature at which the viscosity becomes 3 × 1013 Pa·s (3 × 1014 P); for temperatures below the strain point, fracture will occur before the onset of plastic deformation. The glass transition temperature will be above the strain point.

Most glass-forming operations are carried out within the working range—between the working and softening temperatures.# Chapter 13

# Applications and Processing of Ceramics

The temperature at which each of these points occurs depends on glass composition. For example, from Figure 13.12, the softening points for soda-lime and 96% silica glasses are about 700°C and 1550°C (1300°F and 2825°F), respectively. That is, forming operations may be carried out at significantly lower temperatures for the soda-lime glass. The formability of a glass is tailored to a large degree by its composition.

# Glass Forming

Glass is produced by heating the raw materials to an elevated temperature above which melting occurs. Most commercial glasses are of the silica-soda-lime variety; the silica is usually supplied as common quartz sand, whereas NaO and CaO are added as soda ash (Na2CO3) and limestone (CaCO3). For most applications, especially when optical transparency is important, it is essential that the glass product be homogeneous and pore free. Homogeneity is achieved by complete melting and mixing of the raw ingredients. Porosity results from small gas bubbles that are produced; these must be absorbed into the melt or otherwise eliminated, which requires proper adjustment of the viscosity of the molten material.

Five different forming methods are used to fabricate glass products: pressing, blowing, drawing, and sheet and fiber forming. Pressing is used in the fabrication of relatively thick-walled pieces such as plates and dishes. The glass piece is formed by pressure application in a graphite-coated cast iron mold having the desired shape; the mold is typically heated to ensure an even surface.

Although some glass blowing is done by hand, especially for art objects, the process has been completely automated for the production of glass jars, bottles, and light bulbs. The several steps involved in one such technique are illustrated in Figure 13.13. From a raw gob of glass, a parison, or temporary shape, is formed by mechanical pressing in a mold. This piece is inserted into a finishing or blow mold and forced to conform to the mold contours by the pressure created from a blast of air.

Drawing is used to form long glass pieces that have a constant cross section, such as sheet, rod, tubing, and fibers.

# Figure 13.13

The press-and-blow technique for producing a glass bottle. (Adapted from C. J. Phillips, Glass: The Miracle Maker. Reproduced by permission of Pitman Publishing Ltd., London.)

|Gob|Pressing operation|
|---|---|
|Suspended parison|Finishing mold|
|Compressed air|Compressed air|# 13.10 Fabrication and Processing of Glasses and Glass-Ceramics

# Combustion

# Controlled gases

# atmosphere

|Raw materials| | | | | | |
|---|---|---|---|---|---|---|
| | | |Heater| | | |
| |Molten glass| | | | | |
| |Melting furnace| | | | | |
| | | |Liquid tin| | | |
|Cutting| | |Fire| |Annealing|section|
| | | |polishing|Cooling|furnace (Lehr)| |

# Float Bath Furnace

Figure 13.14 Schematic diagram showing the float process for making sheet glass. (Courtesy of Pilkington Group Limited.)

Until the late 1950s, sheet glass (or plate) was produced by casting (or drawing) the glass into a plate shape, grinding both faces to make them flat and parallel, and finally, polishing the faces to make the sheet transparent—a procedure that was relatively expensive. A more economical float process was patented in 1959 in England. With this technique (represented schematically in Figure 13.14), the molten glass passes (on rollers) from one furnace onto a bath of liquid tin located in a second furnace. Thus, as this continuous glass ribbon “floats” on the surface of the molten tin, gravitational and surface tension forces cause the faces to become perfectly flat and parallel and the resulting sheet to be of uniform thickness. Furthermore, sheet faces acquire a bright, “fire-polished” finish in one region of the furnace. The sheet next passes into an annealing furnace (lehr), and is finally cut into sections (Figure 13.14). The success of this operation requires rigid control of both temperature and chemistry of the gaseous atmosphere.

Some continuous glass fibers are formed in a rather sophisticated drawing operation. The molten glass is contained in a platinum heating chamber. Fibers are formed by drawing the molten glass through many small orifices at the chamber base. The glass viscosity, which is critical, is controlled by chamber and orifice temperatures.

# Heat-Treating Glasses

# Annealing

When a ceramic material is cooled from an elevated temperature, internal stresses, called thermal stresses, may be introduced as a result of the difference in cooling rate and thermal contraction between the surface and interior regions. These thermal stresses are important in brittle ceramics, especially glasses, because they may weaken the material or, in extreme cases, lead to fracture, which is termed thermal shock (see Section 19.5). Normally, attempts are made to avoid thermal stresses, which may be accomplished by cooling the piece at a sufficiently slow rate. Once such stresses have been introduced, however, elimination, or at least a reduction in their magnitude, is possible by an annealing heat treatment in which the glassware is heated to the annealing point, then slowly cooled to room temperature.

# Glass Tempering

The strength of a glass piece may be enhanced by intentionally inducing compressive residual surface stresses. This can be accomplished by a heat treatment procedure called thermal tempering. With this technique, the glassware is heated to a temperature...# Chapter 13

# Applications and Processing of Ceramics

Figure 13.15 Room-temperature residual stress distribution over the cross section of a tempered glass plate.
(From W. D. Kingery, H. K. Bowen, and D. R. Uhlmann, Introduction to Ceramics, 2nd edition. Copyright © 1976 by John Wiley & Sons, New York. Reprinted by permission of John Wiley & Sons, Inc.)

| |Compression|Stress (MPa)|Tension|
|---|---|---|---|
| |120|80|40|
| |0|40|80|
| |120| | |

above the glass transition region yet below the softening point. It is then cooled to room temperature in a jet of air or, in some cases, an oil bath. The residual stresses arise from differences in cooling rates for surface and interior regions. Initially, the surface cools more rapidly and, once it has dropped to a temperature below the strain point, it becomes rigid. At this time, the interior, having cooled less rapidly, is at a higher temperature (above the strain point) and, therefore, is still plastic. With continued cooling, the interior attempts to contract to a greater degree than the now-rigid exterior will allow. Thus, the inside tends to draw in the outside, or to impose inward radial stresses. As a consequence, after the glass piece has cooled to room temperature, it sustains compressive stresses on the surface and tensile stresses at interior regions. The room-temperature stress distribution over a cross section of a glass plate is represented schematically in Figure 13.15.

The failure of ceramic materials almost always results from a crack that is initiated at the surface by an applied tensile stress. To cause fracture of a tempered glass piece, the magnitude of an externally applied tensile stress must be great enough to first overcome the residual compressive surface stress and, in addition, to stress the surface in tension sufficient to initiate a crack, which may then propagate. For an untempered glass, a crack is introduced at a lower external stress level, and, consequently, the fracture strength is smaller.

Tempered glass is used for applications in which high strength is important; these include large doors and eyeglass lenses.

# Concept Check 13.4

How does the thickness of a glassware affect the magnitude of the thermal stresses that may be introduced? Why?

[The answer may be found at www.wiley.com/college/callister (Student Companion Site).

# Fabrication and Heat-Treating of Glass–Ceramics

The first stage in the fabrication of a glass–ceramic ware is forming it into the desired shape as a glass. Forming techniques used are the same as for glass pieces, as described previously (e.g., pressing and drawing). Conversion of the glass into a glass–ceramic (i.e., crystallation,# 13.11 Fabrication and Processing of Clay Products

As Section 13.4 noted, this class of materials includes the structural clay products and the whitewares. In addition to clay, many of these products also contain other ingredients. After being formed, pieces most often must be subjected to drying and firing operations; each of the ingredients influences the changes that take place during these processes and the characteristics of the finished piece.

# The Characteristics of Clay

The clay minerals play two very important roles in ceramic bodies. First, when water is added, they become very plastic, a condition termed hydroplasticity. This property is very important in forming operations, as discussed shortly. In addition, clay fuses or melts over a range of temperatures; thus, a dense and strong ceramic piece may be produced during firing without complete melting such that the desired shape is maintained. This fusion temperature range depends on the composition of the clay.

Clays are aluminosilicates composed of alumina (Al2O3) and silica (SiO2) that contain chemically bound water. They have a broad range of physical characteristics, chemical compositions, and structures; common impurities include compounds (usually oxides) of barium, calcium, sodium, potassium, iron, and also some organic matter. Crystal structures for the clay minerals are relatively complicated; however, one prevailing characteristic is a layered structure. The most common clay minerals that are of interest have what is called the kaolinite structure. Kaolinite clay [Al(Si2O5)(OH)4] has the crystal structure shown in Figure 12.14. When water is added, the water molecules fit between these layered sheets and form a thin film around the clay particles. The particles are thus free to move over one another, which accounts for the resulting plasticity of the water–clay mixture.

# Compositions of Clay Products

In addition to clay, many of these products (in particular the whitewares) also contain some nonplastic ingredients; the nonclay minerals include flint, or finely ground quartz, and a flux such as feldspar.

Flux, in the context of clay products, is a substance that promotes the formation of a glassy phase during the firing heat treatment.

Figure 13.16 Typical time-versus-temperature processing cycle for a Li2O–Al2O3–SiO2 glass–ceramic.# Chapter 13 / Applications and Processing of Ceramics

inexpensive, relatively hard, and chemically unreactive. It experiences little change during high-temperature heat treatment because it has a melting temperature well above the normal firing temperature; when melted, however, quartz has the ability to form a glass. When mixed with clay, a flux forms a glass that has a relatively low melting point. The feldspars are some of the more common fluxing agents; they are a group of aluminosilicate materials that contain K, Na, and Ca2+ ions.

As expected, the changes that take place during drying and firing processes, and also the characteristics of the finished piece, are influenced by the proportions of the three constituents: clay, quartz, and flux. A typical porcelain might contain approximately 50% clay, 25% quartz, and 25% feldspar.

# Fabrication Techniques

The as-mined raw materials usually have to go through a milling or grinding operation in which particle size is reduced; this is followed by screening or sizing to yield a powdered product having a desired range of particle sizes. For multicomponent systems, powders must be thoroughly mixed with water and perhaps other ingredients to give flow characteristics that are compatible with the particular forming technique. The formed piece must have sufficient mechanical strength to remain intact during transporting, drying, and firing operations. Two common shaping techniques are used to form clay-based compositions: hydroplastic forming and slip casting.

# Hydroplastic Forming

As mentioned previously, clay minerals, when mixed with water, become highly plastic and pliable and may be molded without cracking; however, they have extremely low yield strengths. The consistency (water–clay ratio) of the hydroplastic mass must give a yield strength sufficient to permit a formed ware to maintain its shape during handling and drying.

The most common hydroplastic forming technique is extrusion, in which a stiff plastic ceramic mass is forced through a die orifice having the desired cross-sectional geometry; it is similar to the extrusion of metals. Brick, pipe, ceramic blocks, and tiles are all commonly fabricated using hydroplastic forming. Usually the plastic ceramic is forced through the die by means of a motor-driven auger, and often air is removed in a vacuum chamber to enhance the density. Hollow internal columns in the extruded piece (e.g., building brick) are formed by inserts situated within the die.

# Slip Casting

Another forming process used for clay-based compositions is slip casting. A slip is a suspension of clay and/or other nonplastic materials in water. When poured into a porous mold (commonly made of plaster of Paris), water from the slip is absorbed into the mold, leaving behind a solid layer on the mold wall, the thickness of which depends on the time. This process may be continued until the entire mold cavity becomes solid (solid casting). Alternatively, it may be terminated when the solid shell wall reaches the desired thickness, by inverting the mold and pouring out the excess slip; this is termed drain casting. As the cast piece dries and shrinks, it pulls away (or releases) from the mold wall; at this time, the mold may be disassembled and the cast piece removed.

The nature of the slip is extremely important; it must have a high specific gravity and yet be very fluid and pourable. These characteristics depend on the solid-to-water ratio and other agents that are added. A satisfactory casting rate is an essential requirement. In addition, the cast piece must be free of bubbles, and it must have low drying shrinkage and relatively high strength.

The properties of the mold influence the quality of the casting. Normally, plaster of Paris, which is economical, relatively easy to fabricate into intricate shapes, and reusable,# 13.11 Fabrication and Processing of Clay Products

Slip poured into mold

Figure 13.17 The steps in (a) solid and (b) drain slip casting using a plaster of Paris mold. (From W. D. Kingery, Introduction to Ceramics. Copyright © 1960 by John Wiley & Sons, New York. Reprinted by permission of John Wiley & Sons, Inc.)

(a)

Slip poured into mold Draining mold Top trimmed Finished piece

(b)

is used as the mold material. Most molds are multipiece items that must be assembled before casting. The mold porosity may be varied to control the casting rate. The rather complex ceramic shapes that may be produced by means of slip casting include sanitary lavatory ware, art objects, and specialized scientific laboratory ware such as ceramic tubes.

# Drying and Firing

A ceramic piece that has been formed hydroplastically or by slip casting retains significant porosity and has insufficient strength for most practical applications. In addition, it may still contain some of the liquid (e.g., water) that was added to assist in the forming operation. This liquid is removed in a drying process; density and strength are enhanced as a result of a high-temperature heat treatment or firing procedure. A body that has been formed and dried but not fired is termed green. Drying and firing techniques are critical inasmuch as defects that ordinarily render the ware useless (e.g., warpage, distortion, cracks) may be introduced during the operation. These defects normally result from stresses that are set up from nonuniform shrinkage.

# Drying

As a clay-based ceramic body dries, it also experiences some shrinkage. In the early stages of drying, the clay particles are virtually surrounded by and separated from one another by a thin film of water. As drying progresses and water is removed, the inter-particle separation decreases, which is manifested as shrinkage (Figure 13.18). During drying it is critical to control the rate of water removal. Drying at interior regions of a body is accomplished by the diffusion of water molecules to the surface, where evaporation occurs. If the rate of evaporation is greater than the rate of diffusion, the surface will dry (and as a consequence shrink) more rapidly than the interior, with a high probability of the formation of the aforementioned defects. The rate of surface evaporation should be...# Chapter 13

# Applications and Processing of Ceramics

Figure 13.18 Several stages in the removal of water from between clay particles during the drying process.
(a) Wet body. (b) Partially dry body. (c) Completely dry body.
(From W. D. Kingery, Introduction to Ceramics. Copyright © 1960 by John Wiley & Sons, New York. Reprinted by permission of John Wiley & Sons, Inc.)

Reduced to, at most, the rate of water diffusion; evaporation rate may be controlled by temperature, humidity, and rate of airflow.

Other factors also influence shrinkage. One of these is body thickness; nonuniform shrinkage and defect formation are more pronounced in thick pieces than in thin ones. Water content of the formed body is also critical: the greater the water content, the more extensive is the shrinkage. Consequently, the water content is typically kept as low as possible. Clay particle size also has an influence; shrinkage is enhanced as the particle size is decreased. To minimize shrinkage, the size of the particles may be increased, or nonplastic materials having relatively large particles may be added to the clay.

Microwave energy may also be used to dry ceramic wares. One advantage of this technique is that the high temperatures used in conventional methods are avoided; drying temperatures may be kept to below 50C (120F). This is important because the drying temperature of some temperature-sensitive materials should be kept as low as possible.

# Concept Check 13.5

Thick ceramic wares are more likely to crack upon drying than thin wares. Why is this so?
[The answer may be found at www.wiley.com/college/callister (Student Companion Site).

# Firing

After drying, a body is usually fired at a temperature between 900C and 1400C (1650F and 2550F); the firing temperature depends on the composition and desired properties of the finished piece. During the firing operation, the density is further increased (with an attendant decrease in porosity) and the mechanical strength is enhanced.

When clay-based materials are heated to elevated temperatures, some rather complex and involved reactions occur. One of these is vitrification—the gradual formation of a liquid glass that flows into and fills some of the pore volume. The degree of vitrification depends on firing temperature and time, as well as on the composition of the body. The temperature at which the liquid phase forms is lowered by the addition of fluxing agents such as feldspar. This fused phase flows around the remaining unmelted particles and fills in the pores as a result of surface tension forces (or capillary action); shrinkage also accompanies this process. Upon cooling, this fused phase forms a glassy matrix that results in a dense, strong body. Thus, the final microstructure consists of the vitrified phase, any unreacted quartz particles, and some porosity. Figure 13.19 is a scanning electron micrograph of a fired porcelain in which these microstructural elements may be seen.

The degree of vitrification controls the room-temperature properties of the ceramic ware; strength, durability, and density are all enhanced as it increases. The firing temperature determines the extent to which vitrification occurs—that is, vitrification increases as the firing temperature is raised. Building bricks are typically fired around 900C (1650F) and are relatively porous. However, firing of highly vitrified porcelain,# 13.12 Powder Pressing

Several ceramic-forming techniques have already been discussed relative to the fabrication of glass and clay products. Another important and commonly used method that warrants brief treatment is powder pressing. Powder pressing—the ceramic analogue to powder metallurgy—is used to fabricate both clay and nonclay compositions, including electronic and magnetic ceramics, as well as some refractory brick products. In essence, a powdered mass, usually containing a small amount of water or other binder, is compacted into the desired shape by pressure. The degree of compaction is maximized and the fraction of void space is minimized by using coarse and fine particles mixed in appropriate proportions. There is no plastic deformation of the particles during compaction, as there may be with metal powders. One function

Figure 13.19 Scanning electron micrograph of a fired porcelain specimen (etched 15 s, 5C, 10% HF) in which the following features may be seen: quartz grains (large dark particles), which are surrounded by dark glassy solution rims; partially dissolved feldspar regions (small unfeatured areas); mullite needles; and pores (dark holes with white border regions). Cracks within the quartz particles may be noted, which were formed during cooling as a result of the difference in shrinkage between the glassy matrix and the quartz. 1500. (Courtesy of H. G. Brinkies, Swinburne University of Technology, Hawthorn Campus, Hawthorn, Victoria, Australia.)

which borders on being optically translucent, takes place at much higher temperatures. Complete vitrification is avoided during firing because a body becomes too soft and will collapse.

# Concept Check 13.6

Explain why a clay, once it has been fired at an elevated temperature, loses its hydroplasticity. [The answer may be found at www.wiley.com/college/callister (Student Companion Site).]# Chapter 13

# Applications and Processing of Ceramics

The role of the binder is to lubricate the powder particles as they move past one another in the compaction process.

There are three basic powder-pressing procedures: uniaxial, isostatic (or hydrostatic), and hot pressing. For uniaxial pressing, the powder is compacted in a metal die by pressure that is applied in a single direction. The formed piece takes on the configuration of the die and platens through which the pressure is applied. This method is confined to shapes that are relatively simple; however, production rates are high and the process is inexpensive. The steps involved in one technique are illustrated in Figure 13.20.

For isostatic pressing, the powdered material is contained in a rubber envelope and the pressure is applied isostatically by a fluid (i.e., it has the same magnitude in all directions). More complicated shapes are possible than with uniaxial pressing; however, the isostatic technique is more time consuming and expensive.

For both uniaxial and isostatic procedures, a firing operation is required after the pressing operation. During firing the formed piece shrinks and experiences a reduction of porosity and an improvement in mechanical integrity. These changes occur by the coalescence of the powder particles into a denser mass in a process termed sintering. The mechanism of sintering is schematically illustrated in Figure 13.21. After pressing, many of the powder particles touch one another (Figure 13.21a). During the initial sintering stage, necks form along the contact regions between adjacent particles; in addition, a

Figure 13.20 Schematic representation of the steps in uniaxial powder pressing. (a) The die cavity is filled with powder. (b) The powder is compacted by means of pressure applied to the top die. (c) The compacted piece is ejected by rising action of the bottom punch. (d) The fill shoe pushes away the compacted piece, and the fill step is repeated. (From W. D. Kingery, Ceramic Fabrication Processes, p. 66. © 1958 Massachusetts Institute of Technology. By permission of The MIT Press.)

Figure 13.21 For a powder compact, microstructural changes that occur during firing. (a) Powder particles after pressing. (b) Particle coalescence and pore formation as sintering begins. (c) As sintering proceeds, the pores change size and shape.# 13.13 TAPE CASTING

Tape casting is an important ceramic fabrication technique. As the name implies, in this technique, thin sheets of a flexible tape are produced by means of a casting process. These sheets are prepared from slips in many respects similar to those employed for slip casting (Section 13.11). This type of slip consists of a suspension of ceramic particles in an organic liquid that also contains binders and plasticizers, which are incorporated to impart strength and flexibility to the cast tape. De-airing in a vacuum may also be necessary to remove any entrapped air or solvent vapor bubbles, which may act as crack-initiation sites in the finished piece. The actual tape is formed by pouring the slip onto a flat surface (of stainless steel, glass, a polymeric film, or paper); a doctor blade spreads the slip into a thin tape of uniform thickness, as shown schematically in Figure 13.23. In the drying process, volatile slip components are removed by evaporation; this green

# Figure 13.22

Scanning electron micrograph of an aluminum oxide powder compact that was sintered at 1700C for 6 min. 5000.

(From W. D. Kingery, H. K. Bowen, and D. R. Uhlmann, Introduction to Ceramics, 2nd edition, p. 483. Copyright © 1976 by John Wiley & Sons, New York. Reprinted by permission of John Wiley & Sons, Inc.)

# Figure 13.21

The grain boundary forms within each neck, and every interstice between particles becomes a pore. As sintering progresses, the pores become smaller and more spherical. The driving force for sintering is the reduction in total particle surface area; surface energies are larger in magnitude than grain boundary energies. Sintering is carried out below the melting temperature, so that a liquid phase is normally not present. The mass transport that is necessary to effect the changes shown is accomplished by atomic diffusion from the bulk particles to the neck regions.

With hot pressing, the powder pressing and heat treatment are performed simultaneously—the powder aggregate is compacted at an elevated temperature. The procedure is used for materials that do not form a liquid phase except at very high and impractical temperatures; in addition, it is used when high densities without appreciable grain growth are desired. This is an expensive fabrication technique and has some limitations. It is costly in terms of time, because both mold and die must be heated and cooled during each cycle. In addition, the mold is usually expensive to fabricate and typically has a short lifetime.# Chapter 13

# Applications and Processing of Ceramics

Figure 13.23 Schematic diagram showing the tape-casting process using a doctor blade.
(From D. W. Richerson, Modern Ceramic Engineering, 2nd edition, Marcel Dekker, Inc., NY, 1992.
Reprinted from Modern Ceramic Engineering, 2nd edition, p. 472 by courtesy of Marcel Dekker, Inc.)

The product is a flexible tape that may be cut or into which holes may be punched prior to a firing operation. Tape thicknesses normally range between 0.1 and 2 mm (0.004 and 0.08 in.). Tape casting is widely used in the production of ceramic substrates that are used for integrated circuits and for multilayered capacitors.

Cementation is also considered a ceramic fabrication process (Figure 13.10). The cement material, when mixed with water, forms a paste that, after being fashioned into a desired shape, subsequently hardens as a result of complex chemical reactions. Cements and the cementation process were discussed briefly in Section 13.7.

# SUMMARY

# Glasses
