Repository: AdbulrhmanEldeeb/q-a_making

# Markdown File Processor

This project processes Markdown files, extracts and processes their content, and saves the results as JSON files. It is designed to handle large-scale Markdown content efficiently, leveraging modular code structure, logging, and progress tracking.

## Features

- **Markdown Processing**: Extracts and processes content from Markdown files using a custom processing pipeline.
- **Chunking Support**: Splits large text into manageable chunks for better handling.
- **Error Handling**: Automatically retries with rotated API keys in case of rate limits or errors.
- **JSON Output**: Saves processed data as structured JSON files for downstream use.

File: parsed_data/Materials_Science_Engineering_Introduction_by_William_Callister.md (part 35 of 62)
|Germanium|Ge|32|72.64|5.32|Dia. cubic|0.122|0.053|4|937|
|Gold|Au|79|196.97|19.32|FCC|0.144|0.137|1|1064|
|Helium|He|2|4.003|—|—|—|—|Inert|272 (at 26 atm)|
|Hydrogen|H|1|1.008|—|—|—|0.154|1|259|
- The familiar glass materials are noncrystalline silicates that contain other oxides. In addition to silica (SiO), the two other primary ingredients of a typical soda–lime glass are soda (Na2O) and lime (CaO).
- The two prime assets of glass materials are optical transparency and ease of fabrication.

# Glass–Ceramics

- Glass–ceramics are initially fabricated as glasses and then, by heat treatment, crystallized to form fine-grained polycrystalline materials.
- Two properties of glass–ceramics that make them superior to glass are improved mechanical strengths and lower coefficients of thermal expansion (which improves thermal shock resistance).

# Clay Products

- Clay is the principal component of whitewares (e.g., pottery and tableware) and structural clay products (e.g., building bricks and tiles). Ingredients (in addition to clay) may be added, such as feldspar and quartz; these influence changes that occur during firing.

# Refractories

- Materials that are employed at elevated temperatures and often in reactive environments are termed refractory ceramics.
- Requirements for this class of materials include high melting temperature, the ability to remain unreactive and inert when exposed to severe environments (often at elevated temperatures), and the ability to provide thermal insulation.
- On the basis of composition and application, the four main subdivisions are fire-clay (alumina–silica mixtures), silica (high silica contents), basic (rich in magnesia, MgO), and special.

# Abrasives

- The abrasive ceramics are used to cut, grind, and polish other softer materials.
- This group of materials must be hard and tough and be able to withstand high temperatures that arise from frictional forces.
- Diamond, silicon carbide, tungsten carbide, corundum, and silica sand are the most common abrasive materials.# Summary

# Cements

- Portland cement is produced by heating a mixture of clay and lime-bearing minerals in a rotary kiln. The resulting “clinker” is ground into very fine particles to which a small amount of gypsum is added.
- When mixed with water, inorganic cements form a paste that is capable of assuming just about any desired shape.
- Subsequent setting or hardening is a result of chemical reactions involving the cement particles and occurs at the ambient temperature. For hydraulic cements, of which Portland cement is the most common, the chemical reaction is one of hydration.

# Carbons

- Two allotropic forms of carbon, diamond and graphite, have distinctively different sets of physical and chemical properties.
- Diamond is extremely hard, chemically inert, has a high thermal conductivity, a low electrical conductivity, and is transparent with a high index of refraction.
- Graphite is soft and flaky (i.e., has good lubricative properties), is optically opaque, and chemically stable at high temperatures and in nonoxidizing atmospheres. Some of its properties are highly isotropic, to include electrical conductivity.
- A form of carbon used as a fiber reinforcement was also discussed. Two structural arrangements of graphene layers may be found in carbon fibers—graphitic and turbostratic (Figure 13.5). High strengths and moduli of elasticity develop in the direction parallel to the fiber axis.

# Advanced Ceramics

- Many modern technologies use and will continue to use advanced ceramics because of their unique mechanical, chemical, electrical, magnetic, and optical properties and property combinations.
- Microelectromechanical systems (MEMS)—these are smart systems that consist of miniaturized mechanical devices integrated with electrical elements on a substrate (normally silicon).
- Nanocarbons—carbon materials that have particle sizes less than about 100 nm. Three types of nanocarbons that can exist are as follows:
- Fullerenes (e.g., C60, Figure 13.7)
- Carbon nanotubes (Figure 13.8)
- Graphene (Figure 13.9)
- Current and potential applications for the nanocarbons include the following:
- Fullerenes—high-temperature superconductors, antioxidants (personal care products), organic solar cells
- Carbon nanotubes—electric field emitters, cancer treatments, photovoltaics (solar cells), better capacitors (to replace batteries)
- Graphene—transistors, supercapacitors, transparent electrical conductors, biosensors

# Fabrication and Processing of Glasses and Glass–Ceramics

- Because glasses are formed at elevated temperatures, the temperature–viscosity behavior is an important consideration. Melting, working, softening, annealing, and strain points represent temperatures that correspond to specific viscosity values.
- Among the more common glass-forming techniques are pressing, blowing (Figure 13.13), drawing (Figure 13.14), and fiber forming.
- When glass pieces are cooled, internal thermal stresses may be generated because of differences in cooling rate (and degrees of thermal contraction) between interior and surfaces regions.
- After fabrication, glasses may be annealed and/or tempered to improve mechanical characteristics.

# Fabrication and Processing of Clay Products

- Clay minerals assume two roles in the fabrication of ceramic bodies: When water is added to clay, it becomes pliable and amenable to forming.
- Clay minerals melt over a range of temperatures; thus, during firing, a dense and strong piece is produced without complete melting.# Chapter 13

# Applications and Processing of Ceramics

- For clay products, two common fabrication techniques are hydroplastic forming and slip casting.
- For hydroplastic forming, a plastic and pliable mass is formed into a desired shape by forcing the mass through a die orifice.
- With slip casting, a slip (suspension of clay and other minerals in water) is poured into a porous mold. As water is absorbed into the mold, a solid layer is deposited on the inside of the mold wall.
- After forming, a clay-based body must be first dried and then fired at an elevated temperature to reduce porosity and enhance strength.
- Powder Pressing
- Some ceramic pieces are formed by powder compaction; uniaxial, isostatic, and hot pressing techniques are possible.
- Densification of pressed pieces takes place by a sintering mechanism during a high-temperature firing procedure.
- Tape Casting
- With tape casting, a thin sheet of ceramic of uniform thickness is formed from a slip that is spread onto a flat surface using a doctor blade. This tape is then subjected to drying and firing operations.

# Processing/Structure/Properties/Performance Summary

In this chapter, we discussed the manner in which the viscosity of a glass is influenced by both composition and temperature. This information is important because the ability of a glass to melt and be formed is a function of its viscosity. The relationships among these concepts relative to the processing of glass–ceramics are depicted in the following concept map:

# Glass–Ceramics

|Processing|Borosilicate glass|Fused silica|Liquid|
|---|---|---|---|
|1016|96% silica| | |
|1014| | | |
|1012| | | |
|1010| | | |
|108|A|F| |
|106| | | |
|104| | | |
|v|102| | |
|y| | | |
|1| | | |
|200|400|600|800|
|1000|1200|1400|1600|
|1800|Melting Temperature (°C)|(Chapter 13)| |

# Concept/definition of viscosity

Temperature dependence of viscosity (Chapter 12) (Chapter 13) Form glass piece (Chapter 13)# Summary

The role of continuous-cooling transformation diagrams in the heat treatment and control of microstructure was presented (for iron–carbon alloys) in Chapter 10. We discussed in this chapter how this type of diagram is employed in designing heat treatments to crystallize glass–ceramics. The following concept map represents this relationship for processing these materials.

# Continuous-cooling transformation diagrams

# (Processing) (Chapter 10)

|Cooling rate for Glass–Ceramics crystallization (Chapter 13)|Temperature (°C)|
|---|---|
|800|1200|
|700|1100|
|600|1000|
|500|Critical cooling rate|
|400|900|
|300|800|
|200|700|
|100| |
|0| |

M(start)

Time (s) (logarithmic scale)

10–1 102 103 104 105

This chapter also discussed the structural transformation that occurs during crystallization—from a glassy (noncrystalline) structure (Chapters 3 and 12) to a fine-grained polycrystalline one, as represented by the following concept map:

# Glass–Ceramics Structure

# (Structure) (Chapter 3)

# Structure of silica glasses (Chapter 12)

# Structure of glass–ceramics (fine-grained, polycrystalline) (Chapter 13)# Chapter 13

# Applications and Processing of Ceramics

Property alterations are also possible as a result of crystallization. The glass-ceramic piece may remain transparent (as the precursor glass) or become opaque, depending on grain size. Very fine-grained materials are transparent, as discussed in Section 21.10. The following concept map depicts this relationship:

# Glass–Ceramics

|Degree of transparency/opacity|Scattering of light in polycrystalline and pore-free ceramics|
|---|---|
|high|high|
|temperature|structure|
|liquids.|particles disorder|
|long-range|move|
|jumbled| |

This concludes our processing/structure/properties/performance commentary for glass–ceramics. For the most part, the individual components found in the interrelationships shown above are conceptual in nature—that is, they represent the scientific (as opposed to engineering) aspects of materials. We have also generated a processing/structure/properties/performance relational diagram for glass–ceramics taken from the materials engineering perspective, which is shown in Figure 13.24.

# Important Terms and Concepts

- abrasive (ceramic)
- green ceramic body
- softening point (glass)
- annealing point (glass)
- hydroplastic forming
- strain point (glass)
- calcination
- melting point (glass)
- structural clay product
- cement
- microelectromechanical system (MEMS)
- thermal shock
- crystallization (glass–ceramics)
- thermal tempering
- firing
- refractory (ceramic)
- whiteware
- glass–ceramic
- sintering
- working point (glass)
- glass transition temperature
- slip casting

# Processing

# Structure

# Properties

# Performance

|Composition specification (silica, other oxides, nucleating agent)|Heat to elevated temp. (melt or soften)|Form/shape (e.g., pressing, drawing)|Heat-treat (crystallize)|
|---|---|---|---|
|Fine-grained, polycrystalline|Biocompatible|Thermally shock resistant|Applications (Section 13.3)|
|Strength|Grain size|Transparent or opaque| |

Figure 13.24 Schematic diagram that summarizes the elements of processing, structure, properties, and performance for glass–ceramics—from a materials engineering perspective.# REFERENCES

Doremus, R. H., Glass Science, 2nd edition, Wiley, New York, 1994.

Richerson, D. W., Modern Ceramic Engineering, 3rd edition, Engineered Materials Handbook, Vol. 4, Ceramics and Glasses, CRC Press, Boca Raton, FL, 2006.

ASM International, Materials Park, OH, 1991.

Hewlett, P. C., Lea’s Chemistry of Cement & Concrete, 4th edition, Elsevier Butterworth-Heinemann, Oxford, 2004.

Shelby, J. E., Introduction to Glass Science and Technology, 2nd edition, Royal Society of Chemistry, Cambridge, 2005.

Kingery, W. D., H. K. Bowen, and D. R. Uhlmann, Introduction to Ceramics, 2nd edition, Wiley, New York, 1976. Chapters 1, 10, 11, and 16.

Varshneya, A. K., Fundamentals of Inorganic Glasses, Elsevier, 1994.

Reed, J. S., Principles of Ceramic Processing, 2nd edition, Wiley, New York, 1995.

# QUESTIONS AND PROBLEMS

Problem available (at instructor’s discretion) in WileyPLUS

# Glasses

13.1 Cite the two desirable characteristics of glasses.

13.2 (a) What is crystallization?

(b) Cite two properties that may be improved by crystallization.

# Cements

13.8 Compare the manner in which the aggregate particles become bonded together in clay-based mixtures during firing and in cements during setting.

# Refractories

13.3 For refractory ceramic materials, cite three characteristics that improve with and two characteristics that are adversely affected by increasing porosity.

13.4 Find the maximum temperature to which the following two magnesia–alumina refractory materials may be heated before a liquid phase will appear.

(a) A spinel-bonded magnesia material of composition 88.5 wt% MgO–11.5 wt% Al2O3

(b) A magnesia–alumina spinel of composition 25 wt% MgO–75 wt% Al2O3. Consult Figure 12.23.

13.5 Upon consideration of the SiO2–Al2O3 phase diagram in Figure 12.25, for each pair of the following list of compositions, which would you judge to be the more desirable refractory? Justify your choices.

(a) 99.8 wt% SiO2–0.2 wt% Al2O3 and 99.0 wt% SiO2–1.0 wt% Al2O3

(b) 70 wt% Al2O3–30 wt% SiO2 and 74 wt% Al2O3–26 wt% SiO2

(c) 90 wt% Al2O3–10 wt% SiO2 and 95 wt% Al2O3–5 wt% SiO2

13.6 Compute the mass fractions of liquid in the following fireclay refractory materials at 1600C (2910F):

(a) 25 wt% Al2O3–75 wt% SiO2

(b) 45 wt% Al2O3–55 wt% SiO2

13.7 For the MgO–Al2O3 system, what is the maximum temperature that is possible without the formation of a liquid phase? At what composition or over what range of compositions will this maximum temperature be achieved?

13.10 What is the distinction between glass transition temperature and melting temperature?

13.11 Compare the temperatures at which soda–lime, borosilicate, 96% silica, and fused silica may be annealed.

13.12 Compare the softening points for 96% silica, borosilicate, and soda–lime glasses.

13.13 The viscosity h of a glass varies with temperature according to the relationship

h = A exp(-Qvis / RT)

where Qvis is the energy of activation for viscous flow, A is a temperature-independent constant, and R and T are, respectively, the gas constant and the absolute temperature. A plot of ln h versus 1/T should be nearly linear and have a slope of -Qvis / R. Using the data in Figure 13.12,# Chapter 13

# Applications and Processing of Ceramics

(a) make such a plot for the soda–lime glass, and

(b) determine the activation energy between temperatures of 900C and 1600C.

# 13.14

For many viscous materials, the viscosity h may be defined in terms of the expression

h = s / dP/dt

where s and dP/dt are, respectively, the tensile stress and the strain rate. A cylindrical specimen of a borosilicate glass of diameter 4 mm (0.16 in.) and length 125 mm (4.9 in.) is subjected to a tensile force of 2 N (0.45 lb) along its axis. If its deformation is to be less than 2.5 mm (0.10 in.) over a week’s time, using Figure 13.12, determine the maximum temperature to which the specimen may be heated.

# 13.15

(a) Explain why residual thermal stresses are introduced into a glass piece when it is cooled.

(b) Are thermal stresses introduced upon heating? Why or why not?

# 13.16

Borosilicate glasses and fused silica are resistant to thermal shock. Why is this so?

# 13.17

In your own words, briefly describe what happens as a glass piece is thermally tempered.

# 13.18

Glass pieces may also be strengthened by chemical tempering. With this procedure, the glass surface is put in a state of compression by exchanging some of the cations near the surface with other cations having a larger diameter. Suggest one type of cation that, by replacing Na, induces chemical tempering in a soda–lime glass.

# Fabrication and Processing of Clay Products

# 13.19

Cite the two desirable characteristics of clay minerals relative to fabrication processes.

# 13.20

From a molecular perspective, briefly explain the mechanism by which clay minerals become hydroplastic when water is added.

# 13.21

(a) What are the three main components of a whiteware ceramic such as porcelain?

(b) What role does each component play in the forming and firing procedures?

# 13.22

(a) Why is it so important to control the rate of drying of a ceramic body that has been hydroplastically formed or slip cast?

(b) Cite three factors that influence the rate of drying, and explain how each affects the rate.

# 13.23

Cite one reason why drying shrinkage is greater for slip cast or hydroplastic products that have smaller clay particles.

# 13.24

(a) Name three factors that influence the degree to which vitrification occurs in clay-based ceramic wares.

(b) Explain how density, firing distortion, strength, corrosion resistance, and thermal conductivity are affected by the extent of vitrification.

# Powder Pressing

# 13.25

Some ceramic materials are fabricated by hot isostatic pressing. Cite some of the limitations and difficulties associated with this technique.

# DESIGN PROBLEM

# 13.D1

Some modern kitchen cookware is made of ceramic materials.

(a) List at least three important characteristics required of a material to be used for this application.

(b) Compare the relative properties and cost of three ceramic materials.

(c) On the basis of this comparison, select the material most suitable for the cookware.

# FUNDAMENTALS OF ENGINEERING

# QUESTIONS AND PROBLEMS

# 13.1FE

As the porosity of a refractory ceramic brick increases,

(A) strength decreases, chemical resistance decreases, and thermal insulation increases

(B) strength increases, chemical resistance increases, and thermal insulation decreases

(C) strength decreases, chemical resistance increases, and thermal insulation decreases

(D) strength increases, chemical resistance increases, and thermal insulation increases

# 13.2FE

Which of the following are the two primary constituents of clays?

(A) Alumina (Al2O3) and limestone (CaCO3)

(B) Limestone (CaCO3) and cupric oxide (CuO)

(C) Silica (SiO2) and limestone (CaCO3)

(D) Alumina (Al2O3) and silica (SiO2)# Chapter 14

# Polymer Structures

# (a)

Schematic representation of the arrangement of molecular chains for a crystalline region of polyethylene. Black and gray balls represent, respectively, carbon and hydrogen atoms.

# (b)

Schematic diagram of a polymer chain-folded crystallite—a plate-shaped crystalline region in which the molecular chains (red lines/curves) fold back and forth on themselves; these folds occur at the crystallite faces.

# (c)

Structure of a spherulite found in some semicrystalline polymers (schematic). Chain-folded crystallites radiate outward from a common center. Separating and connecting these crystallites are regions of amorphous material, wherein the molecular chains (red curves) assume misaligned and disordered configurations.

# (d)

Transmission electron micrograph showing the spherulite structure. Chain-folded lamellar crystallites (white lines) approximately 10 nm thick extend in radial directions from the center. 12,000 : .

# (e)

A polyethylene produce bag containing some fruit.

[Photograph of Figure (d) supplied by P. J. Phillips. First published in R. Bartnikas and R. M. Eichhorn, Engineering Dielectrics, Vol. IIA, Electrical Properties of Solid Insulating Materials: Molecular Structure and Electrical Behavior, 1983. Copyright ASTM, 1916 Race Street, Philadelphia, PA 19103. Reprinted with permission.]

• 545# WHY STUDY Polymer Structures?

A relatively large number of chemical and structural characteristics affect the properties and behaviors of polymeric materials. Some of these influences are as follows:

1. Degree of crystallinity of semicrystalline polymers—on density, stiffness, strength, and ductility (Sections 14.11 and 15.8).
2. Degree of crosslinking—on the stiffness of rubber-like materials (Section 15.9).
3. Polymer chemistry—on melting and glass-transition temperatures (Section 15.14).

# Learning Objectives

After studying this chapter, you should be able to do the following:

1. Describe a typical polymer molecule in terms of
1. its chain structure and, in addition, how the molecule may be generated from repeat units.
2. the three types of stereoisomers,
3. the two kinds of geometrical isomers, and
4. the four types of copolymers.
2. Draw repeat units for polyethylene, poly(vinyl chloride), polytetrafluoroethylene, polypropyl-ene, and polystyrene.
3. Calculate number-average and weight-average molecular weights and degree of polymerization for a specified polymer.
4. Name and briefly describe:
1. the four general types of polymer molecular structures,
5. Cite the differences in behavior and molecular structure for thermoplastic and thermosetting polymers.
6. Briefly describe the crystalline state in polymeric materials.
7. Briefly describe/diagram the spherulitic structure for a semicrystalline polymer.

# 14.1 INTRODUCTION

Naturally occurring polymers—those derived from plants and animals—have been used for many centuries; these materials include wood, rubber, cotton, wool, leather, and silk. Other natural polymers, such as proteins, enzymes, starches, and cellulose, are important in biological and physiological processes in plants and animals. Modern scientific research tools have made possible the determination of the molecular structures of this group of materials and the development of numerous polymers that are synthesized from small organic molecules. Many of our useful plastics, rubbers, and fiber materials are synthetic polymers. In fact, since the conclusion of World War II, the field of materials has been virtually revolutionized by the advent of synthetic polymers. The synthetics can be produced inexpensively, and their properties may be managed to the degree that many are superior to their natural counterparts. In some applications, metal and wood parts have been replaced by plastics, which have satisfactory properties and can be produced at a lower cost.

As with metals and ceramics, the properties of polymers are intricately related to the structural elements of the material. This chapter explores molecular and crystal structures of polymers; Chapter 15 discusses the relationships between structure and some of the physical and chemical properties, along with typical applications and forming methods.

# 14.2 HYDROCARBON MOLECULES

Because most polymers are organic in origin, we briefly review some of the basic concepts relating to the structure of their molecules. First, many organic materials are hydrocarbons—that is, they are composed of hydrogen and carbon. Furthermore, the intramolecular bonds are covalent. Each carbon atom has four electrons that may# 14.2 Hydrocarbon Molecules

participate in covalent bonding, whereas every hydrogen atom has only one bonding electron. A single covalent bond exists when each of the two bonding atoms contributes one electron, as represented schematically in Figure 2.12 for a molecule of hydrogen (H2). Double and triple bonds between two carbon atoms involve the sharing of two and three pairs of electrons, respectively.1 For example, in ethylene, which has the chemical formula C2H4, the two carbon atoms are doubly bonded together, and each is also singly bonded to two hydrogen atoms, as represented by the structural formula

where *— and =* denote single and double covalent bonds, respectively. An example of a triple bond is found in acetylene, C2H2:

Molecules that have double and triple covalent bonds are termed unsaturated—that is, each carbon atom is not bonded to the maximum (four) other atoms. Therefore, it is possible for another atom or group of atoms to become attached to the original molecule. Furthermore, for a saturated hydrocarbon, all bonds are single ones, and no new atoms may be joined without the removal of others that are already bonded.

Some of the simple hydrocarbons belong to the paraffin family; the chainlike paraffin molecules include methane (C1H4), ethane (C2H6), propane (C3H8), and butane (C4H10). Compositions and molecular structures for paraffin molecules are contained in Table 14.1. The covalent bonds in each molecule are strong, but only weak hydrogen and van der Waals bonds exist between molecules, and thus these hydrocarbons have relatively low melting and boiling points. However, boiling temperatures rise with increasing molecular weight (Table 14.1).

# Table 14.1 Compositions and Molecular Structures for Some Paraffin Compounds: CnH2n+2

|Name|Composition|Structure|Boiling Point (°C)|
|---|---|---|---|
|Methane|CH4||164|
|Ethane|CH6||88.6|
|Propane|CH8||42.1|
|Butane|CH10| |0.5|
|Pentane|CH12| |36.1|
|Hexane|CH14| |69.0|

1In the hybrid bonding scheme for carbon (Section 2.6), a carbon atom forms sp3 hybrid orbitals when all its bonds are single ones; a carbon atom with a double bond has sp2 hybrid orbitals; and a carbon atom with a triple bond has sp hybridization.# Chapter 14 / Polymer Structures

Hydrocarbon compounds with the same composition may have different atomic arrangements, a phenomenon termed isomerism. For example, there are two isomers for butane; normal butane has the structure:

H     H     H    H
H    C     C     C    C     H
H     H     H    H

whereas a molecule of isobutane is represented as follows:

H
H     C     H
H           H
H     C     C     C    H
H     H     H

Some of the physical properties of hydrocarbons will depend on the isomeric state; for example, the boiling temperatures for normal butane and isobutane are 0.5°C and 12.3°C (31.1°F and 9.9°F), respectively.

# Table 14.2 Some Common Hydrocarbon Groups

|Family|Characteristic Unit|Representative Compound|
|---|---|---|
|Alcohols|R OH|Methyl alcohol|
|Ethers|R O R|Dimethyl ether|
|Acids|R C O|Acetic acid|
|Aldehydes|R C O|Formaldehyde|
|Aromatic hydrocarbonsa| |Phenol|

aThe simplified structure H C H denotes a phenyl group, C C C C H.# 14.4 The Chemistry of Polymer Molecules

There are numerous other organic groups, many of which are involved in polymer structures. Several of the more common groups are presented in Table 14.2, where R and R represent organic groups such as CH3, CH2, and CH5 (methyl, ethyl, and phenyl).256

# Concept Check 14.1

Differentiate between polymorphism (see Chapter 3) and isomerism. [The answer may be found at www.wiley.com/college/callister (Student Companion Site).]

# 14.3 POLYMER MOLECULES

The molecules in polymers are gigantic in comparison to the hydrocarbon molecules already discussed; because of their size they are often referred to as macromolecules. Within each molecule, the atoms are bound together by covalent interatomic bonds. For carbon-chain polymers, the backbone of each chain is a string of carbon atoms. Many times each carbon atom singly bonds to two adjacent carbon atoms on either side, represented schematically in two dimensions as follows:

C &nbsp;&nbsp;&nbsp;&nbsp;&nbsp;&nbsp;&nbsp;&nbsp; C &nbsp;&nbsp;&nbsp;&nbsp;&nbsp;&nbsp;&nbsp;&nbsp; C &nbsp;&nbsp;&nbsp;&nbsp;&nbsp;&nbsp;&nbsp;&nbsp; C &nbsp;&nbsp;&nbsp;&nbsp;&nbsp;&nbsp;&nbsp;&nbsp; C &nbsp;&nbsp;&nbsp;&nbsp;&nbsp;&nbsp;&nbsp;&nbsp; C &nbsp;&nbsp;&nbsp;&nbsp;&nbsp;&nbsp;&nbsp;&nbsp; C

Each of the two remaining valence electrons for every carbon atom may be involved in side bonding with atoms or radicals that are positioned adjacent to the chain. Of course, both chain and side double bonds are also possible.

These long molecules are composed of structural entities called repeat units, which are successively repeated along the chain. The term monomer refers to the small molecule from which a polymer is synthesized. Hence, monomer and repeat unit mean different things, but sometimes the term monomer or monomer unit is used instead of the more proper term repeat unit.

# 14.4 THE CHEMISTRY OF POLYMER MOLECULES

Consider again the hydrocarbon ethylene (C2H4), which is a gas at ambient temperature and pressure and has the following molecular structure:

H &nbsp;&nbsp;&nbsp;&nbsp;&nbsp;&nbsp;&nbsp;&nbsp; H

C &nbsp;&nbsp;&nbsp;&nbsp;&nbsp;&nbsp;&nbsp;&nbsp; C

H &nbsp;&nbsp;&nbsp;&nbsp;&nbsp;&nbsp;&nbsp;&nbsp; H

If the ethylene gas is reacted under appropriate conditions, it will transform to polyethylene (PE), which is a solid polymeric material. This process begins when an active center is formed by the reaction between an initiator or catalyst species (R·) and the ethylene monomer, as follows:

H &nbsp;&nbsp;&nbsp;&nbsp;&nbsp;&nbsp;&nbsp;&nbsp; H

R·C &nbsp;&nbsp;&nbsp;&nbsp;&nbsp;&nbsp;&nbsp;&nbsp; C &nbsp;&nbsp;&nbsp;&nbsp;&nbsp;&nbsp;&nbsp;&nbsp; R &nbsp;&nbsp;&nbsp;&nbsp;&nbsp;&nbsp;&nbsp;&nbsp; C &nbsp;&nbsp;&nbsp;&nbsp;&nbsp;&nbsp;&nbsp;&nbsp; C·

(14.1)

A repeat unit is also sometimes called a mer. Mer originates from the Greek word meros, which means “part”; the term polymer was coined to mean “many mers.”# Chapter 14

# Polymer Structures

The polymer chain then forms by the sequential addition of monomer units to this actively growing chain molecule. The active site, or unpaired electron (denoted by #), is transferred to each successive end monomer as it is linked to the chain. This may be represented schematically as follows:

# Chapter 14

# Polymer Structures

The polymer chain then forms by the sequential addition of monomer units to this actively growing chain molecule. The active site, or unpaired electron (denoted by #), is transferred to each successive end monomer as it is linked to the chain. This may be represented schematically as follows:

H     H       H     H                 H     H     H      H

R     C     C·      C     C           R     C     C      C     C·

H     H       H     H                 H     H     H      H

The final result, after the addition of many ethylene monomer units, is the polyethylene molecule.3 A portion of one such molecule and the polyethylene repeat unit are shown in Figure 14.1a. This polyethylene chain structure can also be represented as:

— C(C      C —)n

— CH2(CH2 —)n

Here, the repeat units are enclosed in parentheses, and the subscript n indicates the number of times it repeats.4

The representation in Figure 14.1a is not strictly correct, in that the angle between the singly bonded carbon atoms is not 180 as shown, but rather is close to 109. A more accurate three-dimensional model is one in which the carbon atoms form a zigzag pattern (Figure 14.1b), the C i C bond length being 0.154 nm. In this discussion, depiction of polymer molecules is frequently simplified using the linear chain model shown in Figure 14.1a.

# Figure 14.1

For polyethylene, (a) a schematic representation of repeat unit and chain structures, and (b) a perspective of the molecule, indicating the zigzag backbone structure.

H     H     H      H     H     H      H     H

C     C     C      C     C     C      C     C

H     H     H      H     H     H      H     H

Repeat unit (a)

C       H

(b)

3 A more detailed discussion of polymerization reactions, including both addition and condensation mechanisms, is given in Section 15.20.

4 Chain ends/end groups (i.e., the Rs in Equation 14.2) are not normally represented in chain structures.# 14.4 The Chemistry of Polymer Molecules

Of course, polymer structures having other chemistries are possible. For example, the tetrafluoroethylene monomer, CF2 = CF2, can polymerize to form polytetrafluoroethylene (PTFE) as follows:

Polytetrafluoroethylene (having the trade name Teflon) belongs to a family of polymers called the fluorocarbons.

The vinyl chloride monomer (CH2 = CHCl) is a slight variant of that for ethylene, in which one of the four H atoms is replaced with a Cl atom. Its polymerization is represented as:

and leads to poly(vinyl chloride) (PVC), another common polymer.

Some polymers may be represented using the following generalized form:

where the R depicts either an atom [i.e., H or Cl, for polyethylene or poly(vinyl chloride), respectively] or an organic group such as CH3, CH2, and C5H6 (methyl, ethyl, and phenyl). For example, when R represents a CH3 group, the polymer is polypropylene (PP). Poly(vinyl chloride) and polypropylene chain structures are also represented in Figure 14.2. Table 14.3 lists repeat units for some of the more common polymers; as may be noted, some of them—for example, nylon, polyester, and polycarbonate—are relatively complex. Repeat units for a large number of relatively common polymers are given in Appendix D.

When all of the repeating units along a chain are of the same type, the resulting polymer is called a homopolymer. Chains may be composed of two or more different repeat units, in what are termed copolymers (see Section 14.10). The monomers discussed thus far have an active bond that may react to form two covalent bonds with other monomers forming a two-dimensional chainlike molecular structure, as indicated earlier for ethylene. Such a monomer is termed bifunctional. In general, the functionality is the number of bonds that a given monomer can form. For example, monomers such as phenol–formaldehyde (Table 14.3) are trifunctional; they have three active bonds, from which a three-dimensional molecular network structure results.

# Concept Check 14.2

On the basis of the structures presented in the previous section, sketch the repeat unit structure for poly(vinyl fluoride). [The answer may be found at www.wiley.com/college/callister (Student Companion Site).]# Chapter 14 / Polymer Structures

# Figure 14.2 Repeat unit and chain structures for

# (a) polytetrafluoroethylene

|F|F|F|F|F|F|F|F|
|---|---|---|---|---|---|---|---|
|C|C|C|C|C|C|C|C|
|F|F|F|F|F|F|F|F|

# (b) poly(vinyl chloride)

|H|H|H|H|H|H|H|H|
|---|---|---|---|---|---|---|---|
|C|C|C|C|C|C|C|C|
|H|Cl|H|Cl|H|Cl|H|Cl|

# (c) polypropylene

|H|H|H|H|H|H|H|H|
|---|---|---|---|---|---|---|---|
|C|C|C|C|C|C|C|C|
|H|CH3|H|CH3|H|CH3|H|CH3|

# Table 14.3 Repeat Units for Ten of the More Common Polymeric Materials

|Polymer|Repeat Unit|
|---|---|
|Polyethylene (PE)|<br/>H|H|
|C|C|
|H|H|

Poly(vinyl chloride) (PVC)

|H|H|
|---|---|
|C|C|
|H|Cl|

Polytetrafluoroethylene (PTFE)

|F|F|
|---|---|
|C|C|
|F|F|

Polypropylene (PP)

|H|H|
|---|---|
|C|C|
|H|CH3|

Polystyrene (PS)

HCH# 14.5 Molecular Weight

• 553

|Polymer|Repeat Unit|
|---|---|
|Poly(methyl methacrylate) (PMMA)|H CH3 C C H C O O CH3 OH CH2 CH2 |
|Phenol-formaldehyde (Bakelite)| |
|Poly(hexamethylene adipamide) (nylon 6,6)| |
|Poly(ethylene terephthalate) (PET, a polyester)| |
|Polycarbonate (PC)|CH2 H O H O N C N C C C H H 6 H H 4 O a O H H C C O C C O H H a CH3 O O C O C |

a The symbol in the backbone chain denotes an aromatic ring as

# 14.5 MOLECULAR WEIGHT

Extremely large molecular weights are observed in polymers with very long chains. During the polymerization process, not all polymer chains will grow to the same length; this results in a distribution of chain lengths or molecular weights. Ordinarily, an average molecular weight is specified, which may be determined by the measurement of various physical properties such as viscosity and osmotic pressure.

There are several ways of defining average molecular weight. The number-average molecular weight Mn is obtained by dividing the chains into a series of size ranges and

5 Molecular mass, molar mass, and relative molecular mass are sometimes used and are really more appropriate terms than molecular weight in the context of the present discussion—in actual fact, we are dealing with masses and not weights. However, molecular weight is most commonly found in the polymer literature and thus is used throughout this book.# Chapter 14 / Polymer Structures

# Figure 14.3

Hypothetical polymer molecule size distributions on the basis of

| |0.3| |0.3| | | | | | |
|---|---|---|---|---|---|---|---|---|---|
|Number fraction|0.1| |0.1| | | | | | |
| |00|5|10|15|20|25|30|35|40|
| |00|5|10|15|20|25|30|35|40|
| | | | |(a)| | |(b)| | |

then determining the number fraction of chains within each size range (Figure 14.3a).

# Number-average molecular weight

Mn = xMii (14.5a)

where Mi represents the mean (middle) molecular weight of size range i, and xi is the fraction of the total number of chains within the corresponding size range.

# Weight-average molecular weight

Mw = wMii (14.5b)

where, again, Mi is the mean molecular weight within a size range, whereas wi denotes the weight fraction of molecules within the same size interval. Computations for both number-average and weight-average molecular weights are carried out in Example Problem 14.1. A typical molecular weight distribution along with these molecular weight averages is shown in Figure 14.4.

# Figure 14.4

Distribution of molecular weights for a typical polymer.

Number-average, Mn

Weight-average, Mw

Molecular weight# 14.5 Molecular Weight

An alternate way of expressing average chain size of a polymer is as the degree of polymerization, DP, which represents the average number of repeat units in a chain. DP is related to the number-average molecular weight Mn by the equation

Degree of polymerization—dependence on number-average and repeat unit molecular weights

DP = Mn / m (14.6)

where m is the repeat unit molecular weight.

# EXAMPLE PROBLEM 14.1

# Computations of Average Molecular Weights and Degree of Polymerization

Assume that the molecular weight distributions shown in Figure 14.3 are for poly(vinyl chloride). For this material, compute (a) the number-average molecular weight, (b) the degree of polymerization, and (c) the weight-average molecular weight.

# Solution

(a) The data necessary for this computation, as taken from Figure 14.3a, are presented in Table 14.4a. According to Equation 14.5a, summation of all the x Mi products (from the right-hand column) yields the number-average molecular weight, which in this case is 21,150 g/mol.

(b) To determine the degree of polymerization (Equation 14.6), it is first necessary to compute the repeat unit molecular weight. For PVC, each repeat unit consists of two carbon atoms, three hydrogen atoms, and a single chlorine atom (Table 14.3). Furthermore, the atomic weights of C, H, and Cl are, respectively, 12.01, 1.01, and 35.45 g/mol. Thus, for PVC,

m = 2(12.01 g/mol) + 3(1.01 g/mol) + 35.45 g/mol = 62.50 g/mol

and

Mn = 21,150 g/mol

DP = m = 62.50 g/mol = 338

# Table 14.4a

# Data Used for Number-Average Molecular Weight Computations in Example Problem 14.1

|Molecular Weight Range (g/mol)|Mean Mi (g/mol)|xi|xMi|
|---|---|---|---|
|5,000–10,000|7,500|0.05|375|
|10,000–15,000|12,500|0.16|2000|
|15,000–20,000|17,500|0.22|3850|
|20,000–25,000|22,500|0.27|6075|
|25,000–30,000|27,500|0.20|5500|
|30,000–35,000|32,500|0.08|2600|
|35,000–40,000|37,500|0.02|750|

Mn = 21,150# Chapter 14 / Polymer Structures

(c) Table 14.4b shows the data for the weight-average molecular weight, as taken from Figure 14.3b. The wMi products for the size intervals are tabulated in the right-hand column. The sum of these products (Equation 14.5b) yields a value of 23,200 g/mol for Mw.

# Table 14.4b Data Used for Weight-Average Molecular Weight Computations in Example Problem 14.1

|Molecular Weight Range (g/mol)|Mean Mi (g/mol)|wi|wiMi|
|---|---|---|---|
|5,000–10,000|7,500|0.02|150|
|10,000–15,000|12,500|0.10|1250|
|15,000–20,000|17,500|0.18|3150|
|20,000–25,000|22,500|0.29|6525|
|25,000–30,000|27,500|0.26|7150|
|30,000–35,000|32,500|0.13|4225|
|35,000–40,000|37,500|0.02|750|
|Mw =|Mw =|Mw =|23,200|

Many polymer properties are affected by the length of the polymer chains. For example, the melting or softening temperature increases with increasing molecular weight (for M up to about 100,000 g/mol). At room temperature, polymers with very short chains (having molecular weights on the order of 100 g/mol) will generally exist as liquids. Those with molecular weights of approximately 1000 g/mol are waxy solids (such as paraffin wax) and soft resins. Solid polymers (sometimes termed high polymers), which are of prime interest here, commonly have molecular weights ranging between 10,000 and several million g/mol. Thus, the same polymer material can have quite different properties if it is produced with a different molecular weight. Other properties that depend on molecular weight include elastic modulus and strength (see Chapter 15).

# 14.6 MOLECULAR SHAPE
