Repository: AdbulrhmanEldeeb/q-a_making

# Markdown File Processor

This project processes Markdown files, extracts and processes their content, and saves the results as JSON files. It is designed to handle large-scale Markdown content efficiently, leveraging modular code structure, logging, and progress tracking.

## Features

- **Markdown Processing**: Extracts and processes content from Markdown files using a custom processing pipeline.
- **Chunking Support**: Splits large text into manageable chunks for better handling.
- **Error Handling**: Automatically retries with rotated API keys in case of rate limits or errors.
- **JSON Output**: Saves processed data as structured JSON files for downstream use.

File: parsed_data/Materials_Science_Engineering_Introduction_by_William_Callister.md (part 36 of 62)
|Germanium|Ge|32|72.64|5.32|Dia. cubic|0.122|0.053|4|937|
|Gold|Au|79|196.97|19.32|FCC|0.144|0.137|1|1064|
|Helium|He|2|4.003|—|—|—|—|Inert|272 (at 26 atm)|
|Hydrogen|H|1|1.008|—|—|—|0.154|1|259|
Previously, polymer molecules have been shown as linear chains, neglecting the zigzag arrangement of the backbone atoms (Figure 14.1b). Single chain bonds are capable of rotating and bending in three dimensions. Consider the chain atoms in Figure 14.5a; a third carbon atom may lie at any point on the cone of revolution and still subtend about a 109° angle with the bond between the other two atoms. A straight chain segment results when successive chain atoms are positioned as in Figure 14.5b. However, chain bending and twisting are possible when there is a rotation of the chain atoms into other positions, as illustrated in Figure 14.5c. Thus, a single chain molecule composed of many chain atoms might assume a shape similar to that represented schematically in Figure 14.6, having a multitude of bends, twists, and kinks. Also indicated in this figure.

For some polymers, rotation of carbon backbone atoms within the cone may be hindered by bulky side group elements on neighboring chain atoms. The term conformation is often used in reference to the physical outline of a molecule, or molecular shape, that can be altered only by rotation of chain atoms about single bonds.# 14.6 Molecular Shape

is the end-to-end distance of the polymer chain r; this distance is much smaller than the total chain length.

Polymers consist of large numbers of molecular chains, each of which may bend, coil, and kink in the manner of Figure 14.6. This leads to extensive intertwining and entanglement of neighboring chain molecules, a situation similar to what is seen in a heavily tangled fishing line. These random coils and molecular entanglements are responsible for a number of important characteristics of polymers, to include the large elastic extensions displayed by the rubber materials.

Some of the mechanical and thermal characteristics of polymers are a function of the ability of chain segments to experience rotation in response to applied stresses or thermal vibrations. Rotational flexibility is dependent on repeat unit structure and chemistry. For example, the region of a chain segment that has a double bond (C=C) is rotationally rigid. Also, introduction of a bulky or large side group of atoms restricts rotational movement. For example, polystyrene molecules, which have a phenyl side group (Table 14.3), are more resistant to rotational motion than are polyethylene chains.# Chapter 14

# 14.7 MOLECULAR STRUCTURE

The physical characteristics of a polymer depend not only on its molecular weight and shape, but also on differences in the structure of the molecular chains. Modern polymer synthesis techniques permit considerable control over various structural possibilities. This section discusses several molecular structures including linear, branched, crosslinked, and network, in addition to various isomeric configurations.

# Linear Polymers

Linear polymers are those in which the repeat units are joined together end to end in single chains. These long chains are flexible and may be thought of as a mass of “spaghetti,” as represented schematically in Figure 14.7a, where each circle represents a repeat unit. For linear polymers, there may be extensive van der Waals and hydrogen bonding between the chains. Some of the common polymers that form with linear structures are polyethylene, poly(vinyl chloride), polystyrene, poly(methyl methacrylate), nylon, and the fluorocarbons.

# Branched Polymers

Polymers may be synthesized in which side-branch chains are connected to the main ones, as indicated schematically in Figure 14.7b; these are fittingly called branched polymers. The branches, considered to be part of the main-chain molecule, may result from side reactions that occur during the synthesis of the polymer. The chain packing efficiency is reduced with the formation of side branches, which results in a lowering of the polymer density. Polymers that form linear structures may also be branched. For example, high-density polyethylene (HDPE) is primarily a linear polymer, whereas low-density polyethylene (LDPE) contains short-chain branches.

(a) (b)

(c) (d)

# Figure 14.7

Schematic representations of (a) linear, (b) branched, (c) crosslinked, and (d) network (three-dimensional) molecular structures. Circles designate individual repeat units.# 14.8 Molecular Configurations

Crosslinked Polymers

In crosslinked polymers, adjacent linear chains are joined one to another at various positions by covalent bonds, as represented in Figure 14.7c. The process of crosslinking is achieved either during synthesis or by a nonreversible chemical reaction. Often, this crosslinking is accomplished by additive atoms or molecules that are covalently bonded to the chains. Many of the rubber elastic materials are crosslinked; in rubbers, this is called vulcanization, a process described in Section 15.9.

Network Polymers

Multifunctional monomers forming three or more active covalent bonds make three-dimensional networks (Figure 14.7d) and are termed network polymers. Actually, a polymer that is highly crosslinked may also be classified as a network polymer. These materials have distinctive mechanical and thermal properties; the epoxies, polyurethanes, and phenol-formaldehyde belong to this group.

Polymers are not usually of only one distinctive structural type. For example, a predominantly linear polymer may have limited branching and crosslinking.

# MOLECULAR CONFIGURATIONS

For polymers having more than one side atom or group of atoms bonded to the main chain, the regularity and symmetry of the side group arrangement can significantly influence the properties. Consider the repeat unit

H     H
C     C
H     R

in which R represents an atom or side group other than hydrogen (e.g., Cl, CH3). One arrangement is possible when the R side groups of successive repeat units are bound to alternate carbon atoms as follows:

H      H     H     H
C      C     C     C
H      R     H     R

This is designated as a head-to-tail configuration. Its complement, the head-to-head configuration, occurs when R groups are bound to adjacent chain atoms:

H      H     H     H
C      C     C     C
H      R     R     H

In most polymers, the head-to-tail configuration predominates; often a polar repulsion occurs between R groups for the head-to-head configuration.

Isomerism (Section 14.2) is also found in polymer molecules, wherein different atomic configurations are possible for the same composition. Two isomeric subclasses—stereoisomerism and geometrical isomerism—are topics of discussion in the succeeding sections.

8The term configuration is used in reference to arrangements of units along the axis of the chain, or atom positions that are not alterable except by the breaking and then re-forming of primary bonds.# Chapter 14

# Polymer Structures

# Stereoisomerism

Stereoisomerism denotes the situation in which atoms are linked together in the same order (head-to-tail) but differ in their spatial arrangement. For one stereoisomer, all of the R groups are situated on the same side of the chain as follows:

R     H   R     H   R     H   R     H   R     H
C          C         C          C         C
C          C         C          C
H    H    H    H     H    H    H    H

This is called an isotactic configuration. This diagram shows the zigzag pattern of the carbon chain atoms. Furthermore, representation of the structural geometry in three dimensions is important, as indicated by the wedge-shaped bonds; solid wedges represent bonds that project out of the plane of the page, and dashed ones represent bonds that project into the page.

# Geometrical Isomers

In a syndiotactic configuration, the R groups alternate sides of the chain:

R     H    H     R   R     H   H     R   R     H
C          C         C          C         C
C          C         C          C
H    H    H    H     H    H    H    H

and for random positioning.

R     H    R     H    H     R   R     H    H     R
C         C          C         C          C
C         C          C         C
H    H     H    H    H    H     H    H

# Atactic Configuration

the term atactic configuration is used.

# Footnotes

1. The isotactic configuration is sometimes represented using the following linear (i.e., nonzigzag) and two-dimensional schematic:

H    H    H     H    H    H     H    H    H
C    C     C    C    C    C     C    C     C
R    H     R    H    R    H     R    H     R

The linear and two-dimensional schematic for the syndiotactic configuration is represented as:

H    H     R    H       H    H     R    H    H
C    C     C    C    C    C     C    C     C
R    H    H    H    R    H     H    H     R

For the atactic configuration, the linear and two-dimensional schematic is:

H    H    H     H    R    H     H    H     R
C    C     C    C    C    C     C    C     C
R    H     R    H    H    H     R    H    H# 14.8 Molecular Configurations

Conversion from one stereoisomer to another (e.g., isotactic to syndiotactic) is not possible by a simple rotation about single-chain bonds. These bonds must first be severed; then, after the appropriate rotation, they are re-formed.

In reality, a specific polymer does not exhibit just one of these configurations; the predominant form depends on the method of synthesis.

# Geometrical Isomerism

Other important chain configurations, or geometrical isomers, are possible within repeat units having a double bond between chain carbon atoms. Bonded to each of the carbon atoms participating in the double bond is a side group, which may be situated on one side of the chain or its opposite. Consider the isoprene repeat unit having the structure:

CH3            H
: VMSE
C     C
CH2           CH2

in which the CH3 group and the H atom are positioned on the same side of the double bond. This is termed a cis structure, and the resulting polymer, cis-polyisoprene, is natural rubber. For the alternative isomer:

CH3            CH2
: VMSE
C     C
CH2           H

the trans structure, the CH3 and H reside on opposite sides of the double bond. Trans-polyisoprene, sometimes called gutta percha, has properties that are distinctly different from those of natural rubber as a result of this configurational alteration. Conversion of trans to cis, or vice versa, is not possible by a simple chain bond rotation because the chain double bond is extremely rigid.

To summarize the preceding sections: polymer molecules may be characterized in terms of their size, shape, and structure. Molecular size is specified in terms

For cis-polyisoprene the linear chain representation is as follows:

H   CH3    H     H
C     C    C     C
H                H

whereas the linear schematic for the trans structure is:

H   CH3          H
C     C    C     C
H          H     H# Chapter 14

# Polymer Structures

Figure 14.8 Molecular Classification scheme for the characteristics of polymer molecules.

|Chemistry|Size|Shape|Structure| | | |
|---|---|---|---|---|---|---|
|(repeat unit composition)|(molecular weight)|(chain twisting, entanglement, etc.)|Linear, Branched, Crosslinked, Network| | | |
| | | |Isomeric states| | | |
| | |Stereoisomers| | | | |
| |Isotactic|Syndiotactic|Atactic| | | |
| | | | |cis|trans| |

Molecular weight (or degree of polymerization). Molecular shape relates to the degree of chain twisting, coiling, and bending. Molecular structure depends on the manner in which structural units are joined together. Linear, branched, crosslinked, and network structures are all possible, in addition to several isomeric configurations (isotactic, syndiotactic, atactic, cis, and trans). These molecular characteristics are presented in the taxonomic chart shown in Figure 14.8. Note that some of the structural elements are not mutually exclusive, and it may be necessary to specify molecular structure in terms of more than one. For example, a linear polymer may also be isotactic.

# Concept Check 14.3

What is the difference between configuration and conformation in relation to polymer chains?

[The answer may be found at www.wiley.com/college/callister (Student Companion Site).

# 14.9 THERMOPLASTIC AND THERMOSETTING POLYMERS

thermoplastic polymer The response of a polymer to mechanical forces at elevated temperatures is related to its dominant molecular structure. In fact, one classification scheme for these materials is according to behavior with rising temperature. Thermoplastics (or thermoplastic polymers) and thermosets (or thermosetting polymers) are the two subdivisions.# 14.10 Copolymers

Thermoplastics soften when heated (and eventually liquefy) and harden when cooled—processes that are totally reversible and may be repeated. On a molecular level, as the temperature is raised, secondary bonding forces are diminished (by increased molecular motion) so that the relative movement of adjacent chains is facilitated when a stress is applied. Irreversible degradation results when a molten thermoplastic polymer is raised to too high a temperature. In addition, thermoplastics are relatively soft. Most linear polymers and those having some branched structures with flexible chains are thermoplastic. These materials are normally fabricated by the simultaneous application of heat and pressure (see Section 15.22). Examples of common thermoplastic polymers include polyethylene, polystyrene, poly(ethylene terephthalate), and poly(vinyl chloride).

Thermosetting polymers are network polymers. They become permanently hard during their formation and do not soften upon heating. Network polymers have covalent crosslinks between adjacent molecular chains. During heat treatments, these bonds anchor the chains together to resist the vibrational and rotational chain motions at high temperatures. Thus, the materials do not soften when heated. Crosslinking is usually extensive, in that 10% to 50% of the chain repeat units are crosslinked. Only heating to excessive temperatures will cause severance of these crosslink bonds and polymer degradation. Thermoset polymers are generally harder and stronger than thermoplastics and have better dimensional stability. Most of the crosslinked and network polymers, which include vulcanized rubbers, epoxies, phenolics, and some polyester resins, are thermosetting.

# Concept Check 14.4

Some polymers (such as the polyesters) may be either thermoplastic or thermosetting. Suggest one reason for this. [The answer may be found at www.wiley.com/college/callister (Student Companion Site).]

# 14.10 COPOLYMERS

|random copolymer|alternating copolymer|
|---|---|
|block copolymer|graft copolymer|

Average repeat unit molecular weight for a copolymer

Polymer chemists and scientists are continually searching for new materials that can be easily and economically synthesized and fabricated with improved properties or better property combinations than are offered by the homopolymers previously discussed. One group of these materials are the copolymers.

Consider a copolymer that is composed of two repeat units as represented by  and  in Figure 14.9. Depending on the polymerization process and the relative fractions of these repeat unit types, different sequencing arrangements along the polymer chains are possible. For one, as depicted in Figure 14.9a, the two different units are randomly dispersed along the chain in what is termed a random copolymer. For an alternating copolymer, as the name suggests, the two repeat units alternate chain positions, as illustrated in Figure 14.9b. A block copolymer is one in which identical repeat units are clustered in blocks along the chain (Figure 14.9c). Finally, homopolymer side branches of one type may be grafted to homopolymer main chains that are composed of a different repeat unit; such a material is termed a graft copolymer (Figure 14.9d).

When calculating the degree of polymerization for a copolymer, the value m in Equation 14.6 is replaced with the average value m that is determined from

m = fjmj (14.7)

In this expression, fj and mj are, respectively, the mole fraction and molecular weight of repeat unit j in the polymer chain.# Chapter 14

# Polymer Structures

Figure 14.9 Schematic representations of (a) random, (b) alternating, (c) block, and (d) graft copolymers. The two different repeat unit types are designated by blue and red circles.

Synthetic rubbers, discussed in Section 15.16, are often copolymers; chemical repeat units that are employed in some of these rubbers are shown in Table 14.5. Styrene–butadiene rubber (SBR) is a common random copolymer from which automobile tires are made. Nitrile rubber (NBR) is another random copolymer composed of acrylonitrile and butadiene. It is also highly elastic and, in addition, resistant to swelling in organic solvents; gasoline hoses are made of NBR. Impact-modified polystyrene is a block copolymer that consists of alternating blocks of styrene and butadiene. The rubbery isoprene blocks act to slow cracks propagating through the material.

# 14.11 POLYMER CRYSTALLINITY

The crystalline state may exist in polymeric materials. However, because it involves molecules instead of just atoms or ions, as with metals and ceramics, the atomic arrangements will be more complex for polymers. We think of polymer crystallinity as the packing of molecular chains to produce an ordered atomic array. Crystal structures may be specified in terms of unit cells, which are often quite complex. For example, Figure 14.10 shows the unit cell for polyethylene and its relationship to the molecular chain structure; this unit cell has orthorhombic geometry (Table 3.2). Of course, the chain molecules also extend beyond the unit cell shown in the figure.# 14.11 Polymer Crystallinity

|Repeat Unit|Repeat Unit|Repeat Unit|Repeat Unit|
|---|---|---|---|
|Name|Structure|Name|Structure|
|Acrylonitrile| <br/># 14.11 Polymer Crystallinity<br/><br/>Repeat Unit|Repeat Unit|Repeat Unit|Repeat Unit|
|Name|Structure|Name|Structure|
|Acrylonitrile||Isoprene||
|VMSE||VMSE||
|Styrene||Isobutylene||
|VMSE||VMSE||
|Butadiene||Dimethylsiloxane||
|VMSE||VMSE||
|Chloroprene||VMSE||

Figure 14.10 Arrangement of molecular chains in a unit cell for polyethylene.
(From Chemical Crystallography: An Introduction to Optical and X-ray Methods, by Bunn (1945), Fig. 143, p. 233. By permission of Oxford University Press.)

0.255 nm

0.741 nm

0.494 nm

C H# Chapter 14 / Polymer Structures

Molecular substances having small molecules (e.g., water and methane) are normally either totally crystalline (as solids) or totally amorphous (as liquids). As a consequence of their size and often complexity, polymer molecules are often only partially crystalline (or semicrystalline), having crystalline regions dispersed within the remaining amorphous material. Any chain disorder or misalignment will result in an amorphous region, a condition that is fairly common, because twisting, kinking, and coiling of the chains prevent the strict ordering of every segment of every chain. Other structural effects are also influential in determining the extent of crystallinity, as discussed shortly.

The degree of crystallinity may range from completely amorphous to almost entirely (up to about 95%) crystalline; in contrast, metal specimens are almost always entirely crystalline, whereas many ceramics are either totally crystalline or totally noncrystalline. Semicrystalline polymers are, in a sense, analogous to two-phase metal alloys, discussed previously.

The density of a crystalline polymer will be greater than an amorphous one of the same material and molecular weight because the chains are more closely packed together for the crystalline structure. The degree of crystallinity by weight may be determined from accurate density measurements, according to:

Percent crystallinity (semicrystalline polymer)—dependence on specimen density, and densities of totally crystalline and totally amorphous materialsrc (rs - r)a% crystallinity = r(rc - r) * 100where rs is the density of a specimen for which the percent crystallinity is to be determined, ra is the density of the totally amorphous polymer, and rc is the density of the perfectly crystalline polymer. The values of ra and rc must be measured by other experimental means.

The degree of crystallinity of a polymer depends on the rate of cooling during solidification as well as on the chain configuration. During crystallization upon cooling through the melting temperature, the chains, which are highly random and entangled in the viscous liquid, must assume an ordered configuration. For this to occur, sufficient time must be allowed for the chains to move and align themselves.

The molecular chemistry as well as chain configuration also influence the ability of a polymer to crystallize. Crystallization is not favored in polymers that are composed of chemically complex repeat units (e.g., polyisoprene). However, crystallization is not easily prevented in chemically simple polymers such as polyethylene and polytetrafluoroethylene, even for very rapid cooling rates.

For linear polymers, crystallization is easily accomplished because there are few restrictions to prevent chain alignment. Any side branches interfere with crystallization, such that branched polymers never are highly crystalline; in fact, excessive branching may prevent any crystallization whatsoever. Most network and crosslinked polymers are almost totally amorphous because the crosslinks prevent the polymer chains from rearranging and aligning into a crystalline structure. A few crosslinked polymers are partially crystalline. With regard to the stereoisomers, atactic polymers are difficult to crystallize; however, isotactic and syndiotactic polymers crystallize much more easily because the regularity of the geometry of the side groups facilitates the process of fitting together adjacent chains. Also, the bulkier or larger the side-bonded groups of atoms, the less is the tendency for crystallization.

For copolymers, as a general rule, the more irregular and random the repeat unit arrangements, the greater is the tendency for the development of noncrystallinity. For alternating and block copolymers there is some likelihood of crystallization. However, random and graft copolymers are normally amorphous.

To some extent, the physical properties of polymeric materials are influenced by the degree of crystallinity. Crystalline polymers are usually stronger and more resistant to dissolution and softening by heat. Some of these properties are discussed in subsequent chapters.# 14.11 Polymer Crystallinity

# Concept Check 14.5

(a) Compare the crystalline state in metals and polymers. (b) Compare the noncrystalline state as it applies to polymers and ceramic glasses.

[The answer may be found at www.wiley.com/college/callister (Student Companion Site).]

# EXAMPLE PROBLEM 14.2

# Computations of the Density and Percent Crystallinity of Polyethylene

(a) Compute the density of totally crystalline polyethylene. The orthorhombic unit cell for polyethylene is shown in Figure 14.10; also, the equivalent of two ethylene repeat units is contained within each unit cell.

(b) Using the answer to part (a), calculate the percent crystallinity of a branched polyethylene that has a density of 0.925 g/cm3. The density for the totally amorphous material is 0.870 g/cm3.

# Solution

(a) Equation 3.8, used in Chapter 3 to determine densities for metals, also applies to polymeric materials and is used to solve this problem. It takes the same form, namely,

r = nA / VC NA

where n represents the number of repeat units within the unit cell (for polyethylene n = 2), and A is the repeat unit molecular weight, which for polyethylene is

A = 2(AC) + 4(AH) = (2)(12.01 g/mol) + (4)(1.008 g/mol) = 28.05 g/mol

Also, VC is the unit cell volume, which is just the product of the three unit cell edge lengths in Figure 14.10; or

VC = (0.741 nm)(0.494 nm)(0.255 nm) = (7.41 * 10-8 cm)(4.94 * 10-8 cm)(2.55 * 10-8 cm) = 9.33 * 10-23 cm3/unit cell

Now, substitution into Equation 3.8 of this value, values for n and A cited previously, and the value of NA leads to

r = VC NAnA

= (2 repeat units/unit cell)(28.05 g/mol) = (9.33 * 10-23 cm3/unit cell)(6.022 * 1023 repeat units/mol) = 0.998 g/cm3

(b) We now use Equation 14.8 to calculate the percent crystallinity of the branched polyethylene with rc = 0.998 g/cm3, ra = 0.870 g/cm3, and rs = 0.925 g/cm3. Thus,

% crystallinity = r(rs - ra) / r(rc - ra) * 100

= 0.998 g/cm3 (0.925 g/cm3 - 0.870 g/cm3)

= 0.925 g/cm3 (0.998 g/cm3 - 0.870 g/cm3) * 100

= 46.4%# Chapter 14

# Polymer Structures

Figure 14.11 Electron micrograph of a polyethylene single crystal. 20,000.
(From A. Keller, R. H. Doremus, B. W. Roberts, and D. Turnbull (Editors),
Growth and Perfection of Crystals. General Electric Company and John Wiley & Sons, Inc.,
1958, p. 498. Reprinted with permission of John Wiley & Sons, Inc.)

# 14.12 POLYMER CRYSTALS

It has been proposed that a semicrystalline polymer consists of small crystalline regions
(crystallites), each having a precise alignment, which are interspersed with amorphous
regions composed of randomly oriented molecules. The structure of the crystalline regions
may be deduced by examination of polymer single crystals, which may be grown from dilute
solutions. These crystals are regularly shaped, thin platelets (or lamellae) approximately
10 to 20 nm thick, and on the order of 10 m long. Frequently, these platelets form a
multilayered structure, like that shown in the electron micrograph of a single crystal of
polyethylene in Figure 14.11. The molecular chains within each platelet fold back and
forth on themselves, with folds occurring at the faces; this structure, aptly termed the
chain-folded model, is illustrated schematically in Figure 14.12. Each platelet consists
of a number of molecules; however, the average chain length is much greater than the
thickness of the platelet.

Many bulk polymers that are crystallized from a melt are semicrystalline and form a
spherulite structure. As implied by the name, each spherulite may grow to be roughly
spherical in shape; one of them, as found in natural rubber, is shown in the transmission

Figure 14.12 The chain-folded structure for a plate-shaped polymer crystallite.# 14.12 Polymer Crystals

Transmission electron micrograph showing the spherulite structure in a natural rubber specimen. (Photograph supplied by P. J. Phillips. First published in R. Bartnikas and R. M. Eichhorn, Engineering Dielectrics, Vol. IIA, Electrical Properties of Solid Insulating Materials: Molecular Structure and Electrical Behavior, 1983. Copyright ASTM, 1916 Race Street, Philadelphia, PA. Reprinted with permission.)

Electron micrograph in the margin photograph on this page [and the chapter-opening photograph (d) for this chapter]. The spherulite consists of an aggregate of ribbon-like chain-folded crystallites (lamellae) approximately 10 nm thick that radiate outward from a single nucleation site in the center. In this electron micrograph, these lamellae appear as thin white lines. The detailed structure of a spherulite is illustrated schematically in Figure 14.13. Shown here are the individual chain-folded lamellar crystals that are separated by amorphous material. Tie-chain molecules that act as connecting links between adjacent lamellae pass through these amorphous regions.

As the crystallization of a spherulitic structure nears completion, the extremities of adjacent spherulites begin to impinge on one another, forming more or less planar boundaries; prior to this time, they maintain their spherical shape. These boundaries are evident in Figure 14.14, which is a photomicrograph of polyethylene using cross-polarized light. A characteristic Maltese cross pattern appears within each spherulite. The bands or rings in the spherulite image result from twisting of the lamellar crystals as they extend like ribbons from the center.

Spherulites are considered to be the polymer analogue of grains in polycrystalline metals and ceramics. However, as discussed earlier, each spherulite is really composed of many different lamellar crystals and, in addition, some amorphous material. Polyethylene, polypropylene, poly(vinyl chloride), polytetrafluoroethylene, and nylon form a spherulitic structure when they crystallize from a melt.

# Figure 14.13

Schematic representation of the detailed structure of a spherulite.

Direction of spherulite growth

Lamellar chain-folded crystallite

Amorphous material

Tie molecule

Nucleation site

Interspherulitic boundary# Chapter 14

# Polymer Structures

Figure 14.14 A transmission photomicrograph (using cross-polarized light) showing the spherulite structure of polyethylene. Linear boundaries form between adjacent spherulites, and within each spherulite appears a Maltese cross.

# 14.13 DEFECTS IN POLYMERS

The point defect concept is different in polymers than in metals (Section 4.2) and ceramics (Section 12.5) as a consequence of the chainlike macromolecules and the nature of the crystalline state for polymers. Point defects similar to those found in metals have been observed in crystalline regions of polymeric materials; these include vacancies and interstitial atoms and ions. Chain ends are considered defects because they are chemically dissimilar to normal chain units. Vacancies are also associated with the chain ends (Figure 14.15). However, additional defects can result from branches in the polymer chain or chain segments that emerge from the crystal. A chain section can leave a polymer crystal and reenter it at another point, creating a loop, or can enter a second crystal to act as a tie molecule (see Figure 14.13). Screw dislocations also occur in polymer crystals (Figure 14.15). Impurity atoms/ions or groups of atoms/ions may be incorporated in.

Figure 14.15 Schematic representation of defects in polymer crystallites. Courtesy F. P. Price, General Electric Company

|Crystallite boundary|Vacancy|Impurity|Branch|
|---|---|---|---|
|Dangling chain|Noncrystalline region|Edge dislocation (extra plane)|Chain ends|
|Loose chain| | | |# 14.14 DIFFUSION IN POLYMERIC MATERIALS

For polymeric materials, our interest is often in the diffusive motion of small foreign molecules (e.g., O2, H2O, CO2, CH4) between the molecular chains rather than in the diffusive motion of chain atoms within the polymer structure. A polymer’s permeability and absorption characteristics relate to the degree to which foreign substances diffuse into the material. Penetration of these foreign substances can lead to swelling and/or chemical reactions with the polymer molecules and often a degradation of the material’s mechanical and physical properties (Section 17.11).

Rates of diffusion are greater through amorphous regions than through crystalline regions; the structure of amorphous material is more “open.” This diffusion mechanism may be considered analogous to interstitial diffusion in metals—that is, in polymers, diffusive movements occur through small voids between polymer chains from one open amorphous region to an adjacent open one.

Foreign molecule size also affects the diffusion rate: smaller molecules diffuse faster than larger ones. Furthermore, diffusion is more rapid for foreign molecules that are chemically inert than for those that interact with the polymer.

One step in diffusion through a polymer membrane is the dissolution of the molecular species in the membrane material. This dissolution is a time-dependent process, and, if slower than the diffusive motion, may limit the overall rate of diffusion. Consequently, the diffusion properties of polymers are often characterized in terms of a permeability coefficient (denoted by PM), where for the case of steady-state diffusion through a polymer membrane, Fick’s first law (Equation 5.2), is modified as

J = -PM (ΔP / x) (14.9)

In this expression, J is the diffusion flux of gas through the membrane [(cm3 STP)/(cm2 #s)], PM is the permeability coefficient, x is the membrane thickness, and P is the difference in pressure of the gas across the membrane. For small molecules in nonglassy polymers the permeability coefficient can be approximated as the product of the diffusion coefficient (D) and solubility of the diffusing species in the polymer (S)—that is,

PM = D * S (14.10)

Table 14.6 presents the permeability coefficients of oxygen, nitrogen, carbon dioxide, and water vapor in several common polymers.13

For some applications, low permeability rates through polymeric materials are desirable, as with food and beverage packaging and automobile tires and inner tubes.

13 The units for permeability coefficients in Table 14.6 are unusual, which are explained as follows: When the diffusing molecular species is in the gas phase, solubility is equal to

S = C / P

where C is the concentration of the diffusing species in the polymer [in units of (cm3 STP)/cm3 gas] and P is the partial pressure (in units of Pa). STP indicates that this is the volume of gas at standard temperature and pressure [273 K (0°C) and 101.3 kPa (1 atm)]. Thus, the units for S are (cm3 STP)/Pa cm. Because D is expressed in terms of cm2/s, the units for the permeability coefficient are (cm3 STP)(cm)/(cm2 #s Pa).# Chapter 14

# Polymer Structures

# Table 14.6

Permeability [ 1013 (cm3 STP)(cm)/(cm2#sPa)]

|Coefficient PM at 25C for Oxygen, Nitrogen, Carbon Dioxide, and Water Vapor in a Variety of Polymers|Polymer|Acronym|O2|N2|CO2|H2O|
|---|---|---|---|---|---|---|
| |Polyethylene (low density)|LDPE|2.2|0.73|9.5|68|
| |Polyethylene (high density)|HDPE|0.30|0.11|0.27|9.0|
| |Polypropylene|PP|1.2|0.22|5.4|38|
| |Poly(vinyl chloride)|PVC|0.034|0.0089|0.012|206|
| |Polystyrene|PS|2.0|0.59|7.9|840|
| |Poly(vinylidene chloride)|PVDC|0.0025|0.00044|0.015|7.0|
| |Poly(ethylene terephthalate)|PET|0.044|0.011|0.23|—|
| |Poly(ethyl methacrylate)|PEMA|0.89|0.17|3.8|2380|

Source: Adapted from J. Brandrup, E. H. Immergut, E. A. Grulke, A. Abe, and D. R. Bloch (Editors), Polymer Handbook, 4th edition. Copyright © 1999 by John Wiley & Sons, New York. Reprinted by permission of John Wiley & Sons, Inc.

Polymer membranes are often used as filters, to selectively separate one chemical species from another (or others) (i.e., the desalination of water). In such instances it is normally the case that the permeation rate of the substance to be filtered is significantly greater than for the other substance(s).

# EXAMPLE PROBLEM 14.3

Computations of Diffusion Flux of Carbon Dioxide through a Plastic Beverage Container and Beverage Shelf Life

The clear plastic bottles used for carbonated beverages (sometimes also called soda, pop, or soda pop) are made from poly(ethylene terephthalate) (PET). The “fizz” in pop results from dissolved carbon dioxide (CO2); because PET is permeable to CO2, pop stored in PET bottles will eventually go “flat” (i.e., lose its fizz). A 20-oz. bottle of pop has a CO2 pressure of about 400 kPa inside the bottle, and the CO2 pressure outside the bottle is 0.4 kPa.

(a) Assuming conditions of steady state, calculate the diffusion flux of CO2 through the wall of the bottle.

(b) If the bottle must lose 750 (cm3 STP) of CO2 before the pop tastes flat, what is the shelf life for a bottle of pop?

Note: Assume that each bottle has a surface area of 500 cm2 and a wall thickness of 0.05 cm.

# Solution

(a) This is a permeability problem in which Equation 14.9 is employed. The permeability coefficient of CO2 through PET (Table 14.6) is 0.23 1013 (cm3 STP)(cm)/(cm2#sPa). Thus, the diffusion flux is

J = -PM (P2 - P1) / x = -0.23 * 10-13 (cm3 STP)(cm)(cm2)(s)(Pa) (400 Pa - 400,000 Pa) / 0.05 cm

= 1.8 * 10-7 (cm3 STP)/(cm2#s)# Summary

(b) The flow rate of CO2 through the wall of the bottle VCO2 is

VCO2 = JA

where A is the surface area of the bottle (i.e., 500 cm2); therefore, VCO2 =
[1.8 * 10-7 (cm3 STP)/(cm2#s)](500 cm)2 = 9.0 * 10-5 (cm3 STP)/s

The time it will take for a volume (V) of 750 (cm3 STP) to escape is calculated as

time =
750 (cm3 STP) / VCO2 =
9.0 * 10-5 (cm3 STP)/s = 8.3 * 106 s

= 97 days (or about 3 months)

# SUMMARY

# Polymer Molecules

- Most polymeric materials are composed of very large molecular chains with side groups of various atoms (O, Cl, etc.) or organic groups such as methyl, ethyl, or phenyl groups.
- These macromolecules are composed of repeat units, smaller structural entities, which are repeated along the chain.

# The Chemistry of Polymer Molecules

- Repeat units for some of the chemically simple polymers [polyethylene, polytetrafluoroethylene, poly(vinyl chloride), polypropylene, etc.] are presented in Table 14.3.
- A homopolymer is one for which all of the repeat units are the same type. The chains for copolymers are composed of two or more kinds of repeat units.
- Repeat units are classified according to the number of active bonds (i.e., functionality):

# Molecular Weight

- Molecular weights for high polymers may be in excess of a million. Because all molecules are not of the same size, there is a distribution of molecular weights.
- Molecular weight is often expressed in terms of number and weight averages; values for these parameters may be determined using Equations 14.5a and 14.5b, respectively.
- Chain length may also be specified by degree of polymerization—the number of repeat units per average molecule (Equation 14.6).

# Molecular Shape

- Molecular entanglements occur when the chains assume twisted, coiled, and kinked shapes or contours as a consequence of chain bond rotations.
- Rotational flexibility is diminished when double chain bonds are present and also when bulky side groups are part of the repeat unit.

# Molecular Structure

- Four different polymer molecular chain structures are possible: linear (Figure 14.7a), branched (Figure 14.7b), crosslinked (Figure 14.7c), and network (Figure 14.7d).# Chapter 14

# Polymer Structures

# Molecular Configurations

- For repeat units that have more than one side atom or groups of atoms bonded to the main chain:
- - Head-to-head and head-to-tail configurations are possible.
- Differences in spatial arrangements of these side atoms or groups of atoms lead to isotactic, syndiotactic, and atactic stereoisomers.

When a repeat unit contains a double chain bond, both cis and trans geometrical isomers are possible.

# Thermoplastic and Thermosetting Polymers

- With regard to behavior at elevated temperatures, polymers are classified as either thermoplastic or thermosetting.
- Thermoplastic polymers have linear and branched structures; they soften when heated and harden when cooled.
- In contrast, thermosetting polymers, once they have hardened, will not soften upon heating; their structures are crosslinked and network.

# Copolymers

- The copolymers include random (Figure 14.9a), alternating (Figure 14.9b), block (Figure 14.9c), and graft (Figure 14.9d) types.
- Repeat units that are employed in copolymer rubber materials are presented in Table 14.5.

# Polymer Crystallinity

- When the molecular chains are aligned and packed in an ordered atomic arrangement, the condition of crystallinity is said to exist.
- Amorphous polymers are also possible wherein the chains are misaligned and disordered.
- In addition to being entirely amorphous, polymers may also exhibit varying degrees of crystallinity—that is, crystalline regions are interdispersed within amorphous areas.
- Crystallinity is facilitated for polymers that are chemically simple and that have regular and symmetrical chain structures.
- The percent crystallinity of a semicrystalline polymer is dependent on its density, as well as the densities of the totally crystalline and totally amorphous materials, according to Equation 14.8.

# Polymer Crystals

- Crystalline regions (or crystallites) are plate-shape and have a chain-folded structure (Figure 14.12)—chains within the platelet are aligned and fold back and forth on themselves, with folds occurring at the faces.
