Repository: AdbulrhmanEldeeb/q-a_making

# Markdown File Processor

This project processes Markdown files, extracts and processes their content, and saves the results as JSON files. It is designed to handle large-scale Markdown content efficiently, leveraging modular code structure, logging, and progress tracking.

## Features

- **Markdown Processing**: Extracts and processes content from Markdown files using a custom processing pipeline.
- **Chunking Support**: Splits large text into manageable chunks for better handling.
- **Error Handling**: Automatically retries with rotated API keys in case of rate limits or errors.
- **JSON Output**: Saves processed data as structured JSON files for downstream use.

File: parsed_data/Physical_Metallurgy_by_Peter_Haasen.md (part 36 of 58)
# Metallurgy
The author is very grateful to many scientists whose discussions have provided a great deal of such insight as this chapter contains. In particular I would like to acknowledge Prof. H. I. Aaronson, Dr. J. W. Cahn, Prof. R. W. Cahn, D. B. Cantor, Prof. J. W. Christian, Prof. M. Hillert, Dr. J. W. Martin, Prof. G. R. Purdy, Dr. R. Shuey, Dr. A. K. Vasudevan as well as my former doctoral students, especially Dr. B. G. Bainbridge, Dr. S.J. M. Fairs, Dr. M. Ferrante, Dr. K. Rajab, Dr. J. Liu, Dr. A.D. Rollett, Dr. J.T. Staley and the late Dr. R. P. Singh. The mistakes are however all my responsibility. The author also wishes to thank Prof. Erik Nes for his hospitality at the Norwegian Institute of Technology that has enabled the revision of this chapter to be finally completed.# Ch. 15, Refs.

# Dimive phase mnsfomtions

1497

# References

- AARON,H. B., and G. R. KOTLER, 1971, Metallurg. Trans. 2, 393.
- AARON,H.B., D. FAINSTEIN and G.R. KOTLER, 1970, J. Appl. Phys. 41, 4404.
- AARONSON, I., 1962, in: The Decomposition of Austenite by Diffusional Processes (Interscience, New York) H. p. 387.
- AARONSON,H.I., 1969, in: The Mechanisms of Phase Transformations in Crystalline Solids (The Metals Society, London) p. 270.
- AARONSON,H.I., 1974, J. Microsc. 102, 275.
- AARONSON, I. 1977, Scripta Metall. 11, 731 and 741.
- AARONSON,H.I., 1979, in: Phase Transformations, York Conference (The institution of Metallurgists, London) p. &I.
- AARONSON,H.I., and C. LAIRD, 1968, TMS AzlME 242, 1437.
- AARONSON, H.I., J.B. CLARK and C. LAIRD, 1968, Met. Sci. 2, 155.
- AARONSON,H. I., C. LAIRD and K. R. KJNSMAN, 1970, in: Phase Transformation (ASM, Metals Park, OH) p. 313.
- AARONSON, I., K.C. RUSSELL and G. W. LORIMER, 1977, Metallurg. Trans. SA, H. 1644.
- AARONSON, I., H. 1977, Scripta Metall. 11, 731, 741.
- AARONSON, I., J. K. LEE and K. C. RUSSELL, 1978, in: Precipitation Processes in Solids, eds. K. C. Russell, H. K C. and H. I. Aaronson (Met. Soc. AIME, Warrendale, PA) p. 31.
- AARONSON, H.I., and W. T. REYNOLDS, Jr., 1987, Scripta Metall. 21, 1985.
- AARONSON, I., and W. T. REYNOLDS, H. Jr., 1988, Scripta Metall. 22, 567 and 575.
- AARONSON,H.I., J.M. RIGSSEE, T. FURUHAWA, FRAHSU, N. W.T. REYNOLDS, Jr. and J.M. H o w 1989, Scripta Metall. 23, 279.
- AARONSON, H. I., W.T. REYNOLDS, Jr., G. J. SHIFLET and G. SPANOS, 1990, Metallurg. Trans. 21A, 1343.
- AARONSON,H. I., and M. G. HALL, 1994, Metallurg. Mater. Trans. 25, 4 1769.
- AARONSON,H.I., J.P. H I R ~, B.B. RATH and C.M. WAYMAN, 1994, Metallurg. Mater. Trans. 25A, 2655.
- ABBOTT,K., and C. HAWORTH, 1973, Acta Metall. 21, 951.
- AGEEW,N., and G. SACHS, 1930, Z. Phys. 66, 293.
- AL-KASSAB,T., 1987, Diploma thesis, University of Giittingen, Quoted by HAASEN and WAGNER [1992].
- ALLEN,S., and J. W. CAHN, 1974, Acta Metall. 24, 425.
- ANNAVARAPU, S., and R. D. DOHERTY, 1995, Acta Metall. and Mater. 42, 3207.
- ARDELL,A. J., 1972, Acta Metall. 20, 61.
- ARDELL, J., 1987, in Phase Transformations 87, ed. G. Lorimer, The Institute of Metals, London, p. 485.
- ARDELL,A. J., 1990, Scripta Metall. and Mater. 24, 343.
- ASHBY,M. F., and L. JOHNSON, 1969, Phil. Mag. 20, 1009.
- ASUNDI,M. P., and D. R.F. WEST, 1966, J. Inst. Metals 94, 327.
- AUST, ICT., and J.W. RUTTER, 1963, in: Recovery and Recrystallization of Metals, ed. L. Himmel (Interscience, New York) p. 131.
- AZIZ, M. J., 1982, J. Appl. Phys. 53, 1158.
- BAINBRIDGE,B.G., and R.D. DOHERTY, 1969, in: Quantitative Relationship between Properties and Microstructure, eds. D. G. Brandon and A. Rosen (Israel Univ. Press, Jerusalem) p. 427.
- BAINBRIDGE,B. G., 1972, D. Phil Thesis, University of Sussex, U.K.
- BALLUFFI, W., 1982, Metallurg. Trans. 13A, 2069.
- BALLUFFI, R. W., and J. W. CAHN, 1981, Acta Metall. 29, 493.
- BARRETT,C. S., 1952, Structure of Metals, 2nd Ed. (McGraw-Hill, New York) p. 548.
- BAUMANN,.F., and D. B. WILLIAMS, 1985, Metallurg. Trans. 16A, 1203.
- BECKER,R., and W. D o ~ m o, 1934, Ann. Phys. 24, 719.
- BEDDOE,R.E., P. HAASEN and G. Kom~z, 1984, in Decomposition of Alloys: The Early Stages; eds., P. Haasen, V. Gerold, R. Wagner and M. E. Ashby. Pergammon Press Oxford, p. 233.
- BETTERIDGE,W., and J. HESLOP, eds., 1974, The Nimonic Alloys (Crane and Russak, New York).
- BHADESHIA,H. K.D.H., 1980, Acta Metall. 28, 1103.# R. D. Doherty

# Ch. 15, Refs.

- BHADESHIA, H. K. D. H., 1981, Acta Metall. 29, 1117.
- BHADESHIA, K. D. H., and D. V. EDMONDS, H., 1980, Acta Metall. 28, 1265.
- BHADESHIA, H. K. D. H., 1980, Acta Metall. 28, 1103.
- BHADESHIA, K. D. H., 1985, Prog. in Mater. Sci. 29, 321.
- BHADESHIA, H. K. D. H., 1987, Acta Metall. 21, 1605.
- BHADESHIA, H. K. D. H., and J. W. CHRISTIAN, 1990, Metallurg. Trans. 21A, 767.
- BIEHL, K. E., 1980, Ph.D. thesis, Univ. of Glittingen.
- BIEHL, K. E., and R. WAGNER, 1982, in: Solid-state Phase Transformations, the Pittsburgh Conference, ed. H. I. Aaronson et al., (Met. SOC. AIME, Warrendale, PA) p. 185.
- BOHM, H., 1961, Z. Metallkde. 52, 564.
- BOSZE, W. R., and R. TRIVEDI, 1974, Metallurg. Trans. 5, 511.
- BOWER, E. N., and B. M. WHITEMAN, 1969, in: The Mechanisms of Phase Transformations in Crystalline Solids (The Metals Society, London) p. 119.
- BOWLEP, S., B. C. MUDDLE, J., and C. M. WAYMAN, 1977, Acta Metall. 25, 513.
- BROWN, L. C., 1989, Acta Metall. 37, 71.
- BROWN, L. C., 1990, Scripta Metall. and Mater. 24, 963.
- BROWN, L. C., 1990b, Scripta Metall. and Mater. 24, 2231.
- BROWN, L. C., 1992a, Scripta Metall. and Mater. 26, 1939.
- BROWN, L. C., 1992b, Scripta Metall. and Mater. 26, 1945.
- BRAILSFORD, I. N., and P. WYNBLATT, 1979, Acta Metall. 27, 489.
- BUTLER, E. P., and P. SWANN, 1976, Acta Metall. 24, 343.
- BUTLER, E. P., and G. THOMAS, 1970, Acta Metall. 18, 347.
- C m, J. W., 1956, Acta Metall. 4, 441.
- C m, J. W., 1957, Acta Metall. 5, 168.
- C m, J. W., 1961, Acta Metall. 9, 795.
- CAHN, J. W., 1962, Acta Metall. 10, 179.
- C m, J. W., 1963, Acta Metall. 11, 789.
- C m, J. W., 1968, TMS ATME 242, 166.
- C m, J. W., and J. HILLIARD, E, 1958, J. Chem. Phys. 28, 259.
- C m, J. W., and J. E. L W, 1959, J. Chem. Phys. 31, 3 and 788.
- C m, J. W., J. D. PAN and R. W. BALLUFTI, 1978, Scripta Metall. 13, 2069.
- CALDERON, A., P. W. VOORHEES, J. L. MURRAY, and G. KOSTORZ, 1994, Acta Metall. and Mater. 42, 991.
- CANTOR, CASSIDY, B., and R. D. DOHERTY, S C m, C. M. WAYMAN, 1979, Acta Metall. 27, 33.
- WM E, THA D., and N. RIDLEY, 1971, J. Inst. Metals 99, 371.
- CHELLMAN, D. J., and A. J. ARDELL, 1974, Acta Metall. 22, 577.
- C r n, H., and J. B. C o r n, 1979, Acta Metall. 27, 603.
- C r n, Y. H., and R. D. DOHERTY, 1977, Scripta Metall. 11, 725.
- CHONGMO, A., and M. HILLERT, 1981, Acta Metall. 29, 1949.
- CHRISTIAN, W., J., 1965, The Physical Properties of Martensite and Bainite (The Metals Society, London) p. 1.
- CHRISTIAN, J. W., 1970, in: Physical Metallurgy, 2nd Ed., ed. R. W. Cahn (North-Holland, Amsterdam) p. 471.
- CHRISTIAN, W., J., 1975, The Theory of Transformations in Metals and Alloys, 2nd Ed. (Pergamon Press, Oxford).
- CHRISTIAN, J. W., 1979, in: Phase Transformations, York Conference (The Institution of Metallurgists, London) p. 1.
- CHRISTIAN, W., and EDMONDS, V., J. D., 1984, in: Phase Transformations in Ferrous Alloys, eds A. R. Marder and G. L. Goldstein, TMS-AIME, Warrendale, PA, p. 293.
- CHRISTIAN, J. W., and EDMONDS, D. V., 1988, Scripta Metall. 22, 573, 577.
- CHRISTIAN, J. W., and EDMONDS, D. V., 1989, Scripta Metall. 23, 285.
- CHRISTIAN, W., 1990, Metallurg. Trans. 21A, 799.
- CHRISTIAN, J. W., 1994, Metallurg. Mater. Trans. 25A, 1821.
- CHUNG, Y. R., M. C. SHIN and D. Y. YooN, 1992, Acta Metall. and Mater. 40, 2177.# Ch. 15, Refs.

Dfuivi s e phase transformations 1499

CHUANG, T.H., R. A. FOURNELLE, GUST and B. PREDEL, 1988, Acta Metall. 36, 775.

CLARK, H. M., and C. M. WAYMAN, 1970, in: Phase Transformations ASM, Metals Park, OH) p. 19.

CLIFF, G., F. HASON, G.W. LORIMER and M. KIKUCHI, 1990, Metallurg. Trans. 21A, 831.

COOK, H.E., 1970, Acta Metall. 18, 297.

COOK, I.E., 1976, Mater. Sci. Eng. 25, 4.

COOK, H. E., and I. E. HILLIARD, 1969, J. Appl. Phys. 40, 2192.

COOK, H. E., D. DE FONTAINE, J. E. HILLIARD, and 1969, Acta Metall. 17, 765.

CORIELL, S.R., and R.L. PARKER, 1967, in: Crystal Growth, ed. H. S. Peiser (Pergamon Press, Oxford) p. 703.

DAHMEN, U., and K.H. WESTMACOTT, 1986, Acta Metall. 34, 475.

DAHMEN, U., F? FERGUSON and K. H. WEST MA^, 1987, Acta Metall. 35, 1037.

DAHE~EN, 1994, Metallurg. Trans. 25A, 1857.

DARKEN, S., 1948, Trans. Met. SOC. AIME 174, 184.

DE BONDT, M., and A. D E R m R E, 1977, Acta Metall.

DEN BRODER, FJ.A., 1972, Acta Metall.  u), 319.

DE FONTAINE, D., 1975, Acta Metall. 23, 553.

DE F O ~ A I N E, D., 1981, Metallurg. Trans. UA, Les Traitements Thermomechaniques, Comptes Rendus, 24e 559.

DESALOS, Y., A. LEBON and R. LOMBRY, 1981, in: Colloque de Metallurgie Saclay, France (CEN-Saclay) p. 137.

DITCHEK, B., and L.H. SCHWARTZ, RD., 1980, Acta Metall. 28, 807.

DOHERTY, R. D., 1976, unpublished research.

DOHERTY, R.D., M. FERRANTE and Y.H. CHEN, 1977, Scripta Metall. 11, 733.

DOHERTY, R. D., 1978, in: Recrystallization in Metallic Materials, ed. F. Haessner (Riederer-Verlag, Stuttgart) p. 23.

DOHERTY, R.D., B. CANTOR and S. J. M. FAIRS, 1978a, Met. Trans. 9A, 621.

DOHERTY, R.D., M. FERRANTE YH. CHEN, 1978b, Scripta Metall. 12, 885.

DOHERTY, R.D., 1980, in: Crystal Growth, ed. B. Pampkin (Pergamon Press, Oxford) p. 485.

DOHERN, R.D., 1982, Met. Sci. 16, 1.

DOHERTY, R. D., and B. CANTOR, 1982, in: Solid-state Phase Transformations, the Pittsburgh Conference, ed. H. I. Aaronson (Met. SOC. AIME, Warrendale, PA) p. 547.

DOHERTY, R D., and G. R. PURDY, 1982, in: Phase Transformations, the Pittsburgh Conference, ed. H. I. Aaronson (Met. SOC. AIME, Warrendale, PA) p. 561.

DOHERTY, R.D., M. RRRANTE and Y.H. CHEN, 1977, Scripta Metall. 11, 733.

DOHERTY, R. D., B. CANTOR and S.J.M. FAIRS, 1978a, Metallurg. Trans. 9A, 621.

DOHERTY, R. D., M. FERRANTE and Y. H. CHEN, 1978b, Scripta Metall. 12, 885.

DOHERTY, D., E. A. FEF, STR. and H.I. LEE, 1984, Mater. Sci. and Eng. 65, 181.

DOHERTY, R.D., and B. CANTOR, 1988, Scripta Metall. 22, 301.

DOHERTY, R.D., and B. CANTOR, 1989, Scripta Metall. 23, 1989.

DOHERTY, R.D., and K. Rarm, 1989, Acta Metall. 37, 2723.

DOHERTY, R. D,, 1992, Encyclopedia of Mater. Sci. and Eng., Supplementary Vol. 3, Ed. R. W. Cahn, Pergamon Press, Oxford, p. 1695.

EDINGTON, W., 1979, in: Phase Transformations, York Conference ('The Institution of Metallurgists, London) p. 1-1.

EDMONDS, D. V., and R. W. K. HONEYCOMBE, 1978, in: Precipitation Processes in Solids, eds. K. C. Russell and H. I. Aaronson (Met. SOC. AIME, Warrendale, PA) p. 121.

EDMONDS, D. V., and R. W. K. HONEYCOMBE, 1979, in: Phase Transformations, York Conference ('The Institution of Metallurgists, London) p. 121.

EHRENFEST, P., 1933, Proc. Acad. Sci. Amsterdam 36, 153.

ENOMOTO, M., 1987, Acta Metall. 35, 935 and 947.

ENOMOTO, M., and H. I. AARONSON, 1989, Scripta Metall. 23, 1983 and 1995.

FAIRS, J. M., 1977, D. Phil. thesis, Sussex Univ.

FANG, Z., and B. R. PATTERSON, 1993, Acta Metall. and Mater. 41, 2017.

FERRANTE, 1978, D. Phil. thesis, Sussex Univ.

FERRANTE, M., and R.D. DOHERTY, 1976, Scripta Metall. 10, 1059.# References

PERRANTE, M., and R.D. DOHERTY, 1979, Acta Metall. 27, 1603.

FERTON, D., 1981, in: Les Traitments Thermomechaniques, Comptes Rendus, 24- Colloque de Metallurgie, Saclay, France (CESaclay) p. 243.

FWE, M. E., 1964, Introduction to Phase Transformations in Condensed Systems (Macmillan, New York).

-TON, M., 1978, Metallurg. Trans. 9A, 327.

GARWOOD, R.D., 1954, J. Inst. Metals 83, 64.

GAUNT, P., and J. W. CHRISTIAN, 1959, Acta Metall. 7, 529.

GLICKSMAN, M. E., R. J. SCHAEFER and A. J. AYERS, 1976, Metallurg. Trans. 7A, 1747.

GRUJICIC, M., G. B. OLSON and W. S. OWEN, 1985, Metallurg. Trans. 16A, 1713, 1723 and 1735.

GREENWOOD, G. W., 1956, Acta Metall. 4, 243.

GUST, W., 1979, in: Phase Transformations, York Conference (The Institution of Metallurgists, London) p. 11-27.

WEN, GEROLD, R. Wagner and M. F. ASHBY, 1984, Decomposition of Alloys: The Early Stages, P., V Pergammon Press, Oxford.

HAASEN, P., and R. WAQNER, 1986, Ann. Rev. Mater. Sei. 15, 43.

HAASEN, P., and R. WAGNER, 1992, Metallurg. Trans. 23A, 1901.

HAESSNER, F, and S. HOFMANN, 1978, in: Recrystallization in Metallic Materials, ed. F. Haessner (Riederer-Verlag, Stuttgart) p. 63.

HALL, M. G., and C. HAWORTH, 1970, Acta Metall. 18, 331.

HALL, G., H. I. AARONSON, M. and G. W. LORIMER, 1975, Scripta Metall. 9, 533.

HALL, M.G., and H.I. AARONSON, 1994, Metallurg. Mater. Trans. 25A, 1923.

HAM, F.S., 1958, J. Phys. Chem. Solids 6, 335.

HAM, F.S., 1959, Quart. Appl. Maths. 17, 135.

HANDWERKER, C. A., 1988, In Diffusion Phenomena in Thin Film and Microelectronic Materials, Ed. D. Gupta and P.S. Ho Noyes, Park Ridge, NJ. 245.

HEADY, R.B., and J.W. CAW, 1973, J. Chem. Phys. 58, 896.

HEHEMANN, R. E, 1970, in: Phase Transformations (ASM, Metals Park, OH) p. 379.

HEHEMANN, E, K.R. R. KINSMANS and H.I. AARONON, 1972, Metallurg. Trans. 3, 1077.

HIWINS, O. T., W I R Y O L ~ O, and NASH, P., 1992, In Grain Growth in Polycrystalline Materials, Eds. G. Abbruuese and P. Brosso, Materials Science Forum (Trans Tech Publications Zurich) 9696, 671.

HILLERT, M., 1956, D. Sc. Thesis MIT.

HILLERT, M., 1957, Jernkontorets Ann. 141, 757.

HILLERT, M., 1961, Acta Metall. 9, 525.

HIUERT, M., 1969, in: The Mechanisms of Phase Transformation in Crystalline Solids (The Metals Society, London) p. 231.

HILLERT, M., 1972, Metallurg. Trans. 3, 2729.

HILLERT, M., 1975, Metallurg. Trans. 6A, 5.

HILLERT, M., 1982, Acta Metall. 30, 1689.

HILLERT, M., and G. R. F’URDY, 1978, Acta Metall. 26, 333.

HILLERT, M., 0. H 0. HUNDERI~ ~ E I and N. RWM, 1989, Scripta metall. 23, 1979.

HILLERT, M., and N. RWM, 1992, Scripta metall. 26, 1933.

HILLERT, M., 0. HUNDERI and N. RYUM, 1989, Scripta metall. 26, 1943.

HILLERT, M., 1994, Metallurg. Mater. Trans. 25A, 1957.

HILLERT, M., 1995, Private Communication.

HILLIARD, E., J. 1970, in: Phase Transformations (ASM, Metals Park, OH) p. 497.

HIRATA, T., and D. H. KIRKWOOD, 1977, Acta Metall. 25, 1425.

HIRTH, J. P., 1994, Metallurg. Mater. Trans. 25A, 1885.

HONDROS, E., 1978, in: Precipitation Processes in Solids, eds. K. C. Russell and H. I. Aaronson (Met. SOC. AIME, Warrendale, PA) p. 1.

HONEYCOMBE, R. W. K., 1981, Steels: Microstructure and properties (Edward Arnold, London).

HORNBOGEN, E., 1967, Aluminium 43, 115.

HORNBOGEN, E., and U. KOSTER, 1978, in: Recrystallization in Metallic Materials, ed. F. Haessner (Riederer-Verlag, Stuttgart) p. 159.# Ch. 15, Refs.

# Diffusive phase transformations

1501

- HORVAY, G., and J. W. CAHN, 1961, Acta Metall. 9, 695.
- HOWE, J.M., H.I. AARONSON and R. GRONSKY, 1985, Acta Metall. 33, 649.
- HOWE, J.M., 1994, Metallurg. Mater. Trans. 25A, 1917.
- HREN, J. A., and G. THOMAS, 1963, TMS AIME 221, 304.
- HUANG, S.-C., and M.E. GLICKSMAN, 1981, Acta Metall. 29, 701.
- HUDSON, B., 1978, in: Precipitation Processes in Solids, eds. K. C. Russell and H. I. Aaronson (Met. Soc. AIME, Warrendale, PA) p. 284.
- HULTGREN, A., 1947, Trans. ASM 39, 815.
- INOKUTI, and B. CANTOR, 1982, Acta Metall. 30, 343.
- INTERNATIONAL CONFERENCE ON BAINITE, 1990, Metallurg. Trans. 21A, 767-893 and 1343-1545.
- IVANTSOV, P.G., 1947, Dokl. Akad. Nauk. SSSR 58, 567.
- JACKSON, K. A., and J.D. HUNT, 1966, Met. Trans. AIME. 236, 1129.
- JACOBS, M. H., and D. W. PASHLEY, 1969, in: The Mechanisms of Phase Transformation in Crystalline Solids (The Metals Society, London) p. 43.
- JONES, G. J., and R. TRIVEDI, 1971, J. Appl. Phys. 42, 4299.
- JONES, G.J., and R. TRIVEDI, 1975, J. Cryst. Growth 29, ISS.
- KAMPMANN, L., and M. KAHLWEIT, 1967, Ber. Bunsen Gesell. Phys. Chem. 71, 78.
- KAMPMANN, L., and M. KAHLWEIT, 1970, Ber. Bunsen Gesell. Phys. Chem. 74, 456.
- KAMPMANN, R., and R. WAGNER, 1984, in Decomposition of Alloys: The Early Stages, eds. P. Haasen, V. Gerold, R. Wagner and M. E. Ashby, Pergammon Press Oxford, p. 91.
- KAMPMANN, R., H. ECKE, RLEBE and R. WAGNER, 1984, In Phase Transformations in Condensed Systems - Experiment and Theory, Materials Research Society, Pittsburgh, PA 15237.
- KARLYN, D., J. W. CAHN and M. COHEN, 1969, TMS AIME 245, 1971.
- KATTAMIS, T. Z., U. T. HOLMBERG and M. C. FLEMINGS, 1967, J. Inst. Metals 99, 343.
- KELLY, A., and G. W. GROVES, 1970, Crystallography and Crystal Defects (Addison-Wesley, Reading, MA) p. 310.
- KELLY, A., and R.B. NICHOLSON, 1963, Prog. Mater. Sci. 10, 151.
- KELLY, P.M., and J. NUITING, 1961, J. Iron Steel Inst. 197, 199.
- KINSMAN, H. A., H. I. AARONSON and E. EICHEN, 1971, Metallurg. Trans. 2, 1041.
- KINSMAN, A., H. I. AARONSON, H. S., and R. C. SHARMA, 1980, Acta Metall. 28, 1009.
- KIRKALDY, J.
- KIRKWOOD, D.H., 1970, Acta Metall. 18, 563.
- KO, T., and S.A. COTTRELL, 1952, J. Iron Steel Inst. 172, 307.
- KOMC, M.M., and E.B. HAWBOLT, 1975, Metallurg. Trans. 10A, 165.
- KURZ, W., and D.J. FISHER, 1989, Fundamentals of Solidification, Trans. Tech Publications, PO Box 10, Aedermannsdorf, Switzerland.
- KUBO, I. CORNELIS
- LAIRD, H. and C. M. WAYMAN, 1980, Acta Metall. 28, 395.
- C., and H. I. AARONSON, 1969, Acta Metall. 17, 505.
- LANDUYT, and WAYMAN, 1968, Acta Metall. 16, 803.
- M G E, W. E, 1979, Ph.D. Thesis, Michigan Technol. Univ., Houghton.
- LANGER, S., 1971, Ann. Phys. 65, 53.
- LANGER, J. S., 1975, in: Fluctuations, Instabilities and Phase Transitions, ed. T. Riste (Plenum, New York) p. 19.
- LANGER, S., and H. MULLEK, J. KRUMBWHAAR, 1978, Acta Metall. 26, 661.
- LANGER, S., and A. J. SCHWARTZ, J. 1980, Phys. Rev. A21, 948.
- LANGER, S., M. BAR- J. and H.D. MILLER, 1975, Phys. Rev. All, 1417.
- Luo, C. P., and G. C. WEATHERLY, 1987, Acta Metall. 35, 1963.
- LAUGHLIN, D. E., K.B. ALEXANDER and L. L. LEE, 1984, in Decomposition of Alloys: The Early Stages, eds. P. Haasen, V. Gerold, R. Wagner and M.F. Ashby. Pergammon Press Oxford. p. 221.
- LEE, J. K., and H.I. AARONSON, 1975, Acta Metall. 23, 799 and 809.
- LEE, J. K., and W. C. JOHNSON, 1983, in: Solid-state Phase Transformations, the Pittsburgh Conference, ed. H. I. Aaronson (Met. Soc. AIME, Warrendale, PA) p. 127.
- LEE, J. K., Y.Y. EARMME, H.I. AARONSON and K.C. RUSSELL, 1980, Metallurg. Trans. 11A, 1837.# Ch. 15, Refs.

LEE, H. J., and H. I. AARONSON, 1988, Acta Metall. 36, 787.

LEGOUES, K., and H. I. AARONSON, 1984, Acta Metall. 32, 1855.

LIFSHITZ, I.M., and V. V. SLYOZOV, Acta Metall. 18, 841.

LIU, Y.C., and H. I. AARONSON, 1970, 1961, J. Phys. Chem. Solids 19, 35.

LIVAK, R. J., and G. THOMAS, 1971, Acta Metall. 19, 497.

LIVINGSTON, D., and J. W. CAHN, 1974, Acta Metall. 22, 495.

G.J. LORIMER, W., 1978, in: Precipitation Processes in Solids, eds. K. C. Russell and H. I. Aaronson (Met. SOC. AIME, Warrendale, PA) p. 87.

LORIMER, G. W., ed., 1981, Quantitative Analysis with High Spatial Resolution (The Metals Society, London).

LORIMER, G. W., and R. B. NICHOLSON, 1969, in: The Mechanisms of Phase Transformations in Crystalline Solids, (The Metals Society, London) p. 36.

LUCKE, K., and H. P. STUWE, 1963, in: Recovery and Recrystallization of Metals, ed. L. Himmel (Wiley, New York) p. 171.

LUETJEXING, G., and M. PETERS, 1981, in: Les Traitements Thermomechaniques, Comptes Rendus, 24e Colloque de Metallurgie, Saclay, France (CEN-Saclay) p. 225.

MADDIN, R., 1976, Mater. Sci. Eng. 25, 1.

MALCOLM, J.A., and G. R. PURDY, 1967, TMS AIME 239, 1391.

MAKENAS, B. J., and H. K. BIRNBAUM, 1980, Acta Metall. 28, 979.

MARTIN, J. W., and R D. DOHERTY, 1976, 1996, Stability of Microstructure in Metallic Systems (Cambridge Univ. Press). (New edition in press, 1996).

MARTIN, G., and A. BARBU, 1984, in Decomposition of Alloys: The Early Stages; eds, P. Haasen, V. Gerold, R. Wagner and M. E Ashby, Pergamon Press Oxford, p. 70.

MASSALSKI, T. B., 1970, in: Phase Transformations (ASM, Metals Park, OH) p. 433.

MCLEAN, M., 1979, in: Phase Transformations, York Conference (The Institution of Metallurgists, London) p. 11-54.

MEHL, R.F., 1947, J.I.S.I. 159, 113.

MERLE, P., and R.D. DOHERTY, 1982, Scripta Metall. 16, 357.

MERLE, P., and F. FOUQVST, 1981, Acta Metall. 29, 1919.

MERLE, P., and J. MERLIN, 1981, Acta Metall. 29, 1929.

MERRICK, H. F., 1978, in: Precipitation Processes in Solids, eds. K. C. Russell and H. I. Aaronson (Met. SOC. AIME, Warrendale, PA) p. 161.

MILLER, M. K., 1987, International Materials Reviews 32, 221.

MONDOLFO, L. E, 1976, Aluminium Alloys: Structures and Properties (Butterworths, London).

MORRIS, J.G, ed., 1979, Thermomechanical Processing of Aluminum Alloys (AIME, New York).

MUDDLE, B.C., J.F. NIE and G.R. HUGO, 1994, Metallurg. and Mater. Trans. 25A, 1841.

MULLINS, W.W., 1959, J. Appl. Phys. 30, 77.

MULLINS, W. W., 1963, in: Metal Surfaces (ASM, Metals Park, OH) p. 17.

MULLINS, W. W., and R.F. SEKERKA, 1963, J. Appl. Phys. 34, 323.

NAKKALIL, R., and S. P. GLJPTA, 1987, Acta Metall. 35, 2157.

NEMOTO, M., 1974, Acta Metall. 22, 847.

NICHOLSON, R. B., 1970, in: Phase Transformations (ASM, Metals Park, OH) p. 269.

NICHOLSON, R.B., and J. N-0, 1961, Acta Metall. 9, 331.

OLSON, G.B., H.K.D.B. BHADESHIA

OLSON, G.B., H. K.D. B. BHADWIA and M. COHEN, 1989, Acta Metall. 37, 381. and M. COHEN, 1990, Metallurg. Trans. 21.4, 805.

ORIANI, R. A, 1966, Acta Metall. 14, 84.

OSWALD, W., 1900, Z. Phys. Chem. 34, 495.

PERGAMONFWss (Oxford), 1971, Science, Technology and Application of Titanium.

PAN, J.D., and R. W. BALLUFFI, 1982, Acta Metall. 30, 861.

PEROVIC, A., and G. R. PURDY, 1981, Acta Metall. 29, 53.

PeRoWc, V., G. R. P W R Y and L.M. BROWN, 1981, Acta Metall. 29, 889.

PHILOFSKY, E.M., and J.E. H u m, 1969, J. Appl. Phys. 40, 2198.

R C ~ R I N G, F. B., 1978, Physical Metallurgy and the Design of Steels (Appl. Science Publ., London).

PLENUMPRESS (New York), 1973, Titanium Science and Technology.# Ch. 15, Refs.

# Difisive phase mnsfomtions

PLICHTA, M. R., and H. I. AARON~ON, 1980, Acta Metall. 28, 1041.

PLICHTA, M. R., H. I. AARONSON and J. H. PEREPEZKO, E LANGE, 1980, Acta Metall. 28, 1031. 1978, Acta Metall. 26, 1293.

PLICHTA, M. R, J. H. PEREPEZKO, H. I. AARONSON and W. POLMEAR, J., I. 1981, Light Alloys (Edward Arnold, London).

PORTER, D. A., D. B. WILLIAMS and J. W. EDINGTONS, 1974, in: Electron Microscopy 1974, vol. 1, eds. J. V. Sanders and D. J. Goodchild (Australian Academy of Science, Canberra) p. 656.

PIEDEL, B., and W. GUST, 1975, Mater. Sci. Eng. 17, 41.

P ~ L s, M. P., and J. S. KIRKALDY, 1972, Metallurg. Trans. 3, 2779.

PURDY, G.R., 1971, Met. Sci. 5, 81.

PURDY, G.R., 1978, Acta Metall. 26, 477.

PURDY, G. R., and M. HILLERT, 1984, Acta Metall. 32, 823.

RAJAB, K., 1982, D. Phil. thesis, Univ. of Sussex.

UAB, K., and R. D. DOHERTY, 1982, in: Solid-state Phase Transformations, the Pittsburgh Conference, ed. H. I. Aaronson (Met. SOC. AIME, Warrendale, PA) p. 555.

UAB, and R.D. DOHERIT, 1989, Acta Metall. 37, 2709.

K., RfIEE, Y. H., and D. N. YOON, 1989, Acta Metall. 37, 221.

RH^, EN., and A.M. MONTGOM-ERY, 1938, Nature 141, 413.

RICKS, R A., 1981, in: Quantitative Analysis with High Spatial Resolution, ed. G. W. Lorimer (The Metals Society, London) p. 85.

RICKS, R. A., A. J. PORTBR and R. C. ECOB, 1983, Acta Metall. 31, 43.

RIDLEY, N., and G. W. LORIMER, 1981, in: Quantitative Analysis with High Spatial Resolution, ed. G. W. Lorimer (The Metals Society, London) p. 80.

# ROLE OF SHEAR AND DIFFUSION IN PLATESHAPED TRANSFORMATION PRODUCTS

1994, Metallurg. Mater.

ROLLETT, S A, 1785-2016 and 2552-2673. lb~. A. D., R. D. DOHERTY, D. J. SROLOVITZ and M. P. ANDERSON, 1989, Acta Metall. 37, 627.

RUNDMAN, B., and J. E. HILLIARD, 1967, Acta Metall. 15, 1025.

K. B., D. DE FONTAINE RUNDMAN, K. and J. E. HILLIARD, 1970, quoted by HILLIARD [1970].

RUSSELL, K. C., 1970, in: Phase Transformations (ASM, Metals Park, OH) p. 219.

RUSSELL, C., K 1980, Adv. Colloid and Interface Sci. 13, 205.

RUSSELL, K.C., and H.I. AARONSON, eds., 1978, Precipitation Fhxesses in Solids (Met. Soc. AIME, Warrendale, PA).

R u m, K., and W. GUST, 1979, Z. Metallk. 70, 523.

SADLER-HOLM, P, 1994, M. S. Thesis, Drexel University, Philadelphia, PA 19104.

SANKARAN, R., and C. LAIRD, 1974, Acta Metall. 22, 957.

SANKARAN, R., and C. LAIRD, 1977, Scripta Metall. 11, 385.

SANEARAN, R., and C. LAIRD, 1978, Scripta Metall. 12, 877.

SARGENT, C. M., and G. R. PURDY, 1974, Scripta Metall. 8, 569.

SCHMIDT, C.G., and A. K. MILLER, 1982, Acta Metall. 30, 615.

SERVI, S., I. and D. TURNBULL, 1966, Acta Metall. 14, 161.

S              ~              O                N. G., 1963, Diffusion in Solids (McGraw-Hill, New York).

P, SHEWMON, P.G., 1965, TMS AIME 233, 736.

Sum, C.T., and W. C. HAGEL, 1972, The Superalloys (Wiley, New York).

SINCLAIR, R, R. GRONSKY and G. THOMAS, 1976, Acta Metall. 24, 789.

S m, C. S., 1962, in: Decomposition of Austenite by Diffusional Processes, eds. V. E Zackay and H. I. Aaronson (Interscience, New York) p. 237.

SMITH, G.D. W., A.J. GARRATT-REED and J.B. VANDERSANDE, 1981, in: 238. Quantitative Analysis with High Spatial Resolution, ed. G. W. Lorimer (The Metals Society, London) p.

SOPPA, W.A., and D. E. LAUGHLIN, 1983, in: Solid-state Phase Transformations, the Pittsburg Conference, ed. H. I. Aaronson (Met. SOC. AIME, Warrendale, PA) p. 159.

SOFFA, W.A, S. S. BRENNER and M. K. MILLER, 1984, in Decomposition of Alloys: The Early Stages, eds. P. SPEICH, G.R., Haasen, V. Gerold, R AIME 242, 1359.

1968, T M S Wagner and M. E Ashby. Pergammon Press Oxford p. 227.

SPEICH, G.R., and R.A. ORIANI, 1965, TMS AIME 233, 623.# Ch. 15, Refs.

SRINIVASAN, G.R., and C. M. WAYMAN, 1968, Acta Metall. 16, 609 and 621.

STARK, I., G.D. W. SMITH and H. K. D. H. BHADESHIA, 1990, Metallurg. Trans. 21A, 831.

STEPHENS, D.E., and G. R. PURDY, 1975, Acta Metall. 23, 1343.

STRUTT, J., 1974, D. Phil thesis, Univ. of Sussex.

SULONEN, M. S., 1964, Acta Metall. 12, 749.

SULONEN, M. S., 1964b, Acta Polytech. Scand. 28, 3.

SUNDQUIST, E., B. 1973, Metallurg. Trans. 4, 1919.

SWALIN, R.A., 1972, Thermodynamics of Solids, 2nd Ed. (Wiley, New York).

SWANSON, W.D., and J.G. PARR, 1995, J. Iron and Steel Inst. 204, 104.

TANNER, L., and I. S. SERVI, 1966, Acta Metall. 14, 231.

TEN, J. K., P. G. SHEWMON and J. S. FOSTER, 1971, Metallurg. Trans. 2, 1193.

TIEN, J.K., P.G. SHEWMON, J. S. FOSTER, 1973, Metallurg. Trans. 4, 370.

TILLER, W. A., K. A. JACKSON, W. RUM and B. CHALMERS, 1953, Acta Metall. 1, 428.

TRIVEDI, R., 197% Metallurg. Trans. 1, 921.

TRIVEDI, R., 1970b, Acta Metall. 18, 287.

TOWNSEND, R.D., and J.D. KIRKALDY, 1968, Trans ASM. 61, 605.

Tu, K-N., 1972, Metallurg. Trans. 3, 2769.

TURNBULL, D., 1955, Acta Metall. 3, 55.

TURNBULL, D., 1956, in: Solid State Physics, eds E Seitz and D. Turnbull (Academic, New York) vol. 3, p. 226.

TURNBULL, D., and J.C. FISHER, 1949, J. Chem. Phys. 17, 71.

TZAKALAKOS, 1977, Ph.D. thesis, Northwestern Univ.

TZAWLAKOS, T., and J.E. HILLIARD, 1980, quoted by DITCHEK and SCIWARTZ [1980].

VANHORN, K., ed., 1967, Aluminum, vols. 1-3 (ASM, Metals Park, OH).

VASUDEVAN, K., and R. D. Doherty, 1987, Acta Metall. 35, 1193.

VASUDEVAN, K., A. and R. D. DOHERTY (Eds.), 1989, “Aluminum Alloys - Contemporary Research and Applications”, Treatise on Materials Science and Technology, Vol. 31, Academic Press.

VOGEL, A., 1977, D. Phil thesis, Univ. of Sussex.

VOLMER, M., and A. WEBER, 1926, Z. Phys. Chem. 119, 277.

VOWER, M., and H. FLOOD, 1934, Z. Phys. Chem. 170, 273.

vON ALVENSLEBEN, 1982, Dipl. thesis, Giittingen.

VON ALVENSLEBEN, and R. WAGNER, 1984, in Decomposition of Alloys: The Early Stages, eds. P. Haasen, L. V. Gerold, R. Wagner and M. F. Ashby. Pergammon Press Oxford, p. 143.

VOORHEES, P. W., and M.E. GLICKSMAN, 1984b, Metal. Trans. MA, 1081.

VOORHEES, P. W., and M.E. GLICKSMAN, Acta Metall. 32, 2013.

VOORHEFS, P.W., and M. E. GLICKSMAN, 1984c, Acta Metall. 32, 2013.

WAGNER, C., 1961, Z. Elektrochem. 65, 581.

WATSON, J. D., and P. G. MCDOUGAL, 1973, Acta Metall. 21, 961.

WEATHERLY, G. C., 1971, Acta Metall. 19, 181.

W~THERLY, G.C., and C.M. SARGENT, 1970, Phil. Mag. 22, 1049.

WEAVER, L., B. HUDSON and J. NUTTING, 1978, Met. Sci. 12, 257.

WENDT, H., 1981, Ph.D. thesis, Univ. of Giittingen.

WENDT, H., and P. HAASEN, 1985, Scripta Metall. 19, 1053.

WENDT, H. and P. HAASEN, 1983, Acta Metall. 31, 1649.

WERT, L.A., 1976, Acta Metall. 24, 65.

WESTMAC~YIT, K. H., and U. DAHMEN, 1984, in Decomposition of Alloys: The Early Stages, eds. P. Haasen, V. Gerold, R. Wagner and M. F. Ashby, Pergammon Press Oxford, p. 204.

WILLIAMS, D.B., and J. W. EDINGTON, 1975, Met. Sci. 9, 529.

WUD, D. B., and J. W. EDINGTON, 1976, Acta Metall. 24, 323.

WILLIAMS, C., 1978, in: Precipitation Processes in Solids, eds. K. C. Russell and H. I. Aaronson (Met. SOC.J. AIME, Warrendale, PA) p. 191.

WILLIAMS, P.R., M. K. MILLER, Metallurgists, London) p. II-98. P. A. BEAVAN and G. D. W. SMITH, 1979, in: Phase Transformations, York Conference (The Institution of# Ch. 15, Refs.

# Difisive phase transformations

WILSON, E. A., S. M. C. VICKWS, C. QUIXALL and A. BRADSHAW, 1979, in: Phase Transformations, York Conference (The Institution of Metallurgists, London) p. II-67.

Wu, C.K., R. SINCLAIR, and G. THOMAS, 1978, Metallurg. Trans. 9A, 381.

XIAO, S. Q., and F ! HAASEN, 1991, Acta Metall. and Mater. 39, 691.

YANG, S.C., HIGOINS, G. T. and NASH, P., 1992, Mater. Sci. and Tech. 8, 10.

YOON, D. N., and W. J. HUPPMANN, 1979, Acta Metall. 27, 973.

YOON, D.N., 1989, Ann. Rev. Mater Sci. 19, 43.

ZENER, C., 1946, TMS AIME 167, 550.

ZETTLEMOYER, A. C., 1969, Nucleation (M. Dekker, New York).

# Further reading

The Mechanism of Phase Transformations in Crystalline Solids (The Metals Society, London, 1969).

A. C. Zettlemoyer, Nucleation (M. Dekker, New York, 1969).

Phase Transformations (ASM, Metals Park, OH, 1970).

G. A. Chadwick, The Metallography of Phase Transformation (Butterworths, London, 1972).

H. Warlimont, ed., Order-Disorder Transformations in Solids (Springer, Berlin, 1974).

J. W. Christian, The Theory of Transformation in Metals and Alloys. 2nd Ed., 1975; also 1st Ed., 1965 (Pergamon Press, Oxford).

M. Hillea Diffusion and Interface Control of Reactions in Alloys, Metallurg. Trans. 6A (1975) 5.

J. W. Martin, and R. D. Doherty, The Stability of Microstructure in Metallic Systems (Cambridge Univ. Press, 1976). New Edition in Press (with B. Cantor as co-author).

K.C. Russell, and H. I. Aaronson, (eds.), Precipitation Processes in Solids (Met. Soc. AIME, Warrendale, PA, 1978).

Phase Transformations, York Conference (The Institution of Metallurgists, London, 1979).

I. N. Easterliing, and O.A. Porter, Phase Transformations in Metals and Alloys (Van Nostrand, London, 1981).

H. I. Aaronson, (ed.), Solid-state Phase Transformations, the Pittsburgh Conference (Met. SOC. AIME, Warrendale, PA, (1983).

J.E. Hatch, (ed) Aluminum: Properties and Physical Metallurgy, ASM (Metals Park, Ohio) (1984).

P. Haasen, V. Gerold, R. Wagner and M. E Ashby, (eds.) Decomposition of Alloys: The Early Stages, Peeamon Press, Oxford. (1984).

E. A. Starke, and T. H. Sanders, (eds.) Aluminum Alloys: Their Physical and Mechanical Properties (ICAA 1) (EMAS, Warley, UK) (1986).

G. W. Lorimer, (ed.), Phase Transformations '87., The Institute of Metals, London. (1987).

A. K. Vasudevan, and R. D. Doherty. (eds.) "Aluminum Alloys - Contemporary Research and Applications" Treatise on Materials Science and Technology Vol 31. Academic Press 1989.

C. Q. Chen, and E. A. Starke (eds) Aluminum Alloys: Their Physical and Mechanical Properties (ICAA 2) International Academic Publishers (1990).

International conference on bainite, Metallurg. Trans., 21A 767-893 and 1343-1545, (1990).

H.D. K. H. Bhadeshia, Bainite in Steels (London, Institute of Materials, 1992).

P. Haasen, and R. Wagner, High-resolution Microscopy and Early-stage Precipitation Kinetics, Metallurg. Trans., (1992) 23A, 1901.

L. Arnberg, O. Lohne, E. Nes and N. Ryum (eds.); Aluminum Alloys: Their Physical and Mechanical Properties (ICAA 3) The Norwegian Institute of Technology, Trondheim, N7034, Norway (1992).

T. H. Sanders, and E. A. Starke (eds.), Aluminum Alloys: Their Physical and Mechanical Properties (ICAA 4) Georgia Institute of Technology School of Materials Science and Engineering Atlanta GA USA. (1994).

Role of shear and diffusion in plate shaped transformation products, Metallurg. Mater. Trans., 25A 1785-2016 and 2552-2673 (1994).

W. Soffa, and D. Laughlin (eds.), Phase Transformations 94, Met. SOC. AIME, Warrendale, PA, (1994).NO_CONTENT_HERE# CHAPTER 16

# PHASE TRANSFORMATIONS, NONDIF'FUSIVE

C.M. WAYMAN

Department of Metallurgy and Mining Engineering

and Materials Research Laboratory

University of Illinois at Urbana-Champaign

Urbana, IL 61801, USA

H. K.D. H. BHADESHIA

University of Cambridge

Department of Materials Science and Metallurgy

Pembroke Street,

Cambridge CB2 3QZ, U.K.

R. W Cahn and I? Haasent, e&.

Physical Metallurgy; fourth, revised and enhanced edition

© Elsevier Science Publishers BY 1996# Overview

This chapter deals with phase changes where there are no long range movements of atoms in the sense of, say, their diffusional flow down a concentration gradient according to Fick‘s Law. Indeed, in most cases to be considered the atoms move less than an inter-atomic distance and retain the relationship with their neighbors during the phase change. The prototype of this behavior is a martensitic transformation, which is equivalent to the deformation of the parent crystal lattice into that of the product (martensite). Because of their nature, martensitic transformations are frequently referred to as “displacive”, “shear-like” or “diffusionless”. A vast amount of geometrical or crystallographic information on martensitic transformations has accrued over the years, and we shall see that all martensitic transformations have certain common crystallographic characteristics. These characteristics help distinguish martensitic reactions and have led to a successful phenomenological theory of martensite crystallography, which will be discussed in this chapter, along with a consideration of the thermodynamics and kinetics of the transformation. As will be seen, there are other phase changes, which although not commonly recognized as martensitic (e.g., bainite formation), are described well by the martensite crystallography theory. Finally, some other types of diffusionless, displacive solid-state transformations such as omega phase and charge-density wave formation are considered, both of which involve lattice distortions with correlated atomic displacements.

# Martensitic transformations

# Introduction and general characteristics

The name martensite is after the German scientist Martens. It was used originally to describe the hard microconstituent found in quenched steels. Many materials other than steel are now known to exhibit the same type of solid-state phase transformation, known as a martensitic transformation frequently also called a shear or displacive transformation. Martensite occurs in, for example, nonferrous alloys, pure metals, ceramics, minerals, inorganic compounds, solidified gases and polymers (table 1).

It has long been recognized that martensitic transformations are diffusionless; this is why martensite can grow at temperatures below 100 K where the mobility of atoms is negligible. It is not implied that all martensitic transformations occur at low temperatures; indeed, many of them occur at comparatively high temperatures (table 1), but these too are diffusionless. Martensite can also grow at speeds in excess of 1000 m s-1, speeds which are inconsistent with the diffusion of atoms. In most cases, the amount of martensite that is obtained depends on the transformation temperature rather than the time at that temperature, in which case the transformation is called athermal. As pointed out by CHRISTIAN [1970], the overall kinetics of a martensitic reaction depend on both the nucleation and growth stages and will largely be dominated by the slower of the two. For example, slow thermal nucleation may give rise to isothermal transformation characteristics. As will be seen later, the martensitic transformations do not obey classical nucleation theory.# Ch. 16, 92

# Phase transformations, nondi@kive

Table 1 approximate Vicker’s hardness of the resulting martensite for a number of materials.

|Composition|MdK|Hardness HV|
|---|---|---|
|zro*|1200|1000|
|Fe-31Ni-O.23C wt.%|83|300|
|Fe-34Ni-O.22C wt.%|e 4|250|
|Fe-3Mn-2Si-O.4C wt.%|493|600|
|Cu-15Al|253|200|
|Ar40N2|30| |

The interface between the martensite and its parent has to have a structure which is consistent with the absence of diffusion and with the rapid rate of growth. A glissile interface like this does not require significant thermal activation in order to move, and must be coherent or semi-coherent, depending upon the crystallography of the particular material undergoing transformation. In most cases, e.g., the formation of martensite in ferrous alloys, the interface is semi-coherent and the parent and product lattices are coherently accommodated only over local regions of the boundary. The accumulating misfit is then relieved periodically by auxiliary deformation processes in such a way that the interface remains glissile. On the other hand, e.g., the fcc +hcp transformation in Co and its alloys, the martensite-parent interface is fully coherent, and the deformation it causes when it moves (normal to itself) is sufficient to accomplish the required lattice change. In contrast, the macroscopic deformation caused by the movement of a semi-coherent martensite interface is related in a more complex way to the strain which converts the parent to the product lattice.

More discussion of interfaces will follow later, but for now it is emphasized that both semi-coherent and coherent martensite-parent interfaces must be glissile. Martensitic transformations are most readily distinguished from other solid-state phase changes on the basis of their crystallographic characteristics, which imply a “military” or coordinated transfer of atoms from the parent to the product phase. In a “civilian” transformation the atoms move across the phase boundary in an uncoordinated manner by diffusion. They feature a coordinated structural change involving a lattice correspondence and an ideally planar parent-product interface which during movement (transformation) produces an invariant-plane strain shape deformation. A fine-scale inhomogeneity in the martensite, such as slip, twinning or faulting, is usually observed at the electron microscope scale. This secondary deformation, an intrinsic part of the transformation process, produces the invariant-plane condition at the macroscopic scale and provides a semi-coherent glissile interface between the martensite and the parent phase.

Crystallographic features between the martensite and the parent phase such as the habit (invariant) plane and orientation relationship are usually not expressible in terms of exact relations involving integral Miller indices.

References: p. 1552.# Ch. 16, $ 2

Martensitic transformations will be discussed and illustrated with representative experimental examples. After this, a brief account of the development of the phenomenological crystallographic theory will be presented, followed by an algebraic analysis.

# 2.2. Experimental observations of crystallographic features
