Repository: AdbulrhmanEldeeb/q-a_making

# Markdown File Processor

This project processes Markdown files, extracts and processes their content, and saves the results as JSON files. It is designed to handle large-scale Markdown content efficiently, leveraging modular code structure, logging, and progress tracking.

## Features

- **Markdown Processing**: Extracts and processes content from Markdown files using a custom processing pipeline.
- **Chunking Support**: Splits large text into manageable chunks for better handling.
- **Error Handling**: Automatically retries with rotated API keys in case of rate limits or errors.
- **JSON Output**: Saves processed data as structured JSON files for downstream use.

File: parsed_data/Physical_Metallurgy_by_Peter_Haasen.md (part 37 of 58)
# Metallurgy
Figure 1 is an optical micrograph of a polycrystalline Fe-24.5 pt at.% alloy taken after transformation of the parent phase into martensite by cooling. The specimen was polished flat prior to transformation to martensite. The observed contrast results purely from deformation caused by the formation of martensite. The light and dark shades correspond to regions of martensite which have undergone distortion in different senses with respect to the initial surface. This surface tilting or macroscopic distortion is known as the shape deformation or shape strain. It can be demonstrated by serial sectioning that the martensite has a three-dimensional shape which is that of lenticular plates. An X-ray analysis would reveal that the plates showing different optical contrast also feature different lattice orientations with respect to the initial parent grain. X-ray analysis would also show that a structural change had occurred, which for this Fe-pt alloy is an fcc + bcc transformation*. The differently oriented plates are different crystallographic variants of the habit plane and orientation relationship.

Referring again to fig. 1, if straight scratches were purposely abraded on a flat specimen still in its parent phase, then the formation of martensite would displace the

Fig. 1. Optical micrograph showing surface relief due to a martensitic transformation in an Fe-24.5% Pt alloy. The specimen was polished to a flat condition at room temperature and then cooled to produce the martensite.

* The terms fcc, bcc, bct and hcp are abbreviations for face-centered cubic, body-centered cubic, body-centered tetragonal and hexagonal close-packed, respectively.# Ch. 16, § 2 Phase transformations, nondisive

scratches in a characteristic manner. After analyzing several nonparallel scratches crossing a given plate and noting the initial position of the same scratches in the untransformed parent phase, a distortion matrix which describes the shape deformation can be derived, which shows that a deformation which is homogeneous on an optical scale has taken place. This shape deformation resembles a simple shear, but in general is better described as an invariant-plane strain (fig. 2) in which one plane is left undistorted and unrotated; this invariant plane is also known as the habit plane.

An invariant-plane strain is a homogeneous distortion such that the displacement of any point is in a common direction. The magnitude of the displacement is proportional to the distance from a fixed plane of reference, which is the invariant-plane (itself unaffected by the strain). In most martensitic transformations a volume change accompanies the structural change which produces a normal component S to the invariant-plane strain.

It is well established that the shape deformation caused by the growth of martensite is an invariant-plane strain. Nevertheless, it is also true that for many martensitic transformations, an invariant-plane strain cannot convert the crystal structure of the

# Fig. 2.

(a) An invariant-plane strain characteristic of martensitic transformation. The initially straight line DE is displaced to the position DF when the martensite plate with habit plane ABC is formed. The plane ABC is invariant (unmutated and undistorted) as a result of the formation of martensite. (b) An illustration of the difference between a simple shear and a general invariant-plane strain. S is the shear component of the strain and S the dilatational component of strain. The dilatational strain defines the volume change of transformation.

References: p. 1552.# Ch. 16, 52

parent into that of the product phase. In iron alloys the martensitic transformation converts an fcc parent into a bcc (or bct) product, but the measured shape deformation matrix when applied to the parent fcc will not produce a bcc structure. This apparent inconsistency will be explained later.

Martensite plates in a given alloy usually possess a unique habit plane, as shown for example in fig. 3. The stereographic projection shows the experimentally determined habit plane poles for different martensite plates, which, as can be seen, cluster near the plane in the parent phase with Miller indices (3 1 0 15), (subscripts P and M, respectively, are used to designate the parent and martensite).

Early work suggested that, apart from a small relative rotation of corresponding unit cells in the parent and product phases, a homogeneous lattice distortion would account for the known structural change in martensitic transformations. As early as 1924, BAIN suggested that the austenite (parent phase) + martensite transformation in steels could be explained by a homogeneous “upsetting” of the parent fcc lattice into the required bcc (or bct) lattice, as shown schematically in fig. 4. There are in fact many ways (correspondences) to generate a bcc product from an fcc parent by means of a homogeneous distortion, and another possible correspondence is shown in fig. 5, but analysis shows that the Bain deformation involves the smallest principal strains and should therefore be favoured. The lattice correspondence, a unique relationship between any lattice point in the initial lattice and the point it becomes in the final lattice, implied by the Bain distortion has also been verified experimentally using an ordered Fe,R alloy which undergoes nominally a fcc to bcc transformation. By observing corresponding superlattice reflections in the parent and martensitic phases by means of transmission electron diffraction it was deduced that the Bain correspondence actually applies (TADAKI S ~ I Z U and [1970]).

From the lattice Correspondence shown in fig. 4 one would expect for example, 1001IMIt 100Up, 10 101, I1 11 1 OI,, (1 121, I1(1 0 (0 111 , 1(1 1 Up, etc. However, such exact parallelisms are not observed. For the Fe-Pt alloy shown in fig. 1 the following orientation relationship was observed:

# Fig. 3.

Unit triangle of stereographic projection showing experimental habit planes (open circles) for martensite formed in an Fe-7Al-1.5C wt.% alloy. The average habit plane cannot be expressed in terms of simple Miller indices, and is near the plane (3 10 15) of the parent phase.# Ch. 16, 32

# Phuse transformations, nondifisive

1513

Fig. 4. Lattice distortion and correspondence proposed by BAIN [1924] for the fcc-bcc (bct) martensitic transformation in iron alloys. The correspondence related cell in the parent phase (indicated by bold lines) becomes a unit cell in the martensite as a consequence of a homogeneous "upsetting" with respect to the z' axis.

|[00 1]p- [0 0 1]1|: 9.10" apart|
|---|---|
|(1 1 1)p- (0 1 1)M|0.86"|
|[10 1]p- [11 1]1|: 4.42" apart|

which is typical of the orientation relationships found in iron alloys and steels. Further consideration of the above orientation relationship shows that the correspondence cell is not only distorted according to the Bain strain, but also is rotated (about 10° from [00 1]p towards [110]1). This is termed a rigid body rotation. The combined distortion-rotation.

Fig. 5. Alternative lattice correspondence for the fw-bcc (bct) martensitic transformation which involves larger principal distortions than the Bain correspondence.

References: p. 1552.# Ch. 16, $ 2

is known as the lattice deformation. Additional examination of the above orientation relationship shows that the close-packed planes (1 1l)p and (0 1l)M are nearly parallel to each other and the close-packed directions [I 0 1Ip and [I 1IM are a few degrees apart. This is an example of the Greninger-Tmiano orientation relationship. When the close-packed planes and directions in two coexisting structures are almost parallel, the Kurdjumov-Sachs orientation relationship is obtained.

In summary, the Bain strain correctly transforms the crystal structure of the austenite into that of martensite, and when combined with an appropriate rigid body rotation leads to the correct orientation relationship. In fact, the combined lattice deformation (Bain + rotation) is an invariant-line strain which leaves a single line unrotated and undistorted. This line lies in the interface between the austenite and martensite, and permits the interfacial structure to be semi-coherent and glissile. Hence, two crystals can only transform into one another by a martensitic mechanism if they can be related by a lattice deformation which is at the very least an invariant-line strain.

# 2.3. The phenomenological crystallographic theory of martensitic transformations

We have seen that the Bain strain (B) can transform the parent into the product crystal structure with minimal atomic displacements. In itself the Bain strain alters every vector, but it can in combination with a rigid body rotation (R) be converted into a lattice deformation which is an invariant-line strain (RB) which also yields the experimentally observed orientation relationship. However, this invariant-line strain is inconsistent with the experimentally established invariant-plane strain shape deformation (PI).

The reason for this is as follows. Referring to fig. 4 again, it is noted that the correspondence cell is contracted (-20%) along the d axis and expanded (-12%) along the x’ and y’ axes. Such a homogeneous distortion will leave no plane invariant (i.e., undistorted and unrotated). But suppose that the distortion along y’ vanished. One of the principal distortions would then be less than unity (along d), one greater than unity (along x‘) and the remaining one (along y’) exactly unity. These conditions imply the distortion of an initial sphere (parent phase) into a triaxial ellipsoid (martensite) following which the sphere and ellipsoid can fit together along an undistorted plane of contact (habit plane) as shown in fig. 6. But this special set of conditions is not generally found in practice; the principal distortions are determined by the lattice correspondence and observed lattice parameters of the two phases.

The apparent inconsistency described above is resolved by envisioning a lattice-invariant deformation Ti involving no structural change, such as slip or twinning to occur in conjunction with the lattice deformation RB. The additional deformation must be lattice-invariant because the necessary structural change is effected by the Bain distortion alone. The role of the additional deformation is essentially to shear (distort) the ellipsoid resulting from the Bain distortion into tangency with the initial sphere; then one of the principal distortions (OX in fig. 6) becomes unity and an undistorted contact plane exists. This additional deformation (slip, twinning, or faulting) being a shear is known as the inhomogeneous shear or complementary shear of the crystallographic theory.

These are the three phenomenological steps B, R, describing the total transform-# Ch. 16, § 2 Phase transformations, nodiffusive

1515

ation crystallography. There is no time sequence implied as to which step occurs when. Of course the combined effect of these three operations must be equivalent to the shape deformation.

Working with the theory just described, different crystallographic features such as the habit plane and orientation relationship can be predicted by supposing the inhomogeneous shear to occur on different crystallographic planes and directions. For example, in most iron alloys an inhomogeneous shear on the (1 12)-[T 1IM twinning system will predict a habit plane near (3 15 lo), but assuming the inhomogeneous shear system to be (0 1 l)-[T 11IM predicts a habit plane near (1 1 l)p. Since the lattice parameters and correspondence are usually known, the Bain distortion for a given transformation is specified, and the flexibility in the theory comes through different suppositions concerning the plane and direction of the inhomogeneous shear. Once the inhomogeneous shear system is assumed, a shear of a certain magnitude will produce an undistorted plane, which when rigidly rotated to its original position becomes the invariant habit plane.

The previous discussion and examples cited above have centered around iron alloys. Because of the importance of steels there has been substantial work on them and thus an abundance of experimental data exists. However, the principles presented are quite general and apply to all martensitic transformations.

# 231 ... Summary of crystallographic theory

The Bain strain converts the structure of the parent phase into that of the product phase. When combined with an appropriate rigid body rotation, the net homogeneous lattice deformation RB is an invariant-line strain (step a to c in fig. 7). However, the observed shape deformation is an invariant-plane strain P,(step a to b in fig. 7), but this gives the wrong crystal structure. If, however, a second homogeneous shear Pz is combined with P, (step b to c), then the correct structure is obtained but the wrong shape since

References: p. 1552.# Ch. 16, 02

# INVARIANT-LINE LATTICE - INVARIANT DEFORMATION

Fig. 7. Schematic illustration of the phenomenological theory of martensite crystallography.

Correct macroscopic shape, correct structure of martensite. Twinned martensite. Slipped martensite.

PIP = RB

These discrepancies are all resolved if the shape changing effect of P2 is cancelled macroscopically by an inhomogeneous lattice-invariant deformation, which may be slip or twinning as illustrated in fig. 7.

The theory illustrated elegantly explains all the observed features of the martensite crystallography. It is easy to predict the orientation relationship, by deducing the Bain strain and adding a rigid body rotation which makes the net lattice deformation an invariant-line strain. The habit plane does not have rational indices because the amount of lattice-invariant deformation needed to recover the correct macroscopic shape is not usually rational. The theory predicts a substructure in plates of martensite (either twins or slip steps) as is observed experimentally. The transformation goes to all the trouble of ensuring that the shape deformation is macroscopically an invariant-plane strain because this reduces the strain energy when compared with the case where the shape deformation might be an invariant-line strain.

We now proceed to discuss the details of this theory.# Ch. 16, $ 2 Phase transformations, nondimive

The inhomogeneous shear was introduced in the crystallographic description of martensite transformations to ensure that the habit plane is macroscopically undistorted. Figure 8 is a schematic representation of the appearance of internally twinned and internally slipped martensite plates. Although there are localized distortions at the interface, the “saw tooth” effect because of alternating twins (called transformation twins) or slip lamellae prevents accumulation of any strain at the interface over large distances.

For internally twinned martensite the Bain distortion is envisioned to occur along different contraction axes in the two twin-related regions, and the twinning plane in the martensite is derived from a mirror plane in the parent. In the case of internally slipped martensite the Bain distortion is the same in all regions of a plate. Figure 9 shows that the same effective shear angle y can be accomplished by slip or twinning. Note that the relative thickness of the two twin components determines the angle y.

Because of the inhomogeneous shear mentioned above, one would expect to observe some kind of substructure in the martensite. Such observations have been made since the introduction of the theory. Figure 10 is a transmission electron micrograph of a martensite plate in an Fe-Ni-C alloy. The fine striations crossing the plate are transformation twins ({ 1 1 2IMtwinning plane). Regions adjacent to the martensite are retained austenite. If the twin plane is indexed specifically as (1 1Z) M, the habit plane trace becomes specifically (3 15. If (1 12)-[1i 1IMtwinning is used in the habit plane calculations, the predicted habit plane is in fact (3 15. Thus the particular variant of the twin plane is found to be consistent with the particular variant of the habit plane, and for the Fe-Ni-C alloy the experimental observations are in excellent agreement with those features which are predicted using the phenomenological crystallographic theory. This is also the case for many other martensitic transformations which have been studied in some detail using transmission electron microscopy and diffraction. Notable exceptions,

Fig. 8. Schematic representations of the inhomogeneous shear in a martensitic transformation involving (a) internally twinned, and (b) internally slipped plates of martensite. The serrated effect at the interface (habit plane) in each case prevents the long-range accumulation of strain and consequently the interface remains macroscopically undistorted.

References: p. 1552.# Ch. 16, $ 2

Fig. 9. As shown for twinning (a) and slip (b) the same magnitude of the inhomogeneous shear, as given by the angle y, can be accomplished by either.

However, there are certain steels which transform to martensite with a { 2 2 5 } habit plane. The martensite in these materials has a complex substructure, as seen in the electron microscope, and is not very well explained using the theory described above. In addition, there is no adequate crystallographic description of the lath martensites found in ferrous alloys.

# 233. Mathematical description of the phenomenological crystallographic theory

The basic equation of the crystallography theory just described is:

1.0 um

Fig. 10. Transmission electron micrograph showing a martensite plate and adjacent retained austenite in an Fe-30% Ni-0.4% C alloy. The striations within the plate running from left to right are transformation twins.# Ch. 16, § 2 Phase transformations, nondivergent

PI = RFB (1) where B represents the Bain distortion, is a simple shear (following in a mathematical sense the Bain distortion), R is the rigid body rotation previously mentioned, and PI is the invariant-plane strain shape deformation. B, P, R and P can all be represented as (3x3) deformation matrices. A vector, on the other hand, can be represented by a 1x3 single-row matrix or a 3x1 single-column matrix. The product of a deformation matrix with a vector gives a new vector which may in general be of a different length and direction.

The matrix product RFB is equivalent to the shape deformation PI and the rotation matrix R an invariant-plane strain. RPB is a rotates the plane left undistorted by PB to its original position. That is, P =

Although eq. 1 indicates that the inhomogeneous shear P follows the Bain distortion, the same end result can be obtained by “allowing” the shear to occur in the parent phase prior to the Bain distortion. This alternative procedure simplifies computations. In this case the basic equation becomes:

P = RBP (2) where P as before is a simple shear.

The matrix representation of the invariant-plane strain shape deformation is:

P = I + mdp’ + + I d2 d3 (Pl P2 P3) (3)

1 + 4 P , d I P 2 4 P , = [ md2P, ‘+&2P2 &2P3 1 m d , p , md,p, 1+ d , P ,

where p’ (prime meaning transpose) being a plane normal is written as a (1 x 3) single-row matrix, in contrast to d, which is a vector written as a (3x1) single-column matrix.

The Bain distortion illustrated in fig. 4, for the fcc + bcc (or bct) transformation can be represented as:

For typical values of the lattice parameters of the fcc lattice, a, and of the bct lattice, a,, and c, the matrix B becomes

References: p. 1552.# 1520

# C. M. Waymnand H. K. I). H. Bhadeshia

# Ch. 16,32

B = 0 1.12 0

It is apparent from eq. leave a plane invariant; as stated earlier, for a strain to be an invariant-plane strain, one of the principal distortions must be zero, one greater than unity and the other less than unity (1.12) and the third is less than unity (Le., r :1 5 that two of the principal distortions are greater than unity (Le.,ooj 0.8). Therefore, the Bain distortion cannot unity.

Referring back to eq. 2, it is noted that P is a simple shear, and therefore can be represented as (I+mdp’). Also, the inverse of P,P’(I-mdp’) is a simple shear of the same magnitude, on the same plane, but in the opposite direction. That is, both P and P’ are invariant-plane strains. It is now convenient to rewrite eq. 2 as:

P,P, = RB, (6) where P,=P-’. Since both PI and P2 are invariant-plane strains, their product RB is an invariant-line strain S. The invariant-line is defined as the line of intersection of the planes which are invariant to P, and Pz. If the invariant-line strain S is known, all the crystallographic features of a given martensitic transformation can be predicted. It is not within the scope of the present account to go into the details of the invariant-line strain analysis (BOWLES and MACKENZIE [1954]), but certain highlights should be mentioned.

The Bain correspondence and distortion B are known from the lattice parameters of the parent and martensite phases. R is determined once the plane p i and the direction d, of P, are assumed. It should be noted that RB = S constitutes the lattice deformation of the transformation.

The important results of the invariant-line strain analysis, noting that the shape strain is PI=I+m,dlp: and that the simple shear (mathematically preceding the Bain distortion) is Pz=I+m,&p,’ component invariant-plane strains are given respectively by m,d and p’): are as follows (where the magnitudes, directions and planes of the d, = [SYZ -YZyP;Y2, (7) p; = (q; -q;S-l)/q;s-ld,, where y2 is any vector lying in p; (except the invariant line x) and qi is any normal (other than n, the row eigenvector of ’ S-’, i.e., n’S-’=n’) to a plane containing d,. The normalization factor for d, in eq. 7 is l/m, and therefore P,, m,,d, and p: are all determinable. The matrix R is determined from the requirement that x and n’ which are displaced by the Bain distortion must be totally invariant. R defines the orientation relationship within any small region of the martensite plate not involving Pz.pi and 4 assumed correspondence and lattice parameters determine B, the assumption of Thus, the allows R to be determined, and RB=S defines the elements of P,.

The above description of the crystallographic theory parallels the analysis given by BOWLES and MACKENZLE [1954] but the treatments of WECHSLER et al. [1953] and# Ch. 16, $ 2 Phase transformations, nondiffusive

BULLOGHand BILBY[1956] are equivalent. Some variations in the basic theory just presented include the introduction of a dilatation parameter, which relaxes slightly the requirement for the habit plane to be undistorted, and the incorporation of two inhomogeneous shear systems such that

Pl = RBS,S, (9)

where S1 and S2 are the two inhomogeneous shear systems involved. Neither of these modified approaches is without criticism, and it has been argued that the double shear approach loses generality.

# 2.3.4. Some other crystallographic observations

As pointed out earlier in this discussion, the martensite habit plane is near { 3 1015}p for an Fe-24.5R at.% alloy. A similar habit plane is also found for martensite formed in Fe-Ni alloys containing approximately 30 wt.% Ni. However, in some steels, e.g., Fe-8Cr-1.1C wt.%, the habit plane is near {225), and the habit plane of lath martensites typical of low-carbon steels and dilute iron alloys is near { 1 1 l}. However, the martensite-parent orientation relationship is almost the same in the { 3 10 15}, { 2 2 5 } and { 1 1 l} transformations.

It is unclear why different steels transform to martensite with a different habit plane, but it is generally thought that there are different operative modes of the inhomogeneous shear, i.e., different planes and directions, or even the operation of two or more modes within a given martensite plate or lath as suggested by the multiple shear theories. Figure 11 shows some experimental habit plane determinations for a variety of iron alloys.

Techniques are improving for measuring the shape strain associated with martensitic transformations and the information so obtained is leading to a clearer understanding of

# Fig. 11.

Unit triangle of a stereographic projection showing the results of habit plane measurements on martensite formed in five different Fe-alloys.

References: p. 1552.# 23.5. Further observations on the martensite morphology and substructure

In general, martensite in ferrous alloys takes the form of lenticular plates as seen in fig. 1 for an Fe-R alloy. This morphology is readily understood because a lenticular plate, as a mechanical twin, is a low strain energy shape in a “shear” transformation. However, other morphologies are not uncommonly found in ferrous alloys, and these are briefly mentioned here.

In low-carbon steels (up to 0.4 wt.% C) and in some other ferrous alloys the martensite takes the form of laths rather than plates. A typical lath has dimensions 0.3 x 4 x 200 µm. As mentioned above, the habit plane of such laths is near {111}p. In Fe-Ni-C alloys, three distinct morphologies are found and are classified as the lenticular, thin plate, and butterfly morphologies. In one well-studied case it has been shown that butterfly martensite (fig. 16, below) forms at the highest temperatures, lenticular martensite forms at intermediate temperatures, and thin-plate martensite forms at the lowest temperatures.

In some materials, particularly ferrous alloys, a needle-like morphology known as surface martensite is formed under some conditions. Apparently, this morphology is easily nucleated at surfaces and can develop into a “needle” form because matrix constraints are relaxed near a free surface. Whereas the plate types of ferrous martensite frequently form in a self-accommodating manner involving several habit plane variants, lath martensites do not appear to do so. Instead, the laths tend to cluster together into packets, each adjacent lath having the same habit plane, orientation relationship, and shape deformation.

The intrinsic lath morphology (as opposed to plate morphology) is thought to be related to the larger shape strain associated with lath martensite. Unlike the plate morphology which typically contains a high density of transformation twins as shown in fig. 10, martensite laths are typically untwinned and contain a high density of internal dislocations as shown in fig. 12. Since the inhomogeneous shear in ferrous lath martensite is not twinning, it is expected that slip is the mode involved and that the lattice-invariant deformation would be effected by the movement of interface dislocations. An example of such interface dislocations in an Fe-Ni-Mn martensite lath is shown in fig. 13.

The high density of dislocations usually observed within lath martensites may not be directly related to the transformation crystallography. It may result from the constraints a lath experiences during growth, i.e., the internal dislocations probably arise from accommodation distortion.

Another martensite morphology found in certain steels, notably austenitic stainless steels and Fe-Mn-C alloys, is the banded morphology (fig. 18, below). However, in these alloys, the transformation is not fcc accomplished by distorting the fcc parent phase on +bcc, but fcc +hcp instead. This transformation is {111}p planes by the passage of partial dislocations which generate the hcp martensite. As would be expected, the bands delineate {111}p planes. This type of fcc +hcp martensite transformation is similar to that which occurs in cobalt and cobalt alloys, and, as mentioned earlier, involves a fully coherent interface and no lattice-invariant deformation in the usual sense.# Ch. 16, § 2

# Phase transformations, nondifiive

1523

Fig. 12. Transmission electron micrograph showing dislocations (rather than twins) in a martensite lath formed in an Fe-20% Ni-5% Mn alloy.

Fig. 13. Transmission electron micrograph showing interface dislocations (parallel to the arrow) in a lath of martensite in an Fe-20% Ni-5% Mn alloy.

References: p. 1552.# Ch. 16, 3 2

Figures 14-1 8 are optical micrographs showing typical martensite morphologies in ferrous alloys.

# 2.4. Martensite-parent interfaces

The phenomenological theory of martensitic transformations permits all the crystallographic features of the parent and product phases to be mathematically related, but does not yield detailed information about the mechanism of transformation. The latter depends critically on the structure of the transformation interface.

The fact that martensite can grow at very low temperatures and very high velocities means that the transformation interface must be very mobile and be able to move without any need for diffusion. The interface must be glissile. A fully coherent interface is glissile, but since the parent and martensite crystals cannot in many cases be converted into one another by a lattice deformation which is an invariant-plane strain, the interfacial structure is more likely to be semi-coherent.

A semi-coherent interface consists of coherent regions separated by discontinuities which prevent the misfit in the interface plane from accumulating over large distances. There are two kinds of semi-coherency [CHRISTIAN and CROCKER, 1980]; if the discontinuities mentioned above are intrinsic dislocations with Burgers vectors in the interface plane, not parallel to the dislocation line, then the interface is said to be epitaxially semi-coherent. The normal displacement of such an interface requires the thermally activated climb of the intrinsic dislocations. A martensite interface cannot therefore be epitaxially semi-coherent.

Fig. 14. Optical micrograph showing lenticular martensite formed at -79°C in an Fe-31Ni-O.23C wt.96 alloy. The more heavily etched linear central region of the plates is known as a midrib.# Ch.16, $ 2

# Phase transformations, nondiffusive

1525

Fig. 15. Optical micrograph showing the "thin-plate" morphology of martensite, observed in an Fe-31Ni-0.2K wt.% alloy transformed at -160°C. 50um

Fig. 16. Optical micrograph showing butterfly martensite morphology formed at O°C in an Fe-20Ni-0.7C wt.% alloy.

References: p. 1552.# Ch. 16, $ 2

Fig. 17. Optical micrograph showing surface relief following the formation of lath martensite in an Fe-O.2C wt.% alloy.

In the second type of semi-coherency the discontinuities are screw dislocations, or dislocations whose Burgers vectors do not lie in the interface. This is the kind of semi-coherency associated with glissile martensite interfaces, whose motion is conservative (i.e., it does not lead to the creation or destruction of lattice sites). Further conditions must be satisfied before even this interface can be said to be glissile [CHRISTIAN and CROCKER, 1980]:

1. A glissile interface requires that the glide planes of the intrinsic dislocations associated with the product lattice must meet the corresponding glide planes of the parent lattice edge to edge in the interface, along the dislocation lines.
2. If more than one set of intrinsic dislocation exists, then these should either have the same line vector in the interface, or their respective Burgers vectors must be parallel.

Fig. 18. Optical micrograph showing bands of hcp martensite (A and B) formed in the fcc austenite matrix in an Fe-12Mn-O.48C wt.% alloy.# Ch. 16, § 2 Phase transformations, nodiffusive

This ensures that the interface can move as an integral unit, and places severe restrictions on any theory involving more than one lattice-invariant deformation. The intrinsic dislocations accomplish the lattice-invariant deformation as the interface glides. The interface also contains small, atomic height steps, which are coherent and whose motion leads to the transformation of the parent into the product phase. These have the character of transformation dislocations, and their Burgers vector can be defined in terms of the lattice deformation S (CHRISTIAN[1982]). The density of such steps depends on the local curvature of the interface, but it must be emphasized that their motion is glissile and that it is their motion which leads to transformation, whereas the intrinsic dislocations cause the lattice-invariant deformation.

When the transformation dislocations (the coherent steps) generate the final lattice in a deformation which is an invariant-plain strain, as in the fcc+hcp cobalt transformation, no other defects are required in the interface.

# 2.5 Energetics of martensitic transformations

# 2.5.1 Transformation hysteresis and the reverse transformation

Two representative but widely different cases are considered here: the non-thermoelastic martensitic transformation in Fe-Ni (a 30 wt.%) alloys, and the thermoelastic martensite in typical &phase alloys such as &brass, often known as the 5 electrons per atom Hume-Rothery phases. In both cases the shear component of the macroscopic shape strain is about 0.2 (shear angle about 12”) but the way in which this strain is accommodated by the parent phase is quite different for the two cases, as is the transformation hysteresis.

In the Fe-Ni alloys the martensite-parent interface appears to become immobilized after a plate of martensite has thickened to a certain extent, and when the martensite is heated, the interface will not move backwards, apparently being pinned by its damaged environment. Instead, the reverse martensite + parent (austenite) transformation takes place by the nucleation of small platelets of the parent phase within the martensite plates (KESSLER and P r r s c ~[1967]). And in ferrous alloys containing carbon, i.e., steels, the usual stages of martensite tempering occur (KRAUSS 19801) within which the martensite decomposes through diffusional processes.

On the other hand, in alloys of the &phase type, the shape deformation of the martensite is elastically accommodated by the matrix with no dislocation or “debris” generation; the interface therefore remains glissile, capable of “backwards” motion leading to the shrinkage of martensite plates during heating. In addition, in such thermoelastic transformations (KURDJUMOV and KHANDROS 1949), stored elastic energy apparently predisposes the reverse martensite-parent transformation, allowing it to occur “prematurely” (KAUFMAN and COHEN [1958]). In such cases, the stored elastic energy contributes to the driving force for the reverse transformation.

Whether martensitic transformation in any particular alloy will be thermoelastic or not can be predicted by an analysis of the stress field around a plate of martensite. If the stress induced by the shape deformation causes the matrix to yield plastically, then the transformation is not thermoelastic [OLSON and OWEN, 1976; LING and OWEN, 1981]. Austenite in iron-platinum alloys undergoes ordering which greatly affects the elastic.

References: p. 1552.# Ch. 16, $ 2

properties. The shear modulus decreases and the yield strength increases, so that it becomes possible to elastically accommodate the martensite. The ordered alloy therefore has thermoelastic martensite whereas the disordered alloy has non-thermoelastic martensite. The plastic deformation for the two cases is illustrated in fig. 19.

# 2.6. Thermoelastic and non-thermoelastic martensitic transformations

The differences between thermoelastic and non-thermoelastic martensitic transformations may be highlighted by comparing Au-Cd and Fe-Ni alloys, respectively (OTSUKA and WAYMAN 19771). Figure 20 shows that there is a substantial difference in the transformation hysteresis for the two alloys, which is the difference between the Af (completion temperature for the reverse transformation) and Ms temperatures (K A ~ M A N and COHEN [1958]). The thermoelastic transformation (Au-Cd) is characterized by a small hysteresis. Another difference is in the manner of the martensite-parent reverse transformation. In the thermoelastic case, the martensitic transformation on cooling proceeds by the continuous growth of martensite plates and the nucleation of new plates. When cooling is stopped, growth ceases, but resumes during further cooling, until the martensite plates impinge with each other or with grain boundaries. The reverse transformation upon heating occurs by the backwards movement of the martensite-parent interface, and the plates of martensite shrink and revert completely to the initial parent phase orientation.

On the other hand, a plate of non-thermoelastic martensite generated at a given temperature does not grow further upon subsequent cooling because the interface apparently becomes immobilized. Nor does the immobilized interface reverse its direction of motion during heating. Instead, the parent phase has to nucleate within the immobilized.

# ASPECT RATIO

|Ordered|(5-0.6)|
|---|---|
|0.04|0.02|
|Disordered|(5-0.0)|

Fig. 19. Ling and Owens’ calculations showing the contours where the matrix satisfies a yield criterion, as a function of the aspect ratio of the martensite plate and the degree of ordering. The region between each contour and the martensite plate represents plastically deformed austenite. Only half the martensite plate is illustrated in each case.# Ch. 16, § 2 Phase transformations, nondiffusive

Fig. 20. Graph showing electrical resistance change during heating and cooling for Fe Ni and Au-Cd alloys, indicating the hysteresis for the martensitic transformations on cooling and the reverse transformation on heating for non-thermoelastic and thermoelastic transformation, respectively (after KAWMAN and COHEN [1957]).

martensite plates; since the parent phase can nucleate in many orientations, the original parent phase orientation is not recovered on heating (KESSLER and Pritsch [1967]).

# 2.6.1. Free energy change due to martensitic transformation

Figure 21 shows schematically the change in chemical free energies of martensite and austenite (parent phase) with temperature. To is the temperature at which the austenite and martensite are in thermodynamic equilibrium and Ms is the temperature at which the transformation starts upon cooling. The difference in free energies between austenite (7) and martensite ('). AG is -' a at the M, temperature is the critical chemical driving force for the onset of the martensitic transformation (other features of fig. 21 will be described later).

In general, the free energy change associated with a martensitic transformation is given by:

A G ~ + ~= AG;+~ - F AG;;~ (10)

Fig. 21. Schematic diagram showing the free energy change for a martensitic transformation. See text for details.

References: p. 1552.# Ch. 16, § 2

where *AG:+M is the chemical free energy change (per unit volume of transformation) associated with the transformation from the parent to martensite, and AGgM is the non-chemical energy opposing the transformation (consisting of elastic strain and surface energy). Since the martensite-parent interface is semi-coherent the surface energy term should be small, and the elastic energy term will dominate. As will be seen later, the elastic strain energy per unit volume of martensite scales with the aspect ratio c / r, where 2c and 2r* represent the plate thickness and length respectively.

During thermoelastic equilibrium, the plate of martensite continues to increase its aspect ratio until the chemical and non-chemical terms balance. Consequently, a plate of constant length can be thickened or thinned when the transformation temperature is lowered or raised, respectively. This is the origin of the terminology thermoelastic transformation.

# 2.6.2. Nucleation of martensite

If a martensite transformation were able to nucleate (by a random fluctuation of structure) in an ideally perfect crystal of the parent phase, the attendant free energy change could be written (COHEN and WAYMAN [19Sl]) as:

*AG = (4.rr/3)r2cAG~ + (4.r/3)r2c(Ac/r) + 2m'a+* (11)
