Repository: AdbulrhmanEldeeb/q-a_making

# Markdown File Processor

This project processes Markdown files, extracts and processes their content, and saves the results as JSON files. It is designed to handle large-scale Markdown content efficiently, leveraging modular code structure, logging, and progress tracking.

## Features

- **Markdown Processing**: Extracts and processes content from Markdown files using a custom processing pipeline.
- **Chunking Support**: Splits large text into manageable chunks for better handling.
- **Error Handling**: Automatically retries with rotated API keys in case of rate limits or errors.
- **JSON Output**: Saves processed data as structured JSON files for downstream use.

File: parsed_data/Materials_Science_Engineering_Introduction_by_William_Callister.md (part 38 of 62)
|Germanium|Ge|32|72.64|5.32|Dia. cubic|0.122|0.053|4|937|
|Gold|Au|79|196.97|19.32|FCC|0.144|0.137|1|1064|
|Helium|He|2|4.003|—|—|—|—|Inert|272 (at 26 atm)|
|Hydrogen|H|1|1.008|—|—|—|0.154|1|259|
Principles of fracture mechanics developed in Section 8.5 also apply to brittle and quasi-brittle polymers; the susceptibility of these materials to fracture when a crack is present may be expressed in terms of the plane strain fracture toughness. The magnitude of *KIc depends on characteristics of the polymer (molecular weight, percent crystallinity, etc.), as well as on temperature, strain rate, and the external environment. Representative values of KIc* for several polymers are given in Table 8.1 and Table B.5, Appendix B.

# 15.6 MISCELLANEOUS MECHANICAL CHARACTERISTICS

# Impact Strength

The degree of resistance of a polymeric material to impact loading may be of concern in some applications. Izod or Charpy tests are ordinarily used to assess impact strength (Section 8.6). As with metals, polymers may exhibit ductile or brittle fracture under impact loading conditions, depending on the temperature, specimen size, strain rate, and mode of loading, as discussed in the preceding section. Both semicrystalline and amorphous polymers are brittle at low temperatures, and both have relatively low impact strengths. However, they experience a ductile-to-brittle transition over a relatively narrow temperature range, similar to that shown for a steel in Figure 8.13. Of course, impact strength undergoes a gradual decrease at still higher temperatures as the polymer begins to soften. Ordinarily, the two impact characteristics most sought after are a high impact strength at the ambient temperature and a ductile-to-brittle transition temperature that lies below room temperature.

# Fatigue

Polymers may experience fatigue failure under conditions of cyclic loading. As with metals, fatigue occurs at stress levels that are low relative to the yield strength. Fatigue testing in polymers has not been nearly as extensive as with metals; however, fatigue data are plotted in the same manner for both types of material, and the resulting curves have the same general shape. Fatigue curves for several common polymers are shown in Figure 15.11 as stress versus the number of cycles to failure (on a logarithmic scale). Some polymers have a fatigue limit (a stress level at which the stress at failure becomes independent of the number of cycles); others do not appear to have such a limit.

# Figure 15.11

Fatigue curves (stress amplitude versus the number of cycles to failure) for poly(ethylene terephthalate) (PET), nylon, polystyrene (PS), poly(methyl methacrylate) (PMMA), polypropylene (PP), polyethylene (PE), and polytetrafluoroethylene (PTFE). The testing frequency was 30 Hz.

(From M. N. Riddell, “A Guide to Better Testing of Plastics,” Plastics Engineering, Vol. 30, No. 4, p. 78, 1974. © Society of Plastics Engineers.)

| |Stress amplitude (ksi)|
|---|---|
|PS|20|
|PET|3|
|PMMA|15|
|PP|2|
|Nylon|1|
|PE (dry)| |
|PTFE|5|

0  103  104  105  106  107

Number of cycles to failure# 15.7 Deformation of Semicrystalline Polymers

would be expected, fatigue strengths and fatigue limits for polymeric materials are much lower than for metals.

The fatigue behavior of polymers is much more sensitive to loading frequency than for metals. Cycling polymers at high frequencies and/or relatively large stresses can cause localized heating; consequently, failure may be due to a softening of the material rather than a result of typical fatigue processes.

# Tear Strength and Hardness

Other mechanical properties that are sometimes influential in the suitability of a polymer for some particular application include tear resistance and hardness. The ability to resist tearing is an important property of some plastics, especially those used for thin films in packaging. Tear strength, the mechanical parameter measured, is the energy required to tear apart a cut specimen that has a standard geometry. The magnitude of tensile and tear strengths are related.

As with metals, hardness represents a material’s resistance to scratching, penetration, marring, and so on. Polymers are softer than metals and ceramics, and most hardness tests are conducted by penetration techniques similar to those described for metals in Section 6.10. Rockwell tests are frequently used for polymers. 3 Other indentation techniques employed are the Durometer and Barcol.4

# Mechanisms of Deformation and for Strengthening of Polymers

An understanding of deformation mechanisms of polymers is important to be able to manage the mechanical characteristics of these materials. In this regard, deformation models for two different types of polymers—semicrystalline and elastomeric—deserve our attention. The stiffness and strength of semicrystalline materials are often important considerations; elastic and plastic deformation mechanisms are treated in the succeeding section, whereas methods used to stiffen and strengthen these materials are discussed in Section 15.8. However, elastomers are used on the basis of their unusual elastic properties; the deformation mechanism of elastomers is also treated.

# 15.7 DEFORMATION OF SEMICRYSTALLINE POLYMERS

Many semicrystalline polymers in bulk form have the spherulitic structure described in Section 14.12. By way of review, each spherulite consists of numerous chain-folded ribbons, or lamellae, that radiate outward from the center. Separating these lamellae are areas of amorphous material (Figure 14.13); adjacent lamellae are connected by tie chains that pass through these amorphous regions.

# Mechanism of Elastic Deformation

As with other material types, elastic deformation of polymers occurs at relatively low stress levels on the stress–strain curve (Figure 15.1). The onset of elastic deformation for semicrystalline polymers results from chain molecules in amorphous regions elongating in the direction of the applied tensile stress. This process is represented schematically for two adjacent chain-folded lamellae and the interlamellar amorphous material as Stage 1 in Figure 15.12. Continued deformation in the second stage occurs by changes.

43 ASTM Standard D785, “Standard Testing Method for Rockwell Hardness of Plastics and Electrical Insulating Materials.”

ASTM Standard D2240, “Standard Test Method for Rubber Property—Durometer Hardness”; and ASTM Standard D2583, “Standard Test Method for Indentation Hardness of Rigid Plastics by Means of a Barcol Impressor.”# Figure 15.12 Stages in the elastic deformation of a semicrystalline polymer.

(a) Two adjacent chain-folded lamellae and interlamellar amorphous material before deformation.

(b) Elongation of amorphous tie chains during the first stage of deformation.

(c) Increase in lamellar crystallite thickness (which is reversible) due to bending and stretching of chains in crystallite regions.

(From SCHULTZ, POLYMER MATERIALS SCIENCE, 1st Edition, © 1974. Reprinted by permission of Pearson Education, Inc., Upper Saddle River, NJ.)

592# 15.8 FACTORS THAT INFLUENCE THE MECHANICAL PROPERTIES OF SEMICRYSTALLINE POLYMERS

A number of factors influence the mechanical characteristics of polymeric materials. For example, we have already discussed the effects of temperature and strain rate on stress–strain behavior (Section 15.2, Figure 15.3). Again, increasing the temperature or diminishing the strain rate leads to a decrease in the tensile modulus, a reduction in tensile strength, and an enhancement of ductility.

In addition, several structural/processing factors have decided influences on the mechanical behavior (i.e., strength and modulus) of polymeric materials. An increase in strength results whenever any restraint is imposed on the process illustrated in Figure 15.13; for example, extensive chain entanglements or a significant degree of intermolecular bonding inhibit relative chain motions. Even though secondary intermolecular (e.g., van der Waals) bonds are much weaker than the primary covalent ones, significant intermolecular forces result from the formation of large numbers of van der Waals interchain bonds. Furthermore, the modulus rises as both the secondary bond strength and chain alignment increase. As a result, polymers with polar groups will have stronger secondary bonds and a larger elastic modulus. We now discuss how several structural/processing factors [molecular weight, degree of crystallinity, predeformation (drawing), and heat-treating] affect the mechanical behavior of polymers.

In both amorphous and lamellar crystalline regions. Amorphous chains continue to align and become elongated; in addition, there is bending and stretching of the strong chain covalent bonds within the lamellar crystallites. This leads to a slight, reversible increase in the lamellar crystallite thickness as indicated by t in Figure 15.12c.

Inasmuch as semicrystalline polymers are composed of both crystalline and amorphous regions, they may, in a sense, be considered composite materials. Therefore, the elastic modulus may be taken as some combination of the moduli of crystalline and amorphous phases.

# Mechanism of Plastic Deformation

The transition from elastic to plastic deformation occurs in Stage 3 of Figure 15.13. (Note that Figure 15.12c is identical to Figure 15.13a.) During Stage 3, adjacent chains in the lamellae slide past one another (Figure 15.13b); this results in tilting of the lamellae so that the chain folds become more aligned with the tensile axis. Any chain displacement is resisted by relatively weak secondary or van der Waals bonds.

Crystalline block segments separate from the lamellae in Stage 4 (Figure 15.13c), with the segments attached to one another by tie chains. In the final stage, Stage 5, the blocks and tie chains become oriented in the direction of the tensile axis (Figure 15.13d). Thus, appreciable tensile deformation of semicrystalline polymers produces a highly oriented structure. This process of orientation is referred to as drawing, and is commonly used to improve the mechanical properties of polymer fibers and films (this is discussed in more detail in Section 15.24).

During deformation, the spherulites experience shape changes for moderate levels of elongation. However, for large deformations, the spherulitic structure is virtually destroyed. Also, to a degree, the processes represented in Figure 15.13 are reversible. That is, if deformation is terminated at some arbitrary stage and the specimen is heated to an elevated temperature near its melting point (i.e., is annealed), the material will recrystallize to again form a spherulitic structure. Furthermore, the specimen will tend to shrink back, in part, to the dimensions it had prior to deformation. The extent of this shape and structural recovery depends on the annealing temperature and also the degree of elongation.# Figure 15.13 Stages in the plastic deformation of a semicrystalline polymer.

|(a)|(b)|(c)|
|---|---|---|
|(d)| | |

(a) Two adjacent chain-folded lamellae and interlamellar amorphous material after elastic deformation (also shown as Figure 15.12c).

(b) Tilting of lamellar chain folds.

(c) Separation of crystalline block segments.

(d) Orientation of block segments and tie chains with the tensile axis in the final plastic deformation stage.

(From SCHULTZ, POLYMER MATERIALS SCIENCE, 1st Edition, © 1974. Reprinted by permission of Pearson Education, Inc., Upper Saddle River, NJ.)# 15.8 Factors that Influence the Mechanical Properties of Semicrystalline Polymers

Molecular Weight Percent crystallinity The magnitude of the tensile modulus does not seem to be directly influenced by molecular weight. On the other hand, for many polymers it has been observed that tensile strength increases with increasing molecular weight. TS is a function of the number-average molecular weight,

For some polymers, dependence of TS = TS - Mn (15.3) tensile strength on number-average molecular weight where TS is the tensile strength at infinite molecular weight and A is a constant. The behavior described by this equation is explained by increased chain entanglements with rising Mn.

# Degree of Crystallinity

For a specific polymer, the degree of crystallinity can have a significant influence on the mechanical properties because it affects the extent of the intermolecular secondary bonding. For crystalline regions in which molecular chains are closely packed in an ordered and parallel arrangement, extensive secondary bonding typically exists between adjacent chain segments. This secondary bonding is much less prevalent in amorphous regions, by virtue of the chain misalignment. As a consequence, for semicrystalline polymers, tensile modulus increases significantly with degree of crystallinity. For example, for polyethylene, the modulus increases approximately an order of magnitude as the crystallinity fraction is raised from 0.3 to 0.6.

Furthermore, increasing the crystallinity of a polymer generally enhances its strength; in addition, the material tends to become more brittle. The influence of chain chemistry and structure (branching, stereoisomerism, etc.) on degree of crystallinity was discussed in Chapter 14.

The effects of both percent crystallinity and molecular weight on the physical state of polyethylene are represented in Figure 15.14.

# Predeformation by Drawing

On a commercial basis, one of the most important techniques used to improve mechanical strength and tensile modulus is to permanently deform the polymer in tension. This procedure is sometimes termed drawing and it corresponds to the neck extension process illustrated schematically in Figure 15.4. In terms of property alterations, drawing is the polymer analogue of strain hardening in metals. It is an important stiffening and strengthening technique that is employed in the production of fibers and films. During drawing the molecular chains slip past one another and become highly oriented; for

|Brittle|Hard plastics|Tough|Soft plastics|Soft waxes|Grease, liquids|
|---|---|---|---|---|---|
|100|75|50|25|0|0|
|Molecular weight (Nonlinear scale)|Molecular weight (Nonlinear scale)|Molecular weight (Nonlinear scale)|Molecular weight (Nonlinear scale)|Molecular weight (Nonlinear scale)|Molecular weight (Nonlinear scale)|
|0|0|0|0|0|0|
|500|500|500|500|500|500|
|2,000|2,000|2,000|2,000|2,000|2,000|
|5,000|5,000|5,000|5,000|5,000|5,000|
|20,000|20,000|20,000|20,000|20,000|20,000|
|40,000|40,000|40,000|40,000|40,000|40,000|

Figure 15.14 The influence of degree of crystallinity and molecular weight on the physical characteristics of polyethylene. (From R. B. Richards, “Polyethylene—Structure, Crystallinity and Properties,” J. Appl. Chem., 1, 370, 1951.)# Chapter 15

# Characteristics, Applications, and Processing of Polymers

Semicrystalline materials the chains assume conformations similar to that represented schematically in Figure 15.13d.

Degrees of strengthening and stiffening depend on the extent of deformation (or extension) of the material. Furthermore, the properties of drawn polymers are highly anisotropic. For materials drawn in uniaxial tension, tensile modulus and strength values are significantly greater in the direction of deformation than in other directions. Tensile modulus in the direction of drawing may be enhanced by up to approximately a factor of three relative to the undrawn material. At an angle of 45 from the tensile axis, the modulus is a minimum; at this orientation, the modulus has a value on the order of one-fifth that of the undrawn polymer.

Tensile strength parallel to the direction of orientation may be improved by a factor of at least two to five relative to that of the unoriented material. However, perpendicular to the alignment direction, tensile strength is reduced by on the order of one-third to one-half.

For an amorphous polymer that is drawn at an elevated temperature, the oriented molecular structure is retained only when the material is quickly cooled to the ambient temperature; this procedure gives rise to the strengthening and stiffening effects described in the previous paragraph. However, if, after stretching, the polymer is held at the temperature of drawing, molecular chains relax and assume random conformations characteristic of the predeformed state; as a consequence, drawing will have no effect on the mechanical characteristics of the material.

# Heat-Treating

Heat-treating (or annealing) of semicrystalline polymers can lead to an increase in the percent crystallinity and crystallite size and perfection, as well as to modifications of the spherulite structure. For undrawn materials that are subjected to constant-time heat treatments, increasing the annealing temperature leads to the following: (1) an increase in tensile modulus, (2) an increase in yield strength, and (3) a reduction in ductility. Note that these annealing effects are opposite to those typically observed for metallic materials (Section 7.12)—weakening, softening, and enhanced ductility.

For some polymer fibers that have been drawn, the influence of annealing on the tensile modulus is contrary to that for undrawn materials—that is, the modulus decreases with increased annealing temperature because of a loss of chain orientation and strain-induced crystallinity.

# Concept Check 15.3

For the following pair of polymers, do the following: (1) state whether it is possible to decide if one polymer has a higher tensile modulus than the other; (2) if this is possible, note which has the higher tensile modulus and then cite the reason(s) for your choice; and (3) if it is not possible to decide, state why not.

- Syndiotactic polystyrene having a number-average molecular weight of 400,000 g/mol
- Isotactic polystyrene having a number-average molecular weight of 650,000 g/mol

# Concept Check 15.4

For the following pair of polymers, do the following: (1) state whether it is possible to decide if one polymer has a higher tensile strength than the other; (2) if this is possible, note which has the higher tensile strength and then cite the reason(s) for your choice; and (3) if it is not possible to decide, state why not.

- Syndiotactic polystyrene having a number-average molecular weight of 600,000 g/mol
- Isotactic polystyrene having a number-average molecular weight of 500,000 g/mol

[The answers may be found at www.wiley.com/college/callister (Student Companion Site).# 15.9 Deformation of Elastomers

One of the fascinating properties of the elastomeric materials is their rubber-like elasticity—that is, they have the ability to be deformed to quite large deformations and then elastically spring back to their original form. This results from crosslinks in the polymer that provide a force to restore the chains to their undeformed conformations. Elastomeric behavior was probably first observed in natural rubber; however, the past several decades have brought about the synthesis of a large number of elastomers with a wide variety of properties.

Typical stress–strain characteristics of elastomeric materials are displayed in Figure 15.1, curve C. Their moduli of elasticity are quite small, and they vary with strain because the stress–strain curve is nonlinear.

In an unstressed state, an elastomer is amorphous and composed of crosslinked molecular chains that are highly twisted, kinked, and coiled. Elastic deformation upon application of a tensile load is simply the partial uncoiling, untwisting, and straightening and resultant elongation of the chains in the stress direction, a phenomenon represented in Figure 15.15. Upon release of the stress, the chains spring back to their prestressed conformations, and the macroscopic piece returns to its original shape.

Part of the driving force for elastic deformation is a thermodynamic parameter called entropy, which is a measure of the degree of disorder within a system; entropy increases with increasing disorder. As an elastomer is stretched and the chains straighten and become more aligned, the system becomes more ordered. From this state, the entropy increases if the chains return to their original kinked and coiled contours.

Two intriguing phenomena result from this entropic effect. First, when stretched, an elastomer experiences a rise in temperature; second, the modulus of elasticity increases with increasing temperature, which is opposite to the behavior found in other materials (see Figure 6.8).# Chapter 15

# Characteristics, Applications, and Processing of Polymers

(a) Crosslinks in an unstressed state

(b) during elastic deformation in response to an applied tensile stress.

(Adapted from Z. D. Jastrzebski, The Nature and Properties of Engineering Materials, 3rd edition. Copyright © 1987 by John Wiley & Sons, New York. Reprinted by permission of John Wiley & Sons, Inc.)

Several criteria must be met for a polymer to be elastomeric: (1) It must not easily crystallize; elastomeric materials are amorphous, having molecular chains that are naturally coiled and kinked in the unstressed state. (2) Chain bond rotations must be relatively free for the coiled chains to readily respond to an applied force. (3) For elastomers to experience relatively large elastic deformations, the onset of plastic deformation must be delayed. Restricting the motions of chains past one another by crosslinking accomplishes this objective. The crosslinks act as anchor points between the chains and prevent chain slippage from occurring; the role of crosslinks in the deformation process is illustrated in Figure 15.15. Crosslinking in many elastomers is carried out in a process called vulcanization, to be discussed shortly. (4) Finally, the elastomer must be above its glass transition temperature (Section 15.13). The lowest temperature at which rubber-like behavior persists for many of the common elastomers is between 50°C and 90°C (60°F and 130°F). Below its glass transition temperature, an elastomer becomes brittle, and its stress–strain behavior resembles curve A in Figure 15.1.

# Vulcanization

The crosslinking process in elastomers is called vulcanization, which is achieved by a nonreversible chemical reaction, typically carried out at an elevated temperature. In most vulcanizing reactions, sulfur compounds are added to the heated elastomer; chains of sulfur atoms bond with adjacent polymer backbone chains and crosslink them, which is accomplished according to the following reaction:

in which the two crosslinks shown consist of m and n sulfur atoms. Crosslink main-chain sites are carbon atoms that were doubly bonded before vulcanization but, after vulcanization, have become singly bonded.

Unvulcanized rubber, which contains very few crosslinks, is soft and tacky and has poor resistance to abrasion. Modulus of elasticity, tensile strength, and resistance to degradation by oxidation are all enhanced by vulcanization. The magnitude of the modulus of elasticity is directly proportional to the density of the crosslinks.# 15.9 Deformation of Elastomers

Figure 15.16 Stress–strain curves to 600% elongation for unvulcanized and vulcanized natural rubber.

Stress (MPa)

|60|8|50|6|40|4|30|2|20|10|0|
|---|---|---|---|---|---|---|---|---|---|---|
|0|1|2|3|4|5|6| | | | |

Stress–strain curves for vulcanized and unvulcanized natural rubber are presented in Figure 15.16. To produce a rubber that is capable of large extensions without rupture of the primary chain bonds, there must be relatively few crosslinks, and these must be widely separated. Useful rubbers result when about 1 to 5 parts (by weight) of sulfur are added to 100 parts of rubber. This corresponds to about one crosslink for every 10 to 20 repeat units. Increasing the sulfur content further hardens the rubber and also reduces its extensibility. Also, because they are crosslinked, elastomeric materials are thermosetting in nature.

# Concept Check 15.5

For the following pair of polymers, plot and label schematic stress–strain curves on the same graph.

- Poly(styrene-butadiene) random copolymer having a number-average molecular weight of 100,000 g/mol and 10% of the available sites crosslinked and tested at 20°C.
- Poly(styrene-butadiene) random copolymer having a number-average molecular weight of 120,000 g/mol and 15% of the available sites crosslinked and tested at 85°C. Hint: poly(styrene-butadiene) copolymers may exhibit elastomeric behavior.

# Concept Check 15.6

In terms of molecular structure, explain why phenol-formaldehyde (Bakelite) will not be an elastomer. (The molecular structure for phenol-formaldehyde is presented in Table 14.3.)

[The answers may be found at www.wiley.com/college/callister (Student Companion Site).

# Crystallization, Melting, and Glass-Transition Phenomena in Polymers

Three phenomena that are important with respect to the design and processing of polymeric materials are crystallization, melting, and the glass transition. Crystallization is the process by which, upon cooling, an ordered (i.e., crystalline) solid phase is produced.# Chapter 15

# Characteristics, Applications, and Processing of Polymers

from a liquid melt having a highly random molecular structure. The melting transformation is the reverse process that occurs when a polymer is heated. The glass-transition phenomenon occurs with amorphous or noncrystallizable polymers that, when cooled from a liquid melt, become rigid solids yet retain the disordered molecular structure that is characteristic of the liquid state. Of course, alterations of physical and mechanical properties attend crystallization, melting, and the glass transition. Furthermore, for semicrystalline polymers, crystalline regions will experience melting (and crystallization), whereas noncrystalline areas pass through the glass transition.

# 15.10 CRYSTALLIZATION

An understanding of the mechanism and kinetics of polymer crystallization is important because the degree of crystallinity influences the mechanical and thermal properties of these materials. The crystallization of a molten polymer occurs by nucleation and growth processes, topics discussed in the context of phase transformations for metals in Section 10.3. For polymers, upon cooling through the melting temperature, nuclei form, in which small regions of the tangled and random molecules become ordered and aligned in the manner of chain-folded layers (Figure 14.12). At temperatures in excess of the melting temperature, these nuclei are unstable because of the thermal atomic vibrations that tend to disrupt the ordered molecular arrangements. Subsequent to nucleation and during the crystallization growth stage, nuclei grow by the continued ordering and aligning of additional molecular chain segments; that is, the chain-folded layers remain the same thickness, but increase in lateral dimensions, or for spherulitic structures (Figure 14.13) there is an increase in spherulite radius.

The time dependence of crystallization is the same as for many solid-state transformations (Figure 10.10); that is, a sigmoidal-shaped curve results when fraction transformation (i.e., fraction crystallized) is plotted versus the logarithm of time (at constant temperature). Such a plot is presented in Figure 15.17 for the crystallization of polypropylene at three temperatures. Mathematically, fraction crystallized y is a function of time t according to the Avrami equation, Equation 10.17, as

y = 1 - exp(-ktn) (10.17)

where k and n are time-independent constants, whose values depend on the crystallizing system. Normally, the extent of crystallization is measured by specimen volume changes because there will be a difference in volume for liquid and crystallized phases. Rate of

# Figure 15.17

Plot of normalized fraction crystallized versus the logarithm of time for polypropylene at constant temperatures of 140°C, 150°C, and 160°C.

|Normalized fraction crystallized|140°C|150°C|160°C|
|---|---|---|---|
|1.0| | | |
|0.8| | | |
|0.6| | | |
|0.4| | | |
|0.2| | | |
|0.0| | | |

(Adapted from P. Parrini and G. Corrieri, “The Influence of Molecular Weight Distribution on the Primary Recrystallization Kinetics of Isotactic Polypropylene,” Die Makromolekulare Chemie, 1963, Vol. 62, p. 89. Copyright Wiley-VCH Verlag GmbH & Co. KGaA. Reproduced with permission.)

Time (min) (Logarithmic scale)# 15.11 MELTING

The melting of a polymer crystal corresponds to the transformation of a solid material, having an ordered structure of aligned molecular chains, into a viscous liquid in which the structure is highly random. This phenomenon occurs, upon heating, at the melting temperature, Tm. There are several features distinctive to the melting of polymers that are not normally observed with metals and ceramics; these are consequences of the polymer molecular structures and lamellar crystalline morphology. First, melting of polymers takes place over a range of temperatures; this phenomenon is discussed in more detail shortly. In addition, the melting behavior depends on the history of the specimen, in particular the temperature at which it crystallized. The thickness of chain-folded lamellae depends on crystallization temperature; the thicker the lamellae, the higher the melting temperature. Impurities in the polymer and imperfections in the crystals also decrease the melting temperature. Finally, the apparent melting behavior is a function of the rate of heating; increasing this rate results in an elevation of the melting temperature.

As Section 15.8 notes, polymeric materials are responsive to heat treatments that produce structural and property alterations. An increase in lamellar thickness may be induced by annealing just below the melting temperature. Annealing also raises the melting temperature by decreasing the vacancies and other imperfections in polymer crystals and increasing crystallite thickness.

# 15.12 THE GLASS TRANSITION

The glass transition occurs in amorphous (or glassy) and semicrystalline polymers and is due to a reduction in motion of large segments of molecular chains with decreasing temperature. Upon cooling, the glass transition corresponds to the gradual transformation from a liquid into a rubbery material and finally into a rigid solid. The temperature at which the polymer experiences the transition from rubbery into rigid states is termed the glass transition temperature, Tg. This sequence of events occurs in the reverse order when a rigid glass at a temperature below Tg is heated. In addition, abrupt changes in other physical properties accompany this glass transition: for example, stiffness, heat capacity, and coefficient of thermal expansion.

# 15.13 MELTING AND GLASS TRANSITION TEMPERATURES

Melting and glass transition temperatures are important parameters relative to in-service applications of polymers. They define, respectively, the upper and lower temperature limits for numerous applications, especially for semicrystalline polymers. The glass transition temperature may also define the upper use temperature for glassy amorphous materials. Furthermore, Tm and Tg also influence the fabrication and processing procedures for polymers and polymer–matrix composites. These issues are discussed in succeeding sections of this chapter.# Chapter 15

# Characteristics, Applications, and Processing of Polymers

Figure 15.18 Specific volume versus temperature, upon cooling from the liquid melt, for totally amorphous (curve A), semicrystalline (curve B), and crystalline (curve C) polymers.

The temperatures at which melting and/or the glass transition occur for a polymer are determined in the same manner as for ceramic materials—from a plot of specific volume (the reciprocal of density) versus temperature. Figure 15.18 is such a plot, where curves A and C, for amorphous and crystalline polymers, respectively, have the same configurations as their ceramic counterparts (Figure 13.11). For the crystalline material, there is a discontinuous change in specific volume at the melting temperature Tm. The curve for the totally amorphous material is continuous but experiences a slight decrease in slope at the glass transition temperature, Tg. The behavior is intermediate between these extremes for a semicrystalline polymer (curve B), in that both melting and glass transition phenomena are observed; Tm and Tg are properties of the respective crystalline and amorphous phases in this semicrystalline material. As discussed earlier, the behaviors represented in Figure 15.18 will depend on the rate of cooling or heating. Representative melting and glass transition temperatures of a number of polymers are given in Table 15.2 and Appendix E.

**Table 15.2 Melting and Glass Transition Temperatures for Some of the More Common Polymeric Materials**
|Material|Glass Transition Temperature [C (F)]|Melting Temperature [C (F)]|
|---|---|---|
|Polyethylene (low density)|110 (165)|115 (240)|
|Polytetrafluoroethylene|97 (140)|327 (620)|
|Polyethylene (high density)|90 (130)|137 (279)|
|Polypropylene|18 (0)|175 (347)|
|Nylon 6,6|57 (135)|265 (510)|
|Poly(ethylene terephthalate) (PET)|69 (155)|265 (510)|
|Poly(vinyl chloride)|87 (190)|212 (415)|
|Polystyrene|100 (212)|240 (465)|
|Polycarbonate|150 (300)|265 (510)|

Note: No engineering polymer is 100% crystalline; curve C is included in Figure 15.18 to illustrate the extreme behavior that would be displayed by a totally crystalline material.# 15.14 FACTORS THAT INFLUENCE MELTING AND GLASS TRANSITION TEMPERATURES

# Melting Temperature

During melting of a polymer there is a rearrangement of the molecules in the transformation from ordered to disordered molecular states. Molecular chemistry and structure influence the ability of the polymer chain molecules to make these rearrangements and, therefore, also affect the melting temperature.

Chain stiffness, which is controlled by the ease of rotation about the chemical bonds along the chain, has a pronounced effect. The presence of double bonds and aromatic groups in the polymer backbone lowers chain flexibility and causes an increase in Tm. Furthermore, the size and type of side groups influence chain rotational freedom and flexibility; bulky or large side groups tend to restrict molecular rotation and raise Tm. For example, polypropylene has a higher melting temperature than polyethylene (175°C vs. 115°C, Table 15.2); the CH3 methyl side group for polypropylene is larger than the H atom found on polyethylene. The presence of polar groups (Cl, OH, and CN), even though not excessively large, leads to significant intermolecular bonding forces and relatively high Tm. This may be verified by comparing the melting temperatures of polypropylene (175°C) and poly(vinyl chloride) (212°C).

The melting temperature of a polymer also depends on molecular weight. At relatively low molecular weights, increasing M (or chain length) raises Tm (Figure 15.19). Furthermore, the melting of a polymer takes place over a range of temperatures; thus, there is a range of Tms rather than a single melting temperature. This is because every polymer is composed of molecules having a variety of molecular weights (Section 14.5) and because Tm depends on molecular weight. For most polymers, this melting temperature range is normally on the order of several degrees Celsius. The melting temperatures cited in Table 15.2 and Appendix E are near the high ends of these ranges.

Degree of branching also affects the melting temperature of a polymer. The introduction of side branches introduces defects into the crystalline material and lowers the melting temperature. High-density polyethylene, being a predominately linear polymer,

Figure 15.19 Dependence of polymer properties and melting and glass transition temperatures on molecular weight.

(From F. W. Billmeyer, Jr., Textbook of Polymer Science, 3rd edition. Copyright © 1984 by John Wiley & Sons, New York. Reprinted by permission of John Wiley & Sons, Inc.)

|Mobile liquid|Viscous liquid|Rubber|
|---|---|---|
|Tm| | |
|Tough plastic| | |
|Partially crystalline plastic| | |
|Crystalline solid| | |

10  102  103  104  105  106  107

Molecular weight# Chapter 15

# Characteristics, Applications, and Processing of Polymers

has a higher melting temperature (137C, Table 15.2) than low-density polyethylene (115C), which has some branching.

# Glass Transition Temperature

Upon heating through the glass transition temperature, the amorphous solid polymer transforms from a rigid into a rubbery state. Correspondingly, the molecules that are virtually frozen in position below Tg begin to experience rotational and translational motions above Tg. Thus, the value of the glass transition temperature depends on molecular characteristics that affect chain stiffness; most of these factors and their influences are the same as for the melting temperature, as discussed earlier. Again, chain flexibility is decreased and Tg is increased by the presence of the following:

1. Bulky side groups; from Table 15.2, the respective Tg values for polypropylene and polystyrene are 18C and 100C.
2. Polar groups; for example, the Tg values for poly(vinyl chloride) and polypropylene are 87C and 18C, respectively.
3. Double bonds and aromatic groups in the backbone, which tend to stiffen the polymer chain.

Increasing the molecular weight also tends to raise the glass transition temperature, as noted in Figure 15.19. A small amount of branching tends to lower Tg; on the other hand, a high density of branches reduces chain mobility and elevates the glass transition temperature. Some amorphous polymers are crosslinked, which has been observed to elevate Tg; crosslinks restrict molecular motion. With a high density of crosslinks, molecular motion is virtually disallowed; long-range molecular motion is prevented, to the degree that these polymers do not experience a glass transition or its accompanying softening.

From the preceding discussion it is evident that essentially the same molecular characteristics raise and lower both melting and glass transition temperatures. Normally the value of Tg lies somewhere between 0.5Tm and 0.8Tm (in Kelvin). Consequently, for a homopolymer, it is not possible to independently vary both Tm and Tg. A greater degree of control over these two parameters is possible by the synthesis and use of copolymeric materials.

# Concept Check 15.7

For each of the following two polymers, plot and label a schematic specific volume-versus-temperature curve (include both curves on the same graph):

- Spherulitic polypropylene of 25% crystallinity and having a weight-average molecular weight of 75,000 g/mol
- Spherulitic polystyrene of 25% crystallinity and having a weight-average molecular weight of 100,000 g/mol

[The answer may be found at www.wiley.com/college/callister (Student Companion Site).]# 15.15 Plastics

# Concept Check 15.8

For the following two polymers, (1) state whether it is possible to determine whether one polymer has a higher melting temperature than the other; (2) if it is possible, note which has the higher melting temperature and then cite reason(s) for your choice; and (3) if it is not possible to decide, then state why not.

- Isotactic polystyrene that has a density of 1.12 g/cm3 and a weight-average molecular weight of 150,000 g/mol
- Syndiotactic polystyrene that has a density of 1.10 g/cm3 and a weight-average molecular weight of 125,000 g/mol

[The answer may be found at www.wiley.com/college/callister (Student Companion Site).

# Polymer Types
