Repository: AdbulrhmanEldeeb/q-a_making

# Markdown File Processor

This project processes Markdown files, extracts and processes their content, and saves the results as JSON files. It is designed to handle large-scale Markdown content efficiently, leveraging modular code structure, logging, and progress tracking.

## Features

- **Markdown Processing**: Extracts and processes content from Markdown files using a custom processing pipeline.
- **Chunking Support**: Splits large text into manageable chunks for better handling.
- **Error Handling**: Automatically retries with rotated API keys in case of rate limits or errors.
- **JSON Output**: Saves processed data as structured JSON files for downstream use.

File: parsed_data/Materials_Science_Engineering_Introduction_by_William_Callister.md (part 39 of 62)
|Germanium|Ge|32|72.64|5.32|Dia. cubic|0.122|0.053|4|937|
|Gold|Au|79|196.97|19.32|FCC|0.144|0.137|1|1064|
|Helium|He|2|4.003|—|—|—|—|Inert|272 (at 26 atm)|
|Hydrogen|H|1|1.008|—|—|—|0.154|1|259|
There are many different polymeric materials that are familiar and find a wide variety of applications; in fact, one way of classifying them is according to their end use. Within this scheme the various polymer types include plastics, elastomers (or rubbers), fibers, coatings, adhesives, foams, and films. Depending on its properties, a particular polymer may be used in two or more of these application categories. For example, a plastic, if crosslinked and used above its glass transition temperature, may make a satisfactory elastomer, or a fiber material may be used as a plastic if it is not drawn into filaments. This portion of the chapter includes a brief discussion of each of these types of polymer.

# 15.15 PLASTICS

Possibly the largest number of different polymeric materials come under the plastic classification. Plastics are materials that have some structural rigidity under load and are used in general-purpose applications. Polyethylene, polypropylene, poly(vinyl chloride), polystyrene, and the fluorocarbons, epoxies, phenolics, and polyesters may all be classified as plastics. They have a wide variety of combinations of properties. Some plastics are very rigid and brittle (Figure 15.1, curve A). Others are flexible, exhibiting both elastic and plastic deformations when stressed and sometimes experiencing considerable deformation before fracture (Figure 15.1, curve B).

Polymers falling within this classification may have any degree of crystallinity, and all molecular structures and configurations (linear, branched, isotactic, etc.) are possible. Plastic materials may be either thermoplastic or thermosetting; in fact, this is the manner in which they are usually subclassified. However, to be considered plastics, linear or branched polymers must be used below their glass transition temperatures (if amorphous) or below their melting temperatures (if semicrystalline), or they must be crosslinked enough to maintain their shape. The trade names, characteristics, and typical applications for a number of plastics are given in Table 15.3.

Several plastics exhibit especially outstanding properties. For applications in which optical transparency is critical, polystyrene and poly(methyl methacrylate) are especially well suited; however, it is imperative that the material be highly amorphous or, if semicrystalline, have very small crystallites. The fluorocarbons have a low coefficient of friction and are extremely resistant to attack by a host of chemicals, even at relatively high temperatures. They are used as coatings on nonstick cookware, in bearings and bushings, and for high-temperature electronic components.# Chapter 15

# Characteristics, Applications, and Processing of Polymers

# Table 15.3 Trade Names, Characteristics, and Typical Applications for a Number of Plastic Materials

|Material Type|Trade Names|Major Application Characteristics|Typical Applications|
|---|---|---|---|
|Thermoplastics|Acrylonitrile-butadiene-styrene (ABS)|Outstanding strength and toughness, resistant to heat distortion; good electrical properties; flammable and soluble in some organic solvents|Under-the-hood automotive applications, refrigerator linings, computer and television housings, toys, highway safety devices|
|Acrylics [poly(methyl methacrylate)]|Outstanding light transmission and resistance to weathering; only fair mechanical properties|Lenses, transparent aircraft enclosures, drafting equipment, bathtub and shower enclosures| |
|Fluorocarbons (PTFE or TFE)|Chemically inert in almost all environments, excellent electrical properties; low coefficient of friction; may be used to 260C (500F); relatively weak and poor cold-flow properties|Anticorrosive seals, chemical pipes and valves, bearings, wire and cable insulation, antiadhesive coatings, high-temperature electronic parts| |
|Polyamides (nylons)|Good mechanical strength, abrasion resistance, and toughness; low coefficient of friction; absorbs water and some other liquids|Bearings, gears, cams, bushings, handles, and jacketing for wires and cables, fibers for carpet, hose, and belt reinforcement| |
|Polycarbonates|Dimensionally stable; low water absorption; transparent; very good impact resistance and ductility; chemical resistance not outstanding|Safety helmets, lenses, light globes, base for photographic film, automobile battery cases| |
|Polyethylenes|Chemically resistant and electrically insulating; tough and relatively low coefficient of friction; low strength and poor resistance to weathering|Flexible bottles, toys, tumblers, battery parts, ice trays, film wrapping materials, automotive gas tanks| |
|Polypropylenes|Resistant to heat distortion; excellent electrical properties and fatigue strength; chemically inert; relatively inexpensive; poor resistance to ultraviolet light|Sterilizable bottles, packaging film, automotive kick panels, fibers, luggage| |
|Polystyrenes|Excellent electrical properties and optical clarity; good thermal and dimensional stability; relatively inexpensive|Wall tile, battery cases, toys, indoor lighting panels, appliance housings, packaging| |# 15.15 Plastics

|Material Type|Trade Names|Major Application Characteristics|Typical Applications| |
|---|---|---|---|---|
|Vinyls|Dural|Good low-cost, general-purpose materials; ordinarily rigid, but may be made flexible with plasticizers; often copolymerized; susceptible to heat distortion|Floor coverings, pipe, electrical wire insulation, garden hose, shrink wrap| |
|Formolon| | | | |
|Geon| | | | |
|Pevikon| | | | |
|Saran| | | | |
|Tygon| | | | |
|Polyesters (PET or PETE)|Crystar|One of the toughest of plastic films; excellent fatigue and tear strength, and resistance to humidity, acids, greases, oils, and solvents|Oriented films, clothing, automotive tire cords, beverage containers| |
|Dacron| | | | |
|Eastapak| | | | |
|HiPET| | | | |
|Melinex| | | | |
|Mylar| | | | |
|Petra| | | | |
| |Thermosetting Polymers|Epoxies|Excellent combination of mechanical properties and corrosion resistance; dimensionally stable; good adhesion; relatively inexpensive; good electrical properties|Electrical moldings, sinks, adhesives, protective coatings, used with fiberglass laminates|
|Araldite| | | | |
|Epikote| | | | |
|Lytex| | | | |
|Maxive| | | | |
|Sumilite| | | | |
|Vipel| | | | |
|Phenolics|Bakelite|Excellent thermal stability to more than 150C (300F); may be compounded with a large number of resins, fillers, etc.; inexpensive|Motor housings, adhesives, circuit boards, electrical fixtures| |
|Duralite| | | | |
|Milex| | | | |
|Novolac| | | | |
|Resole| | | | |
|Polyesters|Aropol|Excellent electrical properties and low cost; can be formulated for room- or high-temperature use; often fiber reinforced|Helmets, fiberglass boats, auto body components, chairs, fans| |
|Baygal| | | | |
|Derakane| | | | |
|Luytex| | | | |
|Vitel| | | | |

Source: Adapted from C. A. Harper (Editor), Handbook of Plastics and Elastomers. Copyright © 1975 by McGraw-Hill Book Company. Reproduced with permission.

# MATERIALS OF IMPORTANCE

Phenolic Billiard Balls

Until about 1912, virtually all billiard balls were made of ivory from the tusks of elephants. For a ball to roll true, it needed to be fashioned from high-quality ivory that came from the center of flaw-free tusks—on the order of 1 tusk in 50 had the requisite consistency of density. At this time, ivory was becoming scarce and expensive as more and more elephants were being killed (and as billiards was becoming increasingly popular). There was then, and still is, a serious concern about reductions in elephant populations and their ultimate extinction due to ivory hunters, and some countries had imposed (and still impose) severe restrictions on the importation of ivory and ivory products.

Consequently, substitutes for ivory were sought for billiard balls. One early alternative was a pressed mixture of wood pulp and bone dust; this material proved quite unsatisfactory. The most suitable replacement, which is still being used for...# Chapter 15

# Characteristics, Applications, and Processing of Polymers

Billiard balls today is one of the first synthetic polymers—phenol-formaldehyde, sometimes also called phenolic.

The invention of this material is one of the important and interesting events in the annals of synthetic polymers. The discoverer of the process for synthesizing phenol-formaldehyde was Leo Baekeland. As a young and very bright Ph.D. chemist, he emigrated from Belgium to the United States in the early 1900s. Shortly after his arrival, he began research into creating a synthetic shellac to replace the natural material, which was relatively expensive to manufacture; shellac was, and still is, used as a lacquer, a wood preservative, and an electrical insulator in the then-emerging electrical industry. His efforts eventually led to the discovery that a suitable substitute could be synthesized by reacting phenol [or carbolic acid (C6H5OH), a white crystalline material], with formaldehyde (HCHO, a colorless and poisonous gas) under controlled conditions of heat and pressure. The product of this reaction was a liquid that subsequently hardened into a transparent and amber-colored solid. Baekeland named his new material Bakelite; today we use the generic name phenol-formaldehyde or just phenolic. Shortly after its discovery, Bakelite was found to be the ideal synthetic material for billiard balls (per the chapter-opening photographs).

Phenol-formaldehyde is a thermosetting polymer and has a number of desirable properties; for a polymer, it is very heat resistant and hard; is less brittle than many of the ceramic materials; is very stable and unreactive with most common solutions and solvents; and doesn’t easily chip, fade, or discolor. Furthermore, it is a relatively inexpensive material, and modern phenolics can be produced having a large variety of colors. The elastic characteristics of this polymer are very similar to those of ivory, and when phenolic billiard balls collide, they make the same clicking sound as ivory balls. Other uses of this important polymeric material are given in Table 15.3.

# 15.16 ELASTOMERS

The characteristics of and deformation mechanism for elastomers were treated previously (Section 15.9). The present discussion, therefore, focuses on the types of elastomeric materials.

Table 15.4 lists properties and applications of common elastomers; these properties are typical and depend on the degree of vulcanization and on whether any reinforcement is used. Natural rubber is still used to a large degree because it has an outstanding combination of desirable properties. However, the most important synthetic elastomer is SBR, which is used predominantly in automobile tires, reinforced with carbon black. NBR, which is highly resistant to degradation and swelling, is another common synthetic elastomer.

For many applications (e.g., automobile tires), the mechanical properties of even vulcanized rubbers are not satisfactory in terms of tensile strength, abrasion and tear resistance, and stiffness. These characteristics may be further improved by additives such as carbon black (Section 16.2).

Finally, some mention should be made of the silicone rubbers. For these materials, the backbone chain is made of alternating silicon and oxygen atoms:

R

( Si O )n

R′

where R and R′ represent side-bonded atoms such as hydrogen or groups of atoms such as CH3. For example, polydimethylsiloxane has the repeat unit

CH3

( Si O )n

CH3

Of course, as elastomers, these materials are crosslinked.# 15.16 Elastomers

|Chemical Type|Trade (Common) Names|Elongation (%)|Temperature Range [C (F)]|Major Application Characteristics|Typical Applications|
|---|---|---|---|---|---|
|Natural polyisoprene|Natural rubber (NR)|500–760|60 to 120 (75 to 250)|Excellent physical properties; good resistance to cutting, gouging, and abrasion; low heat, ozone, and oil resistance; good electrical properties|Pneumatic tires and tubes; heels and soles; gaskets; extruded hose|
|Styrene-butadiene copolymer|GRS, Buna S (SBR)|450–500|60 to 120 (75 to 250)|Good physical properties; excellent abrasion resistance; not oil, ozone, or weather resistant; electrical properties good, but not outstanding|Same as natural rubber|
|Acrylonitrile–butadiene copolymer|Buna A (NBR)|400–600|50 to 150 (60 to 300)|Excellent resistance to vegetable, animal, and petroleum oils; poor low-temperature properties; electrical properties not outstanding|Gasoline, chemical, and oil hose; seals and O-rings; heels and soles; toys|
|Chloroprene|Neoprene (CR)|100–800|50 to 105 (60 to 225)|Excellent ozone, heat, and weathering resistance; good oil resistance; excellent flame resistance; not as good in electrical applications as natural rubber|Wire and cable; chemical tank linings; belts, hoses, seals, and gaskets|
|Polysiloxane|Silicone (VMQ)|100–800|115 to 315 (175 to 600)|Excellent resistance to high and low temperatures; low strength; excellent electrical properties|High- and low-temperature insulation; seals, diaphragms; tubing for food and medical uses|

Sources: Adapted from C. A. Harper (Editor), Handbook of Plastics and Elastomers. Copyright © 1975 by McGraw-Hill Book Company, reproduced with permission; and Materials Engineering’s Materials Selector, copyright Penton/IPC.

The silicone elastomers possess a high degree of flexibility at low temperatures [to 90C (130F)] and yet are stable to temperatures as high as 250C (480F). In addition, they are resistant to weathering and lubricating oils, which makes them particularly desirable for applications in automobile engine compartments. Biocompatibility is another of their assets, and, therefore, they are often employed in medical applications such as blood tubing. A further attractive characteristic is that some silicone rubbers vulcanize at room temperature (RTV rubbers).# Chapter 15

# Characteristics, Applications, and Processing of Polymers

# Concept Check 15.9

During the winter months, the temperature in some parts of Alaska may go as low as -55°C (-65°F). Of the elastomers natural isoprene, styrene-butadiene, acrylonitrile-butadiene, chloroprene, and polysiloxane, which would be suitable for automobile tires under these conditions? Why?

# Concept Check 15.10

Silicone polymers may be prepared to exist as liquids at room temperature. Cite differences in molecular structure between them and the silicone elastomers. Hint: You may want to consult Sections 14.6 and 15.9.

[The answers may be found at www.wiley.com/college/callister (Student Companion Site).

# 15.17 FIBERS

Fiber polymers are capable of being drawn into long filaments having at least a 100:1 length-to-diameter ratio. Most commercial fiber polymers are used in the textile industry, being woven or knit into cloth or fabric. In addition, the aramid fibers are employed in composite materials (Section 16.8). To be useful as a textile material, a fiber polymer must have a host of rather restrictive physical and chemical properties. While in use, fibers may be subjected to a variety of mechanical deformations—stretching, twisting, shearing, and abrasion. Consequently, they must have a high tensile strength (over a relatively wide temperature range) and a high modulus of elasticity, as well as abrasion resistance. These properties are governed by the chemistry of the polymer chains and also by the fiber-drawing process.

The molecular weight of fiber materials should be relatively high or the molten material will be too weak and will break during the drawing process. Also, because the tensile strength increases with degree of crystallinity, the structure and configuration of the chains should allow the production of a highly crystalline polymer. That translates into a requirement for linear and unbranched chains that are symmetrical and have regular repeat units. Polar groups in the polymer also improve the fiber-forming properties by increasing both crystallinity and the intermolecular forces between the chains.

Convenience in washing and maintaining clothing depends primarily on the thermal properties of the fiber polymer, that is, its melting and glass transition temperatures. Furthermore, fiber polymers must exhibit chemical stability to a rather extensive variety of environments, including acids, bases, bleaches, dry-cleaning solvents, and sunlight. In addition, they must be relatively nonflammable and amenable to drying.

# 15.18 MISCELLANEOUS APPLICATIONS

# Coatings

Coatings are frequently applied to the surface of materials to serve one or more of the following functions: (1) to protect the item from the environment, which may produce corrosive or deteriorative reactions; (2) to improve the item’s appearance; and (3) to provide electrical insulation. Many of the ingredients in coating materials are polymers, most of which are organic in origin. These organic coatings fall into several different classifications: paint, varnish, enamel, lacquer, and shellac.

Many common coatings are latexes. A latex is a stable suspension of small, insoluble polymer particles dispersed in water. These materials have become increasingly popular because they do not contain large quantities of organic solvents that are emitted into the environment—that is, they have low volatile organic compound (VOC) emissions.# 15.18 Miscellaneous Applications

VOCs react in the atmosphere to produce smog. Large users of coatings such as automobile manufacturers continue to reduce their VOC emissions to comply with environmental regulations.

# Adhesives

An adhesive is a substance used to bond together the surfaces of two solid materials (termed adherends). There are two types of bonding mechanisms: mechanical and chemical. In mechanical bonding, there is actual penetration of the adhesive into surface pores and crevices. Chemical bonding involves intermolecular forces between the adhesive and adherend, which forces may be covalent and/or van der Waals; the degree of van der Waals bonding is enhanced when the adhesive material contains polar groups.

Although natural adhesives (animal glue, casein, starch, and rosin) are still used for many applications, a host of new adhesive materials based on synthetic polymers have been developed; these include polyurethanes, polysiloxanes (silicones), epoxies, polyimides, acrylics, and rubber materials. Adhesives may be used to join a large variety of materials—metals, ceramics, polymers, composites, skin, and so on—and the choice of which adhesive to use will depend on such factors as (1) the materials to be bonded and their porosities; (2) the required adhesive properties (i.e., whether the bond is to be temporary or permanent); (3) maximum/minimum exposure temperatures; and (4) processing conditions.

For all but the pressure-sensitive adhesives (discussed shortly), the adhesive material is applied as a low-viscosity liquid, so as to cover the adherend surfaces evenly and completely and allow for maximum bonding interactions. The actual bonding joint forms as the adhesive undergoes a liquid-to-solid transition (or cures), which may be accomplished through either a physical process (e.g., crystallization, solvent evaporation) or a chemical process (e.g., polymerization, vulcanization). Characteristics of a sound joint should include high shear, peel, and fracture strengths.

Adhesive bonding offers some advantages over other joining technologies (e.g., riveting, bolting, and welding), including lighter weight, the ability to join dissimilar materials and thin components, better fatigue resistance, and lower manufacturing costs. Furthermore, it is the technology of choice when exact positioning of components and processing speed are essential. The chief drawback of adhesive joints is service temperature limitation; polymers maintain their mechanical integrity only at relatively low temperatures, and strength decreases rapidly with increasing temperature. The maximum temperature possible for continuous use for some of the newly developed polymers is 300°C. Adhesive joints are found in a large number of applications, especially in the aerospace, automotive, and construction industries, in packaging, and in some household goods.

A special class of this group of materials is the pressure-sensitive adhesives (or self-adhesive materials), such as those found on self-stick tapes, labels, and postage stamps. These materials are designed to adhere to just about any surface by making contact and with the application of slight pressure. Unlike the adhesives described previously, bonding action does not result from a physical transformation or a chemical reaction. Rather, these materials contain polymer tackifying resins; during detachment of the two bonding surfaces, small fibrils form that are attached to the surfaces and tend to hold them together. Polymers used for pressure-sensitive adhesives include acrylics, styrenic block copolymers, and natural rubber.

# Films

Polymeric materials have found widespread use in the form of thin films. Films having thicknesses between 0.025 and 0.125 mm (0.001 and 0.005 in.) are fabricated and used extensively as bags for packaging food products and other merchandise, as textile products,# Chapter 15

# Characteristics, Applications, and Processing of Polymers

and in a host of other uses. Important characteristics of the materials produced and used as films include low density, a high degree of flexibility, high tensile and tear strengths, resistance to attack by moisture and other chemicals, and low permeability to some gases, especially water vapor (Section 14.14). Some of the polymers that meet these criteria and are manufactured in film form are polyethylene, polypropylene, cellophane, and cellulose acetate.

# Foams

Foams are plastic materials that contain a relatively high volume percentage of small pores and trapped gas bubbles. Both thermoplastic and thermosetting materials are used as foams; these include polyurethane, rubber, polystyrene, and poly(vinyl chloride). Foams are commonly used as cushions in automobiles and furniture, as well as in packaging and thermal insulation. The foaming process is often carried out by incorporating into the batch of material a blowing agent that, upon heating, decomposes with the liberation of a gas. Gas bubbles are generated throughout the now-fluid mass, which remain in the solid upon cooling and give rise to a spongelike structure. The same effect is produced by dissolving an inert gas into a molten polymer under high pressure. When the pressure is rapidly reduced, the gas comes out of solution and forms bubbles and pores that remain in the solid as it cools.

# 15.19 ADVANCED POLYMERIC MATERIALS

A number of new polymers having unique and desirable combinations of properties have been developed over the past several years; many have found niches in new technologies and/or have satisfactorily replaced other materials. Some of these include ultra-high-molecular-weight polyethylene, liquid crystal polymers, and thermoplastic elastomers. Each of these will now be discussed.

# Ultra-High-Molecular-Weight Polyethylene

Ultra-high-molecular-weight polyethylene (UHMWPE) is a linear polyethylene that has an extremely high molecular weight. Its typical Mw is approximately 4  106 g/mol, which is an order of magnitude greater than that of high-density polyethylene. In fiber form, UHMWPE is highly aligned and has the trade name Spectra. Some of the extraordinary characteristics of this material are as follows:

1. An extremely high impact resistance
2. Outstanding resistance to wear and abrasion
3. A very low coefficient of friction
4. A self-lubricating and nonstick surface
5. Very good chemical resistance to normally encountered solvents
6. Excellent low-temperature properties
7. Outstanding sound damping and energy absorption characteristics
8. Electrically insulating and excellent dielectric properties

However, because this material has a relatively low melting temperature, its mechanical properties deteriorate rapidly with increasing temperature. This unusual combination of properties leads to numerous and diverse applications for this material, including bulletproof vests, composite military helmets, fishing line, ski-bottom surfaces, golf-ball cores, bowling alley and ice-skating rink surfaces, biomedical prostheses, blood filters, marking-pen nibs, bulk material handling equipment (for coal, grain, cement, gravel, etc.), bushings, pump impellers, and valve gaskets.# 15.19 Advanced Polymeric Materials

# Liquid Crystal Polymers

Liquid crystal polymers (LCPs) are a group of chemically complex and structurally distinct materials that have unique properties and are used in diverse applications. Discussion of the chemistry of these materials is beyond the scope of this book. LCPs are composed of extended, rod-shaped, and rigid molecules. In terms of molecular arrangement, these materials do not fall within any of conventional liquid, amorphous, crystalline, or semicrystalline classifications but may be considered a new state of matter—the liquid crystalline state, being neither crystalline nor liquid. In the melt (or liquid) condition, whereas other polymer molecules are randomly oriented, LCP molecules can become aligned in highly ordered configurations. As solids, this molecular alignment remains, and, in addition, the molecules form in domain structures having characteristic intermolecular spacings. A schematic comparison of liquid crystals, amorphous polymers, and semicrystalline polymers in both melt and solid states is illustrated in Figure 15.20. There are three types of liquid crystals, based on orientation and positional ordering—smectic, nematic, and cholesteric; distinctions among these types are also beyond the scope of this discussion.

The principal use of liquid crystal polymers is in liquid crystal displays (LCDs) on digital watches, flat-panel computer monitors and televisions, and other digital displays. Here, cholesteric types of LCPs are used, which, at room temperature, are fluid liquids, transparent, and optically anisotropic. The displays are composed of two sheets of glass between which is sandwiched the liquid crystal material. The outer face of each glass sheet is coated with a transparent and electrically conductive film; in addition, the character-forming number/letter elements are etched into this film on the side that is to be viewed. A voltage applied through the conductive films (and thus between these two glass sheets) over one of these character-forming regions causes a disruption of the orientation of the LCP molecules in this region, a darkening of this LCP material, and, in turn, the formation of a visible character.

Some of the nematic type of liquid crystal polymers are rigid solids at room temperature and, on the basis of an outstanding combination of properties and processing.

Figure 15.20 Schematic representations of the molecular structures in both melt and solid states for (a) semicrystalline, (b) amorphous, and (c) liquid crystal polymers. (Adapted from G. W. Calundann and M. Jaffe, “Anisotropic Polymers, Their Synthesis and Properties,” Chapter VII in Proceedings of the Robert A. Welch Foundation Conferences on Polymer Research, 26th Conference, Synthetic Polymers, Nov. 1982.)# Chapter 15

# Characteristics, Applications, and Processing of Polymers

Characteristics, have found widespread use in a variety of commercial applications. For example, these materials exhibit the following behaviors:

1. Excellent thermal stability; they may be used to temperatures as high as 230C (450F).
2. Stiffness and strength; their tensile moduli range between 10 and 24 GPa (1.4  106 and 3.5  106 psi), and their tensile strengths are from 125 to 255 MPa (18,000 to 37,000 psi).
3. High impact strengths, which are retained upon cooling to relatively low temperatures.
4. Chemical inertness to a wide variety of acids, solvents, bleaches, and so on.
5. Inherent flame resistance and combustion products that are relatively nontoxic.

The thermal stability and chemical inertness of these materials are explained by extremely high intermolecular forces.

The following may be said about their processing and fabrication characteristics:

1. All conventional processing techniques available for thermoplastic materials may be used.
2. Extremely low shrinkage and warpage take place during molding.
3. There is exceptional dimensional repeatability from part to part.
4. Melt viscosity is low, which permits molding of thin sections and/or complex shapes.
5. Heats of fusion are low; this results in rapid melting and subsequent cooling, which shortens molding cycle times.
6. They have anisotropic finished-part properties; molecular orientation effects are produced from melt flow during molding.

These materials are used extensively by the electronics industry (in interconnect devices, relay and capacitor housings, brackets, etc.), by the medical equipment industry (in components that are sterilized repeatedly), and in photocopiers and fiber-optic components.

# Thermoplastic Elastomers

Thermoplastic elastomers (TPEs or TEs) are a type of polymeric material that, at ambient conditions, exhibits elastomeric (or rubbery) behavior yet is thermoplastic (Section 14.9). By way of contrast, most elastomers heretofore discussed are thermosets because they are crosslinked during vulcanization. Of the several varieties of TPEs, one of the best known and widely used is a block copolymer consisting of block segments of a hard and rigid thermoplastic (commonly styrene [S]) that alternate with block segments of a soft and flexible elastic material (often butadiene [B] or isoprene [I]). For a common TPE, hard, polymerized segments are located at chain ends, whereas each soft, central region consists of polymerized butadiene or isoprene units. These TPEs are frequently termed styrenic block copolymers; chain chemistries for the two (S-B-S and S-I-S) types are shown in Figure 15.21.

At ambient temperatures, the soft, amorphous, central (butadiene or isoprene) segments impart rubbery, elastomeric behavior to the material. Furthermore, for temperatures below the Tm of the hard (styrene) component, hard chain-end segments from numerous adjacent chains aggregate together to form rigid crystalline domain regions. These domains are physical crosslinks that act as anchor points so as to restrict soft-chain segment motions; they function in much the same way as chemical crosslinks for the thermoset elastomers. A schematic illustration for the structure of this TPE type is presented in Figure 15.22.# 15.19 Advanced Polymeric Materials

Figure 15.21

The tensile modulus of this TPE material is subject to alteration; increasing the number of soft-component blocks per chain leads to a decrease in modulus and, therefore, a decrease of stiffness. Furthermore, the useful temperature range lies between Tg of the soft, flexible component and Tm of the hard, rigid one. For the styrenic block copolymers, this range is between about 70°C (95°F) and 100°C (212°F).

In addition to the styrenic block copolymers, there are other types of TPEs, including thermoplastic olefins, copolyesters, thermoplastic polyurethanes, and elastomeric polyamides.

The chief advantage of the TPEs over the thermoset elastomers is that upon heating above Tm of the hard phase, they melt (i.e., the physical crosslinks disappear), and, therefore, they may be processed by conventional thermoplastic forming techniques [blow molding, injection molding, etc. (Section 15.22)]; thermoset polymers do not experience melting, and, consequently, forming is normally more difficult. Furthermore, because the melting–solidification process is reversible and repeatable for thermoplastic elastomers, TPE parts may be reformed into other shapes. In other words, they are recyclable; thermoset elastomers are, to a large degree, nonrecyclable. Scrap that is generated during forming procedures may also be recycled, which results in lower production costs than with thermosets. In addition, tighter controls may be maintained on part dimensions for TPEs, and TPEs have lower densities.

Figure 15.22

Schematic representation of the molecular structure for a thermoplastic elastomer. This structure consists of “soft” (i.e., butadiene or isoprene) repeat unit center-chain segments and “hard” (i.e., styrene) domains (chain ends), which act as physical crosslinks at room temperature.# Chapter 15

# Characteristics, Applications, and Processing of Polymers

In quite a variety of applications, thermoplastic elastomers have replaced conventional thermoset elastomers. Typical uses for TPEs include automotive exterior trim (bumpers, fascia, etc.), automotive underhood components (electrical insulation and connectors, and gaskets), shoe soles and heels, sporting goods (e.g., bladders for footballs and soccer balls), medical barrier films and protective coatings, and components in sealants, caulking, and adhesives.

# Polymer Synthesis and Processing

The large macromolecules of the commercially useful polymers must be synthesized from substances having smaller molecules in a process termed polymerization. Furthermore, the properties of a polymer may be modified and enhanced by the inclusion of additive materials. Finally, a finished piece having a desired shape must be fashioned during a forming operation. This section treats polymerization processes and the various forms of additives, as well as specific forming procedures.

# 15.20 POLYMERIZATION

The synthesis of these large molecules (polymers) is termed polymerization; it is simply the process by which monomers are linked together to generate long chains composed of repeat units. Most generally, the raw materials for synthetic polymers are derived from coal, natural gas, and petroleum products. The reactions by which polymerization occur are grouped into two general classifications—addition and condensation—according to the reaction mechanism, as discussed next.

# Addition Polymerization

Addition polymerization (sometimes called chain reaction polymerization) is a process by which monomer units are attached one at a time in chainlike fashion to form a linear macromolecule. The composition of the resultant product molecule is an exact multiple of that of the original reactant monomer.

Three distinct stages—initiation, propagation, and termination—are involved in addition polymerization. During the initiation step, an active center capable of propagation is formed by a reaction between an initiator (or catalyst) species and the monomer unit. This process has already been demonstrated for polyethylene in Equation 14.1, which is repeated as follows:

R represents the active initiator, and &bull; is an unpaired electron.

Propagation involves the linear growth of the polymer chain by the sequential addition of monomer units to this active growing chain molecule. This may be represented, again for polyethylene, as follows:

Chain growth is relatively rapid; the period required to grow a molecule consisting of, say, 1000 repeat units is on the order of 102 to 103 s.# 15.20 Polymerization

Propagation may end or terminate in different ways. First, the active ends of two propagating chains may link together to form one molecule according to the following reaction:

H&nbsp;&nbsp;H&nbsp;&nbsp;H&nbsp;&nbsp;H&nbsp;&nbsp;H&nbsp;&nbsp;H&nbsp;&nbsp;H&nbsp;&nbsp;H

R&nbsp;&nbsp;(C&nbsp;C)mC&nbsp;C·&nbsp;·C&nbsp;C&nbsp;(C&nbsp;C)nR

R&nbsp;&nbsp;(C&nbsp;C)mC&nbsp;C&nbsp;C&nbsp;C&nbsp;(C&nbsp;C)nR&nbsp;&nbsp;&nbsp;&nbsp;(15.7)

H&nbsp;&nbsp;H&nbsp;&nbsp;H&nbsp;&nbsp;H&nbsp;&nbsp;H&nbsp;&nbsp;H&nbsp;&nbsp;H&nbsp;&nbsp;H

The other termination possibility involves two growing molecules that react to form two “dead chains” as:

H&nbsp;&nbsp;H&nbsp;&nbsp;H&nbsp;&nbsp;H&nbsp;&nbsp;H&nbsp;&nbsp;H&nbsp;&nbsp;H&nbsp;&nbsp;H

R&nbsp;&nbsp;(C&nbsp;C)mC&nbsp;C·&nbsp;·C&nbsp;C&nbsp;(C&nbsp;C)nR

R&nbsp;&nbsp;(C&nbsp;C)mC&nbsp;C&nbsp;H&nbsp;&nbsp;C&nbsp;C&nbsp;(C&nbsp;C)nR&nbsp;&nbsp;&nbsp;&nbsp;(15.8)

H&nbsp;&nbsp;H&nbsp;&nbsp;H&nbsp;&nbsp;H&nbsp;&nbsp;H&nbsp;&nbsp;H&nbsp;&nbsp;H&nbsp;&nbsp;H

thus terminating the growth of each chain.

Molecular weight is governed by the relative rates of initiation, propagation, and termination. Typically, they are controlled to ensure the production of a polymer having the desired degree of polymerization.

Addition polymerization is used in the synthesis of polyethylene, polypropylene, poly(vinyl chloride), and polystyrene, as well as many of the copolymers.

# Concept Check 15.11

State whether the molecular weight of a polymer that is synthesized by addition polymerization is relatively high, medium, or relatively low for the following situations:

- (a) Rapid initiation, slow propagation, and rapid termination
- (b) Slow initiation, rapid propagation, and slow termination
- (c) Rapid initiation, rapid propagation, and slow termination
- (d) Slow initiation, slow propagation, and rapid termination

[The answer may be found at www.wiley.com/college/callister (Student Companion Site).

# Condensation Polymerization

Condensation (or step reaction) polymerization is the formation of polymers by stepwise intermolecular chemical reactions that may involve more than one monomer species. There is usually a low-molecular-weight by-product such as water that is eliminated (or condensed). No reactant species has the chemical formula of the repeat unit, and the intermolecular reaction occurs every time a repeat unit is formed. For example, consider the formation of the polyester poly(ethylene terephthalate) (PET) from the reaction between dimethyl terephthalate and ethylene glycol to form a linear.

76 This type of termination reaction is referred to as combination.

This type of termination reaction is called disproportionation.# Chapter 15

# Characteristics, Applications, and Processing of Polymers

PET molecule with methyl alcohol as a by-product; the intermolecular reaction is as follows:

|Dimethyl terephthalate|Ethylene glycol|
|---|---|
|H O O H 1+ H H 1|n 1 H HC O C C O C H H n1HO C H C H OH|
|H H O O H 1|( C C O C C O )n + 2n 1H C OH H H|

Poly(ethylene terephthalate) Methyl alcohol

This stepwise process is successively repeated, producing a linear molecule. Reaction times for condensation polymerization are generally longer than for addition polymerization.

For the previous condensation reaction, both ethylene glycol and dimethyl terephthalate are bifunctional. However, condensation reactions can include trifunctional or higher functional monomers capable of forming crosslinked and network polymers. The thermosetting polyesters and phenol-formaldehyde, the nylons, and the polycarbonates are produced by condensation polymerization. Some polymers, such as nylon, may be polymerized by either technique.

# Concept Check 15.12

Nylon 6,6 may be formed by means of a condensation polymerization reaction in which hexamethylene diamine [NH —(CH2)6 —NH] and adipic acid react with one another with the formation of water as a by-product. Write out this reaction in the manner of Equation 15.9. Note: The structure for adipic acid is

|O|H|H|H|H|O| | |
|---|---|---|---|---|---|---|---|
|HO|C|C|C|C|C|C|OH|
|H|H|H|H| | | | |

[The answer may be found at www.wiley.com/college/callister (Student Companion Site).]

# 15.21 POLYMER ADDITIVES
