Repository: AdbulrhmanEldeeb/q-a_making

# Markdown File Processor

This project processes Markdown files, extracts and processes their content, and saves the results as JSON files. It is designed to handle large-scale Markdown content efficiently, leveraging modular code structure, logging, and progress tracking.

## Features

- **Markdown Processing**: Extracts and processes content from Markdown files using a custom processing pipeline.
- **Chunking Support**: Splits large text into manageable chunks for better handling.
- **Error Handling**: Automatically retries with rotated API keys in case of rate limits or errors.
- **JSON Output**: Saves processed data as structured JSON files for downstream use.

File: parsed_data/Physical_Metallurgy_by_Peter_Haasen.md (part 39 of 58)
# Metallurgy
There are some outstanding problems with w-phase formation, including the possible role of lattice vacancies in promoting linear defects and hence nucleation, the high nucleation frequency and low particle growth rate, and the extreme embrittlement of the matrix &phase after the w-phase forms.

# 5. Phase changes and charge density waves

A charge density wave (CDW) is a static modulation of conduction electrons and is a Fermi-surface driven phenomenon usually accompanied by a periodic distortion of the lattice. In essence, the electronic energy of the solid is lowered as a consequence of the lattice distortion, the attendant strain energy of which is more than compensated by the reduction in electronic energy. The present understanding of CDWs in conductors follows from the pioneering work of PEIERLS [1955], KOHN [1959] and OVERHAUSER [1975]. A detailed description of CDW phenomena has been published by WILSON et al.

PEIERLS [1955] suggested that a simple one-dimensional solid is susceptible to a periodic lattice distortion which can lower the total energy of the system by means of a distortion which changes the lattice periodicity. The basic concept is illustrated in fig. 34. Fig. 34a shows the familiar E-k relationship for a one-dimensional monovalent metal. The first Brillouin zone with boundary at h - / a is half occupied. The upper part of the figure shows that the electronic charge density is of periodic form, being maximum in the vicinity of the ion cores. In fig. 34b the one-dimensional lattice has been periodically distorted as shown in the upper part of the figure and the resulting period 2a causes the formation of a charge density wave of period 2a associated with the new superlattice. Since the lattice has been doubled in real space, a new band gap will appear at &r/k in k-space which permits some electrons to “spill down”, thus lowering the Fermi energy. Thus the (periodic) lattice distortion has a rather simple driving force which is purely.# Ch. 16, 5 5

# Phase transitions, nondi@ive

1549

Lattice wr a l r 2 0 1 -COW

o o o o o 0, +o Dt w 0, Periodically distorted

(normal)

I - a i C - 2 4 lattice

Fig. 34. Schematic drawing showing a periodic lattice distortion, charge density waves, and energy band gaps before and after a periodic lattice distortion in a hypothetical one-dimensional metal. Note the overall lowering of the Fermi level following the periodic lattice distortion. See text.

Electronic in origin. Numerous examples of a CDW phase change have recently been found in quasi-one-dimensional organic conductors and quasi-two-dimensional layered compounds (e.g., transition-metal dichalcogenides).

A favorable Fermi surface geometry is necessary for the formation of a CDW, which will most likely occur when the shape of the Fermi surface permits a connection by the same wavevector Q, i.e., Q = 2kf. This modulation with wavevector Q will modify the Fermi surface by creating gaps at these nested positions. If the nested (i.e., dimpled) portion of the Fermi surface is significant, the energy “gain” by creating energy gaps may overcome the energy “cost” arising from the strain associated with the periodic lattice distortion, thus allowing the formation of a CDW. In other words, a structural change will occur when the CDW formation is accompanied by ion displacements which stabilize the charge perturbation.

Another requirement for forming a CDW is a strong electron-phonon coupling, required to permit ionic displacements to reduce the otherwise prohibitive Coulomb energy, and precursor phenomena such as a soft phonon mode (CHAN and H m [1973]) might occur above the transition temperature to assist the CDW instability. The normal crystalline periodicity is altered in the presence of a CDW. However, it should be noted that the wavevector of a CDW is determined by the Fermi surface and is therefore not necessarily an integral fraction of a reciprocal lattice vector of the undistorted parent phase. Consequently, an “incommensurate” phase may result, which is considered to have lost its translational symmetry (AXE [1977]) and is thus a quasi-crystalline phase.

The incommensurate state described above may not actually correspond to the lowest possible energy state and, accordingly, the CDW or the lattice may undergo a further distortion which makes the two “commensurate” in which case the CDW wavevector is an integral fraction of the underlying lattice. The commensurate state is usually referred to as...

References: p, 1552.# Ch. 16, 8.5

to as a “locked-in” state. Thus, there can be two phase changes associated with a CDW formation: the normal (parent)-to-incommensurate transition (usually second order) and the incommensurate-to-commensurate transformation (first order). Since a CDW is accompanied by a lattice distortion, diffraction techniques (electron, neutron, X-ray) can be used to reveal satellite reflections appearing near the Bragg reflections of the parent phase as a consequence of the new superlattice associated with the formation of the CDW. These satellites are separated from the associated Bragg reflections by a reciprocal lattice vector determined by the CDW wavevector.

In lower-dimensional systems (1-d and 2-d materials) the possibility of CDW formation is enhanced because the simple structures involved lead to a high probability for favorable Fermi surface nesting. But in three-dimensional materials CDW phenomena should, in principle, be rather rare because of the unlikelihood of favorable Fermi surface nesting.

Besides the incommensurate state mentioned above, MCMILLAN [1976] introduced the concept of discommensurations, which are narrow out-of-phase regions (defects) between large in-phase (commensurate) regions. Accordingly, the incommensurate-to-commensurate change is viewed as a defect (discommensuration) “melting” transition.

A recent study (HWANG et al. [1983]) of the so-called “premartensitic effects” in Ti-Ni alloys has been carried out using Ti-Ni-Fe alloys containing a few percent of Fe in order to suppress the martensitic transformation (lower Ms) while at the same time leaving the temperature regime of the “premartensite” phenomena essentially unchanged. Space does not permit a detailed presentation of this work, but some of the highlights are interesting and these are briefly considered.

The “pre-martensitic” resistivity anomaly (increase with decreasing temperature) in Ti-Ni type alloys has been ascribed (HWANG et al. [1983]) to the formation of a three-dimensional charge density wave which appears to evolve in two stages. In the first, the B2 (CsCl) parent is gradually (second order) distorted into an incommensurate phase with decreasing temperature. The incommensurate phase is most simply described as one with “distorted cubic” symmetry. Its gradual transition involves the appearance of new <1 1 0> superlattice reflections which intensify with decreasing temperature. At this stage, the <1 1 0> superlattice reflections are in slightly irrational (incommensurate) positions. As the temperature is further decreased these superlattice reflections “lock in” to commensurate positions which are precise multiples of <1 1 0>, and the resulting structure is rhombohedral (designated the R-phase) as a consequence of a homogeneous distortion which involves an expansion along <1 1 1> cube diagonals (and a small contraction in all directions in the plane normal to <1 1 1>). This incommensurate-to-commensurate transformation is first-order in nature. Thus, the events observed during the so-called premartensitic state of Ti-Ni-X alloys identify with the sequence: B2 (CsCl) → distorted cubic (incommensurate) → R, rhombohedral (commensurate). In addition, microdomains typical of anti-phase domains in ordered alloys have been identified using dark field electron microscope images formed by using the new superlattice reflections.

Finally, it should be mentioned that the incommensurate-to-commensurate transformation in Ti-Ni-Fe alloys is also associated with the appearance of twin-like domains, as shown in fig. 35. The twin plane has been identified as a <1 1 0> plane. It would# Ch.16, $ 5

# Phase transformations, nondifisive

Fig. 35. %in-related domains as a consequence of an incommensurate-to-commensurate phase change in a TiJVi,,Fe,(at%) alloy. See text for explanation.

It appears that the only difference between the “twins” and the “matrix” within which they exist is that the sense of the <111> expansion (Bain distortion) occurs along different c axes in each. In this respect, the formation of twins during the incommensurate-to-commensurate change appears to be a result of overall strain compensation, not unlike that occurring in a martensitic transformation. But in the case of the Ti-Ni-Fe alloys, when the actual martensite is formed at a lower temperature, the { 1 1 0 } twins and the commensurate R-phase are completely destroyed by the advancing martensite interface, and, seemingly, the “premartensitic” commensurate twinned structure presents no obstacle to the growth of the martensite plates.

In the above description of charge density waves and related phenomena, a measure of consistency has been attempted by referring to the second order parent + incommensurate (gradual) change as a transition, as opposed to the first-order incommensurate + commensurate (abrupt) change which is viewed as a transformation.

# Acknowledgment

CMW would like to acknowledge many helpful comments from numerous colleagues and members of his research group, and to thank particularly Professor G. Krauss for providing fig. 17, Professor K. Shimizu for fig. 18, Dr. M. Umemoto for figs. 14-16, and Professor J. C. Williams for fig. 32. HKDHB would like to express his gratitude to Professor Colin Humphreys for his help and encouragement, and to Professor Robert Cahn for providing several important articles.

References: p. 1552.# References

AARONSON, I., and K. R KINSMAN, 1977, Acta Metall. 25, 367.

AHLERS, M., BARCELO, G. and RAPACIOLI, R., 1978, Scripta Metallurgica, 12, 1075-1078.

AXE, J. D., 1977, in: Electron-Phonon Interactions and Phase Transitions, ed. T. Riste (Plenum, New York) p. 50.

BAIN, E. C., 1924, Trans. AIME 70, 25.

BOWLES, J.S., and J.K. MACKENZIE, 1954, Acta Metall. 2, 129, 138 and 224.

BOWLES, S., and C. M. WAYMAN, J. 1979, Acta Metall. 27, 833.

BULLOUGH, R, and B. A. BILBY, 1956, Proc. Phys. Soc. B69, 1276.

CHAN, S. K., and V. HEW, 1973, J. Phys. F3, 795.

CHRISTIAN, J.W., 1970, Phase Transformations, in: Physical Metallurgy, 2nd Ed., ed. R.W. Cahn (North-Holland, Amsterdam) ch. 10.

CHRISTIAN, J. W., 1975, Theory of Transformations in Metals and Alloys, Part I, 2nd edition, Pergamon Press, Oxford.

CHRISTIAN, J. W. and CROCKER, A. G., 1980, Dislocations in Solids, ed. E.R.N. Nabarro, North-Holland, Amsterdam, vol. 3, p. 369.

CHRISTIAN, J. W., 1982, Metallurg. Trans. 13A, 509.

CHRISTIAN, J.W., 1994, Metallurgical and Materials Transactions A, 25A, 1821-1839.

CLAPP, P.C., 1973, Phys. Stat. Sol. (b) 57, 561.

COHEN, M., and C. M. WAYMAN, 1981, Fundamentals of Martensitic Reactions, in: Metallurgical Treatises, eds. J.K. Tien and J.F. Elliott (Metallurgical Society AIME, Warrendale, PA) p. 445.

GHOSH, G. and OLSON, G. B., 1992 Proc. Int. Conf. on Martensitic Transformations - ICOMAT 92, published by the Monteray Inst Adv. Studies, California, USA, eds. C.M. Wayman and J.F. Perkins, pp. 353-358.

GOLDIN, M., and L. I. MCNAMARA, D. 1979, Report NSWC MP 79441, Proc. of Heat Engine Conference (US. Naval Surface Weapons Center, Silver Springs, MD).

HWANG, C.M., M. MEICHLE, M. B. SALAMON and C.M. WAYMAN, 1983, Phil. Mag. A47, 9 and 31.

JACKSON, C. M., H. I. WAGNER and R. J. WASILEWSKI, 1972, National Aeronautics and Space Agency Report SP-5110.

KAUFMAN, L. and COW, M., 1958, Progress in Metal Physics, 7, 165.

KESSLER, H., and W. P. H, 1967, Acta Metall. 15, 401., 2, 393.

KOHN, W., 1959, Phys. Rev. Lett.

KRAUSS, G., 1980, Principles of the Heat Treatment of Steels (ASM, Metals Park, OH) ch. 8.

KURDJUMOV, G., and L.G. KHANDROS, 1949, Dokl. Akad. Nauk SSSR 46, 211.

LING, H.C. and OWEN, W. S., 1981, Acta Metallurgica, 29, 1721-1736.

MAGEE, C. L., 1970, Phase Transformations, ASM, Metals Park, Ohio, U.S.A., pp. 115-156.

MARUKAWA, K. and TSUCHIYA, K., 1995, Scripta Metallurgica et Materialia, 32, 77-82.

MCMILLAN, W., 1976, Phys. Rev. B14, 1496.

OLSON, G.B., and M. COHEN, 1972, J. Less-Common Met. 28, 107.

OLSON, G.B., and M. COHEN, 1976, Metallurg. Trans. 7A, 1897, 1905 and 1915.

OLSON, G. B. and OWEN, W. S., 1976, New Aspects of Martensitic Transformations, Japan Institute of Metals, Tokyo, p. 105-110.

OLSON, G.B., and M. COHEN, 1979, Proc. US-Japan Symp. on Mechanical Behavior of Metals and Alloys Associated with Displacive Transformations (Rensselaer Polytechnic Inst., Troy, NY) p. 7.

ONODERA, H., and I. TAMURA, 1979, Proc. US-Japan Symp. on Mechanical Behavior of Metals and Alloys Associated with Displacive Transformations (Rensselaer Polytechnic Inst, Troy, NY) p. 24.

ONODERA, H., H. GOTO and I. TAW, 1976, Suppl. Trans. Japan Inst. Met. 17, 327.

OTSUKA, K., and C.M. WAYMAN, 1977, Reviews on the Deformation Behavior of Materials* 2, 81.

OVERHAUSER, A. W., 1968, Phys. Rev. 167, 691.

* A quarterly, published by Freund, Tel Aviv.# Ch. 16, Refs.

# Phase Transformations, Nondiffusive

OVERHAUSER, A. W., 1971, Phys. Rev. B3, 3173.

PT AE, L J.R., and M. C o r n, 1953, Acta Metall. 1, 531.

PEIERLS, R. E., 1955, Quantum Theory of Solids (Oxford Univ. Press, Oxford).

SAB~I, T., S. NENNO and C.M. WAYMAN, 1979, Proc. ICOMAT-79, Int. Conf. on Martensitic Transformations, Cambridge, Massachusetts (Alpine Press, Boston, MA) p. 619.

SASS, S.L., 1972, J. Less-Common Met. 28, 157.

SCHROEDER, T.A., and C.M. WAYMAN, 1977a, Acta Metall. 25, 1375.

SCHROEDER, T.A., and C.M. WAYMAN, 1977b, Scripta Metall. 11, 225.

SCHROEDER, T.A., and C.M. WAYMAN, 1978, Acta Metall. 26, 1745.

SCHROEDER, T.A., and C.M. WAYMAN, 1979, Acta Metall. 27, 405.

SHIMIZU, K., and C.M. WAYMAN, 1972, Met. Sci. J. 6, 175.

SMITH, R., and J. S. BOWLES, 1960, Acta Metall. 8, 405.

TADAKI, T., and K. SHIMIZU, 1970, Trans. Japan Inst. Met., 11. 44.

TAMURA, I., T. MAKI, H. HATO, Y. TOMOTA and M. OWA, 1970, Proc. 2nd Int. Conf. on Strength of Metals and Alloys, Asilomar, CA, vol. 3, p. 894.

TAMURA, T. MAKI, S. SHIMOOKA, M. OKADA and Y. TOMOTA, 1972, Proc. 3rd Conf. on High Strength Martensitic Steels, Havirov, Czechoslovakia, p. I.

TAMURA, Y. I., TOMOTA and M. OZAWA, 1973, Proc. 3rd Int. Conf. on Strength of Metals and Alloys, Cambridge, UK, vol. 1, p. 611 and vol. 2, p. 540.

TSUCHIYA, K., TATEYAMA, SUGINO, K., and MARUKAWA, K., 1995, Scripta Metallurgica et Materialia, 32, 259-264.

VANLANDW, J., and C.M. WAYMAN, 1968, Acta Metall. 16, 803 and 815.

WASILEWSKI, R., 1975, in: Shape Memory Effects in Alloys, ed. J. Perkins (Plenum, New York) p. 245.

WECHSLER, M. S., D.S. L~EBERMAN and T. A. READ, 1953, Trans. AIME 197, 1503.

WILLIAMS, C., D. DE, FONTAINE MAHAJAN, WILSON, J.A., E J. D i w v o and S. and N. E. PATON, 1973, Metallurg. Trans. 4, 2701.

ZACKAY, V.F., E. R. PC, AE&R D. FARHand R. B u m, 1967, Trans. ASM 60, 252.

# General bibliography

Williams, J.C., D. de Fontaine and N.E Paton, 1973, Metallurg. Trans. 4, 2701. The o-phase as an Example of an Unusual Shear Transformation.

Christian, J. W., Wayman, C. M., 1964, The Theory of Transformation in Metals and Alloys (Pergamon Press, Oxford).

Wilson, J. A., F. J. DiSplvo and S. Mahajan, 1975, Chargedensity Waves and Superlattices in the Metallic Layered Transition Metal Dichalcogenides, Adv. Phys. 24, 117.

J. Perkins, ed., 1975, The Shape Memory Effect in Alloys (Plenum, New York).

Proceedings JIMIS-1, 1976, Japan Inst. Met. Int. Symp. on Martensitic Transformations, Suppl. Trans. Japan Inst. Met., vol. 17.

Proceedings ICOMAT-77, 1977, International Conference on Martensitic Transformations, Kiev USSR.

Phase Transformations, 1979, Series 3, No. 11, vols. I and 2 (The Institution of Metallurgists, London).

Proceedings ICOMAT-79, 1979, International Conference on Martensitic Transformations, Cambridge, MA (Alpine Press, Boston, MA).

Nishiyama, Z., 1979, Martensitic Transformation, eds. M.E. Fine, M. Meshii and C.M. Wayman (Academic, New York).

Barrett, C.S., and T. B.1 Massalski, 1980, Structure of Metals, 3rd Ed. (Pergamon Press, Oxford) ch. 18.

Proceedings of International Conference on Solid-Solid Phase Transformations, 1981, Pittsburgh, PA (Metallurgical Society AIME, Warrendale, PA, 1983).

Cohen, M., and C. M. Wayman, 1981, Fundamentals of Martensitic Reactions, in: Metallurgical Treatises (Metallurgical Society AIME, Warrendale, PA) p. 445.# Ch. 16, Refs.

Bhadeshia, H. K. D. H., 1987, Worked Examples in the Geometry of Crystals, Institute of Materials, London, pp. 1-%.

Bhadeshia, H. K. D. H., Metallurgical Transactions A, “Deformation by moving interfaces”, 13A, 509-538.

Christian, J. W., 1982, 1992, Bainite in Steels, Institute of Materials, London, pp. 1-458.

Wayman, C. M., 1989, Materials Science Forum, 56-58, 1-32.

Wayman, C. M., and H. R. P. Inoue, 1994, Crystallographic Transformations, in: Intermetallic Compounds, eds. J. H. Westbrook and R. L. Fleischer, John Wiley and Sons, New York, U.S.A., Vol. 1, pp. 827-847.

Planes, A., J. Ortin and L. Maiiose, 1995, Roc. 3rd European Symposium: a Martensitic Transformation, J. de Physique, 5, suppl. 2, pp. CZ-1 t 551.# CHAPTER 17

# PHYSICAL METALLURGY OF STEELS

W. C. LESLIE

Professor Emeritus

Department of Materials Science and Engineering

University of Michigan

Ann Arbor; MI 48109 USA

E. HORNBOGEN

Institut für Werkstoffe

Ruhr-Universität Bochum

0-44780 Bochum, Germany

R. W. C. Cab and P. Haasen?, eds.

Physical Metallurgy; fourth, revised and enhanced edition

© Elsevier Science 1996# Iron and steel

# 1.1. Introduction

Steels are alloys of the element iron with carbon and usually several other elements, but the term is also applied to some newer alloys that contain virtually no carbon. There are three major groups of alloying elements, those that form interstitial and substitutional solutions, and those that are immiscible with the crystal lattices of iron (table 1). We shall not deal with the last category in the following but we do not imply that they are of no importance. Commercial steels always contain both types of alloying elements, some added intentionally, others unintentionally during production and processing of the steel. Unwanted elements are, for example, N (from air), S (from coke), P, As (from some ores), and H (introduced during pickling). Examples of the compositions of some commercial steels are given in table 2.

Iron and steels have been our most important metallic materials for several millennia and will continue to be so for the foreseeable future. There are several reasons for this preeminent position:

- a) The crust of the earth contains about 4.2 wt% Fe, which can be rather easily reduced to the metallic state.
- b) Iron has a melting temperature (1540°C) that allows thermally activated processes at moderate temperatures (T>400°C) while these processes (except those involving

# Table 1

|H| | | | | | | | | | | | | | | | |He|
|---|---|---|---|---|---|---|---|---|---|---|---|---|---|---|---|---|---|
|1| | | | | | | | | | | | | | | | |3|
|Li|Be|B| | | | | | | | | | |C|N|O|F|Ne|
|3|2| | | | | | | | | | |1|1|1|1|3|3|
|Na|Mg| | | | | | | | | | |AI|Si|P|S|Cl|Ar|
|-3|3| | | | | | | | | | |2|2|2|3|3|3|
|K|Ca|Sc|Ti|V|Cr|Mn|Fe|Co|Ni|Cu|Zn|Ga|Ge|As|Se|Br|Kr|
|-3|3|3?|2|2b|2b|2b|2|b|2|2|2|2|3|3|3| | |
|Rb|Sr|Y|Zr|Nb|Mo|Tc|Ru|Rh|Pd|Ag|Cd|In|Sn|Sb|Te|I|Xe|
|-3|3|3?|2|2|2|2|2|2b|2b|3|3|3|2|2|3|3|3|
|Cs|Ba|La|Hf|Ta|W|Re|Os|Ir|Pt|Au|Hg|Tl|Pb|Bi|Po|At|Rn|
|3|3|3?|2?|2|2|2|2|2b|2b|2|3|3|3|3|3?|3|3|
|Fr|Ra|Ac|Th|Pa|U|Np|Pu|Am|Cm|Bk|Cf| | | | | | |
|-3|3|3?|3?|3?|3|3?|3?|3?|3?|3?| | | | | | | |

1. interstitial elements P may be interstitial in the fcc structure.

2. substitutional elements complete solubility at certain temperatures.

3. practically no solubility# Ch. 17

# Physical metallurgy of steels

# Table 2

|no.|Composition (wt%)|Structure|Application|
|---|---|---|---|
|1|C 0.12, Mn 0.45, Cr -, Ni -, Mo -, W -, Si -, V -|ferrite plus pearlite|construction steel|
|2|C 0.65, Mn 0.70, Cr -, Ni -, Mo -, W -, Si -, V -|tempered martensite|tool steel|
|3|C 0.50, Mn < 1.0, Cr 13.0, Ni -, Mo -, W -, Si -, V -|tempered martensite|knife blade steel (stainless)|
|4|C 0.10, Mn 0.40, Cr 5.0, Ni -, Mo 0.5, W -, Si -, V -|bainite|high temperature steel|
|5|C < 0.15, Mn 0.40, Cr -, Ni 6.0, Mo -, W -, Si -, V -|ferrite|low temperature steel|
|6|C 0.80, Mn 0.30, Cr 4.0, Ni -, Mo -, W 18.0, Si -, V 2.0|tempered martensite and tungsten-carbide|high speed steel|
|7|C 0.10, Mn < 1.0, Cr 18.0, Ni 8.0, Mo -, W -, Si -, V -|austenite|stainless steel|
|8|C < 0.07, Mn -, Cr -, Ni -, Mo -, W -, Si 4.0, V -|ferrite|transformer steel|

Interstitial diffusion) are very slow at room temperature.

There are two phase transformations in solid iron that allow the formation of a wide variety of microstructures. As a consequence a large range of physical and mechanical properties can be obtained.

Iron is ferromagnetic at temperatures below 768°C the Curie temperature, T,, a highly important characteristic which leads to several anomalies of other properties. Despite the long history of steel there is still room for innovations, even in mass production - witness the advent, since about 1975, of micro-alloyed steels, dual-phase steels and interstitial-free (TF) steels. Steady progress continues to be made in the understanding of the finer details of microstructures in steels, the development of crystallographic orientations, the distribution and interactions of solute elements and the control of mechanical properties by precipitation of solutes from solid solution. These advances have been made possible through the use of new tools that enable us to observe internal structure on an atomic scale.

# 1.2. Some properties of pure iron

The iron atom is situated towards the end of the first transition series with an electron configuration Ar3d64s2. The neighboring elements with larger atomic number than iron (Co, Ni, Cu) crystallize in close-packed structures until the 3d states are filled in Cu.

References: p. 1618.# Ch. 17, 5 1

transition elements with less-filled 3d states (Ti, V, Cr, Mn) have a bcc structure. The maximum of the binding energy for Cr with its half-filled 3d band indicates that a contribution of covalent bonding by 3d-states may stabilize this structure (fig. 1).

Iron is found between these two groups of elements. It crystallizes in both the fcc (912°C < T < 1394°C) and the bcc lattices (1394°C > T < 1538°C) and again at T ~ 912°C. The re-occurrence of the bcc structure at high temperatures can be rationalized by dividing the difference in free energy of bcc and fcc iron, ΔF, into a magnetic and a nonmagnetic term (ZENER [1955]). The magnetic term is negligible up to the temperatures at which magnetization of α-Fe is nearly constant. At higher temperatures (depending on T), the bcc structure is increasingly stabilized due to the entropy of demagnetization. Without this effect, α-Fe should transform to γ-Fe at about 700°C without another transformation at 1394°C. In fig. 2, ΔF = Fα - Fγ is plotted as a function of temperature. The contribution due to magnetic uncoupling in the α-phase is shown as a dashed line. This term produces the curvature of ΔFα(T) as determined by JOHANNSON [1937] and the re-occurrence of the bcc structure above 1394°C.

The increasing value of ΔF with decreasing temperature indicates that an increasing pressure is needed to produce the closest packed iron at temperatures below 912°C. At 20°C this pressure is 11.3 GPa, determined by both static and dynamic measurements. Iron can exist in at least three crystal structures, fcc γ, bcc α and hcp ε. The closest packed phase, ε, exists at pressures in excess of 11.3 GPa and at temperatures from ambient to at least 2000K. A triple point at which α, γ and ε coexist occurs at about 775K and 10 GPa (fig. 3). There is some evidence that a fourth or even a fifth phase may exist (POEHLER [1986]) but confirmation is required.

There is no experimental evidence for the existence of thermal vacancies in quenched α-Fe, perhaps because of the high ratio of energy of formation, up to energy of motion, u: uF/uM = 4, as compared to about 1 for the fcc lattice. Vacancies probably anneal out during quenching of α-Fe (JOHNSON [1960]). It is likely that these results are strongly influenced by interstitial elements.

The Burgers vector of the minimum energy dislocation in α-Fe is (1/2)<111>. Segments of <100> can form by the reaction (1/2)[1 1] + (1/2)[1 1] + u[100].

Fig. 1. Melting temperature TM, and density, ρ, versus atomic number Z of the elements of the first transition period.# Ch. 17, 3 1 Physical metallurgy of steels

stacking-fault energy of a-Fe (as of the other bcc transition metals) is very high. Stacking faults have therefore not been observed in a-Fe even by subtle weak beam electron microscopy. Details of the core structure of dislocations in the bcc lattice and their consequences for crystal plasticity are discussed in ch. 20, 0 3.2. The probability for the Occurrence of annealing twins is low but twins generated during cooling through the

# Fig. 2. Free energy difference Mq resolved into magnetic and nonmagnetic components (after ZENER [1955]).

# Fig. 3. Iron phase relations (SAXENA al. [1993]).

Pressure (GPa)

References: p. 1618.# Ch. 17, 8 1

y + a transformation are common. In y-Fe the Burgers vector of the complete dislocations is (u/2)<1 10>. The stacking-fault energy (at 100°C), determined from the frequency of annealing twins, is 75 mJ/m2 (NUTTING and CHARNWK [1967]). (See ch. 28, fig. 55). Stacking faults and annealing twins are frequently found in y-Fe and its alloys.

Many discontinuously during the phase transformations of iron. They are often used to determine the transformation temperatures in steels. There are discontinuities of the self-diffusion coefficient of iron at the transformation temperatures. The diffusivity of iron in (Y is about 102 times higher than in y at the same temperatures (fig. 4. This can) be explained qualitatively by the closer packing of y-Fe (BIRCHENALL during the transition to complete magnetic order. A change in equilibrium vacancy concentration, not magnetostriction, was used as an explanation for this behavior (BIRCHENALL and BORG [1960]). Since then, much work has been done on this anomaly (reviewed by JBNSSON [1992]); it is now attributed to a change in the activation energy for atomic jumps.

An amorphous structure can be obtained for pure iron neither by vapor deposition nor by splat cooling down to temperatures close to 0 K. Such a structure is exclusively found in certain alloys of iron. (See also sonochemical approach, ch. 19, 0 3.6).

# References

W Birchenol & Mehl, (1950)

*Buffinton et al., (1961)

Y Graham & Tomlin, (1963)

+ Borg & Hettich et al., (1969)

X Birchenall, (1999)

# Fig. 4

Self-diffusion coefficient of paramagnetic (DJ) and ferromagnetic (DF) y-iron; Q in kJ. (After JBNSSON [1992]).

|6|a|10|12|I|
|---|---|---|---|---|
|loL K/T|loL K/T|loL K/T|loL K/T|loL K/T|# Ch. 17, § 2 Physical metallurgy of steels

# 2. Alloys of iron

# 2.1 Interstitial alloys

The elements H, C, N and O can occupy interstitial sites in the lattices of iron. All these elements fulfill the condition ri < rc (table 3). The interstitial voids in fcc iron are larger than those in the bcc lattice (fig. 5). The largest void in the fcc lattice, 0.052 nm in radius, is at an octahedral site; the next largest is 0.028 nm in radius. The radius of a carbon atom is 0.08 nm and for nitrogen is 0.07 nm. These atoms in solution reside in the octahedral sites, thereby expanding the lattice of austenite.

In bcc iron the interstitial voids are smaller than those in austenite. Although the octahedral site is only 0.019 nm in radius as compared to 0.036 nm for the tetrahedral site, C and N atoms reside in the octahedral sites, presumably because there they have only two iron atoms as nearest neighbors rather than four in the tetrahedral sites. It is this difference in size of the interstitial sites that permits the higher solubility of C in austenite than in ferrite which in turn allows the formation of a great variety of microstructures as C precipitates from supersaturated solid solution in iron. As shown in fig. 6, diffusivities in bcc iron depend upon the size of solute atoms.

The solubilities depend on the phase with which the α-iron interstitial solid solution is in equilibrium: stable equilibria would be, for example, those with nitrogen gas or with graphite. There is a high activation energy of nucleation of these two elements in iron because of large surface energy terms. Metastable phases form instead, with lower activation energy and higher solubilities in the iron-rich solid solution. Phases that form in Fe-C and Fe-N alloys are listed in table 4. In fig. 7 the solubilities of some of these phases are shown. Which phase forms depends on temperature and time of heat treatment and on the imperfection structure of the solid solution. The probability of formation of nitrogen gas or graphite is so low that these phases rarely precipitate in steels.

# Table 3

|Element|Atomic radius (for coord. no. 12) (nm)|Max. solubility (at%)|At temperature (°C)|In equilibrium with|
|---|---|---|---|---|
|< 0.04|1-2x|905| | |
|0.098|0.005|912| | |
|0.091|0.10|121| | |
|0.092|0.38|585| | |
|-0.092|0.7-13x104|906| | |

* Ohtani [1988] Swisher [1967]

References: p. 1618.# 1562

# W C. Leslie and E. Hornbogen

# Ch. 17, $ 2

# METALATOMS

# OCTAHEDRAL INTERSTICES

# TETRAHEDRAL INTERSTICES

# METALATOMS

# OCTAHEDRAL INTERSTICES

# TETRAHEDRAL INTERSTICES

Fig. 5. Interstitial voids in iron, (a) Interstitial voids in the (b) fcc structure, octahedral (1) and tetrahedral (2). (b) Interstitial voids in the bcc structure; octahedral (1) and tetrahedral (2).

important exception occurs when carbon or low-alloy steels are held in the range 450°-650°C for hundreds or thousands of hours. The pearlite in the steels decomposes to ferrite and graphite. Normally Fe₃C (cementite) or less stable carbides form instead of graphite. Recently, COTTRELL [1993] has published an electronic interpretation of the high stability and curious crystal structure of cementite. In fig. 8 the metastable Fe-Fe₃C diagram is shown in addition to the stable Fe-graphite diagram.

CHIPMAN [1972] gives the following equations for the solubility of carbon in α-iron in equilibrium with graphite, cementite or E carbide (Fe₂C):# Ch. 17, 92

# Physical metallurgy of steels

1563

Tcmpcroture 100CC]2 5 0

1500       400   200                         50

f2/s     ]                                                                          time

10-9

Qf  1-24;

10

-29

10

Fig. 6. Average diffusion coefficients D of substitutional (s) and interstitial elements in iron. Q,=250 f 40 kJ/mol; in a-Fe: Q,= 83 M/mol; QN=74 !d/mol; Q,=95 kJ/mol.

graphite: log [C],,,, = 7.81 - -5550T

cementite: log [CIw = 6.38 - -4040T

&-carbide:log [ClPpm 4.06 - -(approximate)= 1335 T

HAS~EBE al. et [ 19851agree with these solubilitiesfor cementite and graphite if the slight deviation from the log [C]and 1/T linear relation caused by the magnetically induced anomaly below the Curie temperature is ignored.

There are several important composition ranges in the Fe-Fe,C diagram (fig. 8):

- The maximum solubility of carbon in y-iron (austenite) 2.11 wt% (9.12 at%) is the limiting composition separating steel and cast iron.
- Cast iron has usually a hypo-eutectic or eutectic composition: C&=4.3 wt% = 17.3 at%.

# Table 4

Metastable compounds that precipitate in Fe-C and Fe-N alloys

| |Composition|Crystal structure|Nucleation sites|Formation temperatures|
|---|---|---|---|---|
|cementite|Fe,C|orthorhombic|dislocations, grain b.|&gt; 200°C|
|s-carbide|Fe, 4 c|hcp|matrix, dislocations|&lt; 250°C|
|y'-nitride|Fe4N|fcc|dislocations, grain b.|&gt; 250°C|
|a'-nitride|Fe,N|fig. 14|matrix|&lt; 300 T|

References: p. 1618.# 1564

# WC.Leslie and E. Hornbogen

# Ch. 17, 52

# TEMPERATURE. O C

Fig. 7. Solubilities of C and N in a-Fe 65]).

investigations, after LFSLIBand KEH [19 in equilibrium with different phases (average values from several

+y-Fe(C) + Fe,C.

c. Steels can be subdivided in hypo-eutectoid and hypereutectoid depending on whether their carbon content is smaller or larger than 0.77 wt% (3.48 at%). The microstructure that originates from the eutectoid reaction

y-Fe(C) + a-Fe(C) + Fe,C is known as peurZire, if it is formed by lamellar growth.

d. The maximum solubility of carbon in a-Fe is 0.0218 wt% (0.10 at%). At lower carbon contents, carbides can only form by precipitation from ferrite. The lower the carbon content, the lower the temperature below which precipitation can start. Below 250°C the less stable .+carbide can form. The smallest carbon contents that can be obtained currently (1-2)x lo4 wt%, correspond to the solubility at about 50°C.

Nitrogen has a relatively large solubility in a-Fe as compared to carbon. The solubility of oxygen is very small (SWISHER and TURKDOGAN [1967]). The difference between the solubilities of N, C and O in a-iron cannot be explained on the basis of atomic-size ratios alone (table 3).

Solid solubilities are determined on annealed specimens of the highest obtainable purity. Interstitial solute atoms tend to segregate to lattice defects because they offer sites that are energetically more favorable than those in the undisturbed lattice. These can be point, linear and planar defects such as vacancies, some substitutional solute atoms, dislocations, sub-boundaries, grain boundaries and free surfaces. However, in annealed specimens the concentration of such defects is insufficient to cause significant variation in the measured solubility, except perhaps of B and O whose solubilities in a-iron is extremely low. The important effects of segregation of solutes in steels are treated in detail later.

The precipitation of interstitial solutes from solution in a-iron at low temperatures is# Ch. 17, § 2

# Physical metallurgy of steels

Fe 0.5 7-Q 1.5 2.0 2.5 3.0 3.5 4.0 4.5 5.0 5.5 6.0 6.5 7.0

vlkright Percentage Carbon

strongly affected by lattice defects, especially dislocations (table 4). The presence of the defect serves to minimize the strain energy term in the activation energy for nucleation of the precipitates, so that the distribution of precipitates is determined by the distribution of defects.

References: p. 1618.# 1566 NC.Leslie and E. Hornbogen Ch. 17, 32

# 2.2. Substitutional alloys

The elements marked 2 (table 1) are completely or partially soluble as substitutional elements in the iron lattices. The Hume-Rothery rules for solubility are well fulfilled for alloys with transition elements: large solubility of the elements in the neighborhood of Fe (Ni, Co, Mn, Cr and V), limited solubility of Ti, and practically no solubility of Ca and K. The alloying elements have different energies of solution in α- and γ-iron. The AFm(T) curve (fig. 2) is shifted in different directions depending on whether AFay is increased or decreased by the alloying element (fig. 9). This leads to an increase or decrease of the temperature range in which austenite is stable. For simplicity the curves are drawn for α- and γ-phase of the same composition (i.e., T0-temperatures are shown for AFq = 0). We can divide the alloying elements into two groups, depending on whether they close or open the γ-field. Typical phase diagrams are shown in figs. 8, 10 and 11. The following rules tell how the alloying elements behave in this respect:

1. The γ-field is opened by all interstitial elements, because the fcc lattice provides sites of smaller strain energy than does the bcc lattice;
2. The γ-field is opened by elements with a fcc or hcp structure (Cu, Au, Ni, Pt, γ-Mn);
3. The γ-field is closed by elements that form Hume-Rothery phases with Cu, Ag and Au, even if they form a fcc lattice (Al, Si, P, Zn, Ga, Ge, As etc.);
4. The γ-field is closed by the bcc transition metals (V, Ti, Mo, W, Cr etc.).

The phase diagram of Fe-Cr alloys shows that small additions of chromium lower the γ + α transformation temperature while the loop is closed by larger Cr-additions. ZENER [1955] has pointed out that this behavior can be explained by the magnetic term of the free energy of α-Fe (fig. 2). The addition of Cr to Fe has two effects: It shifts the AFJT curve as shown in fig. 9 and it lowers the Curie temperature Tc. Consequently the term AFaymg (fig. 2) appears at a lower temperature and changes the shape of the curve to that shown in fig. 11b. This Tc-effect should affect transform-

14001300120011001000900800
-240 -180 -80 0 + 80 AFm*

Fig. 9. The effect of solute elements with larger heat of solution in γ-Fe than in α-Fe (e.g. Mo) and vice versa (e.g. Ni) on the transformation temperatures (AFm7 = 0), assuming constant concentrations of α and γ-solid solution and no change of Tc in α-Fe (schematic).# Ch. 17, 02

# Physical metallurgy of steels

OC ' ALBERTSEN, NIELSEN & BUCHWALD, 1983

|900-| | | | |
|---|---|---|---|---|
|800-| | | | |
|Y|2 600.| | | |
|5 590-| | | | |
| | |f|w|c 400.|
|300-|\ \|t|I|1|
|zoo-|I;|I \\ ,|I|I|
| |1 Q O -I|y"r_|Y ' I|;|

Rg. 10. Proposed Fe-Ni phase diagram of iron meteorites (ALBERTSEN et al. [1983]).

Mossbauer spectroscopy phase diagram based on electron microscopy, electron microprobe studies, and et al. ation temperatures of all alloys of iron. In Fe-Cr alloys it is evident because the difference in heat of solution of Cr in a-Fe and 7-Fe is relatively small. In many alloys the a-and y-field is bounded by a miscibility gap (fig. llc). The a- or y-solid solutions are then in equilibrium with an intermetallic compound or a solid solution. Special attention is drawn to the ordered bcc structures Fe,Al and Fe,Si that can form as stable coherent precipitates in a-iron. In addition metastable equilibria occur.

Fig. 11. Closed y-fields in Fe-Mo, Fe-Cr, and Fe-Nb phase diagrams.

References: p. 1618.# Ch.17, $ 2

frequently in substitutional alloys of Fe which form the matrix of microstructures. Such coherent phases have been found in binary bcc solid solutions with Cu, Au, Al, Mo, W, Be (HORNBOGEN [1966]). They play an important role in maraging steels.

The crystal structure of the solid solution of Fe at room temperatures, as it follows from the phase diagrams (figs. 10, 11), is used to classify steels. If they consist predominantly of a-Fe solid solutions they are known as ferritic steels; solid solutions of y-Fe are the base of austenitic steels. A metastable fcc structure can be obtained, for example, from the ternary alloy indicated in fig. 12. This metastable phase is the well-known austenitic stainless steel. Precipitation of stable or metastable coherent, ordered phases (γ') is very common in the fcc iron alloys. Such (γ + γ') microstructures provide the base for creep resistance of precipitation-hardened stainless steels and Ni-base superalloys.

# 2.3. Interstitial plus substitutional alloys
