Repository: AdbulrhmanEldeeb/q-a_making

# Markdown File Processor

This project processes Markdown files, extracts and processes their content, and saves the results as JSON files. It is designed to handle large-scale Markdown content efficiently, leveraging modular code structure, logging, and progress tracking.

## Features

- **Markdown Processing**: Extracts and processes content from Markdown files using a custom processing pipeline.
- **Chunking Support**: Splits large text into manageable chunks for better handling.
- **Error Handling**: Automatically retries with rotated API keys in case of rate limits or errors.
- **JSON Output**: Saves processed data as structured JSON files for downstream use.

File: parsed_data/Materials_Science_Engineering_Introduction_by_William_Callister.md (part 40 of 62)
|Germanium|Ge|32|72.64|5.32|Dia. cubic|0.122|0.053|4|937|
|Gold|Au|79|196.97|19.32|FCC|0.144|0.137|1|1064|
|Helium|He|2|4.003|—|—|—|—|Inert|272 (at 26 atm)|
|Hydrogen|H|1|1.008|—|—|—|0.154|1|259|
Most of the properties of polymers discussed earlier in this chapter are intrinsic ones—that is, they are characteristic of or fundamental to the specific polymer. Some of these properties are related to and controlled by the molecular structure. Often, however, it is necessary to modify the mechanical, chemical, and physical properties to a much greater degree than is possible by the simple alteration of this fundamental molecular structure. Foreign substances called additives are intentionally introduced to enhance or modify many of these properties and thus render a polymer more serviceable. Typical additives include filler materials, plasticizers, stabilizers, colorants, and flame retardants.

# Fillers

Filler materials are most often added to polymers to improve tensile and compressive strengths, abrasion resistance, toughness, dimensional and thermal stability, and other# 15.21 Polymer Additives

properties. Materials used as particulate fillers include wood flour (finely powdered sawdust), silica flour and sand, glass, clay, talc, limestone, and even some synthetic polymers. Particle sizes range from 10 nm to macroscopic dimensions. Polymers that contain fillers may also be classified as composite materials, which are discussed in Chapter 16. Often the fillers are inexpensive materials that replace some volume of the more expensive polymer, reducing the cost of the final product.

# Plasticizers

The flexibility, ductility, and toughness of polymers may be improved with the aid of plasticizer additives called plasticizers. Their presence also produces reductions in hardness and stiffness. Plasticizers are generally liquids with low vapor pressures and low molecular weights. The small plasticizer molecules occupy positions between the large polymer chains, effectively increasing the interchain distance with a reduction in the secondary intermolecular bonding. Plasticizers are commonly used in polymers that are intrinsically brittle at room temperature, such as poly(vinyl chloride) and some of the acetate copolymers. The plasticizer lowers the glass transition temperature, so that at ambient conditions the polymers may be used in applications requiring some degree of pliability and ductility. These applications include thin sheets or films, tubing, raincoats, and curtains.

# Concept Check 15.13

1. (a) Why must the vapor pressure of a plasticizer be relatively low?
2. (b) How will the crystallinity of a polymer be affected by the addition of a plasticizer? Why?
3. (c) How does the addition of a plasticizer influence the tensile strength of a polymer? Why?

[The answer may be found at www.wiley.com/college/callister (Student Companion Site).]

# Stabilizers

Some polymeric materials, under normal environmental conditions, are subject to rapid deterioration, generally in terms of mechanical integrity. Additives that counteract deteriorative processes are called stabilizers.

One common form of deterioration results from exposure to light [in particular, ultraviolet (UV) radiation]. Ultraviolet radiation interacts with and causes a severance of some of the covalent bonds along the molecular chains, which may also result in some crosslinking. There are two primary approaches to UV stabilization. The first is to add a UV-absorbent material, often as a thin layer at the surface. This essentially acts as a sunscreen and blocks out the UV radiation before it can penetrate into and damage the polymer. The second approach is to add materials that react with the bonds broken by UV radiation before they can participate in other reactions that lead to additional polymer damage.

Another important type of deterioration is oxidation (Section 17.12). It is a consequence of the chemical interaction between oxygen [as either diatomic oxygen (O2) or ozone (O3)] and the polymer molecules. Stabilizers that protect against oxidation consume oxygen before it reaches the polymer and/or prevent the occurrence of oxidation reactions that would further damage the material.

# Colorants

Colorants impart a specific color to a polymer; they may be added in the form of dyes or pigments. The molecules in a dye actually dissolve in the polymer. Pigments are filler materials that do not dissolve but remain as a separate phase; normally, they have a small particle size and a refractive index near that of the parent polymer. Others may impart opacity as well as color to the polymer.# Chapter 15

# Characteristics, Applications, and Processing of Polymers

# Flame Retardants

The flammability of polymeric materials is a major concern, especially in the manufacture of textiles and children’s toys. Most polymers are flammable in their pure form; exceptions include those containing significant contents of chlorine and/or fluorine, such as poly(vinyl chloride) and polytetrafluoroethylene. The flammability resistance of the remaining combustible polymers may be enhanced by additives called flame retardants. These retardants may function by interfering with the combustion process through the gas phase or by initiating a different combustion reaction that generates less heat, thereby reducing the temperature; this causes a slowing or cessation of burning.

# 15.22 FORMING TECHNIQUES FOR PLASTICS

Quite a variety of different techniques are employed in the forming of polymeric materials. The method used for a specific polymer depends on several factors: (1) whether the material is thermoplastic or thermosetting; (2) if thermoplastic, the temperature at which it softens; (3) the atmospheric stability of the material being formed; and (4) the geometry and size of the finished product. There are numerous similarities between some of these techniques and those used for fabricating metals and ceramics.

Fabrication of polymeric materials normally occurs at elevated temperatures and often by the application of pressure. Thermoplastics are formed above their glass transition temperatures, if amorphous, or above their melting temperatures, if semicrystalline. An applied pressure must be maintained as the piece is cooled so that the formed article retains its shape. One significant economic benefit of using thermoplastics is that they may be recycled; scrap thermoplastic pieces may be remelted and re-formed into new shapes.

Fabrication of thermosetting polymers is typically accomplished in two stages. First comes the preparation of a linear polymer (sometimes called a prepolymer) as a liquid having a low molecular weight. This material is converted into the final hard and stiff product during the second stage, which is normally carried out in a mold having the desired shape. This second stage, termed curing, may occur during heating and/or by the addition of catalysts and often under pressure. During curing, chemical and structural changes occur on a molecular level: a crosslinked or a network structure forms. After curing, thermoset polymers may be removed from a mold while still hot because they are now dimensionally stable. Thermosets are difficult to recycle, do not melt, are usable at higher temperatures than thermoplastics, and are often more chemically inert.

# Molding

Molding is the most common method for forming plastic polymers. The several molding techniques used include compression, transfer, blow, injection, and extrusion molding. For each, a finely pelletized or granulized plastic is forced, at an elevated temperature and by pressure, to flow into, fill, and assume the shape of a mold cavity.

# Compression and Transfer Molding

For compression molding, the appropriate amounts of thoroughly mixed polymer and necessary additives are placed between male and female mold members. Both mold pieces are heated; however, only one is movable. The mold is closed, and heat and pressure are applied, causing the plastic to become viscous and flow to conform to the mold shape. Before molding, raw materials may be mixed and cold-pressed into a disc, which is called a preform. Preheating of the preform reduces molding time and pressure, extends die lifetime, and produces a more uniform finished piece. This molding technique lends itself to the fabrication of both thermoplastic and thermosetting polymers; however, its use with thermoplastics is more time-consuming and expensive than the more commonly used extrusion or injection molding techniques discussed next.

In transfer molding—a variation of compression molding—the solid ingredients are first melted in a heated transfer chamber. As the molten material is injected into the mold chamber, the pressure is distributed more uniformly over all surfaces. This process is used with thermosetting polymers and for pieces having complex geometries.# 15.22 Forming Techniques for Plastics

Figure 15.23 Schematic diagram of a compression molding apparatus. (From F. W. Billmeyer, Jr., Textbook of Polymer Science, 3rd edition. Copyright © 1984 by John Wiley & Sons, New York. Reprinted by permission of John Wiley & Sons, Inc.)

# Injection Molding

Injection molding—the polymer analogue of die casting for metals—is the most widely used technique for fabricating thermoplastic materials. A schematic cross section of the apparatus used is illustrated in Figure 15.24. The correct amount of pelletized material is fed from a feed hopper into a cylinder by the motion of a plunger or ram. This charge is pushed forward into a heating chamber, where it is forced around a spreader so as to make better contact with the heated wall. As a result, the thermoplastic material melts to form a viscous liquid. Next, the molten plastic is impelled, again by ram motion, through a nozzle into the enclosed mold cavity; pressure is maintained until the molding has solidified. Finally, the mold is opened, the piece is ejected, the mold is closed, and the entire cycle is repeated. Probably the most outstanding feature of this technique is the speed with which pieces may be produced. For thermoplastics, solidification of the injected charge is almost immediate; consequently, cycle times for this process are short (commonly within the range of 10 to 30 s). Thermosetting polymers may also be injection molded; curing takes place while the material is under pressure in a heated mold, which results in longer cycle times than for thermoplastics. This process is sometimes termed reaction injection molding (RIM) and is commonly used for materials such as polyurethane.

Figure 15.24 Schematic diagram of an injection molding apparatus. (Adapted from F. W. Billmeyer, Jr., Textbook of Polymer Science, 2nd edition. Copyright © 1971 by John Wiley & Sons, New York. Reprinted by permission of John Wiley & Sons, Inc.)

# Extrusion

The extrusion process is the molding of a viscous thermoplastic under pressure through an open-ended die, similar to the extrusion of metals. A mechanical screw or auger propels the pelletized material through a chamber, where it is successively compacted, melted, and formed into a continuous charge of viscous fluid. Extrusion takes place as this molten mass is forced through a die orifice. Solidification of the extruded length is expedited by blowers, a water spray, or a bath. The technique is especially adapted to producing continuous lengths having constant cross-sectional geometries—for example, rods, tubes, hose channels, sheets, and filaments.# Chapter 15

# Characteristics, Applications, and Processing of Polymers

|Feed hopper| |Heaters| |Shaping die| |
|---|---|---|---|---|---|
|Plastic pellets| | | | |Tubing and pipes|
| | | | | |Sheet and film|
|Turning screw|Barrel| |Molten plastic|Extrudate| |
| | | | | |Structural parts|

Figure 15.25 Schematic diagram of an extruder. (Reprinted with permission from Encyclopædia Britannica, © 1997 by Encyclopædia Britannica, Inc.)

# Blow Molding

The blow-molding process for the fabrication of plastic containers is similar to that used for blowing glass bottles, as represented in Figure 13.13. First, a parison, or length of polymer tubing, is extruded. While still in a semimolten state, the parison is placed in a two-piece mold having the desired container configuration. The hollow piece is formed by blowing air or steam under pressure into the parison, forcing the tube walls to conform to the contours of the mold. The temperature and viscosity of the parison must be regulated carefully.

# Casting

Like metals, polymeric materials may be cast, as when a molten plastic material is poured into a mold and allowed to solidify. Both thermoplastic and thermosetting plastics may be cast. For thermoplastics, solidification occurs upon cooling from the molten state; however, for thermosets, hardening is a consequence of the actual polymerization or curing process, which is usually carried out at an elevated temperature.

# 15.23 FABRICATION OF ELASTOMERS

Techniques used in the actual fabrication of rubber parts are essentially the same as those discussed for plastics as described previously—compression molding, extrusion, and so on. Furthermore, most rubber materials are vulcanized (Section 15.9), and some are reinforced with carbon black (Section 16.2).

# Concept Check 15.14

For a rubber component that is to be vulcanized in its final form, should vulcanization be carried out before or after the forming operation? Why? Hint: You may want to consult Section 15.9. [The answer may be found at www.wiley.com/college/callister(Student Companion Site).]

# 15.24 FABRICATION OF FIBERS AND FILMS

# Fibers

The process by which fibers are formed from bulk polymer material is termed spinning. Most often, fibers are spun from the molten state in a process called melt spinning. The material to be spun is first heated until it forms a relatively viscous liquid. Next, it is# 15.24 Fabrication of Fibers and Films

Pumped through a plate called a spinneret, which contains numerous small, typically round holes. As the molten material passes through each of these orifices, a single fiber is formed, which is rapidly solidified by cooling with air blowers or a water bath.

The crystallinity of a spun fiber depends on its rate of cooling during spinning. The strength of fibers is improved by a postforming process called drawing, as discussed in Section 15.8. Again, drawing is simply the permanent mechanical elongation of a fiber in the direction of its axis. During this process, the molecular chains become oriented in the direction of drawing (Figure 15.13d), such that the tensile strength, modulus of elasticity, and toughness are improved. The cross section of melt-spun, drawn fibers is nearly circular, and the properties are uniform throughout the cross section.

Two other techniques that involve producing fibers from solutions of dissolved polymers are dry spinning and wet spinning. For dry spinning, the polymer is dissolved in a volatile solvent. The polymer–solvent solution is then pumped through a spinneret into a heated zone; here the fibers solidify as the solvent evaporates. In wet spinning, the fibers are formed by passing a polymer–solvent solution through a spinneret directly into a second solvent, which causes the polymer fiber to come out of (i.e., precipitate from) the solution. For both techniques, a skin first forms on the surface of the fiber. Subsequently, some shrinkage occurs such that the fiber shrivels up (like a raisin); this leads to a very irregular cross-section profile, which causes the fiber to become stiffer (i.e., increases the modulus of elasticity).

# Films

Many films are simply extruded through a thin die slit; this may be followed by a rolling (calendering) or drawing operation that serves to reduce thickness and improve strength. Alternatively, film may be blown: continuous tubing is extruded through an annular die; then, by maintaining a carefully controlled positive gas pressure inside the tube and by drawing the film in the axial direction as it emerges from the die, the material expands around this trapped air bubble like a balloon (Figure 15.26). As a result, the wall thickness is continuously reduced to produce a thin cylindrical film that can be sealed at the end to make garbage bags or may be cut and laid flat to make a film. This is termed a biaxial drawing process and produces films that are strong in both stretching directions. Some of the newer films are produced by coextrusion—that is, multilayers of more than one polymer type are extruded simultaneously.

Figure 15.26 Schematic diagram of an apparatus that is used to form thin polymer films. (Reprinted with permission from Encyclopædia Britannica, © 1997 by Encyclopædia Britannica, Inc.)# Chapter 15

# Characteristics, Applications, and Processing of Polymers

# SUMMARY

# Stress–Strain Behavior

- On the basis of stress–strain behavior, polymers fall within three general classifications (Figure 15.1): brittle (curve A), plastic (curve B), and highly elastic (curve C).
- Polymers are neither as strong nor as stiff as metals. However, their high flexibilities, low densities, and resistance to corrosion make them the materials of choice for many applications.
- The mechanical properties of polymers are sensitive to changes in temperature and strain rate. With either rising temperature or decreasing strain rate, modulus of elasticity diminishes, tensile strength decreases, and ductility increases.

# Viscoelastic Deformation

- Viscoelastic mechanical behavior, intermediate between totally elastic and totally viscous, is displayed by a number of polymeric materials.
- This behavior is characterized by the relaxation modulus, a time-dependent modulus of elasticity.
- The magnitude of the relaxation modulus is very sensitive to temperature. Glassy, leathery, rubbery, and viscous flow regions may be identified on a plot of logarithm of relaxation modulus versus temperature (Figure 15.7).
- The logarithm of relaxation modulus versus temperature behavior depends on molecular configuration—degree of crystallinity, presence of crosslinking, and so on (Figure 15.8).

# Fracture of Polymers

- Fracture strengths of polymeric materials are low relative to those of metals and ceramics.
- Both brittle and ductile fracture modes are possible.
- Some thermoplastic materials experience a ductile-to-brittle transition with a lowering of temperature, an increase in strain rate, and/or an alteration of specimen thickness or geometry.
- In some thermoplastics, the crack-formation process may be preceded by crazing; crazes are regions of localized deformation and microvoids (Figure 15.9).
- Crazing can lead to an increase in ductility and toughness of the material.

# Deformation of Semicrystalline Polymers

- During the elastic deformation of a semicrystalline polymer having a spherulitic structure that is stressed in tension, the molecules in amorphous regions elongate in the stress direction (Figure 15.12).
- The tensile plastic deformation of spherulitic polymers occurs in several stages as both amorphous tie chains and chain-folded block segments (which separate from the ribbon-like lamellae) become oriented with the tensile axis (Figure 15.13).
- Also, during deformation the shapes of spherulites are altered (for moderate deformations); relatively large degrees of deformation lead to a complete destruction of the spherulites and formation of highly aligned structures.

# Factors That Influence the Mechanical Properties of Semicrystalline Polymers

- The mechanical behavior of a polymer is influenced by both in-service and structural/processing factors.
- Increasing the temperature and/or diminishing the strain rate leads to reductions in tensile modulus and tensile strength and an enhancement of ductility.
- Other factors affect the mechanical properties:# Summary

• 625

# Predeformation by drawing

Stiffness and strength are enhanced by permanently deforming the polymer in tension.

# Heat-treating

Heat-treating undrawn and semicrystalline polymers leads to increases in stiffness and strength and a decrease in ductility.

# Deformation of Elastomers

• Large elastic extensions are possible for elastomeric materials that are amorphous and lightly crosslinked.

• Deformation corresponds to the unkinking and uncoiling of chains in response to an applied tensile stress.

• Crosslinking is often achieved during a vulcanization process; increased crosslinking enhances the modulus of elasticity and the tensile strength of the elastomer.

• Many elastomers are copolymers, whereas silicone elastomers are really inorganic materials.

# Crystallization

• During the crystallization of a polymer, randomly oriented molecules in the liquid phase transform into chain-folded crystallites that have ordered and aligned molecular structures.

# Melting

• The melting of crystalline regions of a polymer corresponds to the transformation of a solid material having an ordered structure of aligned molecular chains into a viscous liquid in which the structure is highly random.

# The Glass Transition

• The glass transition occurs in amorphous regions of polymers.

• Upon cooling, this phenomenon corresponds to the gradual transformation from a liquid into a rubbery material, and finally into a rigid solid. With decreasing temperature there is a reduction in the motion of large segments of molecular chains.

# Melting and Glass Transition Temperatures

• Melting and glass transition temperatures may be determined from plots of specific volume versus temperature (Figure 15.18).

• These parameters are important relative to the temperature range over which a particular polymer may be used and processed.

# Factors That Influence Melting and Glass Transition Temperatures

• The magnitudes of Tm and Tg increase with increasing chain stiffness; stiffness is enhanced by the presence of chain double bonds and side groups that are either bulky or polar.

• At low molecular weights Tm and Tg increase with increasing M.

# Polymer Types

• One way of classifying polymeric materials is according to their end use. According to this scheme, the several types include plastics, fibers, coatings, adhesives, films, foams, and advanced materials.

• Plastic materials are perhaps the most widely used group of polymers and include the following: polyethylene, polypropylene, poly(vinyl chloride), polystyrene, and the fluorocarbons, epoxies, phenolics, and polyesters.

• Many polymeric materials may be spun into fibers, which are used primarily in textiles. Mechanical, thermal, and chemical characteristics of these materials are especially critical.

• Three advanced polymeric materials were discussed: ultra-high-molecular-weight polyethylene, liquid crystal polymers, and thermoplastic elastomers. These materials have unusual properties and are used in a host of high-technology applications.# Chapter 15

# Characteristics, Applications, and Processing of Polymers

# Polymerization

Synthesis of high-molecular-weight polymers is attained by polymerization, of which there are two types: addition and condensation.

For addition polymerization, monomer units are attached one at a time in chain-like fashion to form a linear molecule.

Condensation polymerization involves stepwise intermolecular chemical reactions that may include more than a single molecular species.

# Polymer Additives

The properties of polymers may be further modified by using additives; these include fillers, plasticizers, stabilizers, colorants, and flame retardants.

Fillers are added to improve the strength, abrasion resistance, toughness, and or thermal/dimensional stability of polymers.

Flexibility, ductility, and toughness are enhanced by the addition of plasticizers.

Stabilizers counteract deteriorative processes due to exposure to light and gaseous species in the atmosphere.

Colorants are used to impart specific colors to polymers.

The flammability resistance of polymers is enhanced by the incorporation of flame retardants.

# Forming Techniques for Plastics

Fabrication of plastic polymers is usually accomplished by shaping the material in molten form at an elevated temperature, using at least one of several different molding techniques—compression, transfer, injection, and blow. Extrusion and casting are also possible.

# Fabrication of Fibers and Films

Some fibers are spun from a viscous melt or solution, after which they are plastically elongated during a drawing operation, which improves the mechanical strength.

Films are formed by extrusion and blowing or by calendering.

# Equation Summary

|Equation Number|Equation|Solving For|Page Number|
|---|---|---|---|
|15.1|E(t) = s(t) / P0|Relaxation modulus|585|
|15.3|TS = TS - A|Polymer tensile strength|595|

# List of Symbols

|Symbol|Meaning|
|---|---|
|s(t)|Time-dependent stress—measured during viscoelastic relaxation modulus tests|
|P0|Strain level—maintained constant during viscoelastic relaxation modulus tests|
|M n|Number-average molecular weight|
|TS, A|Material constants|

# Processing/Structure/Properties/Performance Summary

The following concept map summarizes the mechanical properties of polymer fibers, mechanisms by which they deform, and factors that influence their mechanical properties—topics of discussion in this chapter.# Polymer Fibers

# (Properties)

|Brittle|Hard plastics|waxes| |
|---|---|---|---|
|Tough|waxes|Soft plastics|Soft|
|Grease,|liquids| | |

100

75

50

60

A

25

8

50

6400 0500 2,000 5,000 20,000 40,000

30 Molecular weight

4 B Percent crystallinity (Nonlinear scale)

Molecular weight 202 Degree of crystallinity 10

# C Deformation mechanism

Factors that influence the mechanical properties by drawing (semicrystalline polymers)

Predeformation 0010 2 3 4 5 6 7 8

# Strain

(Chapter 15)

# Heat-treating

# Mechanical Stress–strain behavior

(definitions) (Chapter 15)

Macroscopic deformation (Chapter 6)

(necking phenomenon)

F(Chapter 15)s = A0l - l0

P = = Stress

Strain

(psi) 3 Stress (10

Strain

(MPa)

• 627# Chapter 15

# Characteristics, Applications, and Processing of Polymers

The processing and upper-use temperatures of polymer fibers depend on their melting temperatures. The relationships among melting, melting temperature, and structural factors that affect the magnitude of Tm are illustrated in the following concept map.

# Specific volume

# Polymer Fibers (Properties/Processing)

|Liquid|Mobile liquid|Viscous liquid|Tm|
|---|---|---|---|
|Tough plastic|Tg| | |
|Semicrystalline solid|Partially crystalline|Crystalline solid| |

10 &nbsp; 102 &nbsp; 103 &nbsp; 104 &nbsp; 105 &nbsp; 106 &nbsp; 107

Tg &nbsp; Tm &nbsp; Molecular weight

# Melting

Melting phenomenon (Chapter 15)

# Melting temperature

Melting temperature (Chapter 15)

# Factors that affect the melting temperature

Degree of branching (polymer structure)

Chain stiffness (polymer chemistry)

This concludes the processing/structure/properties/performance commentary for polymer fibers. For the most part, the individual components found in the preceding interrelationships as well as those appearing in the summary of Chapter 14 are conceptual in nature—that is, they represent the scientific (as opposed to engineering) aspects of materials. We have also generated a processing/structure/properties/performance concept map for polymer fibers taken from the materials engineering perspective, which is presented in Figure 15.27.

# Processing

# Structure

# Properties

# Performance

|%Crystallinity|Density|
|---|---|
|Molecular configuration|Mechanical properties|
|Polymer chemistry|Degradation resistance|
|Molecular weight|Applications (textiles, composites, etc.)|
|Fiber|Thermoplastic or thermoset|
|Melting forming (spinning)|Additives (stabilizers, colorants, flame retardants)|

Figure 15.27 Schematic diagram that summarizes the elements of processing, structure, properties, and performance for polymer fibers, which includes components of materials engineering.# Questions and Problems

# Important Terms and Concepts

- addition polymerization
- adhesive
- colorant
- condensation polymerization
- drawing
- elastomer
- fiber
- filler
- flame retardant
- foam
- glass transition temperature
- liquid crystal polymer
- melting temperature
- molding
- plastic
- plasticizer
- relaxation modulus
- spinning
- stabilizer
- thermoplastic elastomer
- ultra-high-molecular-weight polyethylene
- viscoelasticity
- vulcanization

# REFERENCES

- Billmeyer, F. W., Jr., Textbook of Polymer Science, 3rd edition, Wiley-Interscience, New York, 1984.
- Brazel, C. S., and S. L. Rosen, Fundamental Principles of Polymeric Materials, 3rd edition, Wiley, Hoboken, NJ, 2012.
- Carraher, C. E., Jr., Seymour/Carraher’s Polymer Chemistry, 8th edition, CRC Press, Boca Raton, FL, 2010.
- Engineered Materials Handbook, Vol. 2, Engineering Plastics, ASM International, Materials Park, OH, 1988.
- Harper, C. A. (Editor), Handbook of Plastics, Elastomers and Composites, 4th edition, McGraw-Hill, New York, 2002.
- Lakes, R., Viscoelastic Materials, Cambridge University Press, New York, 2009.
- Landel, R. F. (Editor), Mechanical Properties of Polymers and Composites, 2nd edition, Marcel Dekker, New York, 1994.
- McCrum, N. G., C. P. Buckley, and C. B. Bucknall, Principles of Polymer Engineering, 2nd edition, Oxford University Press, Oxford, 1997. Chapters 7–8.
- Muccio, E. A., Plastic Part Technology, ASM International, Materials Park, OH, 1991.
- Muccio, E. A., Plastics Processing Technology, ASM International, Materials Park, OH, 1994.
- Strong, A. B., Plastics: Materials and Processing, 3rd edition, Pearson Education, Upper Saddle River, NJ, 2006.
- Ward, I. M., and J. Sweeney, Mechanical Properties of Solid Polymers, 3rd edition, Wiley, Chichester, UK, 2013.

# QUESTIONS AND PROBLEMS

Problem available (at instructor’s discretion) in WileyPLUS

# Stress–Strain Behavior

1. From the stress–strain data for poly(methyl methacrylate) shown in Figure 15.3, determine the modulus of elasticity and tensile strength at room temperature [20C (68F)], and compare these values with those given in Table 15.1.
2. Compute the elastic moduli for the following polymers, whose stress–strain behaviors can be observed in the Tensile Tests module of Virtual Materials Science and Engineering (VMSE):
1. high-density polyethylene
2. nylon
3. phenol-formaldehyde (Bakelite)

How do these values compare with those presented in Table 15.1 for the same polymers?
3. For the nylon polymer whose stress–strain behavior can be observed in the Tensile Tests module of Virtual Materials Science and Engineering (VMSE), determine the following:
1. The yield strength
2. The approximate ductility, in percent elongation

How do these values compare with those for the nylon material presented in Table 15.1?
4. For the phenol-formaldehyde (Bakelite) polymer whose stress–strain behavior can be observed in the Tensile Tests module of Virtual Materials Science and Engineering (VMSE), determine the following:
1. The tensile strength
2. The approximate ductility, in percent elongation

How do these values compare with those for the phenol-formaldehyde material presented in Table 15.1?

# Viscoelastic Deformation

In your own words, briefly describe the phenomenon of viscoelasticity.
For some viscoelastic polymers that are subjected to stress relaxation tests, the stress decays with time according to
s(t) = s(0) expa - t

where s(t) and s(0) represent the time-dependent and initial (i.e., time 0) stresses, respectively, and t and t denote elapsed time and the relaxation.# Chapter 15

# Characteristics, Applications, and Processing of Polymers

# 15.9

(a) Contrast the manner in which stress relaxation and viscoelastic creep tests are conducted.

(b) For each of these tests, cite the experimental parameter of interest and how it is determined.

# 15.10

Make two schematic plots of the logarithm of relaxation modulus versus temperature for an amorphous polymer (curve C in Figure 15.8).

(a) On one of these plots, demonstrate how the behavior changes with increasing molecular weight.

(b) On the other plot, indicate the change in behavior with increasing crosslinking.

# Fracture of Polymers

# 15.11

For thermoplastic polymers, cite five factors that favor brittle fracture.

# 15.12

(a) Compare the fatigue limits for PMMA (Figure 15.11) and the 1045 steel alloy for which fatigue data are given in Figure 8.20.

(b) Compare the fatigue strengths at 106 cycles for nylon 6 (Figure 15.11) and 2014-T6 aluminum (Figure 8.20).

# Deformation of Semicrystalline Polymers

# 15.13

In your own words, describe the mechanisms by which semicrystalline polymers:

(a) elastically deform

(b) plastically deform

(c) by which elastomers elastically deform

# Factors That Influence the Mechanical Properties of Semicrystalline Polymers

# Deformation of Elastomers

# 15.14

Briefly explain how each of the following influences the tensile modulus of a semicrystalline polymer and why:

(a) molecular weight

(b) degree of crystallinity

(c) deformation by drawing

(d) annealing of an undeformed material

(e) annealing of a drawn material

# 15.15

Briefly explain how each of the following influences the tensile or yield strength of a semicrystalline polymer and why:

(a) molecular weight

(b) degree of crystallinity

(c) deformation by drawing

(d) annealing of an undeformed material# Questions and Problems

# 15.16

Normal butane and isobutane have boiling temperatures of 0.5C and 12.3C (31.1F and 9.9F), respectively. Briefly explain this behavior on the basis of their molecular structures, as presented in Section 14.2.

# 15.17

The tensile strength and number-average molecular weight for two poly(methyl methacrylate) materials are as follows:

|Tensile Strength (MPa)|Number-Average Molecular Weight (g/mol)|
|---|---|
|50|30,000|
|150|50,000|

Estimate the tensile strength at a number-average molecular weight of 40,000 g/mol.

# 15.18

The tensile strength and number-average molecular weight for two polyethylene materials are as follows:

|Tensile Strength (MPa)|Number-Average Molecular Weight (g/mol)|
|---|---|
|90|20,000|
|180|40,000|

Estimate the number-average molecular weight that is required to give a tensile strength of 140 MPa.

# 15.19

For each of the following pairs of polymers, do the following: (1) State whether it is possible to decide whether one polymer has a higher tensile modulus than the other; (2) if this is possible, note which has the higher tensile modulus and cite the reason(s) for your choice; and (3) if it is not possible to decide, state why.

1. (a) Branched and atactic poly(vinyl chloride) with a weight-average molecular weight of 100,000 g/mol; linear and isotactic poly(vinyl chloride) having a weight-average molecular weight of 75,000 g/mol
2. (b) Random styrene-butadiene copolymer with 5% of possible sites crosslinked; block styrene–butadiene copolymer with 10% of possible sites crosslinked
3. (c) Branched polyethylene with a number-average molecular weight of 100,000 g/mol; atactic polypropylene with a number-average molecular weight of 150,000 g/mol

# 15.20

For each of the following pairs of polymers, do the following: (1) State whether it is possible to decide whether one polymer has a higher tensile strength than the other; (2) if this is possible, note which has the higher tensile strength and cite the reason(s) for your choice; and (3) if it is not possible to decide, state why.

1. (a) Linear and isotactic poly(vinyl chloride) with a weight-average molecular weight of 100,000 g/mol; branched and atactic poly(vinyl chloride) having a weight-average molecular weight of 75,000 g/mol
2. (b) Graft acrylonitrile–butadiene copolymer with 10% of possible sites crosslinked; alternating acrylonitrile–butadiene copolymer with 5% of possible sites crosslinked
3. (c) Network polyester; lightly branched polytetrafluoroethylene

# 15.21

Would you expect the tensile strength of polychlorotrifluoroethylene to be greater than, the same as, or less than that of a polytetrafluoroethylene specimen having the same molecular weight and degree of crystallinity? Why?

# 15.22

For each of the following pairs of polymers, plot and label schematic stress–strain curves on the same graph [i.e., make separate plots for parts (a) to (c)].

1. (a) Polyisoprene having a number-average molecular weight of 100,000 g/mol and 10% of available sites crosslinked; polyisoprene having a number-average molecular weight of 100,000 g/mol and 20% of available sites crosslinked
2. (b) Syndiotactic polypropylene having a weight-average molecular weight of 100,000 g/mol; atactic polypropylene having a weight-average molecular weight of 75,000 g/mol
3. (c) Branched polyethylene having a number-average molecular weight of 90,000 g/mol; heavily crosslinked polyethylene having a number-average molecular weight of 90,000 g/mol

# 15.23

List the two molecular characteristics that are essential for elastomers.

# 15.24

Which of the following would you expect to be elastomers and which thermosetting polymers at room temperature? Justify each choice.

1. (a) Linear and highly crystalline polyethylene
2. (b) Phenol-formaldehyde
3. (c) Heavily crosslinked polyisoprene having a glass transition temperature of 50C (122F)
4. (d) Lightly crosslinked polyisoprene having a glass transition temperature of 60C (76F)
5. (e) Linear and partially amorphous poly(vinyl chloride)

# 15.25

Fifteen kilograms of polychloroprene is vulcanized with 5.2 kg of sulfur. What fraction of the possible crosslink sites is bonded to sulfur crosslinks, assuming that, on the average, 5.5 sulfur atoms participate in each crosslink?# Chapter 15

# Characteristics, Applications, and Processing of Polymers

# 15.26

Compute the weight percent sulfur that must be added to completely crosslink an alternating acrylonitrile–butadiene copolymer, assuming that four sulfur atoms participate in each crosslink.

# 15.27

The vulcanization of polyisoprene is accomplished with sulfur atoms according to Equation 15.4. If 45.3 wt% sulfur is combined with polyisoprene, how many crosslinks will be associated with each isoprene repeat unit if it is assumed that, on the average, five sulfur atoms participate in each crosslink?

# 15.28

For the vulcanization of polyisoprene, compute the weight percent of sulfur that must be added to ensure that 10% of possible sites will be crosslinked; assume that, on the average, 3.5 sulfur atoms are associated with each crosslink.

# 15.29

In a manner similar to Equation 15.4, demonstrate how vulcanization may occur in a chloroprene rubber.

# Crystallization

# 15.30

Determine values for the constants n and k (Equation 10.17) for the crystallization of polypropylene (Figure 15.17) at 150C.

# Melting and Glass Transition Temperatures

# 15.31

Which of the following polymers would be suitable for the fabrication of cups to contain hot coffee: polyethylene, polypropylene, poly(vinyl chloride), PET polyester, and polycarbonate. Why?

# 15.32

Of the polymers listed in Table 15.2, which polymer(s) would be best suited for use as ice cube trays? Why?

# Factors That Influence Melting and Glass Transition Temperatures

# 15.33

For each of the following pairs of polymers, plot and label schematic specific volume-versus-temperature curves on the same graph [i.e., make separate plots for parts (a) to (c)].

- (a) Linear polyethylene with a weight-average molecular weight of 75,000 g/mol; branched polyethylene with a weight-average molecular weight of 50,000 g/mol
- (b) Spherulitic poly(vinyl chloride) of 50% crystallinity and having a degree of polymerization of 5000; spherulitic polypropylene of 50% crystallinity and degree of polymerization of 10,000
- (c) Totally amorphous polystyrene having a degree of polymerization of 7000; totally amorphous polypropylene having a degree of polymerization of 7000

# 15.34
