Repository: AdbulrhmanEldeeb/q-a_making

# Markdown File Processor

This project processes Markdown files, extracts and processes their content, and saves the results as JSON files. It is designed to handle large-scale Markdown content efficiently, leveraging modular code structure, logging, and progress tracking.

## Features

- **Markdown Processing**: Extracts and processes content from Markdown files using a custom processing pipeline.
- **Chunking Support**: Splits large text into manageable chunks for better handling.
- **Error Handling**: Automatically retries with rotated API keys in case of rate limits or errors.
- **JSON Output**: Saves processed data as structured JSON files for downstream use.

File: parsed_data/Physical_Metallurgy_by_Peter_Haasen.md (part 40 of 58)
# Metallurgy
Even plain carbon steels contain substitutional elements, especially Mn, present either intentionally or inadvertently. Therefore interstitials are always in interaction with atoms substituted in the iron lattice. The interaction energy as compared to that with iron, Δu, can be positive or negative. Δu = (uF,i) - (u,s). The lattice of iron with interstitial (i) and substitutional (s) atom in solution can be expected to show a distribution of the i-atoms that depends on that of the s-atoms (fig. 13). A qualitative idea of the sign of Δu can be obtained from the stability of the carbides of the s-atoms but the situation is complicated by the effects of substitutional solutes on carbon activity in cementite and in E carbide. For example, aluminum decreases the activity coefficient of carbon in ferrite and increases solubility; silicon increases the activity coefficient of carbon in ferrite and decreases solubility (LESLIE and RAUCH [1978]). Manganese decreases the activity coefficient of carbon in ferrite but also decreases carbon activity in cementite, the result being no change in the solubility of carbon in ferrite, at least up to 1% Mn (SAITOH and USHIODA [1989]).

| |T P C|1500|
|---|---|---|
| |1000| |
| |500| |
| |0| |
| |-50| |
| |-100| |
| | |1 4 I 8 I \ 12 I lb|
| | |w/o Ni|

Fig. 12. Section of the F a r - N i diagram showing the composition and heat treatment of austenitic stainless steel. Below M, the metastable fcc alloys become unstable and transform to bcc martensite.# Ch. 17, 92

# Physical metallurgy of steels

Fig. 13. Schematic drawing of the structure of interstitial (x) plus substitutional (0) solid solutions, in iron (0): (a) attraction, (b) repulsion between interstitial and substitutional solute.

A very large number of carbides can form in Fe-s-C alloys in stable or metastable equilibria. In table 5 the crystal structures of carbides of the elements of the first transition series are listed. There are the following possibilities for the composition of carbides that form in Fe-s-C alloys.

- a) Fe,C, solute-free carbide;
- b) Fe(s),C, carbide with substitutional composition of the alloy;
- c) [Fe$z]C, carbide with Fe replaced by a definite amount of s;
- d) sxCy iron-free carbide.

Many [FegJC,-type carbides occur in alloy steels, still more in rapidly solidified alloys of iron, in addition to those listed in tables 4 and 5.

The &C T-carbide is cubic with 96 metal and 16 carbon atoms in the elementary cell. The metal atoms are iron and group V, VI transition metals. A typical representative, [Fe,WJC, forms in high-speed steels. W, Mo and Cr can be substituted in small, Mn in large amounts in Fe,C. If a higher concentration of group V or VI elements is present a mixed carbide of the type Cr&, forms (table 5). Fe, Mn, V, Nb, Mo and W can replace Cr in this carbide in a wide range of concentrations. In tungsten steels it has a composition [Fe,,W&. Another important group of mixed carbides are the X-phases. Their structure can be derived from substitutional compounds with the p-Mn structure. They form in Cr-Mo and Cr-W steels. C dissolves in the p-Mn structure and stabilizes it. A pure X-phase has, for example, a composition Fe,8Cr,,W, which is shifted to higher W-contents by C additions.

Metastable carbides that form in ferrite are characterized by greater similarity to a-iron as compared to the more stable carbides. This allows them to form semicoherent or coherent interfaces with a-Fe. Figure 14a shows the structure which fulfills the requirements for full coherency if the particles are small. An ordered arrangement of interstitials that only distorts the bcc lattice (a’) has been found by JACK [1951] in Fe-N alloys. This structure forms during ageing of Fe-N alloys at a low temperature. The iron-free carbides Tic, VC and NbC have face-centered-cubic structures with lattice parameters 20-25% greater than those of the austenite from which they precipitate (fig. 14b). They can form as ultra-fine dispersions, which raise the yield stress of micro-alloyed steel (HSLA-steel, i.e., high-strength low-alloy steel).

References: p. 1618.# Ch. 17, $ 3

# Table 5

Composition and melting temperatures [°C] of carbides that form in equilibrium with transition metals (after GOLDSCHMIDT [1967]).

|zrc|Nb*c|Mo,C|Tc|Ru|Rh|Pd|
|---|---|---|---|---|---|---|
|3550|3100|2410|g|g|g|g|
|HfC|TazC|WZC|Re|os|Ir|Pt|
|3890|3400|2800|g|g|g|g|

TC cubic (Bl) * carbide not stable in liquid state

T,C hcp &amp; '3)

T2$ cubic @8$

T3C orthorhombic (fig. 4.8, DO,,)

# 3. Transformation reactions

# 3.1. Pearlite

The iron-rich side of the Fe-Fe,C phase diagram (fig. 8) provides the background for a large number of solid-state reactions. In alloy steels, reactions can be controlled by substitutional or interstitial diffusion. The microstructure of a steel can only be understood if all the individual reactions and their mutual effects are known.

If an alloy of eutectoid composition is cooled below the eutectoid temperature Tp, the pearlite reaction can occur. Nucleation of two new types of crystals inside the austenite crystal is unlikely because of the high surface- and strain-energy required. Instead, transformation begins at austenite grain boundaries and moves into grains with a reaction front that leaves an aggregate of lamellar particles behind. Austenite grain corners are favored nucleation sites, followed by grain edges and planar grain boundaries. In commercial steels nucleation can occur at inclusions. In hypereutectoid steels cementite forms first during transformation of austenite, then pearlite can nucleate at the austenite-cementite boundaries. Similarly, in hypoeutectoid steels ferrite forms first and nucleation can occur at ferrite-austenite boundaries.

Each of these so-called pearlite nodules consists of two interlocking single crystals, one of cementite, the other of ferrite (HLLLERT [1962]). Each nodule continues to grow (at velocity G) within an austenite grain until it impinges on another in the same grain. The pearlite reaction is completed at a time tf that depends upon the austenite grain diameter, d:

tf = 0.5 - Gd

where d/G is the time required for one nodule to occupy one grain. It is now generally considered that the rate-controlling step in the growth of pearlite is the rate of diffusion of carbon in the pearlite-austenite boundary modified by some volume diffusion in the austenite ahead of the.# Ch. 17, § 3

# Physical Metallurgy of Steels

Fig. 14. (a) Structure of the metastable compound Fe₃C (a'), crosses indicate N atoms. a = 5.72 Å, c = 6.29 Å (after JACK 1995). (b) Structure of the carbides TiC, VC, NbC and carbonitride as Ti(C,N).

Moving interface to provide the variation in carbon content of austenite at the interface. Recent studies (ZHOU and SHIFLET [1991]) have shown that pearlite growth is accomplished by the lateral migration of steps across the growth front of cementite and ferrite.

The addition of a third element to the Fe-C system inevitably decreases the rate of formation of pearlite. These effects occur in two ways:

- Elements that segregate to boundaries can reduce the frequency of nucleation of ferrite. Boron is spectacularly effective in this regard.
- Substitutional solutes can influence both the rate of nucleation and the rate of growth of pearlite. They can do this by changing the activities of C in the three phases involved or by partitioning between ferrite and cementite at the pearlite-austenite interface. Since the latter process requires diffusion of substitutional atoms it is most effective at elevated transformation temperatures. Molybdenum is particularly effective in decreasing the rate of growth of pearlite nodules whereas cobalt substantially increases the rate.

When a hypoeutectoid steel is slowly cooled from the austenite region, ferrite forms below the upper critical temperature, which is strongly dependent upon alloy content, and continues to form until the eutectoid temperature, Ael, is reached. With more rapid cooling ferrite can form well below Ael. The ferrite takes on four distinct morphologies (AARONSON [1962]). Appearing roughly in order of decreasing temperatures, these are termed grain-boundary allotriomorphs, Widmannstätten side-plates, intragranular idiomorphs and intragranular plates.

The Kurdjumov-Sachs relationship between austenite and ferrite:

{ 111}
{110}
c{111}
N
< 111 %

is observed. The Widmannstätten ferrite is often called acicular ferrite.

References: p. 1618.# Ch. 17, 5 3

WC.Leslie and E. Hornbogen

The formation of cementite plates from hypereutectoid steels follows a similar pattern but with the Pitsch orientation:

- (1WC8,     //(55417
- (010)-        (ll0)y
- (001)-     // (225)y

Figure 15 shows some of the typical microstructures which are observed in Fe-C steels of various compositions.

# 32. Martensite

If austenite is cooled fast enough so that no diffusion-controlled transformation reaction can begin until an extent of under-cooling can be reached at which the fcc structure becomes highly unstable, it transforms by shear to a distorted bcc lattice, supersaturated with carbon, called martensite. The minimum cooling rate required for the formation of martensite varies widely depending upon the composition of the steel, which in turn controls the temperatures and rates at which non-martensitic transformation products form. The temperature at which diffusionless transformation starts is designated Mf. The Mf-temperature is always lower than the temperature To at which α- and γ-solid solutions of the same composition are in equilibrium (To AFc = 0, fig. 9). The Mf-temperature can be above or below room temperature, and steels can be classified accordingly. For austenitic steels Mf ≈ room temperature, martensitic steels Mf > room temperature; both must of course be cooled faster than the critical rate to avoid formation of other transformation products. Between To and Mf metastable austenite can transform partially into martensite under external stress. During the cooling below Mf the martensitic transformation continues until it stops at the martensite finish temperature, Ms. Frequently, some small amount of austenite is retained.

Unalloyed iron or substitutional solutions of γ-iron can transform on cooling to a bcc structure. As noted before, interstitial atoms occupy octahedral sites in both α and γ iron. Only one set of such sites, Z, is common to both lattices. Since the carbon atoms have no time to move during the shear (displacive) transformation, the number of carbon atoms at these Z sites in bcc iron is increased, causing a tetragonal distortion of the bcc lattice. The tetragonality is minimal below about 0.20% carbon because of the association of carbon atoms with lattice defects produced by the displacive transformation (fig. 16).

In addition to the shear (Bain strain) that leads to the change in crystal structure, a second deformation, a lattice invariant strain, is required to allow the martensite to correspond to the original crystal. The amount of shear for the γ + α transformation is about 0.12 (WAYMAN[1964]). The internal plastic deformation takes place by twinning or slip (KELLY and NUTTING[1961]). It leads to martensite crystals that contain dislocations and thin twins. The Mf of a steel depends upon a) the equilibrium temperature, To and b) the strength of the austenite. Alloying elements affect both factors, as shown by one of several empirical equations used to calculate Mf:

Mf(°C) = 539 - 423 C - 30.4 Mn - 12.1 Cr - 17.7 Ni - 7.5 Mo (ANDREWS[1965]) where the chemical symbols represent wt% of the alloying elements.        %

           3.
           5

-7  /’# Ch. 17, $ 3

BC. Leslie and E. Hombogen

Fig. 16. c/a ratio and Ms for body-centered tetragonal Fe-C martensite.

All elements save Co lower Ms. All the others in the equation produce solid solution strengthening of austenite and lower Ms, regardless of whether they raise or lower Ts.

Also, austenite can be stabilized against transformation by work hardening, by grain refinement, by deformation twins, and by prior precipitation of coherent second-phase particles, in brief, by anything that increases strength. Both nucleation and growth of martensite are inhibited by increased strength (KAJIWARA [1986], LESLIE and MILLER [1964], MEYER and HORNBOGEN [1968]). The very large effect on Ms of the prior precipitation of coherent particles in the austenite of an Fe-Ni-Al alloy is shown in fig. 17. The resistance to displacive transformation is maximized with maximum precipitation hardening. With over-aging the Ms rises as Al and Ni are removed from solution. Figure 18 illustrates the microstructure after partial and complete transformation to martensite.

Ms (°C) +300.

Fig. 17. Variation of the Ms-temperature of an Fe, 27.4 at% Ni, 12.5 at% Al, 0.06 at% C alloy by aging the austenite at different temperatures, to form coherent precipitates.# Ch. 17, $ 3 Physical metallurgy of steels

Fig. 18. Incomplete (40%) and complete transformation of austenite to martensite of an 0.06 at% C, 27.4 at% Ni, 12.5 at% AI steel (MS=-69'C). The transformation starts at austenite grain boundaries. Austenite grain size determines the maximum dimension of martensite crystals. Former austenite grains can be revealed even in the completely transformed alloy. Carbide precipitates are visible at the grain-boundary nodes.

In order to obtain complete transformation to martensite a steel has to be cooled considerably below Ms (fig. 19). Retained austenite is found in the spaces between the martensite. This austenite becomes work-hardened by the martensite crystals as they form, and is thus stabilized against transformation. If cooling is interrupted at a temperature below Ms, then resumed after a period of time, the transformation does not continue until an additional undercooling is reached (stabilization of austenite). This can be due to strain-aging of deformed austenite and the thermally activated reduction of transformation stresses that would have aided further transformation (e.g., GLOVER [1956]).

The size of martensite crystals is limited by the austenite grain size. In steels, small martensite crystals are wanted because isotropic properties and small internal stresses are wanted. Heat-treatments that lead to grain growth of austenite before cooling below Ms.

Temperature (°C)

Fig. 19. Martensite that has formed below Ms in a steel with 1.1 at% C and 2.8 wt% Cr after austenitizing at 1040°C. Ms=230°C, the transformation is almost complete at 20°C. (After COHEN [1949].)

References: p. 1618.# Ch. 17, § 3

are therefore avoided. It has become conventional to classify the morphology of martensite as being either the lath type or the plate type. The former is typical of low to medium carbon steels. When the carbon content is below about 0.20% the structure is often body-centered cubic. The lattice invariant shear is mainly accomplished by dislocations. The units of martensite are in the shape of laths containing a high density of dislocations. The laths are grouped into larger packets. Plate-type martensite is found in alloys with M, temperatures below ambient. This structure is composed of individual lenticular plates with internal very fine twins. In many instances the structure consists of mixtures of lath and plate martensite. The conventional distinction between the two types has been questioned by TAN et al. [1992], who found twins in lath martensite in 0.20% C steel by careful transmission electron microscopy and demonstrated that it is easy to miss these.

# 3.3. Bainite

Although bainite was detected in a study of the isothermal transformation of austenite in 1929 (DAVENPORT and BAIN [1930]) the modes of formation of the various admixtures of ferrite and carbides comprising bainite are still matters of controversy; see the proceedings of the International Conference on Bainite, 1990. The controversy is hardly surprising, for bainite forms in a wide variety of steels, over a wide range of temperatures during the transformation of austenite isothermally or during continuous cooling and the transformation products are finely divided and only resolvable by transmission electron microscopy. The disagreements center on the relative extent of transformation by shear or by diffusional mechanisms. The answer may lie in the observation by JUNG et al. [1994] that bainite can nucleate by diffusion and grow by a displacive process. Regardless of the outcome, the importance of bainite lies in the desirable combination of mechanical properties it imparts to commercial steels transformed isothermally or by continuous cooling.

Conventionally, the morphology of bainite is divided into two types, upper bainite and lower bainite. These terms arose from structural differences noted after isothermal transformation and may have little relevance to structures developed during continuous cooling. Bainite forms isothermally at temperatures above the M, and below that required for formation of ferrite and pearlite, or at cooling rates too rapid for nucleation of these other transformation products but not rapid enough to form martensite. The structure of upper bainite is generally agreed to consist of aggregates of ferrite platelets called sheaves with Fe,C particles between the sheaves. In lower bainite the carbides, probably E, Fe.&, are contained within the ferrite platelets. In hypoeutectoid steels the ferrite platelets form first. The controversy arises over whether the iron atoms cross the ferrite-austenite interface by shear or by diffusive jumps. The structure of lower bainite is shown in figs. 20a and b.

There is a fourth type of reaction in iron alloys with temperatures above 400°C. Even at extremely high cooling rates transformation occurs above M, by a mechanism in which the rapid motion of the y-a. interface produces ferrite with the same composition as the austenite. The morphology of the transformation product differs from that of# Ch. 17, § 3 Physical metallurgy of steels

10um

Fig. 20. (a) and (b) Microstructure of lower bainite. 3.23 wt% Cr, 30 min at 350°C. Partially transformed 0.66 wt% C (SPEICH[1962]). (a) Optical micrograph. (b) Electron micrograph (replica).

martensite because thermally activated motion of the interface occurs by individual jumps across the reaction front in a direction opposite to that of its motion. The transformed structure is almost free of the defects present in martensite. This reaction is termed a massive transformation (GILBERT OWEN[1962]) (see also chap. 15).

# 3.4. Transformation diagrams and hardenability

The evolution of microstructures in steels can be understood best by reference to isothermal (IT) or to continuous cooling transformation diagrams. These diagrams indicate the beginning and end of each reaction in the transformation of austenite at constant sub-critical temperatures or the cooling rates at which various reactions begin and end.

In the making of an IT diagram, small thin specimens of a selected steel are heated into the austenite range, quickly transferred to a liquid medium held at a constant subcritical temperature, held for a pre-determined period and then quenched into iced brine and examined metallographically to determine the extent of phase transformation. The process is illustrated schematically in fig. 21.

The result of many such determinations is a diagram such as fig. 22 for a typical high-strength alloy steel, AISI 4340. Strictly speaking, each diagram is representative only of reactions in one sample of steel having one austenite grain size. Even within one grade of steel variations in chemical composition and austenite grain size will result in small changes in the times for beginning and ending of transformation. Nevertheless, such diagrams are indispensable for the planning of certain heat treatments to obtain desired microstructures and properties, as shown in figs. 23 a, b, c, and d.

The IT diagram of fig. 22 shows two "C-curves", the upper one for the formation of ferrite and pearlite and the lower for formation of bainite, with a deep "bay" between them (bainite is not labelled in the figure). Bainite in this steel forms at constant temperatures from just above 500°C down to below M, at about 280°C. At temperatures between 500°C and about 425°C the reaction does not go to completion; much austenite remains. The upper and lower critical temperatures and M are shown.

In production and heat treating of steels it is often desirable to have some knowledge.

References: p. 1618.# Ch. 17, § 3

# WC. Leslie and E. Hornbogera

|50 %|75 Q5|100|
|---|---|---|
|I|II|II|
|I| | |
|1200-| | |
|PI000-| | |
|a,|4J3|-|
|800-| | |
|t5|-| |
|600-| | |
|400-|0.t 5 l| |
|1|2,|5I|
|10l|l|I 102 l l|
|I|103 l l|1|
|1041| | |

Fig. 21. Diagram showing how measurements of isothermal transformation are summarized by the isothermal transformation diagram.

of microstructures following continuous cooling from austenite and this information is not readily obtained from IT diagrams. For these estimations we turn to CCT diagrams. These are developed through a combination of dilatometry and metallography. In dilatometry, temperature, time and specimen length are recorded for a variety of cooling rates. The initiation and termination of transformation are marked by an increase in specimen length and the cessation of growth, respectively. Microstructures are determined after quenching. From these data a CCT diagram can be constructed, fig. 24 (ELDIS[1978]), with the linear temperature-log time scale as used in IT diagrams. Alternatively, instead of plotting cooling curves, individual bar diameters are plotted on the abscissa instead of transformation times. The diagrams indicate the structures that can be obtained at the centers of the bars of the appropriate size, fig. 25 (ATKINS[1977]). Thus a bar 20 mm in diameter, air cooled, will have a structure of approximately 70% bainite, 30% martensite. A bar of 50 mm diameter, water cooled, will have a desirable structure of about 100% martensite at the center.

Hardenability is commonly defined as the depth to which steel of a given composition can be quenched to yield a structure of 50% martensite - 50% other transform-# Ch. 17, $ 3 Physical metallurgy of steels

# Fig. 22. IT diagram for AIS1 4340 steel. 0.42 C, 0.78 Mn, 1.79 Ni, 0.80 Cr, 0.33 Mo. Austenitized at 845°C.

|Time - Seconds|0|0.5|2|5|10|102|103|104|105|106|
|---|---|---|---|---|---|---|---|---|---|---|
|0|0|0|0|0|0|0|0|0|0|0|
|1 Hour|206|0|0|0|0|0|0|0|0|0|
|1 Week|62|0|0|0|0|0|0|0|0|0|

Grain size ASTM 7-8. A = austenite, C = cementite, F = ferrite.

Hardenability is affected by austenite grain size, carbon content and alloy content. It is measured by the Jominy end-quench test (JOMINY and BOEGEHOLD [1938]) or by a more recent test better suited for steels of lower hardenability (GRANGE [1973]). There are various methods of predicting hardenability of steels from austenite grain size, carbon content and alloy content, reviewed by DOANE [1978]. The goal of steel producers is to attain the maximum hardenability with the minimum use of expensive alloying elements. Steels can be ordered within specified limits of hardenability (hardenability bands) and the producer can use whatever composition will yield that result.

# 3.5. Tempering of martensite

Ferrous martensites are highly supersaturated solid solutions of C in iron, obtained by

References: p. 1618.# CONVENTIONAL ANNEALING

# ISOTHERMAL ANNEALING

# PROOUGT FERRITE & PEARLITE

TIME -LOG SCALE

# PEARLITE FERRITE AND

TIME -LOG SCALE

# AUSTEMPERING

CUSTOMARY AND TEMPERING. WENCHING

TIME - LOG SCALE

Fig. 23. Four illustrations of the use of IT diagrams in planning practical heat-treatments.

Rapid cooling from temperatures at which the alloy is single-phase fcc austenite. The transformation to bcc or bct iron produces a very high density of defects - dislocations, twins, former austenite grain boundaries, vacant lattice sites and any substitutional solute atoms initially present. Generally speaking, such structures impart high strength but poor toughness. To improve toughness with some reduction in strength the steel is reheated to temperatures above ambient. The result is the removal of C from solid solution and the precipitation of carbides. The operation is simple in practice but the processes occurring are highly complicated. Despite decades of study there is still no complete agreement on all the details. These vary depending upon the carbon content and alloy content, which determine the Mt temperature. If this is above ambient the tempering process (auto-tempering) can begin during quenching. In steels with very low Mt temperatures, subsequently held at temperatures below 100°C, processes termed “aging” can occur.# Ch. 17,0 3

# Physical metallurgy of steels

Fig. 24. Schematic illustration of the construction of a CCT diagram. F-ferrite, P-pearlite, B-bainite, M-martensite, HV10-hardness.

UWAKWEH et al. [1991] state that there are two steps of aging, first clustering of C atoms, then the ordering of these clusters into a carbide of composition Fe,C. In contrast, SPEICH and TAYLOR [1992] consider reactions during aging to be one process of spinodal decomposition.

There is a continuing tendency towards lower carbon contents in steels, for elimination of quench-cracking, improved weldability and greater toughness. There is general agreement on the processes occurring when these lower-carbon steels with high Ms temperatures are quenched and tempered:

1. Segregation of C to dislocations, former austenite boundaries and retained austenite
2. Precipitation of 8-carbide, Fe2C, in the temperature range 50-200°C
3. Between about 200 to 300°C, transformation of retained austenite to ferrite and carbide
4. Solution of 8-carbide and precipitation of y carbide and/or Fe3C.
5. Between 400 and 700°C, recovery of the dislocation structure, spheroidization of cementite and recrystallization of the ferrite.
6. If carbide-forming elements are present in substantial amounts, alloy carbides such as VC, Cr3C, or Mo2C can replace Fe3C during tempering at above about 500°C.

The hardness of a steel after tempering at any given temperature for the customary time.

References: p. 1618.# Current Page

0
36
0.25
0.80
0.020
0.020
1.00
0.20
-
-
-
-
# Graph Data

|900-|800- AC,|SIAR]|
|---|---|---|
|700-ACl|I O %|5 0 %|
|90 %|"C| |
|600-| | |
|500-| | |
|400-| | |
|300-| | |
|200-| | |
|100-|ICOO|{O)|
|200|CoOl 6 ~} AT 750 0|'C Fer|
|I|I|I|
|I|I|I|
|AIR|B A R|5|
|10|20|50|
|100|150|200|
|300|500|D I A M E T E R|
|mm OIL|10|20|
|50|100|'150|
|200|300|I|
|500|mm WATER| |

of one hour can be calculated from a knowledge of the chemical composition (GRANGE et al. [1977]). Alloying elements increase resistance to tempering, the most effective being V, P, Mo and Mn.

When high-strength medium-C steels are tempered between 250 and 400°C an annoying phenomenon called tempered martensite embrittlement appears. Although the hardness after tempering decreases continuously throughout this range the toughness, as measured by Charpy V-notch tests, reaches a minimum, fig. 26 (BRIANT and BANERJI [1978]). During austenitizing, S and P atoms segregate to austenite grain boundaries (see chapter 13). The segregation remains during the transformation to martensite and during tempering, reducing cohesion at the prior austenite boundaries. Cementite precipitates at these same boundaries and serves as nucleation sites for cracks during impact loading. These cracks propagate along the weakened boundaries, leading to intergranular fracture.# Ch. 17, 94 Physical metallurgy of steels

# 1. Fracture energy

Fig. 26. Schematic illustration of tempered martensite embrittlement of a quenched and tempered steel.

Tempered martensite embrittlement can be prevented in steels of very high hardenability and very high strength by the addition of 1 to 2% Si. Silicon inhibits the growth of carbide and cementite (OWEN 1954, KEH and LESLIE 1963), reducing their effectiveness as crack starters and allowing such steels to be tempered in the range 260-315°C, where both yield strength and notch toughness reach a maximum.

# 4. Deformation and recrystallization

# 4.1. Microstructure of deformed steel

Iron and ferritic steels, in common with other bcc metals, are characterized by a pronounced dependence of the yield and flow stresses upon temperature and strain rate (CHRISTIAN 1983). As shown in fig. 27 the yield stress of polycrystalline iron increases sharply at temperatures below about 325 K, -0.18 Tm, where Tm is the melting point in kelvins. Above that temperature a long plateau appears and the yield stress does not begin to drop until a temperature of about 800 K, -0.45 Tm is reached. Although it is not clearly shown in fig. 27, a concave-downward region appears in the yield stress-temperature plot between about 180 and 280 K (MATSUI et al. 1978). Similarly, the yield stress increases markedly with increasing strain rate, fig. 28 (LESLIE et al. 1969).

These are intrinsic characteristics of the bcc metal lattice and are intimately connected with the decreasing toughness of ferritic steels with decreasing temperature and/or increasing strain rate. The cause of these phenomena is the slight dissociation of screw dislocations in bcc metals which renders them relatively immobile (sessile) at low temperatures. The dissociation must be constrained by thermal activation before it can glide. In contrast, edge dislocations can glide at any temperature.

In bcc metals slip can occur on any plane containing a <4 11> slip direction, so-called.

References: p. 1618.# Fig. 27. Temperature dependence of yield and flow stresses in FS-O.IS%Ti.C

|Temperature, K|Yield Stress|Flow Stress|
|---|---|---|
|100|700| |
|200|600| |
|300|500| |
|400|400| |
|500|300| |
|600|200| |
|700|100| |
| |0| |

uE is the elastic limit, uA the anelastic limit.# Ch. 17, $4

# Physical metallurgy of steels

Fig. 28. The effect of strain rate on the strength of polycrystalline bcc iron at room temperature.

Pencil glide. The result is wavy slip lines on a polished surface of femte deformed at ambient temperature (fig. 29a). Deformation at temperatures well below ambient leaves a uniform distribution of the sessile screw dislocations, the mobile edge components having moved out of the crystal. During deformation of ferrite at room temperature, dense tangles of dislocations form a cell structure. The spacing between cell walls decreases with increasing strain (KEH [1961]).

In fcc metals (austenitic steels) slip occurs by glide of a/2&lt;110&gt; dislocations on {111} planes, leading to a total of 12 possible slip systems. The dislocations are confined to their slip planes because of low stacking-fault energy, the result being well-defined, straight slip lines (fig. 29b). In the presence of a fine dispersion of shearable coherent particles slip steps are well defined and widely spaced (fig. 29c).

Dislocations can be generated at grain boundaries and at the interfaces of inclusions and carbide particles. The density of dislocations increases with deformation (fig. 29d), KEH and WEISSMANN [1962]. The curve shown there does not apply when a dispersion of any strong second phases is present; in those instances the density of dislocations for a given strain, i.e., the rate of work hardening, is greater than indicated by fig. 29d.

Cementite, whether present in pearlite or as discrete particles, resists deformation, with the important exception of wiredrawing. Beginning with a eutectoid carbon content in the form of fine pearlite and upper bainite, a true strain of 4 reduces the thickness of Fe,C lamellae to about 2 nm, or just a few unit cells. When stressed, annealed low-carbon steels usually yield discontinuously, i.e., with an abrupt drop in stress, followed by yielding at constant stress and then continuous work-

Rejerences: p. 1618.# Ch. 17

# WC.Leslie and E. Hornbogen

# Fig. 29

(a) Wavy slip bands in ferrite after 3% strain at 20°C, 200 x.

(b) Traces of (111) slip planes in austenitic steel after 2% strain, replica.

(c) High slip steps in austenitic steels containing 7' precipitates after 2% strain.

(d) Relation between plastic strain and dislocation density in polycrystalline α-Fe.

Hardening. The strain at constant stress is called the yield point elongation or Lüders strain. For this to occur, three requirements must be met:

1. A low density of mobile dislocations present before yielding. (Most or all of the dislocations present are normally pinned by interstitial “atmospheres”, see ch. 20).
2. Rapid generation and multiplication of dislocations.
3. A low to moderate dependence of dislocation velocity on stress.

Under these conditions, when dislocations are generated heterogeneously at some spot of stress concentration they multiply rapidly by a multiple cross-slip mechanism. Edge dislocations in bcc iron move about 20 times faster than screws at a given stress, but the motion of screws is required for macroscopic yielding. The flow initiated at the upper yield stress coincides with the motion, cross slip and multiplication of screw dislocations. From the point of generation of dislocations a zone of high dislocation density (localized strain) sweeps through the specimen. This is called a Lüders band. The cross-section of# Ch. 17, 94 Physical metallurgy of steels

The specimen is reduced, raising the stress and inducing other such bands until uniform work hardening begins. Deformation of ferritic steels also can proceed by twinning. This is favored by low temperatures, high strain rates, large grain size, lack of mobile dislocations and solid solution hardening, especially by Si. As compared to deformation by dislocation generation and motion it is of minor importance. Mechanical twins can be produced in austenitic steels but only at very high strain rates and/or low temperatures (HORNBOGEN [1964b]).

# 4.2. Recovery and recrystallization

Recrystallization can be defined as crystallographic reorientation by passage of a high-angle boundary. Recovery is the name given to all other processes that reduce the energy stored by deformation (see ch. 26). Both are thermally activated and both can be driven by stored energy of deformation but recrystallization can also be driven by the reduction of surface energy, whether the surfaces are external or internal, i.e., grain boundaries. Both can be static or dynamic. We will consider static processes first, those that occur at constant temperature after cold work.

There can be several measures of recovery, such as decreases in electrical resistivity, decreases in X-ray line broadening, decreases in hardness, decreases in dislocation density and rearrangement of dislocations. These all proceed rapidly initially, then reach a plateau. Unless recrystallization intervenes they will go to completion in a range of temperature from below room temperature to about 500°C, fig. 30 (MICHALAK and PAXTON [1961]). The motion of lattice defects can be hindered by factors such as solute atoms—especially interstitials—preprecipitation clusters and nucleation of precipitates on such defects, thereby retarding or stopping recovery.

Recrystallization at constant temperatures after cold working can begin by migration of existing high-angle grain boundaries, migration of sub-boundaries and by sub-grain.

TIME-MINUTES

Fig. 30. Recovery of a-Fe after 5% strain at 0°C (MICHALAK and PAXTON [1961]).

References: p. 1618.# Ch. 17, $ 4

Coalescence (Hu [1962]). These processes will begin where energy density is greatest, as at grain-boundary edges, inclusions and intersections of mechanical twins. As stated previously, recovery and recrystallization are driven by the stored energy of cold work so they can be concomitant, competing processes. After slight cold working recovery can be complete before recrystallization begins, and the rate of growth of recrystallized grains will be constant until the growing grains impinge. After heavy cold work the reduction of stored energy by recovery causes the rate of growth of new, recrystallized grains to slow markedly with increasing time at constant temperature (fig. 31). This iron was highly purified by zone-refining, which greatly enhances the rate of recovery.

The rates of formation and growth of recrystallized grains can be changed by several orders of magnitude by even small additions of second elements in solid solution (VENTURELLO al. [1963], LESLIE al. [1963], fig. 32). However, the inhibition by fine precipitates or pre-precipitation clusters is even greater. If ferritic steels are deformed in the austenite range, dynamic recrystallization can occur immediately after working, before or during cooling. Control of the process by temperature, degree of reduction and the presence of fine precipitates is important in the production of high-strength low-alloy (HSLA) steels. The fine precipitates of AlN, Nb(C,N), V(C,N) or Ti(C,N) are used to refine austenite grain size and hence ferrite grain size; AlN precipitated during annealing after cold work provides a desirable texture in sheets for cold forming. Copper precipitated before cold rolling and annealing can produce a similar effect (ERA et al. [1988]). MnS, MnSe, AIN or BN can be employed in grain-oriented silicon steels to provide a

| | |
|---|
|0.006| |
|0.005| |
|0.004| |
|0.003| |
|0.002| |
|0.001| |

Fig. 31. Time dependence of rate of grain growth in zone-refined iron, cold rolled 60%, annealed at 480°C.# Ch. 17, 5 5 Physical metallurgy of steels

Fig. 32. The effect of small Mo additions on the velocity of the recrystallization front of iron at 5% recrystallization, 60% deformation, at% Mo as indicated (After LESLE et al. [1963]).

Second-phase particles have two different effects on the kinetics of recrystallization. Particles larger than about 1 µm, such as inclusions or pearlite nodules promote nucleation of recrystallization. If particles are fine, <0.1 µm and closely spaced, dislocations after cold working are uniformly distributed, without regions of high lattice curvature required for nucleation and recrystallization is inhibited (fig. 33). The effect of second-phase particles of different sizes is further treated in ch. 26.

# 5. Mechanical properties

# 5.1. Strength of ferrite

The ideal strength of iron crystals can be measured by straining iron whiskers. Depending on crystallographic orientation, the tensile strength lies between 5 and 13 GPa and the shear strength between 3.5 and 8 GPa (BRENNER 1956). In contrast, the critical resolved shear stress of high-purity iron single crystals at room temperature is about 10 MPa and of polycrystals about 30 to 40 MPa. The approximate ranges of strength of iron-base materials is shown in fig. 34.

Single-phase ferrite can be strengthened by:

1. grain refinement;
2. cold work;
3. solid solution additions;
4. shear-type transformation;
5. radiation.

The relation between the lower yield stress and the grain size in ferrite is customarily expressed by the Hall-Petch equation.

References: p. 1618.# WC.Leslie and E. Hornbogen

# Ch.17, 5 5

1,1

I--

:I  1,z

|0|PM650|*|
|---|---|---|
|I|IO|100|
|log time, hours|recrystallization finish| |

log h.time for start of recrystallization

Fig. 33. Recrystallization of a steel with 0.22 wt% C and different distributions of Fe,C particles: P Ferrite-Pearlite; M: Martensite tempered at 300, 550, 6500C. (a) T-f-diagram for complete recrystallization. (b) T-&-diagram for start of recrystallization.

where d is the average intercept grain size. The value of the exponent is now generally accepted as 4. Although empirical, this equation is highly useful; fig. 35 is a plot covering a wide range of grain sizes.
