Repository: AdbulrhmanEldeeb/q-a_making

# Markdown File Processor

This project processes Markdown files, extracts and processes their content, and saves the results as JSON files. It is designed to handle large-scale Markdown content efficiently, leveraging modular code structure, logging, and progress tracking.

## Features

- **Markdown Processing**: Extracts and processes content from Markdown files using a custom processing pipeline.
- **Chunking Support**: Splits large text into manageable chunks for better handling.
- **Error Handling**: Automatically retries with rotated API keys in case of rate limits or errors.
- **JSON Output**: Saves processed data as structured JSON files for downstream use.

File: parsed_data/Materials_Science_Engineering_Introduction_by_William_Callister.md (part 41 of 62)
|Germanium|Ge|32|72.64|5.32|Dia. cubic|0.122|0.053|4|937|
|Gold|Au|79|196.97|19.32|FCC|0.144|0.137|1|1064|
|Helium|He|2|4.003|—|—|—|—|Inert|272 (at 26 atm)|
|Hydrogen|H|1|1.008|—|—|—|0.154|1|259|
For each of the following pairs of polymers do the following: (1) State whether it is possible to determine whether one polymer has a higher melting temperature than the other; (2) if it is possible, note which has the higher melting temperature and then cite reason(s) for your choice; and (3) if it is not possible to decide, then state why.

- (a) Branched polyethylene having a number-average molecular weight of 850,000 g/mol; linear polyethylene having a number-average molecular weight of 850,000 g/mol
- (b) Polytetrafluoroethylene having a density of 2.14 g/cm3 and a weight-average molecular weight of 600,000 g/mol; PTFE having a density of 2.20 g/cm3 and a weight-average molecular weight of 600,000 g/mol
- (c) Linear and syndiotactic poly(vinyl chloride) having a number-average molecular weight of 500,000 g/mol; linear polyethylene having a number-average molecular weight of 225,000 g/mol
- (d) Linear and syndiotactic polypropylene having a weight-average molecular weight of 500,000 g/mol; linear and atactic polypropylene having a weight-average molecular weight of 750,000 g/mol

# 15.35

Make a schematic plot showing how the modulus of elasticity of an amorphous polymer depends on the glass transition temperature. Assume that molecular weight is held constant.

# Elastomers

# Fibers

# Miscellaneous Applications

# 15.36

Briefly explain the difference in molecular chemistry between silicone polymers and other polymeric materials.

# 15.37

List two important characteristics for polymers that are to be used in fiber applications.

# 15.38

Cite five important characteristics for polymers that are to be used in thin-film applications.

# Polymerization

# 15.39

Cite the primary differences between addition and condensation polymerization techniques.

# 15.40

(a) How much ethylene glycol must be added to 20.0 kg of dimethyl terephthalate to produce a linear chain structure of poly(ethylene terephthalate) according to Equations 15.9?

(b) What is the mass of the resulting polymer?

# 15.41

Nylon 6,6 may be formed by means of a condensation polymerization reaction in which hexamethylene diamine [NH2 —(CH2) 6—NH] and adipic acid react with one another with the formation# Questions and Problems

of water as a by-product. What masses of hexam- ethylene diamine and adipic acid are necessary to yield 20 kg of completely linear nylon 6,6? (Note: The chemical equation for this reaction is the an- swer to Concept Check 15.12.)

# Polymer Additives

15.42 What is the distinction between dye and pigment colorants?

# Forming Techniques for Plastics

15.43 Cite four factors that determine what fabrication technique is used to form polymeric materials.

15.44 Contrast compression, injection, and transfer molding techniques that are used to form plastic materials.

# Fabrication of Fibers and Films

15.45 Why must fiber materials that are melt-spun and then drawn be thermoplastic? Cite two reasons.

15.46 Which of the following polyethylene thin films would have the better mechanical characteristics? (1) Those formed by blowing. (2) Those formed by extrusion and then rolled. Why?

# DESIGN QUESTIONS

15.D1 (a) List several advantages and disadvantages of using transparent polymeric materials for eye- glass lenses.

(b) Cite four properties (in addition to being transparent) that are important for this application.

(c) Note three polymers that may be candidates for eyeglass lenses, and then tabulate values of the properties noted in part (b) for these three materials.

15.D2 Write an essay on polymeric materials that are used in the packaging of food products and drinks. Include a list of the general requisite characteris- tics of materials that are used for these applica- tions. Now, cite a specific material that is used for each of three different container types and the rationale for each choice.

15.D3 Write an essay on the replacement of metallic automobile components by polymers and composite materials. Address the following issues: (1) Which automotive components (e.g., crank- shaft) now use polymers and/or composites? (2) Specifically what materials (e.g., high-density poly- ethylene) are now being used? (3) What are the reasons for these replacements?

# FUNDAMENTALS OF ENGINEERING QUESTION

15.1FE Amorphous thermoplastics are formed above their

(A) glass transition temperatures

(B) softening points

(C) melting temperatures

(D) none of the above# Chapter 16 Composites

Top sheet. Polyamide polymer that has a relatively low glass transition temperature and resists chipping.

Torsion box x wrap. Fiber-reinforced composites that use glass, aramid, or carbon fibers. A variety of weaves and weights of reinforcement are possible that are utilized to “tune” the flexural characteristics of the ski.

Core. Foam, vertical laminates of wood, wood-foam laminates, honeycomb, and other materials. Commonly used woods include popular spruce, bamboo, balsa, and birch.

Vibration–absorbing material. Rubber is normally used.

Reinforcement layers. Fiber-reinforced composites that normally use glass fibers.

Base. Ultra-high-molecular-weight polyethylene is used because of its low coefficient of friction and abrasion resistance.

Edges. Carbon steel that has been treated to have a hardness of 48 HRC. Facilitates turning by “cutting” into the snow.

(a) One relatively complex composite structure is the modern ski. This illustration, a cross section of a high-performance snow ski, shows the various components. The function of each component is noted, as well as the material used in its construction.

(b) Photograph of a skier in fresh powder snow.

634# WHY STUDY Composites?

With knowledge of the various types of composites, as well as an understanding of the dependence of their behaviors on the characteristics, relative amounts, geometry/distribution, and properties of the constituent phases, it is possible to design materials with property combinations that are better than those found in any monolithic metal alloys, ceramics, and polymeric materials. For example, in Design Example 16.1, we discuss how a tubular shaft is designed that meets specified stiffness requirements.

# Learning Objectives

After studying this chapter, you should be able to do the following:

1. Name the four main divisions of composite materials and cite the distinguishing feature of each.
2. Cite the difference in strengthening mechanism for large-particle and dispersion-strengthened particle-reinforced composites.
3. Distinguish the three different types of fiber-reinforced composites on the basis of fiber length and orientation; comment on the distinctive mechanical characteristics for each type.
4. Calculate longitudinal modulus and longitudinal strength for an aligned and continuous fiber-reinforced composite.
5. Compute longitudinal strengths for discontinuous and aligned fibrous composite materials.
6. Note the three common fiber reinforcements used in polymer-matrix composites and, for each, cite both desirable characteristics and limitations.
7. Cite the desirable features of metal–matrix composites.
8. Note the primary reason for the creation of ceramic-matrix composites.
9. Name and briefly describe the two subclassifications of structural composites.

# 16.1 INTRODUCTION

The advent of the composites as a distinct classification of materials began during the mid-20th century with the manufacturing of deliberately designed and engineered multiphase composites such as fiberglass-reinforced polymers. Although multiphase materials, such as wood, bricks made from straw-reinforced clay, seashells, and even alloys such as steel had been known for millennia, recognition of this novel concept of combining dissimilar materials during manufacture led to the identification of composites as a new class that was separate from familiar metals, ceramics, and polymers. This concept of multiphase composites provides exciting opportunities for designing an exceedingly large variety of materials with property combinations that cannot be met by any of the monolithic conventional metal alloys, ceramics, and polymeric materials.1

Materials that have specific and unusual properties are needed for a host of high-technology applications such as those found in the aerospace, underwater, bioengineering, and transportation industries. For example, aircraft engineers are increasingly searching for structural materials that have low densities; are strong, stiff, and abrasion and impact resistant; and do not easily corrode. This is a rather formidable combination of characteristics. Among monolithic materials, strong materials are relatively dense; increasing the strength or stiffness generally results in a decrease in toughness.

Material property combinations and ranges have been, and are yet being, extended by the development of composite materials. Generally speaking, a composite is considered to be any multiphase material that exhibits a significant proportion of the

By monolithic we mean having a microstructure that is uniform and continuous and was formed from a single material; furthermore, more than one microconstituent may be present. In contrast, the microstructure of a composite is nonuniform, discontinuous, and multiphase, in the sense that it is a mixture of two or more distinct materials.# Chapter 16

# Composites

properties of both constituent phases such that a better combination of properties is realized. According to this principle of combined action, better property combinations are fashioned by the judicious combination of two or more distinct materials. Property trade-offs are also made for many composites.

Composites of sorts have already been discussed; these include multiphase metal alloys, ceramics, and polymers. For example, pearlitic steels (Section 9.19) have a microstructure consisting of alternating layers of α-ferrite and cementite (Figure 9.27). The ferrite phase is soft and ductile, whereas cementite is hard and very brittle. The combined mechanical characteristics of the pearlite (reasonably high ductility and strength) are superior to those of either of the constituent phases. A number of composites also occur in nature. For example, wood consists of strong and flexible cellulose fibers surrounded and held together by a stiffer material called lignin. Also, bone is a composite of the strong yet soft protein collagen and the hard, brittle mineral apatite.

A composite, in the present context, is a multiphase material that is artificially made, as opposed to one that occurs or forms naturally. In addition, the constituent phases must be chemically dissimilar and separated by a distinct interface.

In designing composite materials, scientists and engineers have ingeniously combined various metals, ceramics, and polymers to produce a new generation of extraordinary materials. Most composites have been created to improve combinations of mechanical characteristics such as stiffness, toughness, and ambient and high-temperature strength.

Many composite materials are composed of just two phases; one is termed the matrix phase, which is continuous and surrounds the other phase, often called the dispersed phase. The properties of composites are a function of the properties of the constituent phases, their relative amounts, and the geometry of the dispersed phase. Dispersed phase geometry in this context means the shape of the particles and the particle size, distribution, and orientation; these characteristics are represented in Figure 16.1.

Figure 16.1 Schematic representations of the various geometrical and spatial characteristics of particles of the dispersed phase that may influence the properties of composites: (a) concentration, (b) size, (c) shape, (d) distribution, and (e) orientation.
(From Richard A. Flinn and Paul K. Trojan, Engineering Materials and Their Applications, 4th edition. Copyright © 1990 by John Wiley & Sons, Inc. Adapted by permission of John Wiley & Sons, Inc.)# 16.2 Large-Particle Composites

Composites

Figure 16.2 A classification scheme for the various composite types discussed in this chapter.

|Particle-reinforced|Fiber-reinforced|Structural|Nano|
|---|---|---|---|
|Large-particle|Dispersion-strengthened|Continuous (aligned)|Discontinuous|
| | |Aligned|Randomly oriented|
| | |Laminates|Sandwich panels|

One simple scheme for the classification of composite materials is shown in Figure 16.2, which consists of four main divisions: particle-reinforced, fiber-reinforced, structural, and nanocomposites. The dispersed phase for particle-reinforced composites is equiaxed (i.e., particle dimensions are approximately the same in all directions); for fiber-reinforced composites, the dispersed phase has the geometry of a fiber (i.e., a large length-to-diameter ratio). Structural composites are multi-layered and designed to have low densities and high degrees of structural integrity. For nanocomposites dimensions of the dispersed phase particles are on the order of nanometers. The discussion of the remainder of this chapter is organized according to this classification scheme.

# Particle-Reinforced Composites

As noted in Figure 16.2, large-particle and dispersion-strengthened composites are the two subclassifications of particle-reinforced composites. The distinction between these is based on the reinforcement or strengthening mechanism. The term large is used to indicate that particle–matrix interactions cannot be treated on the atomic or molecular level; rather, continuum mechanics is used. For most of these composites, the particulate phase is harder and stiffer than the matrix. These reinforcing particles tend to restrain movement of the matrix phase in the vicinity of each particle. In essence, the matrix transfers some of the applied stress to the particles, which bear a fraction of the load. The degree of reinforcement or improvement of mechanical behavior depends on strong bonding at the matrix–particle interface.

For dispersion-strengthened composites, particles are normally much smaller, with diameters between 0.01 and 0.1 m (10 and 100 nm). Particle–matrix interactions that lead to strengthening occur on the atomic or molecular level. The mechanism of strengthening is similar to that for precipitation hardening discussed in Section 11.9. Whereas the matrix bears the major portion of an applied load, the small dispersed particles hinder or impede the motion of dislocations. Thus, plastic deformation is restricted such that yield and tensile strengths, as well as hardness, improve.

Some polymeric materials to which fillers have been added (Section 15.21) are really large-particle composites. Again, the fillers modify or improve the properties of the material and/or replace some of the polymer volume with a less expensive material—the filler.# Chapter 16

# Composites

Another familiar large-particle composite is concrete, which is composed of cement (the matrix) and sand and gravel (the particulates). Concrete is the discussion topic of a succeeding section.

Particles can have quite a variety of geometries, but they should be of approximately the same dimension in all directions (equiaxed). For effective reinforcement, the particles should be small and evenly distributed throughout the matrix. Furthermore, the volume fraction of the two phases influences the behavior; mechanical properties are enhanced with increasing particulate content. Two mathematical expressions have been formulated for the dependence of the elastic modulus on the volume fraction of the constituent phases for a two-phase composite. These rule-of-mixtures equations predict that the elastic modulus should fall between an upper bound represented by

# For a two-phase composite, modulus of elasticity upper-bound expression

Ec(u) = Em Vm + Ep Vp (16.1)

# and a lower bound, or limit,

Ec(l) = Vm Ep + Vp Em (16.2)

In these expressions, E and V denote the elastic modulus and volume fraction, respectively, and the subscripts c, m, and p represent composite, matrix, and particulate phases, respectively. Figure 16.3 plots upper- and lower-bound E-versus-Vp curves for a copper–tungsten composite, in which tungsten is the particulate phase; experimental data points fall between the two curves. Equations analogous to 16.1 and 16.2 for fiber-reinforced composites are derived in Section 16.5.

Large-particle composites are used with all three material types (metals, polymers, and ceramics). The cermets are examples of ceramic–metal composites. The most common cermet is cemented carbide, which is composed of extremely hard particles of a refractory carbide ceramic such as tungsten carbide (WC) or titanium carbide (TiC) embedded in a matrix of a metal such as cobalt or nickel. These composites are used extensively as cutting tools for hardened steels. The hard carbide particles provide the cutting surface but, being extremely brittle, are not capable of withstanding the cutting stresses. Toughness is enhanced by their inclusion in the ductile metal matrix, which isolates the carbide particles from one another and prevents particle-to-particle crack propagation. Both matrix and particulate phases are quite refractory to the high temperature.

# Figure 16.3

Modulus of elasticity versus volume percent tungsten for a composite of tungsten particles dispersed within a copper matrix. Upper and lower bounds are according to Equations 16.1 and 16.2, respectively; experimental data points are included. (Reprinted with permission from R. H. Krock, ASTM Proceedings, Vol. 63, 1963. Copyright ASTM International, 100 Barr Harbor Drive, West Conschohocken, PA 19428.)

|Modulus of elasticity (10 psi)|Upper bound|Lower bound|
|---|---|---|
|350|50| |
|300|45| |
|250| |35|
|200| |30|
|150| |25|
| | |20|
| | |15|

0            20            40             60            80     100

Tungsten concentration (vol%)# 16.2 Large-Particle Composites

Courtesy of Carboloy Systems Department, General Electric Company

Figure 16.4 Photomicrograph of a WC–Co cemented carbide. Light areas are the cobalt matrix; dark regions are the particles of tungsten carbide. 100.

Figure 16.5 Electron micrograph showing the spherical reinforcing carbon black particles in a synthetic rubber tire tread compound. The areas resembling water marks are tiny air pockets in the rubber. 80,000.

Atures generated by the cutting action on materials that are extremely hard. No single material could possibly provide the combination of properties possessed by a cermet. Relatively large volume fractions of the particulate phase may be used, often exceeding 90 vol%; thus the abrasive action of the composite is maximized. A photomicrograph of a WC–Co cemented carbide is shown in Figure 16.4.

Both elastomers and plastics are frequently reinforced with various particulate materials. Use of many modern rubbers would be severely restricted without reinforcing particulate materials such as carbon black. Carbon black consists of very small and essentially spherical particles of carbon, produced by the combustion of natural gas or oil in an atmosphere that has only a limited air supply. When added to vulcanized rubber, this extremely inexpensive material enhances tensile strength, toughness, and tear and abrasion resistance. Automobile tires contain on the order of 15 to 30 vol% carbon black. For the carbon black to provide significant reinforcement, the particle size must be extremely small, with diameters between 20 and 50 nm; also, the particles must be evenly distributed throughout the rubber and must form a strong adhesive bond with the rubber matrix. Particle reinforcement using other materials (e.g., silica) is much less effective because this special interaction between the rubber molecules and particle surfaces does not exist. Figure 16.5 is an electron micrograph of a carbon black–reinforced rubber.

# Concrete

Concrete is a common large-particle composite in which both matrix and dispersed phases are ceramic materials. Because the terms concrete and cement are sometimes incorrectly# Chapter 16 / Composites

In a broad sense, concrete implies a composite material consisting of an aggregate of particles that are bound together in a solid body by some type of binding medium, that is, a cement. The two most familiar concretes are those made with Portland and asphaltic cements, in which the aggregate is gravel and sand. Asphaltic concrete is widely used primarily as a paving material, whereas Portland cement concrete is employed extensively as a structural building material. Only the latter is treated in this discussion.

# Portland Cement Concrete

The ingredients for this concrete are Portland cement, a fine aggregate (sand), a coarse aggregate (gravel), and water. The process by which Portland cement is produced and the mechanism of setting and hardening were discussed very briefly in Section 13.7. The aggregate particles act as a filler material to reduce the overall cost of the concrete product because they are cheap, whereas cement is relatively expensive. To achieve the optimum strength and workability of a concrete mixture, the ingredients must be added in the correct proportions. Dense packing of the aggregate and good interfacial contact are achieved by having particles of two different sizes; the fine particles of sand should fill the void spaces between the gravel particles. Typically, these aggregates constitute between 60% and 80% of the total volume. The amount of cement–water paste should be sufficient to coat all the sand and gravel particles; otherwise, the cementitious bond will be incomplete. Furthermore, all of the constituents should be thoroughly mixed. Complete bonding between cement and the aggregate particles is contingent on the addition of the correct quantity of water. Too little water leads to incomplete bonding, and too much results in excessive porosity; in either case, the final strength is less than the optimum.

The character of the aggregate particles is an important consideration. In particular, the size distribution of the aggregates influences the amount of cement–water paste required. Also, the surfaces should be clean and free from clay and silt, which prevent the formation of a sound bond at the particle surface.

Portland cement concrete is a major material of construction, primarily because it can be poured in place and hardens at room temperature and even when submerged in water. However, as a structural material, it has some limitations and disadvantages. Like most ceramics, Portland cement concrete is relatively weak and extremely brittle; its tensile strength is approximately one-fifteenth to one-tenth its compressive strength. Also, large concrete structures can experience considerable thermal expansion and contraction with temperature fluctuations. In addition, water penetrates into external pores, which can cause severe cracking in cold weather as a consequence of freeze–thaw cycles. Most of these inadequacies may be eliminated or at least reduced by reinforcement and/or the incorporation of additives.

# Reinforced Concrete

The strength of Portland cement concrete may be increased by additional reinforcement. This is usually accomplished by means of steel rods, wires, bars (rebar), or mesh, which are embedded into the fresh and uncured concrete. Thus, the reinforcement renders the hardened structure capable of supporting greater tensile, compressive, and shear stresses. Even if cracks develop in the concrete, considerable reinforcement is maintained.

Steel serves as a suitable reinforcement material because its coefficient of thermal expansion is nearly the same as that of concrete. In addition, steel is not rapidly corroded in the cement environment, and a relatively strong adhesive bond is formed between it and the cured concrete. This adhesion may be enhanced by the incorporation of contours into the surface of the steel member, which permits a greater degree of mechanical interlocking.# 16.3 Dispersion-Strengthened Composites

Portland cement concrete may also be reinforced by mixing fibers of a high-modulus material such as glass, steel, nylon, or polyethylene into the fresh concrete. Care must be exercised in using this type of reinforcement because some fiber materials experience rapid deterioration when exposed to the cement environment.

Another reinforcement technique for strengthening concrete involves the introduction of residual compressive stresses into the structural member; the resulting material prestressed concrete is called prestressed concrete. This method uses one characteristic of brittle ceramics—namely, that they are stronger in compression than in tension. Thus, to fracture a prestressed concrete member, the magnitude of the precompressive stress must be exceeded by an applied tensile stress.

In one such prestressing technique, high-strength steel wires are positioned inside the empty molds and stretched with a high tensile force, which is maintained constant. After the concrete has been placed and allowed to harden, the tension is released. As the wires contract, they put the structure in a state of compression because the stress is transmitted to the concrete via the concrete–wire bond that is formed.

Another technique, in which stresses are applied after the concrete hardens, is appropriately called posttensioning. Sheet metal or rubber tubes are situated inside and pass through the concrete forms, around which the concrete is cast. After the cement has hardened, steel wires are fed through the resulting holes, and tension is applied to the wires by means of jacks attached and abutted to the faces of the structure. Again, a compressive stress is imposed on the concrete piece, this time by the jacks. Finally, the empty spaces inside the tubing are filled with a grout to protect the wire from corrosion.

Concrete that is prestressed should be of high quality with low shrinkage and low creep rate. Prestressed concretes, usually prefabricated, are commonly used for highway and railway bridges.

# 16.3 DISPERSION-STRENGTHENED COMPOSITES

Metals and metal alloys may be strengthened and hardened by the uniform dispersion of several volume percent of fine particles of a very hard and inert material. The dispersed phase may be metallic or nonmetallic; oxide materials are often used. Again, the strengthening mechanism involves interactions between the particles and dislocations within the matrix, as with precipitation hardening. The dispersion strengthening effect is not as pronounced as with precipitation hardening; however, the strengthening is retained at elevated temperatures and for extended time periods because the dispersed particles are chosen to be unreactive with the matrix phase. For precipitation-hardened alloys, the increase in strength may disappear upon heat treatment as a consequence of precipitate growth or dissolution of the precipitate phase.

The high-temperature strength of nickel alloys may be enhanced significantly by the addition of about 3 vol% thoria (ThO2) as finely dispersed particles; this material is known as thoria-dispersed (or TD) nickel. The same effect is produced in the aluminum–aluminum oxide system. A very thin and adherent alumina coating is caused to form on the surface of extremely small (0.1 to 0.2 m thick) flakes of aluminum, which are dispersed within an aluminum metal matrix; this material is termed sintered aluminum powder (SAP).

# Concept Check 16.1

Cite the general difference in strengthening mechanism between large-particle and dispersion-strengthened particle-reinforced composites. [The answer may be found at www.wiley.com/college/callister (Student Companion Site).]# Chapter 16

# Composites

# Fiber-Reinforced Composites

Technologically, the most important composites are those in which the dispersed phase is in the form of a fiber. Design goals of fiber-reinforced composites often include high strength and/or stiffness on a weight basis. These characteristics are expressed in terms of specific strength and specific modulus parameters, which correspond, respectively, to the ratios of tensile strength to specific gravity and modulus of elasticity to specific gravity. Fiber-reinforced composites with exceptionally high specific strengths and moduli have been produced that use low-density fiber and matrix materials.

As noted in Figure 16.2, fiber-reinforced composites are subclassified by fiber length. For short-fiber composites, the fibers are too short to produce a significant improvement in strength.

# 16.4 INFLUENCE OF FIBER LENGTH

The mechanical characteristics of a fiber-reinforced composite depend not only on the properties of the fiber, but also on the degree to which an applied load is transmitted to the fibers by the matrix phase. Important to the extent of this load transmittance is the magnitude of the interfacial bond between the fiber and matrix phases. Under an applied stress, this fiber–matrix bond ceases at the fiber ends, yielding a matrix deformation pattern as shown schematically in Figure 16.6; in other words, there is no load transmittance from the matrix at each fiber extremity.

Some critical fiber length is necessary for effective strengthening and stiffening of the composite material. This critical length lc is dependent on the fiber diameter d and its ultimate (or tensile) strength s* and on the fiber–matrix bond strength (or the shear yield strength of the matrix, whichever is smaller) tc according to:

lc = s*df / 2tc (16.3)

For a number of glass and carbon fiber–matrix combinations, this critical length is on the order of 1 mm, which ranges between 20 and 150 times the fiber diameter.

When a stress equal to s* is applied to a fiber having just this critical length, the stress–position profile shown in Figure 16.7a results—that is, the maximum fiber load is achieved only at the axial center of the fiber. As fiber length l increases, the fiber reinforcement becomes more effective; this is demonstrated in Figure 16.7b, a stress–axial position profile for l &gt; lc when the applied stress is equal to the fiber strength. Figure 16.7c shows the stress–position profile for l &lt; lc.

Fibers for which l &gt;&gt; lc (normally l &gt; 15lc) are termed continuous; discontinuous or short fibers have lengths shorter than this. For discontinuous fibers of lengths significantly less than lc, the matrix deforms around the fiber such that there is virtually no load transmittance.

Figure 16.6: The deformation pattern in the matrix surrounding a fiber that is subjected to an applied tensile load.# 16.5 Influence of Fiber Orientation and Concentration

Figure 16.7: Stress–position profiles when the fiber length l (a) is equal to the critical length lc, (b) is greater than the critical length, and (c) is less than the critical length for a fiber-reinforced composite that is subjected to a tensile stress equal to the fiber tensile strength sf.

Stress transference and little reinforcement by the fiber. These are essentially the particulate composites as described earlier. To effect a significant improvement in strength of the composite, the fibers must be continuous.

# Continuous and Aligned Fiber Composites

# Tensile Stress–Strain Behavior—Longitudinal Loading

Mechanical responses of this type of composite depend on several factors, including the stress–strain behaviors of fiber and matrix phases, the phase volume fractions and the direction in which the stress or load is applied. Furthermore, the properties of a composite having its fibers aligned are highly anisotropic, that is, they depend on the direction in which they are measured. Let us first consider the stress–strain behavior for the situation in which the stress is applied along the direction of alignment, the longitudinal direction, which is indicated in Figure 16.8a.# Chapter 16

# Composites

Figure 16.8 Schematic representations of (a) continuous and aligned, (b) discontinuous and aligned, and (c) discontinuous and randomly oriented fiber–reinforced composites.

To begin, assume the stress-versus-strain behaviors for fiber and matrix phases that are represented schematically in Figure 16.9a; in this treatment we consider the fiber to be totally brittle and the matrix phase to be reasonably ductile. Also indicated in this figure are fracture strengths in tension for fiber and matrix, *s* and s*, m respectively, and their corresponding fracture strains, P* and P*, m; furthermore, it is assumed that P*, m &gt; P**, which is normally the case.

A fiber-reinforced composite consisting of these fiber and matrix materials exhibits the uniaxial stress–strain response illustrated in Figure 16.9b; the fiber and matrix.

Figure 16.9 (a) Schematic stress–strain curves for brittle fiber and ductile matrix materials. Fracture stresses and strains for both materials are noted.

(b) Schematic stress–strain curve for an aligned fiber–reinforced composite that is exposed to a uniaxial stress applied in the direction of alignment; curves for the fiber and matrix materials shown in part (a) are also superimposed.# 16.5 Influence of Fiber Orientation and Concentration

behaviors from Figure 16.9a are included to provide perspective. In the initial Stage I region, both fibers and matrix deform elastically; normally this portion of the curve is linear. Typically, for a composite of this type, the matrix yields and deforms plastically (at Pym, Figure 16.9b) while the fibers continue to stretch elastically, inasmuch as the tensile strength of the fibers is significantly higher than the yield strength of the matrix. This process constitutes Stage II as noted in the figure; this stage is typically very nearly linear but of diminished slope relative to Stage I. In passing from Stage I to Stage II, the proportion of the applied load borne by the fibers increases.

The onset of composite failure begins as the fibers start to fracture, which corresponds to a strain of approximately Pf as noted in Figure 16.9b. Composite failure is not catastrophic for a couple of reasons. First, not all fibers fracture at the same time, because there will always be considerable variations in the fracture strength of brittle fiber materials (Section 12.8). In addition, even after fiber failure, the matrix is still intact inasmuch as Pf &lt; Pm (Figure 16.9a). Thus, these fractured fibers, which are shorter than the original ones, are still embedded within the intact matrix and consequently are capable of sustaining a diminished load as the matrix continues to plastically deform.

# Elastic Behavior—Longitudinal Loading

Let us now consider the elastic behavior of a continuous and oriented fibrous composite that is loaded in the direction of fiber alignment. First, it is assumed that the fiber–matrix interfacial bond is very good, such that deformation of both matrix and fibers is the same (an isostrain situation). Under these conditions, the total load sustained by the composite Fc is equal to the sum of the loads carried by the matrix phase Fm and the fiber phase Ff:

Fc = Fm + Ff (16.4)

From the definition of stress, Equation 6.1, F = sA; thus expressions for Fc, Fm, and Ff in terms of their respective stresses (s, sm, and sf) and cross-sectional areas (Ac, Am, and Af) are possible. Substitution of these into Equation 16.4 yields:

sc Ac = sm Am + sf Af (16.5)

Dividing through by the total cross-sectional area of the composite, Ac, we have:

sm Am + sf Af = sc (16.6)

where Am/Ac and Af/Ac are the area fractions of the matrix and fiber phases, respectively. If the composite, matrix, and fiber phase lengths are all equal, Am/Ac is equivalent to the volume fraction of the matrix, Vm, and likewise for the fibers, Vf. Equation 16.6 becomes:

sc = sm Vm + sf Vf (16.7)

The previous assumption of an isostrain state means that:

Pc = Pm = Pf (16.8)

and when each term in Equation 16.7 is divided by its respective strain:

sc = sm Vm + sf Vf (16.9)

Furthermore, if composite, matrix, and fiber deformations are all elastic, then s/Pc = E, sm/Pm = Em, and sf/Pf = Ef, the Es being the moduli of elasticity for the respective phases. Substitution into Equation 16.9 yields an expression for the modulus.# Chapter 16

# Composites

of elasticity of a continuous and aligned fibrous composite in the direction of alignment (or longitudinal direction), Ecl, as

For a continuous and aligned fiber–reinforced composite, modulus of elasticity in the longitudinal direction

Ecl = EmVm + EVff (16.10a)

or

Ecl = Em(1 - Vf) + EVff (16.10b)

because the composite consists of only matrix and fiber phases; that is, Vm + Vf = 1.

Thus, Ecl is equal to the volume-fraction weighted average of the moduli of elasticity of the fiber and matrix phases. Other properties, including density, also have this dependence on volume fractions. Equation 16.10a is the fiber analogue of Equation 16.1, the upper bound for particle-reinforced composites.

It can also be shown, for longitudinal loading, that the ratio of the load carried by the fibers to that carried by the matrix is

Ratio of load carried by fibers and the matrix phase, for longitudinal loading

Ff / Fm = EVff / EmVm (16.11)

The demonstration is left as a homework problem.

# EXAMPLE PROBLEM 16.1

# Property Determinations for a Glass Fiber–Reinforced Composite—Longitudinal Direction

A continuous and aligned glass fiber–reinforced composite consists of 40 vol% glass fibers having a modulus of elasticity of 69 GPa (106 psi) and 60 vol% polyester resin that, when hardened, displays a modulus of 3.4 GPa (0.5 × 106 psi).

1. Compute the modulus of elasticity of this composite in the longitudinal direction.
2. If the cross-sectional area is 250 mm2 (0.4 in2) and a stress of 50 MPa (7250 psi) is applied in this longitudinal direction, compute the magnitude of the load carried by each of the fiber and matrix phases.
3. Determine the strain that is sustained by each phase when the stress in part (b) is applied.

# Solution

(a) The modulus of elasticity of the composite is calculated using Equation 16.10a:

Ecl = (3.4 GPa)(0.6) + (69 GPa)(0.4) = 30 GPa (4.3 × 106 psi)

(b) To solve this portion of the problem, first find the ratio of fiber load to matrix load, using Equation 16.11; thus,

Ff / Fm = (69 GPa)(0.4) / (3.4 GPa)(0.6) = 13.5

or Ff = 13.5 Fm.

In addition, the total force sustained by the composite Fc may be computed from the applied stress σ and total composite cross-sectional area Ac according to

Fc = Acσ = (250 mm2)(50 MPa) = 12,500 N (2900 lb)# 16.5 Influence of Fiber Orientation and Concentration

However, this total load is just the sum of the loads carried by fiber and matrix phases; that is,

Fc = Ff + Fm = 12,500 N (2900 lb)

Substitution for Ff from the preceding equation yields

13.5 Fm + Fm = 12,500 N

or

Fm = 860 N (200 lb)

whereas

Ff = Fc - Fm = 12,500 N - 860 N = 11,640 N (2700 lb)

Thus, the fiber phase supports the vast majority of the applied load.

(c) The stress for both fiber and matrix phases must first be calculated. Then, by using the elastic modulus for each [from part (a)], the strain values may be determined.

For stress calculations, phase cross-sectional areas are necessary:

Am = Vm Ac = (0.6)(250 mm2) = 150 mm2 (0.24 in2)

and

Af = VAc f = (0.4)(250 mm2) = 100 mm2 (0.16 in2)

Thus,

sm = Fm = 860 N = 5.73 MPa (833 psi)

Am = 150 mm2

Ff = 11,640 N

sf = Af = 100 mm2 = 116.4 MPa (16,875 psi)

Finally, strains are computed as

Pm = sm = 5.73 MPa = 1.69 * 10-3

Em = 3.4 * 103 MPa

sf = 116.4 MPa = 10-3

Pf = Ef = 69 * 103 MPa = 1.69 *

Therefore, strains for both matrix and fiber phases are identical, which they should be, according to Equation 16.8 in the previous development.

# Elastic Behavior—Transverse Loading
