Repository: AdbulrhmanEldeeb/q-a_making

# Markdown File Processor

This project processes Markdown files, extracts and processes their content, and saves the results as JSON files. It is designed to handle large-scale Markdown content efficiently, leveraging modular code structure, logging, and progress tracking.

## Features

- **Markdown Processing**: Extracts and processes content from Markdown files using a custom processing pipeline.
- **Chunking Support**: Splits large text into manageable chunks for better handling.
- **Error Handling**: Automatically retries with rotated API keys in case of rate limits or errors.
- **JSON Output**: Saves processed data as structured JSON files for downstream use.

File: parsed_data/Materials_Science_Engineering_Introduction_by_William_Callister.md (part 42 of 62)
|Germanium|Ge|32|72.64|5.32|Dia. cubic|0.122|0.053|4|937|
|Gold|Au|79|196.97|19.32|FCC|0.144|0.137|1|1064|
|Helium|He|2|4.003|—|—|—|—|Inert|272 (at 26 atm)|
|Hydrogen|H|1|1.008|—|—|—|0.154|1|259|
A continuous and oriented fiber composite may be loaded in the transverse direction; that is, the load is applied at a 90 angle to the direction of fiber alignment as shown in Figure 16.8a. For this situation the stress s to which the composite and both phases are exposed is the same, or

sc = sm = sf = s (16.12)

This is termed an isostress state. The strain or deformation of the entire composite Pc is

Pc = Pm Vm + PVff (16.13)# Chapter 16

# Composites

but, because P = s/E,

s = EmVm s + EfVfs (16.14)

where Ect is the modulus of elasticity in the transverse direction. Now, dividing through by s yields

1 Vm Vf

Ect = Em + Ef (16.15)

For a continuous and aligned fiber–reinforced composite, modulus of elasticity in the transverse direction which reduces to

Ect = Vm Ef = (1 + VEmf - V)Ef f + VEmf (16.16)

Equation 16.16 is analogous to the lower-bound expression for particulate composites, Equation 16.2.

# EXAMPLE PROBLEM 16.2

# Elastic Modulus Determination for a Glass Fiber–Reinforced Composite—Transverse Direction

Compute the elastic modulus of the composite material described in Example Problem 16.1, but assume that the stress is applied perpendicular to the direction of fiber alignment.

# Solution

According to Equation 16.16,

Ect = (0.6)(69 GPa) (3.4 GPa)(69 GPa) + (0.4)(3.4 GPa)

= 5.5 GPa (0.81 * 106 psi)

This value for Ect is slightly greater than that of the matrix phase but, from Example Problem 16.1a, only approximately one-fifth of the modulus of elasticity along the fiber direction (Ecl), which indicates the degree of anisotropy of continuous and oriented fiber composites.

# Longitudinal Tensile Strength

We now consider the strength characteristics of continuous and aligned fiber–reinforced composites that are loaded in the longitudinal direction. Under these circumstances, strength is normally taken as the maximum stress on the stress–strain curve, Figure 16.9b; often this point corresponds to fiber fracture and marks the onset of composite failure. Table 16.1 lists typical longitudinal tensile strength values for three common fibrous composites. Failure of this type of composite material is a relatively complex process, and several different failure modes are possible. The mode that operates for a specific composite depends on fiber and matrix properties and the nature and strength of the fiber–matrix interfacial bond.

If we assume that P*6 f P*m (Figure 16.9a), which is the usual case, then fibers will fail before the matrix. Once the fibers have fractured, most of the load that was borne by the fibers will be transferred to the matrix. This being the case, it is possible to adapt# 16.5 Influence of Fiber Orientation and Concentration

# Table 16.1

|Material|Tensile Strength (MPa)|Tensile Strength (MPa)|
|---|---|
|Typical Longitudinal|Longitudinal|Transverse|
|Glass–polyester|700|20|
|Carbon (high modulus)–epoxy|1000|35|
|Kevlar–epoxy|1200|20|

aThe fiber content for each is approximately 50 vol%.

Source: D. Hull and T. W. Clyne, An Introduction to Composite Materials, 2nd edition, Cambridge University Press, New York, 1996, p. 179.

For a continuous and aligned fiber–reinforced composite, the expression for the longitudinal strength of the composite, s*:cl

s* cl = sm(1 - Vf) + s*Vf (16.17)

Here, sm is the stress in the matrix at fiber failure (as illustrated in Figure 16.9a) and, as previously, s* f is the fiber tensile strength.

# Transverse Tensile Strength

The strengths of continuous and unidirectional fibrous composites are highly anisotropic, and such composites are normally designed to be loaded along the high-strength, longitudinal direction. However, during in-service applications, transverse tensile loads may also be present. Under these circumstances, premature failure may result inasmuch as transverse strength is usually extremely low—it sometimes lies below the tensile strength of the matrix. Thus, the reinforcing effect of the fibers is negative. Typical transverse tensile strengths for three unidirectional composites are listed in Table 16.1.

Whereas longitudinal strength is dominated by fiber strength, a variety of factors will have a significant influence on the transverse strength; these factors include properties of both the fiber and matrix, the fiber–matrix bond strength, and the presence of voids. Measures that have been used to improve the transverse strength of these composites usually involve modifying properties of the matrix.

# Concept Check 16.2

The following table lists four hypothetical aligned fiber–reinforced composites (labeled A through D), along with their characteristics. On the basis of these data, rank the four composites from highest to lowest strength in the longitudinal direction, and then justify your ranking.

|Composite|Fiber Type|Volume Fraction|Average Fiber Strength (MPa)|Critical Length (mm)|Fiber Length (mm)|
|---|---|---|---|---|---|
|A|Glass|0.20|3.5 × 103|8|0.70|
|B|Glass|0.35|3.5 × 103|12|0.75|
|C|Carbon|0.40|5.5 × 103|8|0.40|
|D|Carbon|0.30|5.5 × 103|8|0.50|

[The answer may be found at www.wiley.com/college/callister (Student Companion Site).]# Chapter 16 / Composites

# Discontinuous and Aligned-Fiber Composites

Even though reinforcement efficiency is lower for discontinuous than for continuous fibers, discontinuous and aligned-fiber composites (Figure 16.8b) are becoming increasingly more important in the commercial market. Chopped-glass fibers are used most extensively; however, carbon and aramid discontinuous fibers are also used. These short-fiber composites can be produced with moduli of elasticity and tensile strengths that approach 90% and 50%, respectively, of their continuous-fiber counterparts.

For a discontinuous and aligned-fiber composite having a uniform distribution of fibers and in which l > lc, the longitudinal strength (s*) is given by the relationship:

s*cd = s*Vf a1 f - 2l lc b + sm (1 - V)f (16.18)

where s* and sm represent, respectively, the fracture strength of the fiber and the stress in the matrix when the composite fails (Figure 16.9a).

If the fiber length is less than critical (l < lc), then the longitudinal strength (s*) is given by:

s*cd = ltc Vf + sm (1 - V)f (16.19)

where d is the fiber diameter and tc is the smaller of either the fiber–matrix bond strength or the matrix shear yield strength.

# Discontinuous and Randomly Oriented–Fiber Composites

Normally, when the fiber orientation is random, short and discontinuous fibers are used; reinforcement of this type is schematically demonstrated in Figure 16.8c. Under these circumstances, a rule-of-mixtures expression for the elastic modulus similar to Equation 16.10a may be used, as follows:

Ecd = K Ef Vf + Em Vm (16.20)

In this expression, K is a fiber efficiency parameter that depends on Vf and the E/Em ratio. Its magnitude will be less than unity, usually in the range 0.1 to 0.6. Thus, for random-fiber reinforcement (as with oriented-fiber reinforcement), the modulus increases with increasing volume fraction of fiber.

# Table 16.2

|Property|Unreinforced|20|30|40|
|---|---|---|---|---|
|Specific gravity|1.19–1.22|1.35|1.43|1.52|
|Tensile strength [MPa (ksi)]|59–62 (8.5–9.0)|(16)|(19)|(23)|
|Modulus of elasticity [GPa (106 psi)]|2.24–2.345 (0.325–0.340)|(0.86)|(1.25)|(1.68)|
|Elongation (%)|90–115|4–6|3–5|3–5|
|Impact strength, notched Izod (lb/in.)|12–16|2.0|2.0|2.5|

Source: Adapted from Materials Engineering’s Materials Selector, copyright © Penton/IPC.# 16.6 The Fiber Phase

|Reinforcement|Fiber Orientation|Stress Direction|Efficiency|
|---|---|---|---|
|Efficiency of Fiber–Reinforced Composites for Several Fiber Orientations and at Various Directions of Stress Application|All fibers parallel|Parallel to fibers|1|
| | |Perpendicular to fibers|0|
| |Fibers randomly and uniformly distributed within a specific plane|Any direction in the plane of the fibers|3|
| |Fibers randomly and uniformly distributed within three dimensions in space|Any direction|1|

Source: H. Krenchel, Fibre Reinforcement, Copenhagen: Akademisk Forlag, 1964 [33].

Properties of unreinforced and reinforced polycarbonates for discontinuous and randomly oriented glass fibers, provides an idea of the magnitude of the reinforcement that is possible.

By way of summary, then, we say that aligned fibrous composites are inherently anisotropic in that the maximum strength and reinforcement are achieved along the alignment (longitudinal) direction. In the transverse direction, fiber reinforcement is virtually nonexistent: fracture usually occurs at relatively low tensile stresses. For other stress orientations, composite strength lies between these extremes. The efficiency of fiber reinforcement for several situations is presented in Table 16.3; this efficiency is taken to be unity for an oriented-fiber composite in the alignment direction and zero perpendicular to it.

When multidirectional stresses are imposed within a single plane, aligned layers that are fastened together on top of one another at different orientations are frequently used. These are termed laminar composites, which are discussed in Section 16.14.

Applications involving totally multidirectional applied stresses normally use discontinuous fibers, which are randomly oriented in the matrix material. Table 16.3 shows that the reinforcement efficiency is only one-fifth that of an aligned composite in the longitudinal direction; however, the mechanical characteristics are isotropic.

Consideration of orientation and fiber length for a particular composite depends on the level and nature of the applied stress as well as on the fabrication cost. Production rates for short-fiber composites (both aligned and randomly oriented) are rapid, and intricate shapes can be formed that are not possible with continuous fiber reinforcement. Furthermore, fabrication costs are considerably lower than for continuous and aligned fibers; fabrication techniques applied to short-fiber composite materials include compression, injection, and extrusion molding, which are described for unreinforced polymers in Section 15.22.

# Concept Check 16.3

Cite one desirable characteristic and one less-desirable characteristic for (1) discontinuous- and oriented-fiber-reinforced composites and (2) discontinuous- and randomly oriented–fiber–reinforced composites.

[The answer may be found at www.wiley.com/college/callister (Student Companion Site).]# Chapter 16

# Composites

On the basis of diameter and character, fibers are grouped into three different classifications: whiskers, fibers, and wires. Whiskers are very thin single crystals that have extremely large length-to-diameter ratios. As a consequence of their small size, they have a high degree of crystalline perfection and are virtually flaw-free, which accounts for their exceptionally high strengths; they are among the strongest known materials. In spite of these high strengths, whiskers are not used extensively as a reinforcement medium because they are extremely expensive. Moreover, it is difficult and often impractical to incorporate whiskers into a matrix. Whisker materials include graphite, silicon carbide, silicon nitride, and aluminum oxide; some mechanical characteristics of these materials are given in Table 16.4.

# Table 16.4 Characteristics of Several Fiber–Reinforcement Materials

|Material|Specific Gravity|Tensile Strength [GPa (106 psi)]|Specific Strength (GPa)|Modulus of Elasticity (GPa)| | |
|---|---|---|---|---|---|---|
|Whiskers|Graphite|2.2|20|9.1|700|318|
|Silicon nitride|3.2|5–7|1.56–2.2|350–380|109–118| |
|Aluminum oxide|4.0|10–20|2.5–5.0|700–1500|175–375| |
|Silicon carbide|3.2|20|6.25|480|150| |
|Fibers|Aluminum oxide|3.95|1.38|0.35|379|96|
|Aramid (Kevlar 49)|1.44|3.6–4.1|2.5–2.85|131|91| |
|Carbona|1.78–2.15|1.5–4.8|0.70–2.70|228–724|106–407| |
|E-glass|2.58|3.45|1.34|72.5|28.1| |
|Boron|2.57|3.6|1.40|400|156| |
|Silicon carbide|3.0|3.9|1.30|400|133| |
|UHMWPE (Spectra 900)|0.97|2.6|2.68|117|121| |
|Metallic Wires|High-strength steel|7.9|2.39|0.30|210|26.6|
|Molybdenum|10.2|2.2|0.22|324|31.8| |
|Tungsten|19.3|2.89|0.15|407|21.1| |

aAs explained in Section 13.8, because these fibers are composed of both graphitic and turbostratic forms of carbon, the term carbon instead of graphite is used to denote these fibers.# 16.8 Polymer–Matrix Composites

Materials that are classified as fibers are either polycrystalline or amorphous and have small diameters; fibrous materials are generally either polymers or ceramics (e.g., the polymer aramids, glass, carbon, boron, aluminum oxide, and silicon carbide). Table 16.4 also presents some data on a few materials that are used in fiber form.

Fine wires have relatively large diameters; typical materials include steel, molybdenum, and tungsten. Wires are used as a radial steel reinforcement in automobile tires, in filament-wound rocket casings, and in wire-wound high-pressure hoses.

# 16.7 THE MATRIX PHASE

The matrix phase of fibrous composites may be a metal, polymer, or ceramic. In general, metals and polymers are used as matrix materials because some ductility is desirable; for ceramic-matrix composites (Section 16.10), the reinforcing component is added to improve fracture toughness. The discussion of this section focuses on polymer and metal matrices.

For fiber-reinforced composites, the matrix phase serves several functions. First, it binds the fibers together and acts as the medium by which an externally applied stress is transmitted and distributed to the fibers; only a very small proportion of an applied load is sustained by the matrix phase. Furthermore, the matrix material should be ductile. In addition, the elastic modulus of the fiber should be much higher than that of the matrix.

The second function of the matrix is to protect the individual fibers from surface damage as a result of mechanical abrasion or chemical reactions with the environment. Such interactions may introduce surface flaws capable of forming cracks, which may lead to failure at low tensile stress levels. Finally, the matrix separates the fibers and, by virtue of its relative softness and plasticity, prevents the propagation of brittle cracks from fiber to fiber, which could result in catastrophic failure; in other words, the matrix phase serves as a barrier to crack propagation. Even though some of the individual fibers fail, total composite fracture will not occur until large numbers of adjacent fibers fail and form a cluster of critical size.

It is essential that adhesive bonding forces between fiber and matrix be high to minimize fiber pullout. Bonding strength is an important consideration in the choice of the matrix–fiber combination. The ultimate strength of the composite depends to a large degree on the magnitude of this bond; adequate bonding is essential to maximize the stress transmittance from the weak matrix to the strong fibers.

# 16.8 POLYMER–MATRIX COMPOSITES

Polymer–matrix composites (PMCs) consist of a polymer resin2 as the matrix and fibers as the reinforcement medium. These materials are used in the greatest diversity of composite applications, as well as in the largest quantities, in light of their room-temperature properties, ease of fabrication, and cost. In this section the various classifications of PMCs are discussed according to reinforcement type (i.e., glass, carbon, and aramid), along with their applications and the various polymer resins that are employed.

# Glass Fiber–Reinforced Polymer (GFRP) Composites

Fiberglass is simply a composite consisting of glass fibers, either continuous or discontinuous, contained within a polymer matrix; this type of composite is produced in the largest quantities. The composition of the glass that is most commonly drawn into fibers (sometimes

2The term resin is used in this context to denote a high-molecular-weight reinforcing plastic.# Chapter 16 / Composites

referred to as E-glass) is given in Table 13.1; fiber diameters normally range between 3 and 20 m. Glass is popular as a fiber reinforcement material for several reasons:

1. It is easily drawn into high-strength fibers from the molten state.
2. It is readily available and may be fabricated into a glass-reinforced plastic economically using a wide variety of composite-manufacturing techniques.
3. As a fiber it is relatively strong, and when embedded in a plastic matrix, it produces a composite having a very high specific strength.
4. When coupled with the various plastics, it possesses a chemical inertness that renders the composite useful in a variety of corrosive environments.

The surface characteristics of glass fibers are extremely important because even minute surface flaws can deleteriously affect the tensile properties, as discussed in Section 12.8. Surface flaws are easily introduced by rubbing or abrading the surface with another hard material. Also, glass surfaces that have been exposed to the normal atmosphere for even short time periods generally have a weakened surface layer that interferes with bonding to the matrix. Newly drawn fibers are normally coated during drawing with a size, a thin layer of a substance that protects the fiber surface from damage and undesirable environmental interactions. This size is ordinarily removed before composite fabrication and replaced with a coupling agent or finish that produces a chemical bond between the fiber and matrix.

There are several limitations to this group of materials. In spite of having high strengths, they are not very stiff and do not display the rigidity that is necessary for some applications (e.g., as structural members for airplanes and bridges). Most fiberglass materials are limited to service temperatures below 200C (400F); at higher temperatures, most polymers begin to flow or to deteriorate. Service temperatures may be extended to approximately 300C (575F) by using high-purity fused silica for the fibers and high-temperature polymers such as the polyimide resins.

Many fiberglass applications are familiar: automotive and marine bodies, plastic pipes, storage containers, and industrial floorings. The transportation industries are using increasing amounts of glass fiber–reinforced plastics in an effort to decrease vehicle weight and boost fuel efficiencies. A host of new applications is being used or currently investigated by the automotive industry.

# Carbon Fiber–Reinforced Polymer (CFRP) Composites

Carbon is a high-performance fiber material that is the most commonly used reinforcement in advanced (i.e., nonfiberglass) polymer-matrix composites. The reasons for this are as follows:

1. Carbon fibers have high specific moduli and specific strengths.
2. They retain their high tensile modulus and high strength at elevated temperatures; high-temperature oxidation, however, may be a problem.
3. At room temperature, carbon fibers are not affected by moisture or a wide variety of solvents, acids, and bases.
4. These fibers exhibit a diversity of physical and mechanical characteristics, allowing composites incorporating these fibers to have specific engineered properties.
5. Fiber- and composite-manufacturing processes have been developed that are relatively inexpensive and cost effective.

A schematic representation of a typical carbon fiber is shown in Figure 13.5, where it may be noted that the fiber is composed of both graphitic (ordered) and turbostratic (disordered) structures.# 16.8 Polymer–Matrix Composites

Manufacturing techniques for producing carbon fibers are relatively complex and are not discussed. However, three different organic precursor materials are used: rayon, polyacrylonitrile (PAN), and pitch. Processing techniques vary from precursor to precursor, as do the resultant fiber characteristics.

One classification scheme for carbon fibers is by tensile modulus; on this basis, the four classes are standard, intermediate, high, and ultrahigh moduli. Fiber diameters normally range between 4 and 10 μm; both continuous and chopped forms are available. In addition, carbon fibers are normally coated with a protective epoxy size that also improves adhesion with the polymer matrix.

Carbon-reinforced polymer composites are currently being used extensively in sports and recreational equipment (fishing rods, golf clubs), filament-wound rocket motor cases, pressure vessels, and aircraft structural components—both military and commercial, both fixed-wing aircraft and helicopters (e.g., as wing, body, stabilizer, and rudder components).

# Aramid Fiber–Reinforced Polymer Composites

Aramid fibers are high-strength, high-modulus materials that were introduced in the early 1970s. They are especially desirable for their outstanding strength-to-weight ratios, which are superior to those of metals. Chemically, this group of materials is known as poly(paraphenylene terephthalamide). There are a number of aramid materials; trade names for two of the most common are Kevlar and Nomex. For the former, there are several grades (Kevlar 29, 49, and 149) that have different mechanical behaviors. During synthesis, the rigid molecules are aligned in the direction of the fiber axis, as liquid crystal domains (Section 15.19); the repeat unit and the mode of chain alignment are represented in Figure 16.10. Mechanically, these fibers have longitudinal tensile strengths and tensile moduli (Table 16.4) that are higher than those of other polymeric fiber materials; however, they are relatively weak in compression. In addition, this material is known for its toughness, impact resistance, and resistance to creep and fatigue failure. Even though the aramids are thermoplastics, they are, nevertheless, resistant to combustion and stable to relatively high temperatures; the temperature range over which they retain their high mechanical properties is between 200°C and 200°C (330°F and 390°F). Chemically, they are susceptible to degradation by strong acids and bases, but they are relatively inert in other solvents and chemicals.

The aramid fibers are most often used in composites having polymer matrices; common matrix materials are the epoxies and polyesters. Because the fibers are relatively flexible and somewhat ductile, they may be processed by most common textile operations. Typical applications of these aramid composites are in ballistic products (bulletproof vests).

# Repeat unit

Figure 16.10 Schematic representation of repeat unit and chain structures for aramid (Kevlar) fibers. Chain alignment with the fiber direction and hydrogen bonds that form between adjacent chains are also shown.

[From F. R. Jones (Editor), Handbook of Polymer-Fibre Composites. Copyright © 1994 by Addison-Wesley Longman. Reprinted with permission.]# Chapter 16

# Composites

|Table 16.5| | | | |
|---|---|---|---|---|
|Properties of Continuous and Aligned Glass, Carbon, and Aramid Fiber–Reinforced Epoxy–Matrix Composites in Longitudinal and Transverse Directionsa|Glass (E-Glass)|Carbon (High Strength)|Aramid (Kevlar 49)| |
| |Specific gravity|2.1|1.6|1.4|
|Tensile modulus|Longitudinal [GPa (106 psi)]|45 (6.5)|145 (21)|76 (11)|
| |Transverse [GPa (106 psi)]|12 (1.8)|10 (1.5)|5.5 (0.8)|
|Tensile strength|Longitudinal [MPa (ksi)]|1020 (150)|1240 (180)|1380 (200)|
| |Transverse [MPa (ksi)]|40 (5.8)|41 (6)|30 (4.3)|
|Ultimate tensile strain|Longitudinal|2.3|0.9|1.8|
| |Transverse|0.4|0.4|0.5|

aIn all cases, the fiber volume fraction is 0.60.

Source: Adapted from R. F. Floral and S. T. Peters, “Composite Structures and Technologies,” tutorial notes, 1989.

Vests and armor, sporting goods, tires, ropes, missile cases, and pressure vessels and as a replacement for asbestos in automotive brake and clutch linings and gaskets.

The properties of continuous and aligned glass, carbon, and aramid fiber–reinforced epoxy composites are given in Table 16.5. A comparison of the mechanical characteristics of these three materials may be made in both longitudinal and transverse directions.

# Other Fiber Reinforcement Materials

Glass, carbon, and the aramids are the most common fiber reinforcements incorporated into polymer matrices. Other fiber materials that are used to much lesser degrees are boron, silicon carbide, and aluminum oxide; tensile moduli, tensile strengths, specific strengths, and specific moduli of these materials in fiber form are given in Table 16.4. Boron fiber–reinforced polymer composites have been used in military aircraft components, helicopter rotor blades, and sporting goods. Silicon carbide and aluminum oxide fibers are used in tennis rackets, circuit boards, military armor, and rocket nose cones.

# Polymer-Matrix Materials

The roles assumed by the polymer matrix are outlined in Section 16.7. In addition, the matrix often determines the maximum service temperature because it normally softens, melts, or degrades at a much lower temperature than the fiber reinforcement.

The most widely used and least expensive polymer resins are the polyesters and vinyl esters. These matrix materials are used primarily for glass fiber–reinforced composites. A large number of resin formulations provide a wide range of properties for these polymers. The epoxies are more expensive and, in addition to commercial applications, are also used extensively in PMCs for aerospace applications; they have better mechanical properties and resistance to moisture than the polyesters and vinyl resins. For high-temperature applications, polyimide resins are employed; their continuous-use, upper-temperature limit is approximately 230C (450F). Finally, high-temperature thermoplastic resins offer the potential to be used in future aerospace applications; such materials include polyetheretherketone (PEEK), poly(phenylene sulfide) (PPS), and polyetherimide (PEI).

3The chemistry and typical properties of some of the matrix materials discussed in this section are given in Appendices B, D, and E.# 16.8 Polymer–Matrix Composites

# DESIGN EXAMPLE 16.1

Design of a Tubular Composite Shaft

A tubular composite shaft is to be designed that has an outside diameter of 70 mm (2.75 in.), an inside diameter of 50 mm (1.97 in.), and a length of 1.0 m (39.4 in.); such is represented schematically in Figure 16.11. The mechanical characteristic of prime importance is bending stiffness in terms of the longitudinal modulus of elasticity; strength and fatigue resistance are not significant parameters for this application when filament composites are used. Stiffness is to be specified as maximum allowable deflection in bending; when subjected to three-point bending as in Figure 12.30 (i.e., support points at both tube extremities and load application at the longitudinal midpoint), a load of 1000 N (225 lb) is to produce an elastic deflection of no more than 0.35 mm (0.014 in.) at the midpoint position.

Continuous fibers that are oriented parallel to the tube axis will be used; possible fiber materials are glass, and carbon in standard-, intermediate-, and high-modulus grades. The matrix material is to be an epoxy resin, and the maximum allowable fiber volume fraction is 0.60.

This design problem calls for us to do the following:

1. Decide which of the four fiber materials, when embedded in the epoxy matrix, meet the stipulated criteria.
2. Of these possibilities, select the one fiber material that will yield the lowest-cost composite material (assuming fabrication costs are the same for all fibers).

Elastic modulus, density, and cost data for the fiber and matrix materials are given in Table 16.6.

Figure 16.11 Schematic representation of a tubular composite shaft, the subject of Design Example 16.1.

**Table 16.6 Elastic Modulus, Density, and Cost Data for Glass and Various Carbon Fibers and Epoxy Resin**
|Material|Elastic Modulus (GPa)|Density (g/cm3)|Cost ($US/kg)|
|---|---|---|---|
|Glass fibers|72.5|2.58|2.10|
|Carbon fibers (standard modulus)|230|1.80|60.00|
|Carbon fibers (intermediate modulus)|285|1.80|95.00|
|Carbon fibers (high modulus)|400|1.80|250.00|
|Epoxy resin|2.4|1.14|6.00|# Chapter 16

# Composites

# Solution

(a) It is first necessary to determine the required longitudinal modulus of elasticity for this composite material consistent with the stipulated criteria. This computation requires the use of the three-point deflection expression

y = 48 EI
(16.21)

in which y is the midpoint deflection, F is the applied force, L is the support point separation distance, E is the modulus of elasticity, and I is the cross-sectional moment of inertia. For a tube having inside and outside diameters of di and do, respectively,

I = 64π(do4 - di4)
(16.22)

and

E = 3π(FL3) / (y(do4 - di4))
(16.23)

For this shaft design,

- F = 1000 N
- L = 1.0 m
- y = 0.35 mm
- do = 70 mm
- di = 50 mm

Thus, the required longitudinal modulus of elasticity for this shaft is

E = (4(1000 N)(1.0 m)3) / (π(0.35 x 10-3 m)[(70 x 10-3 m)4 - (50 x 10-3 m)4])

= 69.3 GPa (9.9 x 106 psi)

The next step is to determine the fiber and matrix volume fractions for each of the four candidate fiber materials. This is possible using the rule-of-mixtures expression, Equation 16.10b:

Ecs = EmVm + EfVf = Em(1 - Vf) + EfVf

Table 16.7 lists the Vm and Vf values required for Ecs = 69.3 GPa; Equation 16.10b and the moduli data in Table 16.6 were used in these computations. Only the three carbon-fiber types are possible candidates because their Vf values are less than 0.6.

(b) At this point it becomes necessary to determine the volume of fibers and matrix for each of the three carbon types. The total tube volume Vc in centimeters is

Vc = πL(do2 - di2) / 4

= π(100 cm)[(7.0 cm)2 - (5.0 cm)2] / 4

= 1885 cm3 (114 in.)3

Thus, fiber and matrix volumes result from products of this value and the Vf and Vm values cited in Table 16.7. These volume values are presented in Table 16.8, which are then converted.# 16.9 Metal-Matrix Composites

As the name implies, for metal-matrix composites (MMCs) the matrix is a ductile metal. These materials may be used at higher service temperatures than their base-metal counterparts; furthermore, the reinforcement may improve specific stiffness, specific strength, abrasion resistance, creep resistance, thermal conductivity, and dimensional stability. Some of the advantages of these materials over the polymer-matrix composites include higher operating temperatures, nonflammability, and greater resistance to degradation by organic fluids. Metal-matrix composites are much more expensive than PMCs, and, therefore, MMC use is somewhat restricted.

The superalloys, as well as alloys of aluminum, magnesium, titanium, and copper, are used as matrix materials. The reinforcement may be in the form of particulates, both continuous and discontinuous fibers, and whiskers; concentrations normally range between 10 and 60 vol%. Continuous-fiber materials include carbon, silicon carbide, boron, aluminum oxide, and the refractory metals. However, discontinuous reinforcements consist primarily of silicon carbide whiskers, chopped fibers of aluminum oxide and carbon, or particulates of silicon carbide and aluminum oxide. In a sense, the cermets (Section 16.2) fall within this MMC scheme. Table 16.9 presents the properties of several common metal-matrix, continuous and aligned fiber–reinforced composites.

# Table 16.7 Fiber and Matrix Volume Fractions for Glass and Three Carbon-Fiber Types as Required to Give a Composite Modulus of 69.3 GPa

|Fiber Type|Vf|Vm|
|---|---|---|
|Glass|0.954|0.046|
|Carbon (standard modulus)|0.293|0.707|
|Carbon (intermediate modulus)|0.237|0.763|
|Carbon (high modulus)|0.168|0.832|

# Table 16.8 Fiber and Matrix Volumes, Masses, and Costs and Total Material Cost for Three Carbon-Fiber Epoxy–Matrix Composites

|Fiber Type|Fiber Volume (cm3)|Mass (kg)|Cost ($US)|Matrix Volume (cm3)|Mass (kg)|Cost ($US)|Total Cost ($US)|
|---|---|---|---|---|---|---|---|
|Carbon (standard modulus)|552|0.994|59.60|1333|1.520|9.10|68.70|
|Carbon (intermediate modulus)|447|0.805|76.50|1438|1.639|9.80|86.30|
|Carbon (high modulus)|317|0.571|142.80|1568|1.788|10.70|153.50|# Chapter 16

# Composites

# Table 16.9 Properties of Several Metal-Matrix Composites Reinforced with Continuous and Aligned Fibers

|Fiber|Matrix|Fiber Content (vol%)|3)|Longitudinal Tensile Modulus (GPa)|Longitudinal Tensile Strength (MPa)|
|---|---|---|---|---|---|
|Carbon|6061 Al|41|2.44|320|620|
|Boron|6061 Al|48|—|207|1515|
|SiC|6061 Al|50|2.93|230|1480|
|Alumina|380.0 Al|24|—|120|340|
|Carbon|AZ31 Mg|38|1.83|300|510|
|Borsic|Ti|45|3.68|220|1270|

Source: Adapted from J. W. Weeton, D. M. Peters, and K. L. Thomas, Engineers’ Guide to Composite Materials, ASM International, Materials Park, OH, 1987.

Some matrix–reinforcement combinations are highly reactive at elevated temperatures. Consequently, composite degradation may be caused by high-temperature processing or by subjecting the MMC to elevated temperatures during service. This problem is commonly resolved either by applying a protective surface coating to the reinforcement or by modifying the matrix alloy composition.

Normally the processing of MMCs involves at least two steps: consolidation or synthesis (i.e., introduction of reinforcement into the matrix), followed by a shaping operation. A host of consolidation techniques are available, some of which are relatively sophisticated; discontinuous-fiber MMCs are amenable to shaping by standard metal-forming operations (e.g., forging, extrusion, rolling).

Automobile manufacturers have recently begun to use MMCs in their products. For example, some engine components have been introduced consisting of an aluminum-alloy matrix that is reinforced with aluminum oxide and carbon fibers; this MMC is light in weight and resists wear and thermal distortion. Metal-matrix composites are also employed in driveshafts (that have higher rotational speeds and reduced vibrational noise levels), extruded stabilizer bars, and forged suspension and transmission components.

The aerospace industry also employs MMCs in the form of advanced aluminum-alloy metal-matrix composites. These materials have low densities, and it is possible to control their properties (i.e., mechanical and thermal properties). Continuous graphite fibers are used as the reinforcement for an antenna boom on the Hubble Space Telescope; this boom stabilizes the antenna position during space maneuvers. In addition, Global Positioning System (GPS) satellites use silicon carbide–aluminum and graphite–aluminum MMCs for electronic packaging and thermal management systems. These MMCs have high thermal conductivities, and it is possible to match their coefficients of expansion with those of other electronic materials in the GPS components.

The high-temperature creep and rupture properties of some superalloys (Ni- and Co-based alloys) may be enhanced by fiber reinforcement using refractory metals such as tungsten. Excellent high-temperature oxidation resistance and impact strength are also maintained. Designs incorporating these composites permit higher operating temperatures and better efficiencies for turbine engines.

# 16.10 CERAMIC-MATRIX COMPOSITES

As discussed in Chapters 12 and 13, ceramic materials are inherently resilient to oxidation and deterioration at elevated temperatures; were it not for their disposition to brittle fracture, some of these materials would be ideal candidates for use in high-temperature and severe-stress applications, specifically for components in automobile and aircraft gas turbine engines. Fracture toughness values for ceramic materials are low.# 16.10 Ceramic-Matrix Composites

and typically lie between 1 and 5 MPa1/2 (0.9 and 4.5 ksi1/in.); see Table 8.1 and Table B.5 in Appendix B. By way of contrast, KIc values for most metals are much higher [15 to greater than 150 MPa1/2 (14 to 140 ksi1/in.)].

The fracture toughnesses of ceramics have been improved significantly by the development of a new generation of ceramic-matrix composites (CMCs)—particulates, fibers, or whiskers of one ceramic material that have been embedded into a matrix of another ceramic. Ceramic-matrix composite materials have extended fracture toughnesses to between about 6 and 20 MPa1/2 (5.5 and 18 ksi1/in.).

In essence, this improvement in the fracture properties results from interactions between advancing cracks and dispersed phase particles. Crack initiation normally occurs with the matrix phase, whereas crack propagation is impeded or hindered by the particles, fibers, or whiskers. Several techniques are used to retard crack propagation, which are discussed as follows.

One particularly interesting toughening technique uses a phase transformation to arrest the propagation of cracks and is aptly termed transformation toughening. Small particles of partially stabilized zirconia (Section 12.7) are dispersed within the matrix material, often Al2O3 or ZrO2 itself. Typically, CaO, MgO, Y2O3, and CeO2 are used as stabilizers. Partial stabilization allows retention of the metastable tetragonal phase at ambient conditions rather than the stable monoclinic phase; these two phases are noted on the ZrO2–CaZrO3 phase diagram in Figure 12.24. The stress field in front of a propagating crack causes these metastably retained tetragonal particles to undergo transformation to the stable monoclinic phase. Accompanying this transformation is a slight particle volume increase, and the net result is that compressive stresses are established on the crack surfaces near the crack tip that tend to pinch the crack shut, thereby arresting its growth. This process is demonstrated schematically in Figure 16.12.

Other recently developed toughening techniques involve the use of ceramic whiskers, often SiC or Si3N4. These whiskers may inhibit crack propagation by (1) deflecting crack tips, (2) forming bridges across crack faces, (3) absorbing energy during pullout as the whiskers debond from the matrix, and/or (4) causing a redistribution of stresses in regions adjacent to the crack tips.

In general, increasing fiber content improves strength and fracture toughness; this is demonstrated in Table 16.10 for SiC whisker-reinforced alumina. Furthermore, there is a considerable reduction in the scatter of fracture strengths for whisker-reinforced ceramics relative to their unreinforced counterparts. In addition, these CMCs exhibit

Monoclinic

Figure 16.12

Schematic demonstration of transformation toughening. (a) A crack prior to stress inducement of the ZrO2 particle phase transformation. (b) Crack arrestment due to the stress-induced phase transformation.

(a) Tetragonal ZrO2 particles

(b) Tetragonal ZrO2 particles# Chapter 16

# Composites

|Table 16.10|Table 16.10|Table 16.10|
|---|
|Whisker Content (vol%)|Fracture Strength (MPa)|Fracture Toughness (MPa1/2)|
|0|—|4.5|
|10|455|7.1|
|20|655|7.5–9.0|
|40|850|6.0|

Source: Adapted from Engineered Materials Handbook, Vol. 1, Composites, C. A. Dostal (Senior Editor), ASM International, Materials Park, OH, 1987.

Improved high-temperature creep behavior and resistance to thermal shock (i.e., failure resulting from sudden changes in temperature).

Ceramic-matrix composites may be fabricated using hot pressing, hot isostatic pressing, and liquid-phase sintering techniques. Relative to applications, SiC whisker-reinforced aluminas are being used as cutting-tool inserts for machining hard metal alloys; tool lives for these materials are greater than for cemented carbides (Section 16.2).

# 16.11 CARBON–CARBON COMPOSITES
