Repository: AdbulrhmanEldeeb/q-a_making

# Markdown File Processor

This project processes Markdown files, extracts and processes their content, and saves the results as JSON files. It is designed to handle large-scale Markdown content efficiently, leveraging modular code structure, logging, and progress tracking.

## Features

- **Markdown Processing**: Extracts and processes content from Markdown files using a custom processing pipeline.
- **Chunking Support**: Splits large text into manageable chunks for better handling.
- **Error Handling**: Automatically retries with rotated API keys in case of rate limits or errors.
- **JSON Output**: Saves processed data as structured JSON files for downstream use.

File: parsed_data/Materials_Science_Engineering_Introduction_by_William_Callister.md (part 43 of 62)
|Germanium|Ge|32|72.64|5.32|Dia. cubic|0.122|0.053|4|937|
|Gold|Au|79|196.97|19.32|FCC|0.144|0.137|1|1064|
|Helium|He|2|4.003|—|—|—|—|Inert|272 (at 26 atm)|
|Hydrogen|H|1|1.008|—|—|—|0.154|1|259|
One of the most advanced and promising of engineering materials is the carbon fiber–carbon–carbon reinforced carbon-matrix composite, often termed a carbon–carbon composite; as the name implies, both reinforcement and matrix are carbon. These materials are relatively new and expensive and, therefore, are not currently being used extensively. Their desirable properties include high-tensile moduli and tensile strengths that are retained to temperatures in excess of 2000°C (3630°F), resistance to creep, and relatively large fracture toughness values. Furthermore, carbon–carbon composites have low coefficients of thermal expansion and relatively high thermal conductivities; these characteristics, coupled with high strengths, give rise to a relatively low susceptibility to thermal shock. Their major drawback is a propensity to high-temperature oxidation.

The carbon–carbon composites are employed in rocket motors, as friction materials in aircraft and high-performance automobiles, for hot-pressing molds, in components for advanced turbine engines, and as ablative shields for re-entry vehicles.

The primary reason that these composite materials are so expensive is the requirement for relatively complex processing techniques. Preliminary procedures are similar to those used for carbon-fiber, polymer-matrix composites—that is, the continuous carbon fibers are laid down having the desired two- or three-dimensional pattern; these fibers are then impregnated with a liquid polymer resin, often a phenolic; the workpiece is next formed into the final shape, and the resin is allowed to cure. At this time the matrix resin is pyrolyzed—that is, converted into carbon by heating in an inert atmosphere; during pyrolysis, molecular components consisting of oxygen, hydrogen, and nitrogen are driven off, leaving behind large carbon-chain molecules. Subsequent heat treatments at higher temperatures cause this carbon matrix to densify and increase in strength. The resulting composite consists of the original carbon fibers, which remained essentially unaltered, contained in this pyrolyzed carbon matrix.

# 16.12 HYBRID COMPOSITES

A relatively new fiber-reinforced composite is the hybrid, which is obtained by using two or more different kinds of fibers in a single matrix; hybrids have a better all-around combination of properties than composites containing only a single fiber type. A variety# 16.13 Processing of Fiber-Reinforced Composites

of fiber combinations and matrix materials are used, but in the most common system, both carbon and glass fibers are incorporated into a polymeric resin. The carbon fibers are strong and relatively stiff and provide a low-density reinforcement; however, they are expensive. Glass fibers are inexpensive and lack the stiffness of carbon. The glass–carbon hybrid is stronger and tougher, has a higher impact resistance, and may be produced at a lower cost than either of the comparable all-carbon or all-glass reinforced plastics.

The two different fibers may be combined in a number of ways, which will ultimately affect the overall properties. For example, the fibers may all be aligned and intimately mixed with one another, or laminations may be constructed consisting of layers, each of which consists of a single fiber type, alternating with one another. In virtually all hybrids, the properties are anisotropic.

When hybrid composites are stressed in tension, failure is usually noncatastrophic (i.e., does not occur suddenly). The carbon fibers are the first to fail, at which time the load is transferred to the glass fibers. Upon failure of the glass fibers, the matrix phase must sustain the applied load. Eventual composite failure concurs with that of the matrix phase.

Principal applications for hybrid composites are lightweight land, water, and air transport structural components, sporting goods, and lightweight orthopedic components.

# PULTRUSION

Pultrusion is used for the manufacture of components having continuous lengths and a constant cross-sectional shape (rods, tubes, beams, etc.). With this technique, illustrated schematically in Figure 16.13, continuous-fiber rovings, or tows, are first impregnated with a thermosetting resin; these are then pulled through a steel die that preforms to the desired shape and also establishes the resin/fiber ratio. The stock then passes through a curing die that is precision machined so as to impart the final shape; this die is also heated to initiate curing of the resin matrix. A pulling device draws the stock through the dies and also determines the production speed. Tubes and hollow sections are made possible by using center mandrels or inserted hollow cores. Principal reinforcements are glass.

# Figure 16.13

Schematic diagram showing the pultrusion process.

A roving, or tow, is a loose and untwisted bundle of continuous fibers that are drawn together as parallel strands.# Chapter 16 / Composites

Carbon, and aramid fibers, normally added in concentrations between 40 and 70 vol%. Commonly used matrix materials include polyesters, vinyl esters, and epoxy resins.

Pultrusion is a continuous process that is easily automated; production rates are relatively high, making it very cost effective. Furthermore, a wide variety of shapes are possible, and there is really no practical limit to the length of stock that may be manufactured.

# Prepreg Production Processes

Prepreg is the composite industry’s term for continuous-fiber reinforcement preimpregnated with a polymer resin that is only partially cured. This material is delivered in tape form to the manufacturer, which then directly molds and fully cures the product without having to add any resin. It is probably the composite material form most widely used for structural applications.

The prepregging process, represented schematically for thermoset polymers in Figure 16.14, begins by collimating a series of spool-wound continuous-fiber tows. These tows are then sandwiched and pressed between sheets of release and carrier paper using heated rollers, a process termed calendering. The release paper sheet has been coated with a thin film of heated resin solution of relatively low viscosity so as to provide for its thorough impregnation of the fibers. A doctor blade spreads the resin into a film of uniform thickness and width. The final prepreg product—the thin tape consisting of continuous and aligned fibers embedded in a partially cured resin—is prepared for packaging by winding onto a cardboard core. As shown in Figure 16.14, the release paper sheet is removed as the impregnated tape is spooled. Typical tape thicknesses range between 0.08 and 0.25 mm (3/1000 and 10/100 of an inch) and tape widths range between 25 and 1525 mm (1 and 60 in.); resin content usually lies between about 35 and 45 vol%.

At room temperature, the thermoset matrix undergoes curing reactions; therefore, the prepreg is stored at 0°C (32°F) or lower. Also, the time in use at room temperature (or out-time) must be minimized. If properly handled, thermoset prepregs have a lifetime of at least six months and usually longer.

Both thermoplastic and thermosetting resins are used; carbon, glass, and aramid fibers are the common reinforcements.

Actual fabrication begins with the lay-up—laying of the prepreg tape onto a tooled surface. Normally a number of plies are laid up (after removal from the carrier backing paper) to provide the desired thickness. The lay-up arrangement may be unidirectional, but more often the fiber orientation is alternated to produce a cross-ply or angle-ply laminate (Section 16.14). Final curing is accomplished by the simultaneous application of heat and pressure.

The lay-up procedure may be carried out entirely by hand (hand lay-up), in which the operator both cuts the lengths of tape and then positions them in the desired orientation on the tooled surface. Alternatively, tape patterns may be machine cut, then hand laid. Fabrication costs can be further reduced by automation of prepreg lay-up and other manufacturing procedures (e.g., filament winding, as discussed next), which virtually eliminates the need for hand labor. These automated methods are essential for many applications of composite materials to be cost effective.

# Filament Winding

Filament winding is a process by which continuous reinforcing fibers are accurately positioned in a predetermined pattern to form a hollow (usually cylindrical) shape. The fibers, either as individual strands or as tows, are first fed through a resin bath and then are continuously wound onto a mandrel, usually using automated winding equipment (Figure 16.15). After the appropriate number of layers have been applied, curing is carried out either in an oven or at room temperature, after which the mandrel is removed. As an alternative, narrow and thin prepregs (i.e., tow pregs) 10 mm or less in width may be filament wound.# 16.14 Laminar Composites

Helical winding

Hopper containing heated resin

Doctor blade

Release paper

Waste release paper

Circumferential winding

Heated calender

Spooled fiber

Spooled prepreg

Carrier paper

Figure 16.14 Schematic diagram illustrating the production of prepreg tape using a thermoset polymer.

# 16.15

Polar winding

Figure 16.15 Schematic representations of helical, circumferential, and polar filament winding techniques. [From N. L. Hancox, (Editor), Fibre Composite Hybrid Materials, The Macmillan Company, New York, 1981.]

Various winding patterns are possible (i.e., circumferential, helical, and polar) to give the desired mechanical characteristics. Filament-wound parts have very high strength-to-weight ratios. Also, a high degree of control over winding uniformity and orientation is afforded with this technique. Furthermore, when automated, the process is most economically attractive. Common filament-wound structures include rocket motor casings, storage tanks and pipes, and pressure vessels.

Manufacturing techniques are being used to produce a wide variety of structural shapes that are not necessarily limited to surfaces of revolution (e.g., I-beams). This technology is advancing very rapidly because it is very cost effective.

# Structural Composites

A structural composite is a multi-layered and normally low-density composite used in applications requiring structural integrity, ordinarily high tensile, compressive, and torsional strengths and stiffnesses. The properties of these composites depend not only on the properties of the constituent materials, but also on the geometrical design of the structural elements. Laminar composites and sandwich panels are two of the most common structural composites.

# 16.14 LAMINAR COMPOSITES

A laminar composite is composed of two-dimensional sheets or panels (plies or laminae) bonded to one another. Each ply has a preferred high-strength direction, such as is found in continuous and aligned fiber–reinforced polymers. A multi-layered structure such as...# Chapter 16

# Composites

Figure 16.16 Lay-ups (schematics) for laminar composites. (a) Undirectional; (b) cross-ply; (c) angle-ply; and (d) multidirectional. (Adapted from ASM Handbook, Vol. 21, Composites, 2001. Reproduced with permission from ASM International, Materials Park, OH, 44073.)

this is termed a laminate. Laminate properties depend on several factors to include how the high-strength direction varies from layer to layer. In this regard, there are four classes of laminar composites: unidirectional, cross-ply, angle-ply and multidirectional. For unidirectional, the orientation of the high-strength direction for all laminae is the same (Figure 16.16a); cross-ply laminates have alternating high-strength layer orientations of 0 and 90 (Figure 16.16b); and for angle-ply, successive layers alternate between u and u high-strength orientations (e.g., 45) (Figure 16.16c). The multidirectional laminates have several high-strength orientations (Figure 16.16d). For virtually all laminates, layers are typically stacked such that fiber orientations are symmetric relative to the laminate midplane; this arrangement prevents any out-of-plane twisting or bending.

In-plane properties (e.g., modulus of elasticity and strength) of unidirectional laminates are highly anisotropic. Cross-, angle-, and multidirectional laminates are designed to increase the degree of in-plane isotropy; multidirectional can be fabricated to be most isotropic; degree of isotropy decreases with angle- and cross-ply materials.

Stress and strain relationships for laminates have been developed that are analogous to Equations 16.10 and 16.16 for continuous and aligned fiber–reinforced composites. However, these expressions use tensor algebra, which is beyond the scope of this discussion.# 16.15 Sandwich Panels

One of the most common laminate materials is unidirectional prepreg tape in an uncured matrix resin. A multi-layered structure having the desired configuration is produced during lay-up as a number of tapes are laid one upon another at a variety of predetermined high-strength orientations. Overall strength and degree of isotropy depends on fiber material, number of layers, as well as orientation sequence. Most laminate fiber materials are carbon, glass, and aramid. Subsequent to lay-up, the resin must be cured and layers bonded together; this is accomplished by heating the part while pressure is being applied. Techniques used for post-lay-up processing include autoclave molding, pressure-bag molding, and vacuum-bag molding.

Laminations may also be constructed using fabric material such as cotton, paper, or woven-glass fibers embedded in a plastic matrix. In-plane degree of isotropy is relatively high in this group of materials.

Applications that use laminate composites are primarily in aircraft, automotive, marine, and building/civil-infrastructure sectors. Specific applications include the following: aircraft—fuselage, vertical and horizontal stabilizers, landing-gear hatch, floors, fairings, and rotor blades for helicopters; automotive—automobile panels, sports car bodies, and drive shafts; marine—ship hulls, hatch covers, deckhouses, bulkheads, and propellers; building/civil-infrastructure—bridge components, long-span roof structures, beams, structural panels, roof panels, and tanks.

Laminates are also used extensively in sports and recreation equipment. For example, the modern ski (see the chapter-opening illustration) is a relatively complex laminated structure.

# SANDWICH PANELS

Sandwich panels, a class of structural composites, are designed to be lightweight beams or panels having relatively high stiffnesses and strengths. A sandwich panel consists of two outer sheets, faces, or skins that are separated by and adhesively bonded to a thicker core (Figure 16.17). The outer sheets are made of a relatively stiff and strong material, typically aluminum alloys, steel and stainless steel, fiber-reinforced plastics, and plywood; they carry bending loads that are applied to the panel. When a sandwich panel is bent, one face experiences compressive stresses, the other tensile stresses.

The core material is lightweight and normally has a low modulus of elasticity. Structurally, it serves several functions. First, it provides continuous support for the faces and holds them together. In addition, it must have sufficient shear strength to withstand transverse shear stresses and also be thick enough to provide high shear stiffness (to resist buckling of the panel). Tensile and compressive stresses on the core are much lower than on the faces. Panel stiffness depends primarily on the properties of the core material and core thickness; bending stiffness increases significantly with increasing core thickness. Furthermore, it is essential that faces be bonded strongly to the core.

Figure 16.17: Schematic diagram showing the cross section of a sandwich panel.

Faces

Core# Chapter 16

# Composites

A sandwich panel is a cost-effective composite because core materials are less expensive than materials used for the faces.

Core materials typically fall within three categories: rigid polymeric foams, wood, and honeycombs.

- Both thermoplastic and thermosetting polymers are used as rigid foam materials; these include (and are ranked from least to most expensive) polystyrene, phenol-formaldehyde (phenolic), polyurethane, poly(vinyl chloride), polypropylene, polyetherimide, and polymethacrylimide.
- Balsa wood is also commonly used as a core material for several reasons: (1) Its density is extremely low (0.10 to 0.25 g/cm3), which, however, is higher than some other core materials; (2) it is relatively inexpensive; and (3) it has relatively high compression and shear strengths.
- Another popular core consists of a “honeycomb” structure—thin foils that have been formed into interlocking cells (having hexagonal as well as other configurations), with axes oriented perpendicular to the face planes; Figure 16.18 shows a cutaway view of a hexagonal honeycomb core sandwich panel. Mechanical properties of honeycombs are anisotropic: tensile and compressive strengths are greatest in a direction parallel to the cell axis; shear strength is highest in the plane of the panel. Strength and stiffness of honeycomb structures depend on cell size, cell wall thickness, and the material from which the honeycomb is made. Honeycomb structures also have excellent sound and vibration damping characteristics because of the high volume fraction of void space within each cell. Honeycombs are fabricated from thin sheets. Materials used for these core structures include metal alloys—aluminum, titanium, nickel-based, and stainless steels; and polymers—polypropylene, polyurethane, kraft paper (a tough brown paper used for heavy-duty shopping bags and cardboard), and aramid fibers.

Sandwich panels are used in a wide variety of aircraft, construction, automotive, and marine applications, including the following: aircraft—leading and trailing edges, radomes, fairings, nacelles (cowlings and fan-duct sections around turbine engines), flaps, rudders, stabilizers, and rotor blades for helicopters; construction—architectural cladding for buildings, decorative facades and interior surfaces, insulated roof and wall systems, clean-room panels, and built-in cabinetry; automotive—headliners, luggage compartment floors, spare wheel covers, and cabin floors; marine—bulkheads, furniture, and wall, ceiling, and partition panels.

Figure 16.18 Schematic diagram showing the construction of a honeycomb core sandwich panel. (Reprinted with permission from Engineered Materials Handbook, Vol. 1, Composites, ASM International, Materials Park, OH, 1987.)# 16.15 Sandwich Panels

© Jens Wolf/dpa/Corbis

# CASE STUDY

# Use of Composites in the Boeing 787 Dreamliner

A revolution in the use of composite materials for commercial aircraft has recently commenced with the advent of the Boeing 787 Dreamliner (Figure 16.19). This aircraft—a long-range, mid-size (210 to 290 passenger capacity), twin-engine jet airliner—is the first to use composite materials for the majority of its construction. Thus, it is lighter in weight than its predecessors, which leads to greater fuel efficiency (a reduction of approximately 20%), fewer emissions, and longer flying ranges. Furthermore, this composite construction makes for a more comfortable flying experience—cabin pressure and humidity levels are higher than for its ancestors and noise levels have been reduced. In addition, overhead bins are roomier and windows are larger.

Composite materials account for 50% (by weight) of the Dreamliner and aluminum alloys 20%. By way of contrast, the Boeing 777 consists of 11% composites and 70% aluminum alloys. These composite and aluminum contents as well as contents for other materials used in the construction of both 777 and 787 aircraft (i.e., titanium alloys, steel, and other) are listed in Table 16.11.

**Table 16.11 Material Types and Contents for Boeing 787 and 777 Aircraft**
|Aircraft|Composites|Al|Ti Alloys|Steel|Other|
|---|---|---|---|---|---|
|787|50|20|15|10|5|
|777|11|70|7|11|1|

By far the most common composite structures are continuous carbon fiber–epoxy laminates, the majority of which are used in the fuselage (Figure 16.20). These laminates are composed of prepreg tapes that are laid one upon another in predetermined orientations using a continuous tape–laying machine. A single-piece section of fuselage (or barrel) is fashioned in this manner, which is subsequently cured under pressure in a huge autoclave. Six such barrel units are attached to one another to form the complete fuselage. For previous...

Figure 16.20 Locations of the various material types used in the Boeing 787 Dreamliner. (Adapted from Ghabchi, Arash, “Thermal Spray at Boeing: Past, Present, and Future.” International Thermal Spray & Surface Engineering (iTSSe), Vol. 8, No, 1, February 2013, ASM International, Materials Park, OH.)

Figure 16.19 A Boeing 787 Dreamliner.# Chapter 16

# Composites

to develop and implement new and innovative manufacturing technologies.

As Figure 16.20 notes, carbon laminates are also used in wing and tail structures. The other composites indicated in this same illustration are glass fiber–reinforced epoxy and hybrid composites, which are composed of both glass and carbon fibers. These other composites are used primarily in tail and trailing wing structures.

Sandwich panels are used in nacelles (i.e., housing structures that surround the engines) as well as trailing tail components (Figure 16.20). Faces for most of these panels are carbon fiber–epoxy laminates, whereas cores are honeycomb structures typically made from aluminum alloy sheet. Noise reduction of some nacelle components is increased by embedding a nonmetallic (or “cap” material) within the honeycomb cells.

# 16.16 NANOCOMPOSITES

The material’s world is experiencing a revolution with the development of a new class composite materials—the nanocomposites. Nanocomposites are composed of nano-sized particles (or nanoparticles) that are embedded in a matrix material. They can be designed to have mechanical, electrical, magnetic, optical, thermal, biological, and transport properties that are superior to conventional filler materials; furthermore, these properties can be tailored for use in specific applications. For these reasons, nanocomposites are becoming infused in a number of modern technologies.

An interesting and novel phenomenon accompanies the decrease in size of a nanoparticle—its physical and chemical properties experience dramatic changes; furthermore, the degree of change depends on particle size (i.e., number of atoms). For example, the permanent magnetic behavior of some materials [e.g., iron, cobalt, and iron oxide (Fe3O4)] disappears for particles having diameters smaller than about 50 nm.

Two factors account for these size-induced properties of nanoparticles: (1) the increase in ratio of particle surface area to volume; and (2) particle size. As Section 4.6 notes, surface atoms behave differently than atoms located in the interior of a material. Consequently, as the size of a particle decreases, the relative ratio of surface atoms to bulk atoms increases; this means that surface phenomena begin to dominate. Furthermore, for extremely small particles, quantum effects begin to appear.

Although nanocomposite matrix materials may be metals and ceramics, the most common matrices are polymers. For these polymer nanocomposites, a large number of thermoplastic, thermosetting, and elastomeric matrices are used, including epoxy resins, polyurethanes, polypropylene, polycarbonate, poly(ethylene terephthalate), silicone resins, poly(methyl methacrylate), polyamides (nylons), poly(vinylidene chloride), ethylene vinyl alcohol, butyl rubber, and natural rubber.

The properties of a nanocomposite depend not only on the properties of both matrix and nanoparticle, but also on nanoparticle shape and content as well as matrix–nanoparticle interfacial characteristics. Most of today’s commercial nanocomposites use three general nanoparticle types: nanocarbons, nanoclays, and particulate nanocrystals.

- Included in the nanocarbon group are single- and multi-wall carbon nanotubes, graphene sheets, and carbon nanofibers.

To qualify as a nanoparticle, the largest particle dimension must on the order of at most 100 nm. Carbon-black reinforced rubber is an example of a nanocomposite; particle sizes typically range between 20 and 50 nm. Strength and toughness as well as tear and abrasion resistance are enhanced because of the presence of carbon-black particles.

This phenomenon is termed superparamagnetism; superparamagnetic particles embedded in a matrix are used for magnetic storage, which is discussed in Section 20.11.# 16.16 Nanocomposites

• The nanoclays are layered silicates (Section 12.3); the most common type is montmorillonite clay.

• Most particulate nanocrystals are inorganic oxides such silica, alumina, zirconia, hafnia, and titania.

Nanoparticle loadings (i.e., contents) vary significantly and depend on application. For example, carbon nanotube concentrations on the order of 5 wt% can lead to significant increases in strength and stiffness. However, between 15 and 20 wt% of carbon nanotubes are required to produce electrical conductivities necessary for some applications (e.g., to protect a nanocomposite structure from experiencing electrostatic discharges).

One of the main challenges in the production of nanocomposite materials is processing. For most applications, the nanosize particles must be dispersed uniformly and homogeneously within the matrix. Novel dispersion and fabrication techniques have been and are continually being developed for producing nanocomposites with the desired properties.

These nanocomposite materials have carved out niches in a host of different technologies and industries, including the following:

- Gas-barrier coatings—The freshness and shelf lives of foods and beverages may be increased when they are packaged in nanocomposite thin film bags/containers. Normally, these films are composed of montmorillonite nanoclay particles that have been exfoliated (i.e., separated from one another) and during incorporation into the polymer matrix are aligned such that their lateral axes are parallel to the plane of the coating. Furthermore, the coatings may be transparent. The presence of nanoclay particles accounts for the ability of the film to effectively contain H2O molecules in packaged foods (to preserve freshness) and CO2 molecules in carbonated beverages (to retain “fizz”), and also keep O2 molecules from the air outside (to protect packaged foods from oxidation). These platelet particles act as multilayer barriers to the diffusion of gas molecules—that is, they slow down the diffusion rate because the gas molecules must bypass the particles as they diffuse through the coating. Another asset of these coatings is their recyclability.
- Energy storage—Graphene nanocomposites are used in anodes for lithium-ion rechargeable batteries—batteries that store electrical energy in hybrid electric vehicles. Surface areas of nanocomposite electrodes that are in contact with the lithium electrolyte are greater than for conventional electrodes. Battery capacity is higher, life cycles are longer, and double the power is available at high charge/discharge rates when graphene nanocomposite anodes are used.
- Flame-barrier coatings—Thin coatings composed of multi-walled carbon nanotubes dispersed in silicone matrices exhibit outstanding flame barrier characteristics (i.e., protection from combustion and decomposition). In addition, they offer abrasion and scratch resistance; do not produce toxic gases; and are extremely adherent to most glass, metal, wood, plastic, and composite surfaces. Flame-barrier coatings are used in aerospace, aviation, electronic, and industrial applications, and typically applied on wires and cables, foams, fuel tanks, and reinforced composites.
- Dental restorations—Some newly developed dental restoration (i.e., filling) materials are polymer nanocomposites. Nano-filler ceramic materials used include silica.

8Vermiculite is another member of the layered silicates group discussed in Section 12.3.# Chapter 16

# Composites

Nanoparticles (approximately 20 nm in diameter), and nanoclusters composed of loosely bound agglomerates composed of nano-size particles of both silica and zirconia. Most polymer matrix materials belong to the dimethacrylate family. These nanocomposite restoration materials have high fracture toughnesses, are wear resistant, have short curing times and curing shrinkages, and can be made to have the color and appearance of natural teeth.

# Mechanical strength enhancements

High-strength and lightweight polymer nanocomposites are produced by the addition of multi-walled carbon nanotubes into epoxy resins; nanotube contents that range between 20 and 30 wt% are normally required. These nanocomposites are used in wind turbine blades as well as some sports equipment (viz. tennis rackets, baseball bats, golf clubs, skis, bicycle frames, and boat hulls and masts).

# Electrostatic dissipation

The motion of highly flammable fuels in automotive and aircraft polymer fuel lines can lead to the production of static charges. If not eliminated, these charges pose the risk of spark generation and the possibility of explosion. However, dissipation of such charge buildups can occur if the fuel lines are made electrically conductive. Adequate conductivities may be achieved by incorporating multi-walled carbon nanotubes into the polymer. Loading contents as high as 15 to 20 wt% are required, which normally do not compromise other polymer properties.

The number of commercial applications of nanocomposites is accelerating rapidly, and we can look forward to an explosion in the number and diversity of future nanocomposites. Production techniques will improve and, in addition to polymers, metallic- and ceramic-matrix nanocomposite materials will undoubtedly be developed. Nanocomposite products will find their way into a number of commercial sectors [e.g., fuel cells, solar cells, drug delivery, biomedical, electronic, opto-electronic, and automotive (lubricants, body and under-hood structures, scratch-free paints)].

# A can of Double Core tennis balls and an individual ball

Each ball retains its original pressure and bounces twice as long as a conventional one because the inner core has a nanocomposite barrier coating that consists of a matrix of butyl rubber, within which is embedded thin platelets of vermiculite. These particles inhibit the permeation of air molecules through the walls of the ball.

(Photograph courtesy of Wilson Sporting Goods Company.)

# DOUBLE CORE

Wieson#IHN TENNIS DAVIS CUPOFFCIIIALI W DC |# SUMMARY

# Introduction

• Composites are artificially produced multiphase materials with desirable combinations of the best properties of the constituent phases.

• Usually, one phase (the matrix) is continuous and completely surrounds the other (the dispersed phase).

• In this discussion, composites were classified as particle-reinforced, fiber-reinforced, structural, and nanocomposites.

# Large-Particle Composites

• Large-particle and dispersion-strengthened composites fall within the particle-reinforced classification.

# Dispersion-Strengthened Composites

• For dispersion strengthening, improved strength is achieved by extremely small particles of the dispersed phase, which inhibit dislocation motion.

• The particle size is normally greater with large-particle composites, whose mechanical characteristics are enhanced by reinforcement action.

• For large-particle composites, upper and lower elastic modulus values depend on the moduli and volume fractions of matrix and particulate phases according to the rule-of-mixtures expressions Equations 16.1 and 16.2.

• Concrete, a type of large-particle composite, consists of an aggregate of particles bonded together with cement. In the case of Portland cement concrete, the aggregate consists of sand and gravel; the cementitious bond develops as a result of chemical reactions between the Portland cement and water.

• The mechanical strength of concrete may be improved by reinforcement methods (e.g., embedment into the fresh concrete of steel rods, wires).

# Influence of Fiber Length

• Of the several composite types, the potential for reinforcement efficiency is greatest for those that are fiber reinforced.

• With fiber-reinforced composites, an applied load is transmitted to and distributed among the fibers via the matrix phase, which in most cases is at least moderately ductile.

• Significant reinforcement is possible only if the matrix–fiber bond is strong. Because reinforcement discontinues at the fiber extremities, reinforcement efficiency depends on fiber length.

• For each fiber–matrix combination, there exists some critical length (lc), which depends on fiber diameter and strength and fiber–matrix bond strength according to Equation 16.3.

• The length of continuous fibers greatly exceeds this critical value (i.e., l &gt; 15lc), whereas shorter fibers are discontinuous.

# Influence of Fiber Orientation and Concentration

• On the basis of fiber length and orientation, three different types of fiber-reinforced composites are possible:

- Continuous and aligned (Figure 16.8a)—mechanical properties are highly anisotropic. In the alignment direction, reinforcement and strength are a maximum; perpendicular to the alignment, they are a minimum.
- Discontinuous and aligned (Figure 16.8b)—significant strengths and stiffnesses are possible in the longitudinal direction.
- Discontinuous and randomly oriented (Figure 16.8c)—despite some limitations on reinforcement efficiency, properties are isotropic.

• For continuous and aligned composites, rule-of-mixtures expressions for the modulus in both longitudinal and transverse orientations were developed (Equations 16.10 and 16.16). In addition, an equation for longitudinal strength was also cited (Equation 16.17).# Chapter 16

# Composites

- For discontinuous and aligned composites, composite strength equations were presented for two different situations:
- When l < lc, Equation 16.18 is valid.
- When l < l, it is appropriate to use Equation 16.19.
- The elastic modulus for discontinuous and randomly oriented fibrous composites may be determined using Equation 16.20.

# The Fiber Phase

- On the basis of diameter and material type, fiber reinforcements are classified as follows:
- Whiskers—extremely strong single crystals that have very small diameters
- Fibers—normally polymers or ceramics that may be either amorphous or polycrystalline
- Wires—metals/alloys that have relatively large diameters

# The Matrix Phase

- Although all three basic material types are used for matrices, the most common are polymers and metals.
- The matrix phase normally performs three functions:
- It binds the fibers together and transmits an externally applied load to the fibers.
- It protects the individual fibers from surface damage.
- It prevents the propagation of cracks from fiber to fiber.
- Fibrous reinforced composites are sometimes classified according to matrix type; within this scheme are three classifications: polymer-, metal-, and ceramic-matrix composites.

# Polymer-Matrix Composites

- Polymer-matrix composites are the most common; they may be reinforced with glass, carbon, and aramid fibers.

# Metal-Matrix Composites

- Service temperatures are higher for metal-matrix composites (MMCs) than for polymer-matrix composites. MMCs also use a variety of fiber and whisker types.

# Ceramic-Matrix Composites

- With ceramic-matrix composites, the design goal is increased fracture toughness. This is achieved by interactions between advancing cracks and dispersed-phase particles.
- Transformation toughening is one such technique for improving KIc.

# Carbon–Carbon Composites

- Carbon–carbon composites are composed of carbon fibers embedded in a pyrolyzed carbon matrix.
- These materials are expensive and used in applications requiring high strengths and stiffnesses (that are retained at elevated temperatures), resistance to creep, and good fracture toughnesses.

# Hybrid Composites

- The hybrid composites contain at least two different fiber types. By using hybrids, it is possible to design composites having better all-around sets of properties.

# Processing of Fiber-Reinforced Composites

- Several composite processing techniques have been developed that provide a uniform fiber distribution and a high degree of alignment.
- With pultrusion, components of continuous length and constant cross section are formed as resin-impregnated fiber tows are pulled through a die.
- Composites used for many structural applications are commonly prepared using a lay-up operation (either hand or automated), in which prepreg tape plies are laid down on a tooled surface and are subsequently fully cured by the simultaneous application of heat and pressure.
- Some hollow structures may be fabricated using automated filament winding procedures, by which resin-coated strands or tows or prepreg tape are continuously wound onto a mandrel, followed by a curing operation.# Summary

# Structural Composites

- Two general kinds of structural composites were discussed: laminar composites and sandwich panels.
- Laminar composites are composed of a set of two-dimensional sheets that are bonded to one another; each sheet has a high-strength direction.
- In-plane laminate properties depend on layer-to-layer high-strength-direction sequencing—in this regard, there are four laminate types: unidirectional, cross-ply, angle-ply, and multidirectional. Multidirectional laminates are the most isotropic, whereas unidirectional laminates have the highest degree of anisotropy.
- One common laminate material is unidirectional prepreg tape, which can conveniently be laid-up in predetermined high-strength orientations.
- Sandwich panels consist of two strong and stiff sheet faces that are separated by a core material or structure. These structures combine relatively high strengths and stiffnesses with low densities.
- Common core types are rigid polymeric foams, low-density woods, and honeycomb structures.
- Honeycomb structures are composed of interlocking cells (often having hexagonal geometry) made of thin foils; cell axes are oriented perpendicular to the facing sheets.
- Most of the construction of the Boeing 787 Dreamliner uses low-density composite materials (i.e., honeycomb structures and continuous carbon fiber–epoxy resin laminates).

# Nanocomposites

- Nanocomposites—nanomaterials embedded in a matrix (most often a polymer)—use the unusual properties of nanosized particles.
- Nanoparticle types include nanocarbons, nanoclays, and particulate nanocrystals.
- Uniform and homogeneous distribution of nanoparticles within the matrix is the major production challenge for nanocomposites.

# Equation Summary

|Equation Number|Equation|Solving For|Page Number|
|---|---|---|---|
|16.1|E (u) c = E m V m + E V p p|Rule-of-mixtures expression—upper bound|638|
|16.2|E (l) c = V m E p + V E m|Rule-of-mixtures expression—lower bound|638|
|16.3|lc = 2tc|Critical fiber length|642|
|16.10a|E cl = E m Vm + E V ff|Modulus of elasticity for continuous and aligned fibrous composite in the longitudinal direction|646|
|16.16|E ct = V m E f + V E m|Modulus of elasticity for continuous and aligned fibrous composite in the transverse direction|648|
|16.17|s* cl = sm (1 - V ) f + s*Vf|Longitudinal tensile strength for continuous and aligned fibrous composite|649|
|16.18|s* cd = s*V a1 f f - lcb + sm(1 - V ) f|Longitudinal tensile strength for discontinuous and aligned fibrous composite and l > lc|650|
