Repository: AdbulrhmanEldeeb/q-a_making

# Markdown File Processor

This project processes Markdown files, extracts and processes their content, and saves the results as JSON files. It is designed to handle large-scale Markdown content efficiently, leveraging modular code structure, logging, and progress tracking.

## Features

- **Markdown Processing**: Extracts and processes content from Markdown files using a custom processing pipeline.
- **Chunking Support**: Splits large text into manageable chunks for better handling.
- **Error Handling**: Automatically retries with rotated API keys in case of rate limits or errors.
- **JSON Output**: Saves processed data as structured JSON files for downstream use.

File: parsed_data/Materials_Science_Engineering_Introduction_by_William_Callister.md (part 44 of 62)
|Germanium|Ge|32|72.64|5.32|Dia. cubic|0.122|0.053|4|937|
|Gold|Au|79|196.97|19.32|FCC|0.144|0.137|1|1064|
|Helium|He|2|4.003|—|—|—|—|Inert|272 (at 26 atm)|
|Hydrogen|H|1|1.008|—|—|—|0.154|1|259|
|16.19|s* cd = ltcV f + sm(1 - V ) f|Longitudinal tensile strength for discontinuous and aligned fibrous composite and l < lc|650|# Chapter 16

# Composites

# List of Symbols

|Symbol|Meaning|
|---|---|
|d|Fiber diameter|
|Ef|Modulus of elasticity of fiber phase|
|Em|Modulus of elasticity of matrix phase|
|E p|Modulus of elasticity of particulate phase|
|l|Fiber length|
|l c|Critical fiber length|
|Vf|Volume fraction of fiber phase|
|Vm|Volume fraction of matrix phase|
|V p|Volume fraction of particulate phase|
|s*f|Fiber tensile strength|
|s m|Stress in matrix at composite failure|
|tc|Fiber-matrix bond strength or matrix shear yield strength|

# Important Terms and Concepts

- carbon–carbon composite
- ceramic-matrix composite
- cermet
- concrete
- dispersed phase
- dispersion-strengthened composite
- fiber
- fiber-reinforced composite
- hybrid composite
- laminar composite
- large-particle composite
- longitudinal direction
- matrix phase
- metal-matrix composite
- nanocomposite
- polymer-matrix composite
- prepreg
- prestressed concrete
- principle of combined action
- reinforced concrete
- rule of mixtures
- sandwich panel
- specific modulus
- specific strength
- structural composite
- transverse direction
- whisker

# REFERENCES

- Agarwal, B. D., L. J. Broutman, and K. Chandrashekhara, Analysis and Performance of Fiber Composites, 3rd edition, Wiley, Hoboken, NJ, 2006.
- Ashbee, K. H., Fundamental Principles of Fiber Reinforced Composites, 2nd edition, CRC Press, Boca Raton, FL, 1993.
- ASM Handbook, Vol. 21, Composites, ASM International, Materials Park, OH, 2001.
- Barbero, E. J., Introduction to Composite Materials Design, 2nd edition, CRC Press, Boca Raton, FL, 2010.
- Chawla, K. K., Composite Materials Science and Engineering, 3rd edition, Springer, New York, 2012.
- Gerdeen, J. C., H. W. Lord, and R. A. L. Rorrer, Engineering Design with Polymers and Composites, 2nd edition, CRC Press, Boca Raton, FL, 2005.
- Hull, D., and T. W. Clyne, An Introduction to Composite Materials, 2nd edition, Cambridge University Press, New York, 1996.
- Mallick, P. K. (editor), Composites Engineering Handbook, Marcel Dekker, New York, 1997.
- Mallick, P. K., Fiber-Reinforced Composites: Materials, Manufacturing, and Design, 3rd edition, CRC Press, Boca Raton, FL, 2008.
- Strong, A. B., Fundamentals of Composites: Materials, Methods, and Applications, 2nd edition, Society of Manufacturing Engineers, Dearborn, MI, 2008.

# QUESTIONS AND PROBLEMS

Problem available (at instructor’s discretion) in WileyPLUS

# Large-Particle Composites

16.1 The mechanical properties of cobalt may be improved by incorporating fine particles of tungsten carbide (WC). Given that the moduli of elasticity of these materials are, respectively, 200 GPa (30  106 psi) and 700 GPa (102  106 psi), plot the modulus of elasticity versus the volume percent of WC in Co from 0 to 100 vol%, using both upper- and lower-bound expressions.# Questions and Problems

# 16.2

Estimate the maximum and minimum thermal conductivity values for a cermet that contains 90 vol% titanium carbide (TiC) particles in a nickel matrix. Assume thermal conductivities of 27 and 67 W/m#K for TiC and Ni, respectively.

# 16.3

A large-particle composite consisting of tungsten particles within a copper matrix is to be prepared. If the volume fractions of tungsten and copper are 0.70 and 0.30, respectively, estimate the upper limit for the specific stiffness of this composite, given the data that follow.

|Specific Gravity|Modulus of Elasticity (GPa)| |
|---|---|---|
|Copper|8.9|110|
|Tungsten|19.3|407|

The stress on the polycarbonate matrix when the aramid fibers fail is 35 MPa (5075 psi). For this composite, compute the following:

1. The longitudinal tensile strength
2. The longitudinal modulus of elasticity

Is it possible to produce a continuous and oriented aramid fiber–epoxy matrix composite having longitudinal and transverse moduli of elasticity of 35 GPa (5 106 psi) and 5.17 GPa (7.5 105 psi), respectively? Why or why not? Assume that the elastic modulus of the epoxy is 3.4 GPa (4.93 105 psi).

# 16.4

1. (a) What is the distinction between cement and concrete?
2. (b) Cite three important limitations that restrict the use of concrete as a structural material.
3. (c) Briefly explain three techniques that are used to strengthen concrete by reinforcement.

# Dispersion-Strengthened Composites

# 16.5

Cite one similarity and two differences between precipitation hardening and dispersion strengthening.

# Influence of Fiber Length

# 16.6

For a glass fiber–epoxy matrix combination, the critical ratio of fiber length to fiber diameter is 40. Using the data in Table 16.4, determine the fiber–matrix bond strength.

# 16.7

1. (a) For a fiber-reinforced composite, the efficiency of reinforcement h depends on fiber length l according to h = l - 2x / l, where x represents the length of the fiber at each end that does not contribute to the load transfer. Make a plot of h versus l to l = 50 mm (2.0 in.), assuming that x = 1.25 mm (0.05 in.).
2. (b) What length is required for a 0.90 efficiency of reinforcement?

# Influence of Fiber Orientation and Concentration

# 16.8

A continuous and aligned fiber–reinforced composite is to be produced consisting of 45 vol% aramid fibers and 55 vol% polycarbonate matrix; the mechanical characteristics of these two materials are as follows:

# 16.13

Assume that the composite described in Problem 16.8 has a cross-sectional area of 480 mm2 (0.75 in.2) and is subjected to a longitudinal load of 53,400 N (12,000 lb).

1. (a) Calculate the fiber–matrix load ratio.# Chapter 16

# Composites

(b) Calculate the actual loads carried by both fiber and matrix phases.

(c) Compute the magnitude of the stress on each of the fiber and matrix phases.

(d) What strain is experienced by the composite?

# 16.14

A continuous and aligned fibrous reinforced composite having a cross-sectional area of 970 mm2 (1.5 in.2) is subjected to an external tensile load. If the stresses sustained by the fiber and matrix phases are 215 MPa (31,300 psi) and 5.38 MPa (780 psi), respectively, the force sustained by the fiber phase is 76,800 N (17,265 lb), and the total longitudinal composite strain is 1.56 x 10-3.

(a) The force sustained by the matrix phase

(b) The modulus of elasticity of the composite material in the longitudinal direction

(c) The moduli of elasticity for fiber and matrix phases

# 16.15

Compute the longitudinal strength of an aligned carbon fiber–epoxy matrix composite having a 0.20 volume fraction of fibers, assuming the following: (1) an average fiber diameter of 3 mm (2.4 x 10-4 in.), (2) an average fiber length of 8.0 mm (0.31 in.), (3) a fiber fracture strength of 4.5 GPa (6.5 x 103 psi), (4) a fiber–matrix bond strength of 75 MPa (10,900 psi), (5) a matrix stress at composite failure of 6.0 MPa (870 psi), and (6) a matrix tensile strength of 60 MPa (8700 psi).

# 16.16

It is desired to produce an aligned carbon fiber–epoxy matrix composite having a longitudinal tensile strength of 500 MPa (72,500 psi). Calculate the volume fraction of fibers necessary if (1) the average fiber diameter and length are 0.01 mm (3.9 x 10-4 in.) and 0.5 mm (2 x 10-2 in.), respectively; (2) the fiber fracture strength is 4.0 GPa (5.8 x 103 psi); (3) the fiber–matrix bond strength is 25 MPa (3625 psi); and (4) the matrix stress at composite failure is 7.0 MPa (1000 psi).

# 16.17

Compute the longitudinal tensile strength of an aligned glass fiber–epoxy matrix composite in which the average fiber diameter and length are 0.015 mm (5.9 x 10-4 in.) and 2.0 mm (0.08 in.), respectively, and the volume fraction of fibers is 0.25. Assume that (1) the fiber–matrix bond strength is 100 MPa (14,500 psi), (2) the fracture strength of the fibers is 3500 MPa (5 x 103 psi), and (3) the matrix stress at composite failure is 5.5 MPa (800 psi).

# Hybrid Composites

# 16.25

(a) What is a hybrid composite?

(b) List two important advantages of hybrid composites over normal fiber composites.# Questions and Problems

# 16.26

(a) Write an expression for the modulus of elasticity for a hybrid composite in which all fibers of both types are oriented in the same direction.

(b) Using this expression, compute the longitudinal modulus of elasticity of a hybrid composite consisting of aramid and glass fibers in volume fractions of 0.25 and 0.35, respectively, within a polyester resin matrix [Em (6 105 psi)]. 4.0 GPa

# 16.27

Derive a generalized expression analogous to Equation 16.16 for the transverse modulus of elasticity of an aligned hybrid composite consisting of two types of continuous fibers.

# Processing of Fiber-Reinforced Composites

# 16.28

Briefly describe pultrusion, filament winding, and prepreg production fabrication processes; cite the advantages and disadvantages of each.

# Laminar Composites

# Sandwich Panels

# 16.29

Briefly describe laminar composites. What is the prime reason for fabricating these materials?

# 16.30

(a) Briefly describe sandwich panels.

(b) What is the prime reason for fabricating these structural composites?

(c) What are the functions of the faces and the core?

# Spreadsheet Problems

# 16.1SS

For an aligned polymer-matrix composite, develop a spreadsheet that allows the user to compute the longitudinal tensile strength after inputting values for the following parameters: volume fraction of fibers, average fiber diameter, average fiber length, fiber fracture strength, fiber-matrix bond strength, matrix stress at composite failure, and matrix tensile strength.

# 16.2SS

Generate a spreadsheet for the design of a tubular composite shaft (Design Example 16.1)—that is, for determining which of available fiber materials provide the required stiffness, and, of these possibilities, which cost the least. The fibers are continuous and are to be aligned parallel to the tube axis. The user is allowed to input values for the following parameters: inside and outside tube diameters, tube length, maximum deflection at the axial midpoint for some given applied load, maximum fiber volume fraction, elastic moduli of matrix and all fiber materials, densities of matrix and fiber materials, and cost per unit mass for the matrix and all fiber materials.

# DESIGN PROBLEMS

# 16.D1

Composite materials are being used extensively in sports equipment.

(a) List at least four different sports implements that are made of, or contain, composites.

(b) For one of these implements, write an essay in which you do the following: (1) Cite the materials that are used for matrix and dispersed phases and, if possible, the proportions of each phase; (2) note the nature of the dispersed phase (e.g., continuous fibers); and (3) describe the process by which the implement is fabricated.

# Influence of Fiber Orientation and Concentration

# 16.D2

It is desired to produce an aligned and continuous fiber–reinforced epoxy composite having a maximum of 40 vol% fibers. In addition, a minimum longitudinal modulus of elasticity of 55 GPa (8 106 psi) is required, as is a minimum tensile strength of 1200 MPa (175,000 psi). Of E-glass, carbon (PAN standard modulus), and aramid fiber materials, which are possible candidates and why? The epoxy has a modulus of elasticity of 3.1 GPa (4.5 105 psi) and a tensile strength of 69 MPa (11,000 psi). In addition, assume the following stress levels on the epoxy matrix at fiber failure: E-glass, 70 MPa (10,000 psi); carbon (PAN standard modulus), 30 MPa (4350 psi); and aramid, 50 MPa (7250 psi). Other fiber data are given in Tables B.2 and B.4 in Appendix B. For aramid fibers, use the minimum of the range of strength values provided in Table B.4.

# 16.D3

It is desired to produce a continuous and oriented carbon fiber–reinforced epoxy having a modulus of elasticity of at least 69 GPa (10 106 psi) in the direction of fiber alignment. The maximum permissible specific gravity is 1.40. Given the data in the following table, is such a composite possible? Why or why not? Assume that composite specific gravity may be determined using a relationship similar to Equation 16.10a.

|Specific Gravity|Modulus of Elasticity [GPa (psi)]| | |
|---|---|---|---|
|Carbon fiber|1.80|260 (37 106)|2.4 (3.5 105)|
|Epoxy|1.25| | |

# 16.D4

It is desired to fabricate a continuous and aligned glass fiber–reinforced polyester having a tensile strength of at least 1250 MPa (180,000 psi) in the longitudinal direction. The maximum possible specific gravity is 1.80. Using the following# Chapter 16

# Composites

data, determine whether such a composite is pos-

sible. Justify your decision. Assume a value of 20 MPa for the stress on the matrix at fiber failure.

|Specific Gravity|Tensile Strength [MPa (psi)]| | |
|---|---|---|---|
|Glass fiber|2.50| |3500 (5 105)|
|Polyester|1.35| |50 (7.25 103)|

# 16.D5

It is necessary to fabricate an aligned and dis-

continuous glass fiber–epoxy matrix composite

having a longitudinal tensile strength of 1200 MPa (175,000 psi) using a 0.35 volume fraction of fibers. Compute the required fiber fracture strength, assuming that the average fiber diameter and length are 0.015 mm (5.9  10-4 in.) and 5.0 mm (0.20 in.), respectively. The fiber–matrix bond strength is 80 MPa (11,600 psi), and the matrix stress at composite failure is 6.55 MPa (950 psi).

# 16.D6

A tubular shaft similar to that shown in Figure 16.11 is to be designed that has an outside diameter of 100 mm (4 in.) and a length of 1.25 m (4.1 ft). The mechanical characteristic of prime importance is bending stiffness in terms of the longitudinal modulus of elasticity. Stiffness is to be specified as maximum allowable deflection in bending; when subjected to three-point bending as in Figure 12.30, a load of 1700 N (380 lb) is to produce an elastic deflection of no more than 0.20 mm (0.008 in.) at the midpoint position.

Continuous fibers that are oriented parallel to the tube axis will be used; possible fiber materials are glass, and carbon in standard-, intermediate-, and high-modulus grades. The matrix material is to be an epoxy resin, and fiber volume fraction is 0.40.

1. Decide which of the four fiber materials are possible candidates for this application, and for each candidate, determine the required inside diameter consistent with the preceding criteria.
2. For each candidate, determine the required cost and, on this basis, specify the fiber that would be the least expensive to use.

Elastic modulus, density, and cost data for the fiber and matrix materials are given in Table 16.6.

# 16.2FE

How are continuous fibers typically oriented in fibrous composites?

1. (A) Aligned
2. (B) Partially oriented
3. (C) Randomly oriented
4. (D) All of the above

# 16.3FE

Compared to other ceramic materials, ceramic-matrix composites have better/higher:

1. (A) oxidation resistance
2. (B) stability at elevated temperatures
3. (C) fracture toughnesses
4. (D) all of the above

# 16.4FE

A continuous and aligned hybrid composite consists of aramid and glass fibers embedded within a polymer resin matrix. Compute the longitudinal modulus of elasticity of this material if the respective volume fractions are 0.24 and 0.28, given the following data:

|Material|Modulus of Elasticity (GPa)|
|---|---|
|Polyester|2.5|
|Aramid fibers|131|
|Glass fibers|72.5|

1. (A) 5.06 GPa
2. (B) 32.6 GPa
3. (C) 52.9 GPa
4. (D) 131 GPa

# FUNDAMENTALS OF ENGINEERING QUESTIONS AND PROBLEMS

# 16.1FE

The mechanical properties of some metals may be improved by incorporating fine particles.# Chapter 17

# Corrosion and Degradation of Materials

(a) A 1936 Deluxe Ford Sedan with a body made entirely of unpainted stainless steel. Six of these cars were manufactured to provide an ultimate test of the durability and corrosion resistance of stainless steels. Each automobile has logged hundreds of thousands of miles of everyday driving. Whereas the surface finish on the stainless steel is essentially the same as when the car left the manufacturer’s assembly line, other, nonstainless components, such as the engine, shock absorbers, brakes, springs, clutch, transmission, and gears, have had to be replaced; for example, one car has gone through three engines.

(b) By way of contrast, a classic automobile of the same vintage as the one shown in (a), rusting away in a field in Bodie, California. Its body is made of a plain-carbon steel that at one time was painted. This paint offered limited protection for the steel, which is susceptible to corrosion in normal atmospheric environments.

Courtesy of Dan L. Greenfield, Allegheny Ludlum Corporation, Pittsburgh, PA# WHY STUDY Corrosion and Degradation of Materials?

With knowledge of the types and mechanisms and causes of corrosion and degradation, it is possible to take measures to prevent them from occurring. For example, we may change the nature of the environment, select a material that is relatively nonreactive, and/or protect the material from appreciable deterioration.

# Learning Objectives

After studying this chapter, you should be able to do the following:

1. Distinguish between oxidation and reduction electrochemical reactions.
2. Describe the following: galvanic couple, standard half-cell, and standard hydrogen electrode.
3. Compute the cell potential and write the spontaneous electrochemical reaction direction for two pure metals that are electrically connected and also submerged in solutions of their respective ions.
4. Determine metal oxidation rate, given the reaction current density.
5. Name and briefly describe the two different types of polarization and specify the conditions under which each is rate controlling.
6. For each of the eight forms of corrosion and hydrogen embrittlement, describe the nature of the deteriorative process and then note the proposed mechanism.
7. List five measures that are commonly used to prevent corrosion.
8. Explain why ceramic materials are, in general, very resistant to corrosion.
9. For polymeric materials, discuss (a) two degradation processes that occur when they are exposed to liquid solvents and (b) the causes and consequences of molecular chain bond rupture.

# 17.1 INTRODUCTION

To one degree or another, most materials experience some type of interaction with a large number of diverse environments. Often, such interactions impair a material’s usefulness as a result of the deterioration of its mechanical properties (e.g., ductility and strength), other physical properties, or appearance. Occasionally, to the chagrin of a design engineer, the degradation behavior of a material for some application is ignored, with adverse consequences.

Deteriorative mechanisms are different for the three material types. In metals, there is actual material loss either by dissolution (corrosion) or by the formation of nonmetallic scale or film (oxidation). Ceramic materials are relatively resistant to deterioration, which usually occurs at elevated temperatures or in rather extreme environments; the process is frequently also called corrosion. For polymers, mechanisms and consequences differ from those for metals and ceramics, and the term degradation is most frequently used. Polymers may dissolve when exposed to a liquid solvent, or they may absorb the solvent and swell; also, electromagnetic radiation (primarily ultraviolet) and heat may cause alterations in their molecular structures.

The deterioration of each of these material types is discussed in this chapter with special regard to mechanism, resistance to attack by various environments, and measures to prevent or reduce degradation.# 17.2 Electrochemical Considerations

Corrosion of Metals

Corrosion is defined as the destructive and unintentional attack on a metal; it is electrochemical and ordinarily begins at the surface. The problem of metallic corrosion is significant; in economic terms, it has been estimated that approximately 5% of an industrialized nation’s income is spent on corrosion prevention and the maintenance or replacement of products lost or contaminated as a result of corrosion reactions. The consequences of corrosion are all too common. Familiar examples include the rusting of automotive body panels and radiator and exhaust components.

Corrosion processes are occasionally used to advantage. For example, etching procedures, as discussed in Section 4.10, use the selective chemical reactivity of grain boundaries or various microstructural constituents.

# Electrochemical Considerations

For metallic materials, the corrosion process is normally electrochemical, that is, a chemical reaction in which there is transfer of electrons from one chemical species to another. Metal atoms characteristically lose or give up electrons in what is called an oxidation reaction. For example, a hypothetical metal M that has a valence of n (or n valence electrons) may experience oxidation according to the reaction:

Oxidation reaction

M &rarr; Mn+ + ne- (17.1) for metal M

in which M becomes an n positively charged ion and in the process loses its n valence electrons; e is used to symbolize an electron. Examples in which metals oxidize are:

Fe &rarr; Fe2+ + 2e- (17.2a)

Al &rarr; Al3+ + 3e- (17.2b)

The site at which oxidation takes place is called the anode; oxidation is sometimes called an anodic reaction.

The electrons generated from each metal atom that is oxidized must be transferred to and become a part of another chemical species in what is termed a reduction reaction. For example, some metals undergo corrosion in acid solutions, which have a high concentration of hydrogen (H) ions; the H ions are reduced as follows:

Reduction of hydrogen ions in an acid solution

2H+ + 2e- &rarr; H2 (17.3)

and hydrogen gas (H2) is evolved.

Other reduction reactions are possible, depending on the nature of the solution to which the metal is exposed. For an acid solution having dissolved oxygen, reduction according to:

Reduction reaction in an acid solution containing dissolved oxygen

O2 + 4H+ + 4e- &rarr; 2H2O (17.4)

will probably occur. For a neutral or basic aqueous solution in which oxygen is also dissolved:

Reduction reaction in a neutral or basic solution containing dissolved oxygen

O2 + 2H2O + 4e- &rarr; 4(OH-) (17.5)# Chapter 17

# Corrosion and Degradation of Materials

Any metal ions present in the solution may also be reduced; for ions that can exist in more than one valence state (multivalent ions), reduction may occur by

Reduction of a multivalent metal ion

Mn+ + e- &rarr; M(n-1)+ (17.6)

in which the metal ion decreases its valence state by accepting an electron. A metal may be totally reduced from an ionic to a neutral metallic state according to

Reduction of a metal ion to its electrically neutral atom

Mn+ + ne- &rarr; M (17.7)

The location at which reduction occurs is called the cathode. It is possible for two or more of the preceding reduction reactions to occur simultaneously.

An overall electrochemical reaction must consist of at least one oxidation and one reduction reaction and will be their sum; often the individual oxidation and reduction reactions are termed half-reactions. There can be no net electrical charge accumulation from the electrons and ions—that is, the total rate of oxidation must equal the total rate of reduction, or all electrons generated through oxidation must be consumed by reduction.

For example, consider zinc metal immersed in an acid solution containing H+ ions. At some regions on the metal surface, zinc will experience oxidation or corrosion as illustrated in Figure 17.1, according to the reaction

Zn &rarr; Zn2+ + 2e- (17.8)

Because zinc is a metal and therefore a good electrical conductor, these electrons may be transferred to an adjacent region at which the H+ ions are reduced according to

2H+ + 2e- &rarr; H2 (gas) (17.9)

If no other oxidation or reduction reactions occur, the total electrochemical reaction is just the sum of reactions 17.8 and 17.9, or

Zn &rarr; Zn2+ + 2e-

2H+ + 2e- &rarr; H2 (gas)

Zn + 2H+ &rarr; Zn2+ + H2 (gas) (17.10)

Another example is the oxidation or rusting of iron in water, which contains dissolved oxygen. This process occurs in two steps; in the first, Fe is oxidized to Fe2+ [as Fe(OH)2]

Fe + 1/2 O2 + H2O &rarr; Fe2+ + 2OH- &rarr; Fe(OH)2 (17.11)

and, in the second stage, to Fe3+ [as Fe(OH)3] according to

2Fe(OH)2 + 1/2 O2 + H2O &rarr; 2Fe(OH)3 (17.12)

The compound Fe(OH)3 is the all-too-familiar rust.

As a consequence of oxidation, the metal ions may either go into the corroding solution as ions (reaction 17.8) or form an insoluble compound with nonmetallic elements as in reaction 17.12.

# Concept Check 17.1

Would you expect iron to corrode in water of high purity? Why or why not?

[The answer may be found at www.wiley.com/college/callister (Student Companion Site).]# 17.2 Electrochemical Considerations

0.780 V

–                      +

e–        V      e–

Zn           Zn2+                                            Fe2+                      Cu2+

Fe                        Cu

Zinc                       Acid solution

e–

e–        H+                                      Fe2+ solution,              Cu2+ solution,

H+        H2                                1.0 M                       1.0 M

Figure 17.1 The electrochemical reactions associated with the corrosion of zinc in an acid solution.
(From M. G. Fontana, Corrosion Engineering, 3rd edition. Copyright © 1986 by McGraw-Hill Book Company. Reproduced with permission.)

Figure 17.2 An electrochemical cell consisting of iron and copper electrodes, each of which is immersed in a 1 M solution of its ion. Iron corrodes while copper electrodeposits.

# Electrode Potentials

Not all metallic materials oxidize to form ions with the same degree of ease. Consider the electrochemical cell shown in Figure 17.2. On the left-hand side is a piece of pure iron immersed in a solution containing Fe2+ ions of 1 M concentration. The other side of the cell consists of a pure copper electrode in a 1 M solution of Cu2+ ions. The halves are separated by a membrane, which limits the mixing of the two solutions. If the iron and copper electrodes are connected electrically, reduction will occur for copper at the expense of the oxidation of iron, as follows:

Cu2+ + Fe &harr; Cu + Fe2+                                    (17.13)

or Cu2+ ions will deposit (electrodeposit) as metallic copper on the copper electrode, whereas iron dissolves (corrodes) on the other side of the cell and goes into solution as Fe2+ ions. Thus, the two half-cell reactions are represented by the relations:

Fe &harr; Fe2+ + 2e-                                 (17.14a)

Cu2+ + 2e- &harr; Cu                                            (17.14b)

When a current passes through the external circuit, electrons generated from the oxidation of iron flow to the copper cell in order that Cu2+ be reduced. In addition, there will be some net ion motion from each cell to the other across the membrane. This is called a galvanic couple—two metals electrically connected in a liquid electrolyte in which one metal becomes an anode and corrodes while the other acts as a cathode.

An electric potential or voltage exists between the two cell halves, and its magnitude can be determined if a voltmeter is connected in the external circuit. A potential of 0.780 V results for a copper–iron galvanic cell when the temperature is 25°C (77°F).

1Concentration of liquid solutions is often expressed in terms of molarity, M, the number of moles of solute per liter (1000 cm3) of solution.# Chapter 17

# Corrosion and Degradation of Materials

0.323 V

|Fe|Fe2+|Zn|Zn2+|
|---|---|---|---|
|Fe2+ solution, 1.0 M| |Zn2+ solution, 1.0 M| |

H+ solution, 1.0 M

Hydrogen gas, 1 atm pressure

# Figure 17.3

An electrochemical cell consisting of iron and zinc electrodes, each of which is immersed in a 1 M solution of its ion. The iron electrode deposits while the zinc corrodes.

# Figure 17.4

The standard hydrogen reference half-cell.

Now consider another galvanic couple consisting of the same iron half-cell connected to a metal zinc electrode that is immersed in a 1 M solution of Zn2+ ions (Figure 17.3). In this case, the zinc is the anode and corrodes, whereas the Fe becomes the cathode. The electrochemical reaction is thus:

Fe2+ + Zn &rarr; Fe + Zn2+ (17.15)

The potential associated with this cell reaction is 0.323 V.

Thus, various electrode pairs have different voltages; the magnitude of such a voltage may be thought of as representing the driving force for the electrochemical oxidation–reduction reaction. Consequently, metallic materials may be rated as to their tendency to experience oxidation when coupled to other metals in solutions of their respective ions. A half-cell similar to those just described (i.e., a pure metal electrode immersed in a 1 M solution of its ions and at 25°C (77°F)) is termed a standard half-cell.

# The Standard emf Series

These measured cell voltages represent only differences in electrical potential, and thus it is convenient to establish a reference point, or reference cell, to which other cell halves may be compared. This reference cell, arbitrarily chosen, is the standard hydrogen electrode (Figure 17.4). It consists of an inert platinum electrode in a 1 M solution of H+ ions saturated with hydrogen gas that is bubbled through the solution at a pressure of 1 atm and a temperature of 25°C (77°F). The platinum itself does not take part in the electrochemical reaction; it acts only as a surface on which hydrogen atoms may be oxidized or hydrogen ions may be reduced.

The electromotive force (emf) series (Table 17.1) is generated by coupling to the standard hydrogen electrode, standard half-cells for various metals and ranking them according to measured voltage. Table 17.1 shows the corrosion tendencies for the several metals; those at the top (i.e., gold and platinum) are noble, or chemically inert. As one moves down the table, the metals become increasingly more active—that is, more susceptible to oxidation. Sodium and potassium have the highest reactivities.                                                                     17.2 Electrochemical Considerations                   •  687

Table 17.1                                                                                                  Standard Electrode
The Standard emf                                                   Electrode Reaction                        Potential, V0 (V)
Series                                                        Au3 +  +  3e-  h      Au                               1.420
                                                        O2   + 4H+   +  4e-  h      2H2O                             1.229
                                                                Pt 2+ + 2e-  h      Pt                             1.2
                                                                 Ag+   +  e- h      Ag                               0.800
                       Increasingly inert                        Fe 3+ +  e- h      Fe2+                             0.771
                            (cathodic)                O2   +  2HO 2  +  4e-  h      4(OH-)                           0.401
                                                               Cu2+  +  2e-  h      Cu                               0.340
                                                               2H+   +  2e-  h      H2                                 0.000
                                                               Pb2+  +  2e-  h      Pb                               0.126
                                                               Sn2+  +  2e-  h      Sn                               0.136
                                                               Ni2+  +  2e-  h      Ni                               0.250
                                                               Co2+  +  2e-  h      Co                               0.277
                                                               Cd2+  +  2e-  h      Cd                               0.403
                                                               Fe 2+ +  2e-  h      Fe                               0.440
                       Increasingly active                     Cr 3+ +  3e-  h      Cr                               0.744
                             (anodic)                          Zn2+  +  2e-  h      Zn                               0.763
                                                               Al3+  +  3e-  h      Al                               1.662
                                                              Mg 2+  +  2e-  h      Mg                               2.363
                                                                 Na+   +  e- h      Na                               2.714
                                                                  K+   +  e- h      K                                2.924

                             The voltages in Table 17.1 are for the half-reactions as reduction reactions, with the
                       electrons on the left-hand side of the chemical equation; for oxidation, the direction of
                       the reaction is reversed and the sign of the voltage changed.
                             Consider the generalized reactions involving the oxidation of metal M 1                      and the
                       reduction of metal M 2 as
                                                                   M1   h      Mn +1  +  ne-           -V01              (17.16a)
                                                         M2 n + +  ne-  h      M2                      +V02              (17.16b)
                       where the V 0s are the standard potentials as taken from the standard emf series. Because
                       metal M1     is oxidized, the sign of       V0 is opposite to that as it appears in Table 17.1.
                                                                     1
                       Addition of Equations 17.16a and 17.16b yields
                                                        M1   +  Mn +2  h      Mn + 1+  M2                                  (17.17)

                       and the overall cell potential V 0 is
Electrochemical cell
potential for two                                              V0     =  V02  -  V01                                       (17.18)
standard half-cells
that are electrically        For this reaction to occur spontaneously, V0 must be positive; if it is negative, the
coupled                spontaneous cell direction is the reverse of Equation 17.17. When standard half-cells
                       are coupled together, the metal that lies lower in Table 17.1 experiences oxidation (i.e.,
                       corrosion), whereas the higher one is reduced.# Chapter 17

# Corrosion and Degradation of Materials

# Influence of Concentration and Temperature on Cell Potential

The emf series applies to highly idealized electrochemical cells (i.e., pure metals in 1 M solutions of their ions at 25°C). Altering temperature or solution concentration or using alloy electrodes instead of pure metals changes the cell potential, and, in some cases, the spontaneous reaction direction may be reversed.

Consider again the electrochemical reaction described by Equation 17.17. If M1 and M2 electrodes are pure metals, the cell potential depends on the absolute temperature T and the molar ion concentrations [M1 n+] and [M2 n+] according to the Nernst equation,

Electrochemical cell potential for two half-cells that are electrically coupled and for which solution ion concentrations are other than 1 M:

V = (V20 - V10) - (RT/nf) ln [M2 n+] (17.19)

where R is the gas constant, n is the number of electrons participating in either of the half-cell reactions, and f is the Faraday constant, 96,500 C/mol—the magnitude of charge per mole (6.022 × 1023) of electrons. At 25°C (about room temperature),

Simplified form of Equation 17.19 for T = 25°C (room temperature):

V = (V20 - V10) - 0.0592 log [M2 n+] (17.20)

to give V in volts. Again, for reaction spontaneity, V must be positive. As expected, for 1 M concentrations of both ion types (that is, [M1 n+] = [M2 n+] = 1), Equation 17.19 simplifies to Equation 17.18.

# Concept Check 17.2

Modify Equation 17.19 for the case in which metals M1 and M2 are alloys.
[The answer may be found at www.wiley.com/college/callister (Student Companion Site).]

# EXAMPLE PROBLEM 17.1

# Determination of Electrochemical Cell Characteristics

One-half of an electrochemical cell consists of a pure nickel electrode in a solution of Ni2+ ions; the other half is a cadmium electrode immersed in a Cd2+ solution.

(a) If the cell is a standard one, write the spontaneous overall reaction and calculate the voltage that is generated.

(b) Compute the cell potential at 25°C if the Cd2+ and Ni2+ concentrations are 0.5 and 10−3 M, respectively. Is the spontaneous reaction direction still the same as for the standard cell?

# Solution

(a) The cadmium electrode is oxidized and nickel is reduced because cadmium is lower in the emf series; thus, the spontaneous reactions are

Cd &rarr; Cd2+ + 2e−

Ni2+ + 2e− &rarr; Ni

Ni2+ + Cd &rarr; Ni + Cd2+ (17.21)# 17.3 CORROSION RATES

From Table 17.1, the half-cell potentials for cadmium and nickel are, respectively, 0.403 and 0.250 V. Therefore, from Equation 17.18,

V = V0 Ni - V0 Cd = -0.250 V - (-0.403 V) = +0.153 V

(b) For this portion of the problem, Equation 17.20 must be used, because the half-cell solution concentrations are no longer 1 M. At this point, it is necessary to make a calculated guess as to which metal species is oxidized (or reduced). This choice will either be affirmed or refuted on the basis of the sign of V at the conclusion of the computation. For the sake of argument, let us assume that in contrast to part (a), nickel is oxidized and cadmium reduced according to

Cd2+ + Ni &harr; Cd + Ni2+ (17.22)

Thus,

V = (VCd - VNi) - (nF/RT) ln [Cd2+][Ni2+]

= -0.403 V - (-0.250 V) - (0.0592/2) log10(10-3/0.50)

= -0.073 V

Because V is negative, the spontaneous reaction direction is the opposite to that of Equation 17.22, or

Ni2+ + Cd &harr; Ni + Cd2+

That is, cadmium is oxidized and nickel is reduced.

# The Galvanic Series

Even though Table 17.1 was generated under highly idealized conditions and has limited utility, it nevertheless indicates the relative reactivities of the metals. A more realistic galvanic series and practical ranking is provided by the galvanic series, Table 17.2. This represents the relative reactivities of a number of metals and commercial alloys in seawater. The alloys near the top are cathodic and unreactive, whereas those at the bottom are most anodic; no voltages are provided. Comparison of the standard emf and the galvanic series reveals a high degree of correspondence between the relative positions of the pure base metals.

Most metals and alloys are subject to oxidation or corrosion to one degree or another in a wide variety of environments—that is, they are more stable in an ionic state than as metals. In thermodynamic terms, there is a net decrease in free energy in going from metallic to oxidized states. Consequently, essentially all metals occur in nature as compounds—for example, oxides, hydroxides, carbonates, silicates, sulfides, and sulfates. Two exceptions are the noble metals gold and platinum, for which oxidation in most environments is not favorable, and, therefore, they may exist in nature in the metallic state.# Chapter 17 / Corrosion and Degradation of Materials

|Table 17.2|Table 17.2|
|---|
|Increasingly inert (cathodic)|Increasingly active (anodic)|
|Platinum|316 Stainless steel (active)|
|Gold|304 Stainless steel (active)|
|Graphite|Cast iron|
|Titanium|Iron and steel|
|Silver|Aluminum alloys|
|316 Stainless steel (passive)|Cadmium|
