Repository: AdbulrhmanEldeeb/q-a_making

# Markdown File Processor

This project processes Markdown files, extracts and processes their content, and saves the results as JSON files. It is designed to handle large-scale Markdown content efficiently, leveraging modular code structure, logging, and progress tracking.

## Features

- **Markdown Processing**: Extracts and processes content from Markdown files using a custom processing pipeline.
- **Chunking Support**: Splits large text into manageable chunks for better handling.
- **Error Handling**: Automatically retries with rotated API keys in case of rate limits or errors.
- **JSON Output**: Saves processed data as structured JSON files for downstream use.

File: parsed_data/Materials_Science_Engineering_Introduction_by_William_Callister.md (part 45 of 62)
|Germanium|Ge|32|72.64|5.32|Dia. cubic|0.122|0.053|4|937|
|Gold|Au|79|196.97|19.32|FCC|0.144|0.137|1|1064|
|Helium|He|2|4.003|—|—|—|—|Inert|272 (at 26 atm)|
|Hydrogen|H|1|1.008|—|—|—|0.154|1|259|
|304 Stainless steel (passive)|Commercially pure aluminum|
|Inconel (80Ni–13Cr–7Fe) (passive)|Zinc|
|Nickel (passive)|Magnesium and magnesium alloys|
|Monel (70Ni–30Cu)| |
|Copper–nickel alloys| |
|Bronzes (Cu–Sn alloys)| |
|Copper| |
|Brasses (Cu–Zn alloys)| |
|Inconel (active)| |
|Nickel (active)| |
|Tin| |
|Lead| |

Source: M. G. Fontana, Corrosion Engineering, 3rd edition. Copyright 1986 by McGraw-Hill Book Company. Reprinted with permission.

Furthermore, these half-cell potentials represent the magnitude of a driving force, or the tendency for the occurrence of the particular half-cell reaction. However, although these potentials may be used to determine spontaneous reaction directions, they provide no information on corrosion rates. That is, even though a potential computed for a specific corrosion situation using Equation 17.20 is a relatively large positive number, the reaction may occur at only an insignificantly slow rate. From an engineering perspective, we are interested in predicting the rates at which systems corrode; this requires the use of other parameters, as discussed next.

The corrosion rate, or the rate of material removal as a consequence of the chemical action, is an important corrosion parameter. This may be expressed as the corrosion penetration rate (CPR), or the thickness loss of material per unit of time. The formula for this calculation is:

CPR = KW / rAt (17.23)# 17.4 Prediction of Corrosion Rates

where W is the weight loss after exposure time t; r and A represent the density and exposed specimen area, respectively, and K is a constant, its magnitude depending on the system of units used. The CPR is conveniently expressed in terms of either mils per year (mpy) or millimeters per year (mm/yr). In the first case, K = 534 to give CPR in mpy (where 1 mil = 0.001 in.), and W, r, A, and t are specified in units of milligrams, grams per cubic centimeter, square inches, and hours, respectively. In the second case, K = 87.6 for mm/yr, and units for the other parameters are the same as for mils per year, except that A is given in square centimeters. For most applications, a corrosion penetration rate less than about 20 mpy (0.50 mm/yr) is acceptable.

| |CPR Units|K Value|Units| | |
|---|---|---|---|---|---|
|mpy|534|mg|g/cm3|in.2|h|
|mm/yr|87.6|mg|g/cm3|cm2|h|

Inasmuch as there is an electric current associated with electrochemical corrosion reactions, we can also express corrosion rate in terms of this current, or, more specifically, current density—that is, the current per unit surface area of material corroding—which is designated i. The rate r, in units of mol/m2#s, is determined using the expression:

Expression relating corrosion rate and current density

r = n f (17.24)

where, again, n is the number of electrons associated with the ionization of each metal atom and f is 96,500 C/mol.

# Polarization

Consider the standard Zn/H2 electrochemical cell shown in Figure 17.5, which has been short-circuited such that oxidation of zinc and reduction of hydrogen occurs at their respective electrode surfaces. The potentials of the two electrodes are not at the values determined from Table 17.1 because the system is now a nonequilibrium one. The displacement of each electrode potential from its equilibrium value is termed polarization, and the magnitude of this displacement is the overvoltage, normally represented by the symbol h. Overvoltage is expressed in terms of plus or minus volts (or millivolts) relative to the equilibrium potential. For example, suppose that the zinc electrode in Figure 17.5 has a potential of 0.621 V after it has been connected to the platinum electrode. The equilibrium potential is 0.763 V (Table 17.1), and, therefore,

h = -0.621 V - (-0.763 V) = +0.142 V

There are two types of polarization—activation and concentration. We now discuss their mechanisms because they control the rate of electrochemical reactions.

# Activation Polarization

All electrochemical reactions consist of a sequence of steps that occur in series at the interface between the metal electrode and the electrolyte solution. Activation polarization# Chapter 17

# Corrosion and Degradation of Materials

Figure 17.5 Electrochemical cell consisting of standard zinc and hydrogen electrodes that has been short-circuited.

Figure 17.6 Schematic representation of possible steps in the hydrogen reduction reaction, the rate of which is controlled by activation polarization. (From M. G. Fontana, Corrosion Engineering, 3rd edition. Copyright © 1986 by McGraw-Hill Book Company. Reproduced with permission.)

refers to the condition in which the reaction rate is controlled by the one step in the series that occurs at the slowest rate. The term activation is applied to this type of polarization because an activation energy barrier is associated with this slowest, rate-limiting step.

To illustrate, let us consider the reduction of hydrogen ions to form bubbles of hydrogen gas on the surface of a zinc electrode (Figure 17.6). It is conceivable that this reaction could proceed by the following step sequence:

1. Adsorption of H ions from the solution onto the zinc surface
2. Electron transfer from the zinc to form a hydrogen atom,
H+ + e- &rarr; H
3. Combining of two hydrogen atoms to form a molecule of hydrogen,
2H &rarr; H2
4. The coalescence of many hydrogen molecules to form a bubble

The slowest of these steps determines the rate of the overall reaction.

For activation polarization, the relationship between overvoltage ha and current density i is

For activation polarization, relationship between overvoltage and current density

ha = b log i0 (17.25)

where b and i0 are constants for the particular half-cell. The parameter i0 is termed the exchange current density, which deserves a brief explanation. Equilibrium for some particular half-cell reaction is really a dynamic state on the atomic level—that is, oxidation and reduction processes are occurring, but both at the same rate, so that there is no net reaction. For example, for the standard hydrogen cell (Figure 17.4),# 17.4 Prediction of Corrosion Rates

Figure 17.7 For a hydrogen electrode, plot of Overvoltage, (V) a e–activation polarization overvoltage versus logarithm of current density for both oxidation and reduction reactions. (Adapted from M. G. Fontana, Corrosion Engineering, 3rd edition. Copyright © 1986 by McGraw-Hill Book Company. Reproduced with permission.)

+0.2

+0.1

0

–0.1

–0.2

–0.3

0.001 0.01 0.1 1 10 100 1000 Current density (logarithmic scale)

Reduction of hydrogen ions in solution takes place at the surface of the platinum electrode according to:

2H+ + 2e– &harr; H2 with a corresponding rate rred. Similarly, hydrogen gas in the solution experiences oxidation as:

H2 &harr; 2H+ + 2e– at rate rox. Equilibrium exists when:

rred = rox

This exchange current density is just the current density from Equation 17.24 at equilibrium, or:

rred = rox = i0 (17.26)

At equilibrium, equality of rates of oxidation and reduction, and their relationship to the exchange current density. Use of the term current density for i0 is a little misleading inasmuch as there is no net current. Furthermore, the value for i0 is determined experimentally and varies from system to system.

According to Equation 17.25, when overvoltage is plotted as a function of the logarithm of current density, straight-line segments result; these are shown in Figure 17.7 for the hydrogen electrode. The line segment with a slope of b corresponds to the oxidation half-reaction, whereas the line with a b slope is for reduction. Also worth noting is that both line segments originate at i0 (H2/H+), the exchange current density, and at zero overvoltage, because at this point the system is at equilibrium and there is no net reaction.

# Concentration Polarization

Concentration polarization exists when the reaction rate is limited by diffusion in the solution. For example, consider again the hydrogen evolution reduction reaction. When the reaction rate is low and/or the concentration of H2 is high, there is always an adequate supply of hydrogen ions available in the solution at the region near the...# Chapter 17

# Corrosion and Degradation of Materials

Depletion zone

However, at high rates and/or low H concentrations, a depletion zone may be formed in the vicinity of the interface because the H ions are not replenished at a rate sufficient to keep up with the reaction. Thus, diffusion of H to the interface is rate controlling, and the system is said to be concentration polarized.

Concentration polarization data are also normally plotted as overvoltage versus the logarithm of current density; such a plot is represented schematically in Figure 17.9a. It may be noted from this figure that overvoltage is independent of current density until i approaches iL; at this point, hc decreases abruptly in magnitude.

Both concentration and activation polarization are possible for reduction reactions. Under these circumstances, the total overvoltage is the sum of both overvoltage contributions. Figure 17.9b shows such a schematic h-versus-log i plot.

# Concept Check 17.3

Briefly explain why concentration polarization is not normally rate controlling for oxidation reactions.

[The answer may be found at www.wiley.com/college/callister (Student Companion Site).

The mathematical expression relating concentration polarization overvoltage hc and current density i is:

For concentration polarization, relationship between overvoltage and current density:

hc = 2.3RT log a1 n f - iL bi (17.27)

where R and T are the gas constant and absolute temperature, respectively, n and f have the same meanings as before, and iL is the limiting diffusion current density.# 17.4 Prediction of Corrosion Rates

Let us now apply the concepts just developed to the determination of corrosion rates. Two types of systems are discussed. In the first case, both oxidation and reduction reactions are rate limited by activation polarization. In the second case, both concentration and activation polarization control the reduction reaction, whereas only activation polarization is important for oxidation. Case one is illustrated by considering the corrosion of zinc immersed in an acid solution (see Figure 17.1). The reduction of H+ ions to form H2 gas bubbles occurs at the surface of the zinc according to reaction 17.3:

2H+ + 2e- &harr; H2

and the zinc oxidizes as given in reaction 17.8:

Zn &harr; Zn2+ + 2e-

No net charge accumulation may result from these two reactions—that is, all electrons generated by reaction 17.8 must be consumed by reaction 17.3, which is to say that rates of oxidation and reduction must be equal.

Activation polarization for both reactions is expressed graphically in Figure 17.10 as cell potential referenced to the standard hydrogen electrode (not overvoltage) versus the logarithm of current density. The potentials of the uncoupled hydrogen and zinc half-cells, V(H/H2) and V(Zn/Zn2+), and i(Zn/Zn2+). Straight-line segments are shown, respectively, are indicated, along with their respective exchange current densities, i0 for hydrogen reduction and zinc oxidation. Upon immersion, both hydrogen and zinc experience activation polarization along their respective lines. Also, oxidation and reduction rates must be equal as explained earlier, which is possible only at the intersection of the two line segments; this intersection occurs at the corrosion potential, designated VC, and the corrosion current density iC. The corrosion rate of zinc (which also corresponds to the rate of hydrogen evolution) may thus be computed by insertion of this iC value into Equation 17.24.

The second corrosion case (combined activation and concentration polarization for hydrogen reduction and activation polarization for oxidation of metal M) is treated in a like manner. Figure 17.11 shows both polarization curves; as earlier, corrosion potential and corrosion current density correspond to the point at which the oxidation and reduction lines intersect.# Chapter 17

# Corrosion and Degradation of Materials

|Electrochemical potential, V (V)|+0.4| | | | | |
|---|---|---|---|---|---|---|
| |+0.2| | | | | |
|i0 (H+/H2)|0| | | | | |
| |V (H+/H2)| | | | | |
| |–0.2| | | | | |
|2H+ + 2e–|H2|iC| | | | |
| |V (H+/H2)| | | | | |
| |–0.4| | | | | |
| |VC| | | | | |
| |i0 (H+/H2)| | | | | |
| |–0.6| | | | | |
|2+ 2e–| |Zn| | | | |
|V (Zn/Zn2+)| |Zn| | | | |
| |–0.8| | | | | |
| |i0 (Zn/Zn2+)| | | | | |
| |–1.0| | | | | |

Electrochemical potential, V (V)

10–12 10–10 10–8 10–6 10–4 10–2 1

Current density, i (A/cm2)

i0 (M/M2+) iL

# Figure 17.10

Electrode kinetic behavior of zinc in an acid solution; both oxidation and reduction reactions are rate limited by activation polarization. (Adapted from M. G. Fontana, Corrosion Engineering, 3rd edition. Copyright © 1986 by McGraw-Hill Book Company. Reproduced with permission.)

# Figure 17.11

Schematic electrode kinetic behavior for metal M; the reduction reaction is under combined activation–concentration polarization control.

# EXAMPLE PROBLEM 17.2

# Rate of Oxidation Computation

Zinc experiences corrosion in an acid solution according to the reaction:

Zn + 2H+ &rarr; Zn2+ + H2

The rates of both oxidation and reduction half-reactions are controlled by activation polarization.

(a) Compute the rate of oxidation of Zn (in mol/cm2#s), given the following activation polarization data:

| |For Zn|For Hydrogen|
|---|---|---|
|V(Zn/Zn2+)|= -0.763 V|V(H+/H2) = 0 V|
|i0|= 107 A/cm2|i0 = 1010 A/cm2|
|b|= 0.09|b = 0.08|

(b) Compute the value of the corrosion potential.# 17.4 Prediction of Corrosion Rates

# Solution

(a) To compute the rate of oxidation for Zn, it is first necessary to establish relationships in the form of Equation 17.25 for the potential of both oxidation and reduction reactions. Next, we set these two expressions equal to one another, and then we solve for the value of i that is the corrosion current density, iC. Finally, the corrosion rate may be calculated using Equation 17.24. The two potential expressions are as follows: For hydrogen reduction,

VH = V(H+/H2) + bH log a i0Hbi2

and for Zn oxidation,

VZn = V(Zn/Zn2+) + bZn log a i0Znbi

Now, setting VH = VZn leads to

V(H+/H2) + bH log a i0Hbi2 = V(Zn/Zn2+) + bZn log a i0Znbi

Solving for log i (i.e., log iC) leads to

log iC = a bZn (1 - bH) [V(H+/H2) - V(Zn/Zn2+) - bH log i0H+ - bZn log i0Zn]

= c 0.09 (1 - (-0.08)) d [0 - (-0.763) - (-0.08) (log 10-10) + (0.09) (log 10-7)]

= -3.924

or

iC = 10-3.924 = 1.19 * 10-4 A/cm2

From Equation 17.24,

r = iC / (nF) = (1.19 * 10-4 C/s cm2) / (10-10 mol/cm2s) = (2)(96,500 C/mol) = 6.17 *

(b) Now it becomes necessary to compute the value of the corrosion potential VC. This is possible by using either of the preceding equations for VH or VZn and substituting for i the value determined previously for iC. Thus, using the VH expression yields

VC = V(H+/H2) + bH log a iC i0Hb

= 0 + (-0.08 V) log a (1.19 * 10-10 A/cm2) * 10 A/cm2 = -0.486 V

This is the same problem that is represented and solved graphically in the voltage-versus-logarithm current density plot of Figure 17.10. It is worth noting that the iC and VC we have obtained by this analytical treatment are in agreement with those values occurring at the intersection of the two line segments on the plot.# Chapter 17

# Corrosion and Degradation of Materials

Electrochemical potential, V

| | | | | | | | |
|---|---|---|---|---|---|---|---|
| | | | | | | | |
| | | | | | | | |
| | | | | | | | |

Figure 17.12 Schematic polarization curve for a metal that displays an active–passive transition.

# 17.5 PASSIVITY

Under particular environmental conditions, some normally active metals and alloys, lose their chemical reactivity and become extremely inert. This phenomenon, termed passivity, is displayed by chromium, iron, nickel, titanium, and many of their alloys. It is believed that this passive behavior results from the formation of a highly adherent and very thin oxide film on the metal surface, which serves as a protective barrier to further corrosion.

Stainless steels are highly resistant to corrosion in a rather wide variety of atmospheres as a result of passivation. They contain at least 11% chromium, which as a solid-solution alloying element in iron, minimizes the formation of rust; instead, a protective surface film forms in oxidizing atmospheres. (Stainless steels are susceptible to corrosion in some environments and therefore are not always “stainless.”) Aluminum is highly corrosion resistant in many environments because it also passivates. If damaged, the protective film normally re-forms very rapidly. However, a change in the character of the environment (e.g., alteration in the concentration of the active corrosive species) may cause a passivated material to revert to an active state. Subsequent damage to a preexisting passive film could result in a substantial increase in corrosion rate, by as much as 100,000 times.

This passivation phenomenon may be explained in terms of polarization potential–log current density curves discussed in the preceding section. The polarization curve for a metal that passivates has the general shape shown in Figure 17.12. At relatively low potential values, within the “active” region the behavior is linear, as it is for normal metals. With increasing potential, the current density suddenly decreases to a very low value that remains independent of potential; this is termed the “passive” region. Finally, at even higher potential values, the current density again increases with potential in the “transpassive” region.

Figure 17.13 illustrates how a metal can experience both active and passive behavior depending on the corrosion environment. This figure shows the S-shaped oxidation polarization curve for an active–passive metal M and, in addition, reduction polarization curves for two different solutions, which are labeled 1 and 2. Curve 1 intersects the oxidation polarization curve in the active region at point A, yielding a corrosion current density iC(A). The intersection of curve 2 at point B is in the passive region and at current density iC(B).# 17.6 ENVIRONMENTAL EFFECTS

The variables in the corrosion environment, which include fluid velocity, temperature, and composition, can have a decided influence on the corrosion properties of the materials that are in contact with it. In most instances, increasing fluid velocity enhances the rate of corrosion due to erosive effects, as discussed later in the chapter. The rates of most chemical reactions rise with increasing temperature; this also holds for most corrosion situations. Increasing the concentration of the corrosive species (e.g., H ions in acids) in many situations produces a more rapid rate of corrosion. However, for materials capable of passivation, raising the corrosive content may result in an active-to-passive transition, with a considerable reduction in corrosion.

Cold working or plastically deforming ductile metals is used to increase their strength; however, a cold-worked metal is more susceptible to corrosion than the same material in an annealed state. For example, deformation processes are used to shape the head and point of a nail; consequently, these positions are anodic with respect to the shank region. Thus, differential cold working on a structure should be a consideration when a corrosive environment may be encountered during service.

# 17.7 FORMS OF CORROSION

It is convenient to classify corrosion according to the manner in which it is manifest. Metallic corrosion is sometimes classified into eight forms: uniform, galvanic, crevice, pitting, intergranular, selective leaching, erosion–corrosion, and stress corrosion. The causes and means of prevention of each of these forms are discussed briefly. In addition, we have elected to discuss the topic of hydrogen embrittlement in this section. Hydrogen embrittlement is, in a strict sense, a type of failure rather than a form of corrosion; however, it is often produced by hydrogen that is generated from corrosion reactions.

# Uniform Attack

Uniform attack is a form of electrochemical corrosion that occurs with equivalent intensity over the entire exposed surface and often leaves behind a scale or deposit. In a microscopic sense, the oxidation and reduction reactions occur randomly over the surface. Familiar examples include general rusting of steel and iron and the tarnishing of silverware. This is probably the most common form of corrosion. It is also the least objectionable because it can be predicted and designed for with relative ease.

# Galvanic Corrosion

Galvanic corrosion occurs when two metals or alloys having different compositions are electrically coupled while exposed to an electrolyte. This is the type of corrosion or dissolution that was described in Section 17.2. The less noble or more reactive metal in the particular environment experiences corrosion; the more inert metal, the cathode, is protected from corrosion. As examples, steel screws corrode when in contact with brass in a marine environment, and if copper and steel tubing are joined in a domestic water heater, the steel corrodes in the vicinity of the junction. Depending on the nature of the solution, one or more of the reduction reactions, Equations 17.3 through 17.7, occurs at the surface of the cathode material. Figure 17.14 shows galvanic corrosion.# Chapter 17

# Corrosion and Degradation of Materials

Galvanic corrosion around the inlet of a single-cycle bilge pump that is found on fishing vessels. Corrosion occurred between a magnesium shell that was cast around a steel core.

# Galvanic Corrosion

Steel core

Magnesium shell

# The Galvanic Series

The galvanic series in Table 17.2 indicates the relative reactivities in seawater of a number of metals and alloys. When two alloys are coupled in seawater, the one lower in the series experiences corrosion. Some of the alloys in the table are grouped in brackets. Generally the base metal is the same for these bracketed alloys, and there is little danger of corrosion if alloys within a single bracket are coupled. It is also worth noting from this series that some alloys are listed twice (e.g., nickel and the stainless steels), in both active and passive states.

# Rate of Galvanic Attack

The rate of galvanic attack depends on the relative anode-to-cathode surface areas that are exposed to the electrolyte, and the rate is related directly to the cathode–anode area ratio—that is, for a given cathode area, a smaller anode corrodes more rapidly than a larger one because corrosion rate depends on current density (Equation 17.24)—the current per unit area of corroding surface—and not simply the current. Thus, a high current density results for the anode when its area is small relative to that of the cathode.

# Measures to Reduce Galvanic Corrosion

1. If coupling of dissimilar metals is necessary, choose two that are close together in the galvanic series.
2. Avoid an unfavorable anode-to-cathode surface area ratio; use an anode area as large as possible.
3. Electrically insulate dissimilar metals from each other.
4. Electrically connect a third, anodic metal to the other two; this is a form of cathodic protection, discussed in Section 17.9.# 17.7 Forms of Corrosion

Figure 17.15 On this plate, which was immersed in seawater, crevice corrosion has occurred at the regions that were covered by washers. (Photograph courtesy of LaQue Center for Corrosion Technology, Inc.)

# Concept Check 17.4

(a) Sometimes galvanic corrosion is prevented by making an electrical contact between both metals in the couple and a third metal that is anodic to these other two. Using the galvanic series, name one metal that could be used to protect a copper–aluminum galvanic couple.

# Concept Check 17.5

One example is cited later in this chapter. [The answers may be found at www.wiley.com/college/callister (Student Companion Site).]

(a) From the galvanic series (Table 17.2), cite three metals or alloys.

Cite two examples of the beneficial use of galvanic corrosion. Hint:

# Crevice Corrosion

Electrochemical corrosion may also occur as a consequence of concentration differences of ions or dissolved gases in the electrolyte solution and between two regions of the same metal piece. For such a concentration cell, corrosion occurs in the locale that has the lower concentration. A good example of this type of corrosion occurs in crevices and recesses or under deposits of dirt or corrosion products where the solution becomes stagnant and there is localized depletion of dissolved oxygen. Corrosion preferentially occurring at these positions is called crevice corrosion (Figure 17.15). The crevice must be wide enough for the solution to penetrate yet narrow enough for stagnancy; usually the width is several thousandths of an inch.

The proposed mechanism for crevice corrosion is illustrated in Figure 17.16. After oxygen has been depleted within the crevice, oxidation of the metal occurs at this.

Figure 17.16 Schematic illustration of the mechanism of crevice corrosion between two riveted sheets. (From M. G. Fontana, Corrosion Engineering, 3rd edition. Copyright © 1986 by McGraw-Hill Book Company. Reproduced with permission.)# Chapter 17

# Corrosion and Degradation of Materials

Position according to Equation 17.1. Electrons from this electrochemical reaction are conducted through the metal to adjacent external regions, where they are consumed by reduction—most probably reaction 17.5. In many aqueous environments, the solution within the crevice has been found to develop high concentrations of H+ and Cl- ions, which are especially corrosive. Many alloys that passivate are susceptible to crevice corrosion because protective films are often destroyed by the H+ and Cl- ions.

Crevice corrosion may be prevented by using welded instead of riveted or bolted joints, using nonabsorbing gaskets when possible, removing accumulated deposits frequently, and designing containment vessels to avoid stagnant areas and ensure complete drainage.

# Pitting

Pitting is another form of very localized corrosion attack in which small pits or holes form. They ordinarily penetrate from the top of a horizontal surface downward in a nearly vertical direction. It is an extremely insidious type of corrosion, often going undetected and with very little material loss until failure occurs. An example of pitting corrosion is shown in Figure 17.17.

The mechanism for pitting is probably the same as for crevice corrosion, in that oxidation occurs within the pit itself, with complementary reduction at the surface. It is supposed that gravity causes the pits to grow downward, the solution at the pit tip becoming more concentrated and dense as pit growth progresses. A pit may be initiated by a localized surface defect such as a scratch or a slight variation in composition. In fact, it has been observed that specimens having polished surfaces display a greater resistance to pitting corrosion. Stainless steels are somewhat susceptible to this form of corrosion; however, alloying with about 2% molybdenum enhances their resistance significantly.

# Concept Check 17.6

Is Equation 17.23 equally valid for uniform corrosion and pitting? Why or why not?

[The answer may be found at www.wiley.com/college/callister (Student Companion Site).]

# Intergranular Corrosion

As the name suggests, intergranular corrosion occurs preferentially along grain boundaries for some alloys and in specific environments. The net result is that a macroscopic specimen disintegrates along its grain boundaries. This type of corrosion is especially prevalent in some stainless steels. When heated to temperatures between 500°C and 800°C (950°F and 1450°F) for sufficiently long time periods, these alloys become sensitized to intergranular attack. It is believed that this heat treatment permits the formation of small precipitate particles of chromium carbide (Cr23C) by reaction between the chromium and carbon in the stainless steel. These particles form along the grain boundaries, as illustrated in Figure 17.18. Both the chromium and the carbon must diffuse to the grain boundaries to form the precipitates, which leaves a chromium-depleted zone adjacent to the grain boundary. Consequently, this grain boundary region is now highly susceptible to corrosion.

Intergranular corrosion is an especially severe problem in the welding of stainless steels, when it is often termed weld decay. Figure 17.19 shows this type of intergranular corrosion.

Stainless steels may be protected from intergranular corrosion by the following measures: (1) subjecting the sensitized material to a high-temperature heat treatment in which all the chromium carbide particles are redissolved, (2) lowering the carbon content below 0.03 wt% C so that carbide formation is minimal, and (3) alloying the stainless steel with another metal such as niobium or titanium, which has a greater tendency to form carbides than does chromium so that the Cr remains in solid solution.# 17.7 Forms of Corrosion

Figure 17.17 The pitting of a 304 stainless steel plate by an acid–chloride solution. (Photograph courtesy of Mars G. Fontana. From M. G. Fontana, Corrosion Engineering, 3rd edition. Copyright © 1986 by McGraw-Hill Book Company. Reproduced with permission.)

Figure 17.18 Schematic illustration of chromium carbide particles that have precipitated along grain boundaries in stainless steel, and the attendant zones of chromium depletion.

# Selective Leaching

Selective leaching is found in solid solution alloys and occurs when one element or constituent is preferentially removed as a consequence of corrosion processes. The most common example is the dezincification of brass, in which zinc is selectively leached from a copper–zinc brass alloy. The mechanical properties of the alloy are significantly impaired.

# Intergranular Corrosion

Figure 17.19 Weld decay in a stainless steel. The regions along which the grooves have formed were sensitized as the weld cooled. (From H. H. Uhlig and R. W. Revie, Corrosion and Corrosion Control, 3rd edition, Fig. 2, p. 307. Copyright © 1985 by John Wiley & Sons, Inc. Reprinted by permission of John Wiley & Sons, Inc.)# Chapter 17 / Corrosion and Degradation of Materials

because only a porous mass of copper remains in the region that has been dezincified. In addition, the material changes from yellow to a red or copper color. Selective leaching may also occur with other alloy systems in which aluminum, iron, cobalt, chromium, and other elements are vulnerable to preferential removal.

# Erosion–Corrosion

Erosion–corrosion arises from the combined action of chemical attack and mechanical abrasion or wear as a consequence of fluid motion. Virtually all metal alloys, to one degree or another, are susceptible to erosion–corrosion. It is especially harmful to alloys that passivate by forming a protective surface film; the abrasive action may erode away the film, leaving exposed a bare metal surface. If the coating is not capable of continuously and rapidly re-forming as a protective barrier, corrosion may be severe. Relatively soft metals such as copper and lead are also sensitive to this form of attack. Usually it can be identified by surface grooves and waves having contours that are characteristic of the flow of the fluid.

The nature of the fluid can have a dramatic influence on the corrosion behavior. Increasing fluid velocity normally enhances the rate of corrosion. Also, a solution is more erosive when bubbles and suspended particulate solids are present.

Erosion–corrosion is commonly found in piping, especially at bends, elbows, and abrupt changes in pipe diameter—positions where the fluid changes direction or flow suddenly becomes turbulent. Propellers, turbine blades, valves, and pumps are also susceptible to this form of corrosion. Figure 17.20 illustrates the impingement failure of an elbow fitting.

One of the best ways to reduce erosion–corrosion is to change the design to eliminate fluid turbulence and impingement effects. Other materials may also be used that inherently resist erosion. Furthermore, removal of particulates and bubbles from the solution lessens its ability to erode.

# Stress Corrosion

Stress corrosion, sometimes termed stress corrosion cracking, results from the combined action of an applied tensile stress and a corrosive environment; both influences are necessary. In fact, some materials that are virtually inert in a particular corrosive medium become susceptible to this form of corrosion when a stress is applied. Small cracks form and then propagate in a direction perpendicular to the stress (Figure 17.21), with the result that failure may eventually occur. Failure behavior is characteristic of that for a brittle material, even though the metal alloy is intrinsically ductile. Furthermore, cracks may form at relatively low stress levels, significantly below the tensile strength. Most alloys are susceptible to stress corrosion in specific environments, especially at moderate stress levels. For example, most stainless steels stress corrode in solutions containing chloride ions, whereas brasses are especially vulnerable when exposed to ammonia. Figure 17.22 is a photomicrograph showing an example of intergranular stress corrosion cracking in brass.

The stress that produces stress corrosion cracking need not be externally applied; it may be a residual one that results from rapid temperature changes and uneven contraction or occur for two-phase alloys in which each phase has a different coefficient of expansion. Also, gaseous and solid corrosion products that are entrapped internally can give rise to internal stresses.

Probably the best measure to take to reduce or completely eliminate stress corrosion is to lower the magnitude of the stress. This may be accomplished by reducing the external load or increasing the cross-sectional area perpendicular to the applied stress. Furthermore, an appropriate heat treatment may be used to anneal out any residual thermal stresses.

# Hydrogen Embrittlement

Various metal alloys, specifically some steels, experience a significant reduction in ductility and tensile strength when atomic hydrogen (H) penetrates into the material.# 17.7 Forms of Corrosion

Figure 17.20 Impingement failure of an elbow that was part of a steam condensate line. (Photograph courtesy of Mars G. Fontana. From M. G. Fontana, Corrosion Engineering, 3rd edition. Copyright © 1986 by McGraw-Hill Book Company. Reproduced with permission.)

Figure 17.21 A bar of steel bent into a horseshoe shape using a nut-and-bolt assembly. While immersed in seawater, stress corrosion cracks formed along the bend at those regions where the tensile stresses are the greatest. (Photograph courtesy of F. L. LaQue. From F. L. LaQue, Marine Corrosion, Causes and Prevention. Copyright © 1975 by John Wiley & Sons, Inc. Reprinted by permission of John Wiley & Sons, Inc.)

# Hydrogen Embrittlement

This phenomenon is aptly referred to as hydrogen embrittlement; the terms hydrogen-induced cracking and hydrogen stress cracking are sometimes also used. Strictly speaking, hydrogen embrittlement is a type of failure; in response to applied or residual tensile stresses, brittle fracture occurs catastrophically as cracks grow and rapidly propagate. Hydrogen in its atomic form (H as opposed to the molecular form, H2) diffuses interstitially through the crystal lattice, and concentrations as low as several parts per million can lead to cracking. Furthermore, hydrogen-induced cracks are most often transgranular, although intergranular fracture is observed for some alloy systems. A number of mechanisms have been proposed to explain hydrogen embrittlement; most are based on the interference of dislocation motion by the dissolved hydrogen.

Hydrogen embrittlement is similar to stress corrosion, in that a normally ductile metal experiences brittle fracture when exposed to both a tensile stress and a corrosive atmosphere. However, these two phenomena may be distinguished on the basis of their interactions with applied electric currents. Whereas cathodic protection (Section 17.9) reduces or causes a cessation of stress corrosion, it may, however, lead to the initiation or enhancement of hydrogen embrittlement.# Chapter 17

# Corrosion and Degradation of Materials

Figure 17.22 Photomicrograph showing intergranular stress corrosion cracking in brass.
(From H. H. Uhlig and R. W. Revie, Corrosion and Corrosion Control, 3rd edition, Fig. 5, p. 335.
Copyright 1985 by John Wiley & Sons, Inc. Reprinted by permission of John Wiley & Sons, Inc.)

For hydrogen embrittlement to occur, some source of hydrogen must be present, as well as the possibility for the formation of its atomic species. Situations in which these conditions are met include the following: pickling3 of steels in sulfuric acid; electroplating; and the presence of hydrogen-bearing atmospheres (including water vapor) at elevated temperatures such as during welding and heat treatments. Also, the presence of what are termed poisons such as sulfur (i.e., H2S) and arsenic compounds accelerates hydrogen embrittlement; these substances retard the formation of molecular hydrogen and thereby increase the residence time of atomic hydrogen on the metal surface. Hydrogen sulfide, probably the most aggressive poison, is found in petroleum fluids, natural gas, oil-well brines, and geothermal fluids.

High-strength steels are susceptible to hydrogen embrittlement, and increasing strength tends to enhance the material’s susceptibility. Martensitic steels are especially vulnerable to this type of failure; bainitic, ferritic, and spheroiditic steels are more resilient. Furthermore, FCC alloys (austenitic stainless steels and alloys of copper, aluminum, and nickel) are relatively resistant to hydrogen embrittlement, mainly because of their inherently high ductilities. However, strain hardening these alloys enhances their susceptibility to embrittlement.

Techniques commonly used to reduce the likelihood of hydrogen embrittlement include reducing the tensile strength of the alloy via a heat treatment, removing the source of hydrogen, “baking” the alloy at an elevated temperature to drive out any dissolved hydrogen, and substituting a more embrittlement-resistant alloy.

3 Pickling is a procedure used to remove surface oxide scale from steel pieces by dipping them in a vat of hot, dilute sulfuric or hydrochloric acid.# 17.8 CORROSION ENVIRONMENTS

Corrosion environments include the atmosphere, aqueous solutions, soils, acids, bases, inorganic solvents, molten salts, liquid metals, and, last but not least, the human body. On a tonnage basis, atmospheric corrosion accounts for the greatest losses. Moisture containing dissolved oxygen is the primary corrosive agent, but other substances, including sulfur compounds and sodium chloride, may also contribute. This is especially true of marine atmospheres, which are highly corrosive because of the presence of sodium chloride. Dilute sulfuric acid solutions (acid rain) in industrial environments can also cause corrosion problems. Metals commonly used for atmospheric applications include alloys of aluminum and copper, and galvanized steel.
