Repository: AdbulrhmanEldeeb/q-a_making

# Markdown File Processor

This project processes Markdown files, extracts and processes their content, and saves the results as JSON files. It is designed to handle large-scale Markdown content efficiently, leveraging modular code structure, logging, and progress tracking.

## Features

- **Markdown Processing**: Extracts and processes content from Markdown files using a custom processing pipeline.
- **Chunking Support**: Splits large text into manageable chunks for better handling.
- **Error Handling**: Automatically retries with rotated API keys in case of rate limits or errors.
- **JSON Output**: Saves processed data as structured JSON files for downstream use.

File: parsed_data/Materials_Science_Engineering_Introduction_by_William_Callister.md (part 47 of 62)
|Germanium|Ge|32|72.64|5.32|Dia. cubic|0.122|0.053|4|937|
|Gold|Au|79|196.97|19.32|FCC|0.144|0.137|1|1064|
|Helium|He|2|4.003|—|—|—|—|Inert|272 (at 26 atm)|
|Hydrogen|H|1|1.008|—|—|—|0.154|1|259|
concentration for one cell half is 0.5 M and for the other cell half is 2 × 10−2 M. Is a voltage generated between the two cell halves? If so, what is its magnitude and which electrode will be oxidized? If no voltage is produced, explain this result.

# 17.6

An electrochemical cell is composed of pure copper and pure cadmium electrodes immersed in solutions of their respective divalent ions. For a 6.5 × 10−6 M cadmium electrode is oxidized, yielding a cell potential of 0.775 V. Calculate the concentration of Cu2+ ions if the temperature is 25°C.

# 17.7

An electrochemical cell is constructed such that on one side a pure Zn electrode is in contact with a solution containing Zn2+ ions at a concentration of 10−2 M. The other cell half consists of a pure Pb electrode immersed in a solution of Pb2+ ions that has a concentration of 10−4 M. At what temperature will the potential between the two electrodes be 0.568 V?

# 17.8

For the following pairs of alloys that are coupled in seawater, predict the possibility of corrosion; if corrosion is probable, note which metal/alloy will corrode.

- (a) Aluminum and cast iron
- (b) Inconel and nickel
- (c) Cadmium and zinc
- (d) Brass and titanium
- (e) Low-carbon steel and copper

# 17.9

(a) From the galvanic series (Table 17.2), cite three metals/alloys that may be used to galvanically protect cast iron.

(b) As Concept Check 17.4(b) notes, galvanic corrosion is prevented by making an electrical contact between the two metals in the couple and a third metal that is anodic to the other two. Using the galvanic series, name one metal that could be used to protect a nickel-steel galvanic couple.

# Corrosion Rates

# 17.10

Demonstrate that the constant K in Equation 17.23 will have values of 534 and 87.6 for the CPR in units of mpy and mm/yr, respectively.

# 17.11

A piece of corroded metal alloy plate was found in a submerged ocean vessel. It was estimated that the original area of the plate was 800 cm2 and that approximately 7.6 kg had corroded away during the submersion. Assuming a corrosion penetration rate of 4 mm/yr for this alloy in seawater, estimate the time of submersion in years. The density of the alloy is 4.5 g/cm3.

# 17.12

A thick steel sheet of area 100 in2 is exposed to air near the ocean. After a one-year period it was found to experience a weight loss of 485 g due to corrosion. To what rate of corrosion, in both mpy and mm/yr, does this correspond?

# 17.13

(a) Demonstrate that the CPR is related to the corrosion current density i (A/cm2) through the expression

CPR = KAi/nr (17.38)

where K is a constant, A is the atomic weight of the metal experiencing corrosion, n is the number of electrons associated with the ionization of each metal atom, and r is the density of the metal.

(b) Calculate the value of the constant K for the CPR in mpy and i in (10−6 A/cm2).# Chapter 17

# Corrosion and Degradation of Materials

# 17.14

Using the results of Problem 17.13, compute the corrosion penetration rate, in mpy, for the corrosion of iron in HCl (to form Fe2 ions) if the corrosion current density is 8 × 105 A/cm2.

# Prediction of Corrosion Rates

# 17.15

(a) Cite the major differences between activation and concentration polarizations.

(b) Under what conditions is activation polarization rate controlling?

(c) Under what conditions is concentration polarization rate controlling?

# 17.16

(a) Describe the phenomenon of dynamic equilibrium as it applies to oxidation and reduction electrochemical reactions.

(b) What is the exchange current density?

# 17.17

Nickel experiences corrosion in an acid solution according to the reaction:

Ni + 2H+ &harr; Ni2+ + H2

Overvoltage: The rates of both oxidation and reduction half-reactions are controlled by activation polarization.

(a) Compute the rate of oxidation of Ni (in mol/cm2#s), given the following activation polarization data:

|For Nickel|For Hydrogen|
|---|---|
|V(Ni &rarr; Ni2+) = -0.25 V|V(H+ &rarr; H) = 0 V|
|i0 = 10-8 A/cm2|i0 = 6 × 10-7 A/cm2|
|b = 0.12|b = 0.10|

(b) Compute the value of the corrosion potential.

# 17.18

The corrosion rate is to be determined for some divalent metal M in a solution containing hydrogen ions. The following corrosion data are known about the metal and solution:

|For Metal M|For Hydrogen|
|---|---|
|V(M &rarr; M2+) = -0.90 V|V(H+ &rarr; H) = 0 V|
|i0 = 1012 A/cm2|i0 = 1010 A/cm2|
|b = 0.10|b = 0.15|

(a) Assuming that activation polarization controls both oxidation and reduction reactions, determine the rate of corrosion of metal M (in mol/cm2#s).

(b) Compute the corrosion potential for this reaction.

# 17.19

The influence of increasing solution velocity on the overvoltage-versus log-current density behavior for a solution that experiences combined activation–concentration polarization is indicated in Figure 17.27. On the basis of this behavior, make a schematic plot of corrosion rate versus solution velocity for the oxidation of a metal; assume that the oxidation reaction is controlled by activation polarization.

# Passivity

# 17.20

Briefly describe the phenomenon of passivity. Name two common types of alloy that passivate.

# 17.21

Why does chromium in stainless steels make them more corrosion resistant than plain carbon steels in many environments?

# Forms of Corrosion

# 17.22

For each form of corrosion other than uniform, do the following:

(a) Describe why, where, and the conditions under which the corrosion occurs.

(b) Cite three measures that may be taken to prevent or control it.

# 17.23

Briefly explain why cold-worked metals are more susceptible to corrosion than non-cold-worked metals.

# 17.24

Briefly explain why, for a small anode-to-cathode area ratio, the corrosion rate will be higher than for a large ratio.

# 17.25

For a concentration cell, briefly explain why corrosion occurs at the region having the lower concentration.# Questions and Problems

# Corrosion Prevention

# 17.26

(a) What are inhibitors?

(b) What possible mechanisms account for their effectiveness?

# 17.27

Briefly describe the two techniques that are used for galvanic protection.

# Oxidation

# 17.28

For each of the metals listed in the following table, compute the Pilling–Bedworth ratio. Also, on the basis of this value, specify whether you would expect the oxide scale that forms on the surface to be protective, and then justify your decision. Density data for both the metal and its oxide are also tabulated.

|Metal|Density (g/cm3)|Oxide|Density (g/cm3)|
|---|---|---|---|
|Mg|1.74|MgO|3.58|
|V|6.11|V O5|3.36|
|Zn|7.13|ZnO|5.61|

# 17.29

According to Table 17.3, the oxide coating that forms on silver should be nonprotective, and yet Ag does not oxidize appreciably at room temperature and in air. How do you explain this apparent discrepancy?

# 17.30

The following table gives weight gain–time data for the oxidation of nickel at an elevated temperature.

|W (mg/cm2)|Time (min)|
|---|---|
|0.527|10|
|0.857|30|
|1.526|100|

(a) Determine whether the oxidation kinetics obey a linear, parabolic, or logarithmic rate expression.

(b) Now compute W after a time of 600 min.

# 17.31

The following table gives weight gain–time data for the oxidation of some metal at an elevated temperature.

|W (mg/cm2)|Time (min)|
|---|---|
|6.16|100|
|8.59|250|
|12.72|1000|

(a) Determine whether the oxidation kinetics obey a linear, parabolic, or logarithmic rate expression.

(b) Now compute W after a time of 5000 min.

# 17.32

The following table gives weight gain–time data for the oxidation of some metal at an elevated temperature.

|W (mg/cm2)|Time (min)|
|---|---|
|1.54|10|
|23.24|150|
|95.37|620|

(a) Determine whether the oxidation kinetics obey a linear, parabolic, or logarithmic rate expression.

(b) Now compute W after a time of 1200 min.

# Spreadsheet Problems

# 17.1SS

Generate a spreadsheet that determines the rate of oxidation (in mol/cm2#s) and the corrosion potential for a metal that is immersed in an acid solution. The user is allowed to input the following parameters for each of the two half-cells: the corrosion potential, the exchange current density, and the value of b.

# 17.2SS

For the oxidation of some metal, given a set of values of weight gain and their corresponding times (at least three values), generate a spreadsheet that allows the user to determine the following:

(a) whether the oxidation kinetics obeys a linear, parabolic, or logarithmic rate expression

(b) values of the constants in the appropriate rate expression

(c) the weight gain after some other time

# DESIGN PROBLEMS

# 17.D1

A brine solution is used as a cooling medium in a steel heat exchanger. The brine is circulated within the heat exchanger and contains some dissolved oxygen. Suggest three methods other than cathodic protection for reducing corrosion of the steel by the brine. Explain the rationale for each suggestion.

# 17.D2

Suggest an appropriate material for each of the following applications, and, if necessary, recommend corrosion prevention measures that should be taken. Justify your suggestions.

(a) Laboratory bottles to contain relatively dilute solutions of nitric acid

(b) Barrels to contain benzene

(c) Pipe to transport hot alkaline (basic) solutions

(d) Underground tanks to store large quantities of high-purity water

(e) Architectural trim for high-rise buildings# Chapter 17

# Corrosion and Degradation of Materials

# 17.D3

Each student (or group of students) is to find a real-life corrosion problem that has not been solved, conduct a thorough investigation as to the cause(s) and type(s) of corrosion, and propose possible solutions for the problem, indicating which of the solutions is best and why. Submit a report that addresses these issues.

# FUNDAMENTALS OF ENGINEERING QUESTIONS AND PROBLEMS

# 17.1FE

Which of the following is (are) reduction reaction(s)?

- (A) Fe2 &rarr; Fe3 + e-
- (B) Al3+ + 3e- &rarr; Al
- (C) H2 &rarr; 2H+ + 2e-
- (D) Both A and C

# 17.2FE

An electrochemical cell is composed of pure nickel and pure iron electrodes immersed in solutions of their divalent ions. If the concentrations of Ni2+ and Fe2+ ions are 0.002 M and 0.40 M, respectively, what voltage is generated at 25°C? (The respective standard reduction potentials for Ni and Fe are 0.250 V and 0.440 V.)

- (A) 0.76 V
- (B) 0.26 V
- (C) 0.12 V
- (D) 0.76 V

# 17.3FE

Which of the following describes crevice corrosion?

- (A) Corrosion that occurs preferentially along grain boundaries
- (B) Corrosion that results from the combined action of an applied tensile stress and a corrosive environment
- (C) Localized corrosion that may be initiated at a surface defect
- (D) Corrosion that is produced by a difference in concentration of ions or dissolved gases in the electrolyte

# 17.4FE

Polymer deterioration by swelling may be reduced by which of the following?

- (A) Increasing degree of crosslinking, increasing molecular weight, and increasing degree of crystallinity
- (B) Decreasing degree of crosslinking, decreasing molecular weight, and decreasing degree of crystallinity
- (C) Increasing degree of crosslinking, increasing molecular weight, and decreasing degree of crystallinity
- (D) Decreasing degree of crosslinking, increasing molecular weight, and increasing degree of crystallinity# Chapter 18 Electrical Properties

Courtesy SanDisk Corporation

Andrew Syred/Photo Researchers, Inc.

The functioning of modern flash memory cards (and flash drives) that are used to store digital information relies on the unique electrical properties of silicon, a semiconducting material. (Flash memory is discussed in Section 18.15.)

(a) Scanning electron micrograph of an integrated circuit, which is composed of silicon and metallic interconnects. Integrated circuit components are used to store information in a digital format.

(b) Three different flash memory card types.

(c) A flash memory card being inserted into a digital camera. This memory card will be used to store photographic images (and in some cases GPS location).

Sanoiek

46ob

9 4608

44

SanDisk Extreme 32GF

Compact Flash e30weis Qisk

60# WHY STUDY the Electrical Properties of Materials?

Consideration of the electrical properties of materials is often important when materials selection and processing decisions are being made during the design of a component or structure. For example, when we consider an integrated circuit package, the electrical behaviors of the various materials are diverse. Some need to be highly electrically conductive (e.g., connecting wires), whereas electrical insulativity is required of others (e.g., protective package encapsulation).

# Learning Objectives

After studying this chapter, you should be able to do the following:

1. Describe the four possible electron band structures for solid materials.
2. Briefly describe electron excitation events that produce free electrons/holes in (a) metals, (b) semiconductors (intrinsic and extrinsic), and (c) insulators.
3. Calculate the electrical conductivities of metals, semiconductors (intrinsic and extrinsic), and insulators given their charge carrier densities and mobilities.
4. Distinguish between intrinsic and extrinsic semiconducting materials.
5. (a) On a plot of logarithm of carrier (electron, hole) concentration versus absolute temperature, draw schematic curves for both intrinsic and extrinsic semiconducting materials.
6. For a p–n junction, explain the rectification process in terms of electron and hole motions.
7. Calculate the capacitance of a parallel-plate capacitor.
8. Define dielectric constant in terms of permittivities.
9. Briefly explain how the charge storing capacity of a capacitor may be increased by the insertion and polarization of a dielectric material between its plates.
10. Name and describe the three types of polarization.
11. Briefly describe the phenomena of ferroelectricity and piezoelectricity.

# 18.1 INTRODUCTION

The prime objective of this chapter is to explore the electrical properties of materials—that is, their responses to an applied electric field. We begin with the phenomenon of electrical conduction: the parameters by which it is expressed, the mechanism of conduction by electrons, and how the electron energy band structure of a material influences its ability to conduct. These principles are extended to metals, semiconductors, and insulators. Particular attention is given to the characteristics of semiconductors and then to semi-conducting devices. The dielectric characteristics of insulating materials are also treated. The final sections are devoted to the phenomena of ferroelectricity and piezoelectricity.

# Electrical Conduction

# 18.2 OHM’S LAW

One of the most important electrical characteristics of a solid material is the ease with which it transmits an electric current. Ohm’s law relates the current I—or time rate of charge passage—to the applied voltage V as follows:

Ohm’s law

V = IR (18.1)

where R is the resistance of the material through which the current is passing. The units for V, I, and R are, respectively, volts (J/C), amperes (C/s), and ohms (V/A). The value of R is influenced by specimen configuration and for many materials is independent of# 18.3 Electrical Conductivity

Variable resistor

Figure 18.1 Schematic representation of the apparatus used to measure electrical resistivity.

Ammeter I

Battery

Cross-sectional area, A

Voltmeter

Electrical resistivity current. The electrical resistivity r is independent of specimen geometry but related to resistance, specimen cross-sectional area, and distance between measuring points.

Electrical resistivity—dependence on resistance, specimen cross-sectional area, and distance between measuring points:

R
r =
RA
(18.2)

where l is the distance between the two points at which the voltage is measured and A is the cross-sectional area perpendicular to the direction of the current. The units for r are ohm-meters (Ωm). From the expression for Ohm’s law and Equation 18.2:

V
r =
VA
(18.3)

Figure 18.1 is a schematic diagram of an experimental arrangement for measuring electrical resistivity.

# Electrical Conductivity

Sometimes, electrical conductivity s is used to specify the electrical character of a material. It is simply the reciprocal of the resistivity, or:

s =
1
r
(18.4)

and is indicative of the ease with which a material is capable of conducting an electric current. The units for s are reciprocal ohm-meters [(Ωm)-1].1 The following discussions on electrical properties use both resistivity and conductivity.

In addition to Equation 18.1, Ohm’s law may be expressed as:

J =
s
(18.5)

in which J is the current density—the current per unit of specimen area I/A—and is the electric field intensity, or the voltage difference between two points divided by the distance separating them—that is:

Electric field intensity =
V
(18.6)

1 The SI units for electrical conductivity are siemens per meter (S/m), in which 1 S/m = 1 (Ωm)-1. We opted to use (Ωm)-1 on the basis of convention—these units are traditionally used in introductory materials science and engineering texts.# Chapter 18

# Electrical Properties

The demonstration of the equivalence of the two Ohm’s law expressions (Equations 18.1 and 18.5) is left as a homework exercise.

Solid materials exhibit an amazing range of electrical conductivities, extending over 27 orders of magnitude; probably no other physical property exhibits this breadth of variation. In fact, one way of classifying solid materials is according to the ease with which they conduct an electric current; within this classification scheme there are three groupings:

- Metals - typically having conductivities on the order of 107 (Ω-1m-1).
- Semiconductors - materials with intermediate conductivities, generally from 10-6 to 104 (Ω-1m-1).
- Insulators - at the other extreme are good conductors, materials with very low conductivities, ranging between 1010 and 1020 (Ω-1m-1).

Electrical conductivity ranges for the various material types are compared in the bar chart of Figure 1.8.

# 18.4 ELECTRONIC AND IONIC CONDUCTION

An electric current results from the motion of electrically charged particles in response to forces that act on them from an externally applied electric field. Positively charged particles are accelerated in the field direction, negatively charged particles in the direction opposite. Within most solid materials a current arises from the flow of electrons, which is termed electronic conduction. In addition, for ionic materials, a net motion of charged ions is possible that produces a current; this is termed ionic conduction. The present discussion deals with electronic conduction; ionic conduction is treated briefly in Section 18.16.

# 18.5 ENERGY BAND STRUCTURES IN SOLIDS

In all conductors, semiconductors, and many insulating materials, only electronic conduction exists, and the magnitude of the electrical conductivity is strongly dependent on the number of electrons available to participate in the conduction process. However, not all electrons in every atom accelerate in the presence of an electric field. The number of electrons available for electrical conduction in a particular material is related to the arrangement of electron states or levels with respect to energy and the manner in which these states are occupied by electrons. A thorough exploration of these topics is complicated and involves principles of quantum mechanics that are beyond the scope of this book; the ensuing development omits some concepts and simplifies others.

Concepts relating to electron energy states, their occupancy, and the resulting electron configurations for isolated atoms were discussed in Section 2.3. By way of review, for each individual atom there exist discrete energy levels that may be occupied by electrons, arranged into shells and subshells. Shells are designated by integers (1, 2, 3, etc.) and subshells by letters (s, p, d, and f). For each of s, p, d, and f subshells, there exist, respectively, one, three, five, and seven states. The electrons in most atoms fill only the states having the lowest energies—two electrons of opposite spin per state, in accordance with the Pauli exclusion principle. The electron configuration of an isolated atom represents the arrangement of the electrons within the allowed states.

Let us now make an extrapolation of some of these concepts to solid materials. A solid may be thought of as consisting of a large number—say, N—of atoms initially separated from one another that are subsequently brought together and bonded to form the ordered atomic arrangement found in the crystalline material. At relatively large separation distances, each atom is independent of all the others and has the atomic energy levels and electron configuration as if isolated. However, as the atoms come within close proximity of one another, electrons are acted upon, or perturbed, by the electrons and nuclei of...# 18.5 Energy Band Structures in Solids

The influence is such that each distinct atomic state may split into a series of closely spaced electron states in the solid to form what is termed an electron energy band. The extent of splitting depends on interatomic separation (Figure 18.2) and begins with the outermost electron shells because they are the first to be perturbed as the atoms coalesce. Within each band, the energy states are discrete, yet the difference between adjacent states is exceedingly small. At the equilibrium spacing, band formation may not occur for the electron subshells nearest the nucleus, as illustrated in Figure 18.3b. Furthermore, gaps may exist between adjacent bands, as also indicated in the figure; normally, energies lying within these band gaps are not available for electron occupancy. The conventional way of representing electron band structures in solids is shown in Figure 18.3a.

(From Z. D. Jastrzebski, The Nature and Properties of Engineering Materials, 3rd edition. Copyright © 1987 by John Wiley & Sons, Inc. Reprinted by permission of John Wiley & Sons, Inc.)# Chapter 18

# Electrical Properties

Figure 18.4 The various possible electron band structures in solids at 0 K. (a) The electron band structure found in metals such as copper, in which there are available electron states above and adjacent to filled states, in the same band. (b) The electron band structure of metals such as magnesium, in which there is an overlap of filled and empty outer bands. (c) The electron band structure characteristic of insulators; the filled valence band is separated from the empty conduction band by a relatively large band gap (2 eV). (d) The electron band structure found in the semiconductors, which is the same as for insulators except that the band gap is relatively narrow (2 eV).

The number of states within each band is equal to the total of all states contributed by the N atoms. For example, an s band consists of N states and a p band of 3N states. With regard to occupancy, each energy state may accommodate two electrons that must have oppositely directed spins. Furthermore, bands contain the electrons that resided in the corresponding levels of the isolated atoms; for example, a 4s energy band in the solid contains those isolated atoms’ 4s electrons. Of course, there are empty bands and, possibly, bands that are only partially filled.

The electrical properties of a solid material are a consequence of its electron band structure—that is, the arrangement of the outermost electron bands and the way in which they are filled with electrons.

Four different types of band structures are possible at 0 K. In the first (Figure 18.4a), one outermost band is only partially filled with electrons. The energy corresponding to the highest filled state at 0 K is called the Fermi energy E, as indicated. This energy band structure is typified by some metals, in particular those that have a single s valence electron (e.g., copper). Each copper atom has one 4s electron; however, for a solid composed of N atoms, the 4s band is capable of accommodating 2N electrons. Thus, only half of the available electron positions within this 4s band are filled.

For the second band structure, also found in metals (Figure 18.4b), there is an overlap of an empty band and a filled band. Magnesium has this band structure. Each isolated Mg atom has two 3s electrons. However, when a solid is formed, the 3s and 3p bands overlap. In this instance and at 0 K, the Fermi energy is taken as that energy below which, for N atoms, N states are filled, two electrons per state.

The final two band structures are similar; one band (the valence band) that is completely filled with electrons is separated from an empty conduction band, and an energy band gap lies between them. For very pure materials, electrons may not have energies within this gap. The difference between the two band structures lies in the magnitude of the energy gap; for materials that are insulators, the band gap is relatively wide (Figure 18.4c), whereas for semiconductors it is narrow (Figure 18.4d). The Fermi energy for these two band structures lies within the band gap—near its center.

# 18.6 CONDUCTION IN TERMS OF BAND AND ATOMIC BONDING MODELS

At this point in the discussion, it is vital that another concept be understood—namely, that only electrons with energies greater than the Fermi energy may be acted on and accelerated in the presence of an electric field. These are the electrons that participate.# 18.6 Conduction in Terms of Band and Atomic Bonding Models

Figure 18.5 For a metal, Energy occupancy of electron states (a) before and (b) after an electron excitation.

Empty states

Ef

Electron excitation

Filled states

(a)

(b)

free electron

hole

In the conduction process, which are termed free electrons. Another charged electronic entity called a hole is found in semiconductors and insulators. Holes have energies less than Ef and also participate in electronic conduction. The ensuing discussion shows that the electrical conductivity is a direct function of the numbers of free electrons and holes. In addition, the distinction between conductors and nonconductors (insulators and semiconductors) lies in the numbers of these free electron and hole charge carriers.

# Metals

For an electron to become free, it must be excited or promoted into one of the empty and available energy states above Ef. For metals having either of the band structures shown in Figures 18.4a and 18.4b, there are vacant energy states adjacent to the highest filled state at Ef. Thus, very little energy is required to promote electrons into the low-lying empty states, as shown in Figure 18.5. Generally, the energy provided by an electric field is sufficient to excite large numbers of electrons into these conducting states.

For the metallic bonding model discussed in Section 2.6, it was assumed that all the valence electrons have freedom of motion and form an electron gas that is uniformly distributed throughout the lattice of ion cores. Although these electrons are not locally bound to any particular atom, they must experience some excitation to become conducting electrons that are truly free. Thus, although only a fraction are excited, this still gives rise to a relatively large number of free electrons and, consequently, a high conductivity.

# Insulators and Semiconductors

For insulators and semiconductors, empty states adjacent to the top of the filled valence band are not available. To become free, therefore, electrons must be promoted across the energy band gap and into empty states at the bottom of the conduction band. This is possible only by supplying to an electron the difference in energy between these two states, which is approximately equal to the band gap energy Eg. This excitation process is demonstrated in Figure 18.6.

For many materials, this band gap is several electron volts wide. Most often the excitation energy is from a nonelectrical source such as heat or light, usually the former.

The number of electrons excited thermally (by heat energy) into the conduction band depends on the energy band gap width and the temperature. At a given temperature, the larger the Eg, the lower the probability that a valence electron will be promoted into an energy state within the conduction band; this results in fewer conduction electrons. In other words, the larger the band gap, the lower the electrical conductivity at a given temperature. Thus, the distinction between semiconductors and insulators lies.

2 The magnitudes of the band gap energy and the energies between adjacent levels in both the valence and conduction bands of Figure 18.6 are not to scale. Whereas the band gap energy is on the order of an electron volt, these levels are separated by energies on the order of 1010 eV.# Chapter 18

# Electrical Properties

For an insulator or semiconductor, occupancy of electron states (a) before and (b) after an electron excitation from the valence band into the conduction band, in which both a free electron and a hole are generated.

in the width of the band gap; for semiconductors, it is narrow, whereas for insulating materials, it is relatively wide. Increasing the temperature of either a semiconductor or an insulator results in an increase in the thermal energy that is available for electron excitation. Thus, more electrons are promoted into the conduction band, which gives rise to an enhanced conductivity.

The conductivity of insulators and semiconductors may also be viewed from the perspective of atomic bonding models discussed in Section 2.6. For electrically insulating materials, interatomic bonding is ionic or strongly covalent. Thus, the valence electrons are tightly bound to or shared with the individual atoms. In other words, these electrons are highly localized and are not in any sense free to wander throughout the crystal. The bonding in semiconductors is covalent (or predominantly covalent) and relatively weak, which means that the valence electrons are not as strongly bound to the atoms. Consequently, these electrons are more easily removed by thermal excitation than they are for insulators.

# 18.7 ELECTRON MOBILITY

When an electric field is applied, a force is brought to bear on the free electrons; as a consequence, they all experience an acceleration in a direction opposite to that of the field, by virtue of their negative charge. According to quantum mechanics, there is no interaction between an accelerating electron and atoms in a perfect crystal lattice. Under such circumstances, all the free electrons should accelerate as long as the electric field is applied, which would give rise to an electric current that is continuously increasing with time. However, we know that a current reaches a constant value the instant that a field is applied, indicating that there exist what might be termed frictional forces, which counter this acceleration from the external field. These frictional forces result from the scattering of electrons by imperfections in the crystal lattice, including impurity atoms, vacancies, interstitial atoms, dislocations, and even the thermal vibrations of the atoms themselves. Each scattering event causes an electron to lose kinetic energy and to change its direction of motion, as represented schematically in Figure 18.7. There is, however, some net electron motion in the direction opposite to the field, and this flow of charge is the electric current.

The scattering phenomenon is manifested as a resistance to the passage of an electric current. Several parameters are used to describe the extent of this scattering; these include the drift velocity and the mobility of an electron. The drift velocity yd represents the average electron velocity in the direction of the force imposed by the applied field. It is directly proportional to the electric field as follows:

Electron drift velocity— yd = me (18.7)

The constant of proportionality me is called the electron mobility and is an indication of the frequency of scattering events; its units are square meters per volt-second (m2/Vs).# 18.8 Electrical Resistivity of Metals

Figure 18.7: Schematic diagram showing the path of an electron that is deflected by scattering events.

The conductivity *s* of most materials may be expressed as

*s = n e me* (18.8)

where *n is the number of free or conducting electrons per unit volume (e.g., per cubic meter) and |e*| is the absolute magnitude of the electrical charge on an electron (1.6 × 10-19 C). Thus, the electrical conductivity is proportional to both the number of free electrons and the electron mobility.

# Concept Check 18.1

If a metallic material is cooled through its melting temperature at an extremely rapid rate, it forms a noncrystalline solid (i.e., a metallic glass). Will the electrical conductivity of the noncrystalline metal be greater or less than its crystalline counterpart? Why?

[The answer may be found at www.wiley.com/college/callister (Student Companion Site).]

# 18.8 ELECTRICAL RESISTIVITY OF METALS

As mentioned previously, most metals are extremely good conductors of electricity; room-temperature conductivities for several of the more common metals are given in Table 18.1. (Table B.9 in Appendix B lists the electrical resistivities of a large number of)

**Table 18.1: Electrical Conductivity Room-Temperature**
|Metal|Electrical Conductivities for Nine Common Metals and Alloys [(#m)-1]|
|---|---|
|Silver|6.8 × 107|
|Copper|6.0 × 107|
|Gold|4.3 × 107|
|Aluminum|3.8 × 107|
|Brass (70 Cu–30 Zn)|1.6 × 107|
|Iron|1.0 × 107|
|Platinum|0.94 × 107|
|Plain carbon steel|0.6 × 107|
|Stainless steel|0.2 × 107|# Chapter 18

# Electrical Properties

Figure 18.8: The electrical resistivity versus temperature for copper and three copper–nickel alloys, one of which has been deformed. Thermal, impurity, and deformation contributions to the resistivity are indicated at 100C.

| | |–400|–300|–200|–100|0|+100| |
|---|---|---|---|---|---|---|---|---|
| | |6|5|4|3|2|1|0|
|Cu + 3.32 at% Ni|Cu + 2.16 at% Ni|Deformed|Cu + 1.12 at% Ni|"Pure" copper| | | | |

Electrical resistivity (10–8Ω·m)

For metals and alloys, metals have high conductivities because of the large numbers of free electrons that have been excited into empty states above the Fermi energy. Thus n has a large value in the conductivity expression, Equation 18.8.

At this point it is convenient to discuss conduction in metals in terms of the resistivity, the reciprocal of conductivity; the reason for this switch should become apparent in the ensuing discussion.

Because crystalline defects serve as scattering centers for conduction electrons in metals, increasing their number raises the resistivity (or lowers the conductivity). The concentration of these imperfections depends on temperature, composition, and the degree of cold work of a metal specimen. In fact, it has been observed experimentally that the total resistivity of a metal is the sum of the contributions from thermal vibrations, impurities, and plastic deformation—that is, the scattering mechanisms act independently of one another. This may be represented in mathematical form as follows:

Matthiessen’s rule—

for a metal, total electrical resistivity

rtotal = rt + ri + rd (18.9)

in which r, r, and rd represent the individual thermal, impurity, and deformation resistivity contributions, respectively. Equation 18.9 is sometimes known as Matthiessen’s rule.

The influence of each variable on the total resistivity is demonstrated in Figure 18.8, which is a plot of resistivity versus temperature for copper and several copper–nickel alloys in annealed and deformed states. The additive nature of the individual resistivity contributions is demonstrated at 100C.

# Influence of Temperature

For the pure metal and all the copper–nickel alloys shown in Figure 18.8, the resistivity rises linearly with temperature above about 200C. Thus,

rt = r0 + aT (18.10)

Dependence of thermal resistivity contribution on temperature# 18.8 Electrical Resistivity of Metals

Figure 18.9 Room-temperature electrical resistivity versus composition for copper–nickel alloys.

where r0 and a are constants for each particular metal. This dependence of the thermal resistivity component on temperature is due to the increase with temperature in thermal vibrations and other lattice irregularities (e.g., vacancies), which serve as electron-scattering centers.

# Influence of Impurities

For additions of a single impurity that forms a solid solution, the impurity resistivity ri is related to the impurity concentration ci in terms of the atom fraction (at%/100) as follows:

Impurity resistivity contribution (for solid solution)— dependence on impurity concentration (atom fraction)

ri = Ac(1 - ci) (18.11)

where A is a composition-independent constant that is a function of both the impurity and host metals. The influence of nickel impurity additions on the room-temperature resistivity of copper is demonstrated in Figure 18.9, up to 50 wt% Ni; over this composition range nickel is completely soluble in copper (Figure 9.3a). Again, nickel atoms in copper act as scattering centers, and increasing the concentration of nickel in copper results in an enhancement of resistivity.

For a two-phase alloy consisting of a and b phases, a rule-of-mixtures expression may be used to approximate the resistivity as follows:

Impurity resistivity contribution (for two-phase alloy)— dependence on volume fractions and resistivities of two phases

ri = raVa + rbVb (18.12)

where the Vs and rs represent volume fractions and individual resistivities for the respective phases.

# Influence of Plastic Deformation

Plastic deformation also raises the electrical resistivity as a result of increased numbers of electron-scattering dislocations. The effect of deformation on resistivity is also represented in Figure 18.8. Furthermore, its influence is much weaker than that of increasing temperature or the presence of impurities.# Chapter 18

# Electrical Properties

# Concept Check 18.2

The room-temperature electrical resistivities of pure lead and pure tin are 2.06 × 107 and 1.11 × 107 m, respectively.

1. Make a schematic graph of the room-temperature electrical resistivity versus composition for all compositions between pure lead and pure tin.
2. On this same graph, schematically plot electrical resistivity versus composition at 150°C.
3. Explain the shapes of these two curves as well as any differences between them.

Hint: You may want to consult the lead–tin phase diagram, Figure 9.8.

[The answer may be found at www.wiley.com/college/callister (Student Companion Site).

# 18.9 ELECTRICAL CHARACTERISTICS OF COMMERCIAL ALLOYS

Electrical and other properties of copper render it the most widely used metallic conductor. Oxygen-free high-conductivity (OFHC) copper, having extremely low oxygen and other impurity contents, is produced for many electrical applications. Aluminum, having a conductivity only about one-half that of copper, is also frequently used as an electrical conductor. Silver has a higher conductivity than either copper or aluminum; however, its use is restricted on the basis of cost.

On occasion, it is necessary to improve the mechanical strength of a metal alloy without impairing significantly its electrical conductivity. Both solid-solution alloying (Section 7.9) and cold working (Section 7.10) improve strength at the expense of conductivity; thus, a trade-off must be made for these two properties. Most often, strength is enhanced by introducing a second phase that does not have so adverse an effect on conductivity. For example, copper–beryllium alloys are precipitation hardened (Section 11.9); even so, the conductivity is reduced by about a factor of 5 over that of high-purity copper.
