Repository: AdbulrhmanEldeeb/q-a_making

# Markdown File Processor

This project processes Markdown files, extracts and processes their content, and saves the results as JSON files. It is designed to handle large-scale Markdown content efficiently, leveraging modular code structure, logging, and progress tracking.

## Features

- **Markdown Processing**: Extracts and processes content from Markdown files using a custom processing pipeline.
- **Chunking Support**: Splits large text into manageable chunks for better handling.
- **Error Handling**: Automatically retries with rotated API keys in case of rate limits or errors.
- **JSON Output**: Saves processed data as structured JSON files for downstream use.

File: parsed_data/Materials_Science_Engineering_Introduction_by_William_Callister.md (part 48 of 62)
|Germanium|Ge|32|72.64|5.32|Dia. cubic|0.122|0.053|4|937|
|Gold|Au|79|196.97|19.32|FCC|0.144|0.137|1|1064|
|Helium|He|2|4.003|—|—|—|—|Inert|272 (at 26 atm)|
|Hydrogen|H|1|1.008|—|—|—|0.154|1|259|
For some applications, such as furnace heating elements, a high electrical resistivity is desirable. The energy loss by electrons that are scattered is dissipated as heat energy. Such materials must have not only a high resistivity, but also a resistance to oxidation at elevated temperatures and, of course, a high melting temperature. Nichrome, a nickel–chromium alloy, is commonly employed in heating elements.

# MATERIALS OF IMPORTANCE

# Aluminum Electrical Wires

Copper is normally used for electrical wiring in residential and commercial buildings. However, between 1965 and 1973, the price of copper increased significantly and, consequently, aluminum wiring was installed in many buildings constructed or remodeled during this period because aluminum was a less expensive electrical conductor. An inordinately high number of fires occurred in these buildings, and investigations revealed that the use of aluminum posed an increased fire hazard risk over copper wiring.

When properly installed, aluminum wiring can be just as safe as copper. These safety problems arose at connection points between the aluminum and copper; copper wiring was used for connection.# 18.9 Electrical Characteristics of Commercial Alloys

terminals on electrical equipment (circuit breakers, receptacles, switches, etc.) to which the aluminum wiring was attached.

As electrical circuits are turned on and off, the electrical wiring heats up and then cools down. This thermal cycling causes the wires to alternately expand and contract. The amounts of expansion and contraction for aluminum are greater than for copper—aluminum has a higher coefficient3 of thermal expansion than copper (Section 19.3). Consequently, these differences in expansion and contraction between the aluminum and copper wires can cause the connections to loosen. Another factor that contributes to the loosening of copper–aluminum wire connections is creep (Section 8.12); mechanical stresses exist at these wire connections, and aluminum is more susceptible to creep deformation at or near room temperature than copper. This loosening of the connections compromises the electrical wire-to-wire contact, which increases the electrical resistance at the connection and leads to increased heating. Aluminum oxidizes more readily than copper, and this oxide coating further increases the electrical resistance at the connection. Ultimately, a connection may deteriorate to the point that electrical arcing and/or heat buildup can ignite any combustible materials in the vicinity of the junction. Inasmuch as most receptacles, switches, and other connections are concealed, these materials may smolder or a fire may spread undetected for an extended period of time.

Warning signs that suggest possible connection problems include warm faceplates on switches or receptacles, the smell of burning plastic in the vicinity of outlets or switches, lights that flicker or burn out quickly, unusual static on radio/television, and circuit breakers that trip for no apparent reason.

Several options are available for making buildings wired with aluminum safe.4 The most obvious (and also most expensive) is to replace all of the aluminum wires with copper. The next-best option is to install a crimp connector repair unit at each aluminum–copper connection. With this technique, a piece of copper wire is attached to the existing aluminum wire branch using a specially designed metal sleeve and powered crimping tool; the metal sleeve is called a “COPALUM parallel splice connector.” The crimping tool essentially makes a cold weld between the two wires. Finally, the connection is encased in an insulating sleeve. A schematic representation of a COPALUM device is shown in Figure 18.10. Only qualified and specially trained electricians are allowed to install these COPALUM connectors.

Two other less-desirable options are CO/ALR devices and pigtailing. A CO/ALR device is simply a switch or wall receptacle that is designed to be used with aluminum wiring. For pigtailing, a twist-

**Table 18.2 Compositions, Electrical Conductivities, and Coefficients of Thermal Expansion for Aluminum and Copper Alloys Used for Electrical Wiring**
|Alloy Name|Alloy Designation|Composition (wt%)|Electrical Conductivity (1/m)|Coefficient of Thermal Expansion (C)|
|---|---|---|---|---|
|Aluminum (electrical conductor grade)|1350|99.50 Al, 0.10 Si, 0.05 Cu, 0.01 Mn, 0.01 Cr, 0.05 Zn, 0.03 Ga, 0.05 B|3.57 × 107|23.8 × 106|
|Copper (electrolytic touch pitch)|C11000|99.90 Cu, 0.04 O|5.88 × 107|17.0 × 106|

3 Coefficient of thermal expansion values, as well as compositions and other properties of the aluminum and copper alloys used for electrical wiring, are presented in Table 18.2.

4 A discussion of the various repair options may be downloaded from the following Web site: http://www.cpsc.gov/cpscpub/pubs/516.pdf. (Accessed May 2013.)# Chapter 18

# Electrical Properties

On connecting wire nut is used, which uses a grease that inhibits corrosion while maintaining a high electrical conductivity at the junction.

|Insulated COPALUM splice assemblies|Aluminum wire insulation|
|---|---|
|Typical receptacle|White aluminum wire|
| |Black aluminum wire|
| |Grounding aluminum wire|
|Copper wire pigtails|Aluminum wire insulation|

Figure 18.10 Schematic of a COPALUM connector device that is used in aluminum wire electrical circuits. (Reprinted by permission of the U.S. Consumer Product Safety Commission.)
Two copper wire–aluminum wire junctions (located in a junction box) that experienced excessive heating. The one on the right (within the yellow wire nut) failed completely.

# Semiconductivity

The electrical conductivity of semiconducting materials is not as high as that of metals; nevertheless, they have some unique electrical characteristics that render them especially useful. The electrical properties of these materials are extremely sensitive to the presence of even minute concentrations of impurities. Intrinsic semiconductors are those in which the electrical behavior is based on the electronic structure inherent in the pure material. When the electrical characteristics are dictated by impurity atoms, the semiconductor is said to be extrinsic.

# 18.10 INTRINSIC SEMICONDUCTION

Intrinsic semiconductors are characterized by the electron band structure shown in Figure 18.4d: at 0 K, a completely filled valence band, separated from an empty conduction band by a relatively narrow forbidden band gap, generally less than 2 eV. The two elemental semiconductors are silicon (Si) and germanium (Ge), having band gap energies of approximately 1.1 and 0.7 eV, respectively. Both are found in Group IVA of the periodic table and are covalently bonded. In addition, a host of compound semiconducting materials also display intrinsic behavior. One such group is formed between elements of Groups IIIA and VA, for example, gallium arsenide (GaAs) and indium antimonide (InSb); these are frequently called III–V compounds. The compounds composed of elements of Groups IIB and VIA also display semiconducting behavior; these include cadmium sulfide (CdS) and zinc telluride (ZnTe). As the two elements forming these compounds become more widely separated with respect to their relative positions in the periodic table (i.e., the electronegativities become more dissimilar), the atomic bonding becomes more ionic and the magnitude of the band gap energy increases—the materials tend to become more insulative. Table 18.3 gives the band gaps for some compound semiconductors.

The valence bands in silicon and germanium correspond to sp3 hybrid energy levels for the isolated atom; these hybridized valence bands are completely filled at 0 K.# 18.10 Intrinsic Semiconduction

|Material|Band Gap (eV)|Electron Mobility (m2/Vs)|Hole Mobility (m2/Vs)|Electrical Conductivity (Intrinsic) (#m)1|
|---|---|---|---|---|
|Ge|0.67|0.39|0.19|2.2|
|Si|1.11|0.145|0.050|3.4 104|
|AlP|2.42|0.006|0.045|—|
|AlSb|1.58|0.02|0.042|—|
|GaAs|1.42|0.80|0.04|3 107|
|GaP|2.26|0.011|0.0075|—|
|InP|1.35|0.460|0.015|2.5 106|
|InSb|0.17|8.00|0.125|2 104|
|CdS|2.40|0.040|0.005|—|
|CdTe|1.56|0.105|0.010|—|
|ZnS|3.66|0.060|—|—|
|ZnTe|2.4|0.053|0.010|—|

Source: This material is reproduced with permission of John Wiley & Sons, Inc.

# Concept Check 18.3

Which of ZnS and CdSe has the larger band gap energy Eg? Cite reason(s) for your choice.

[The answer may be found at www.wiley.com/college/callister (Student Companion Site).]

# Concept of a Hole

In intrinsic semiconductors, for every electron excited into the conduction band there is left behind a missing electron in one of the covalent bonds, or in the band scheme, a vacant electron state in the valence band, as shown in Figure 18.6b. Under the influence of an electric field, the position of this missing electron within the crystalline lattice may be thought of as moving by the motion of other valence electrons that repeatedly fill in the incomplete bond (Figure 18.11). This process is expedited by treating a missing electron from the valence band as a positively charged particle called a hole. A hole is considered to have a charge that is of the same magnitude as that for an electron, but of opposite sign (1.6 10−19 C). Thus, in the presence of an electric field, excited electrons and holes move in opposite directions. Furthermore, in semiconductors both electrons and holes are scattered by lattice imperfections.

# Intrinsic Conductivity

Because there are two types of charge carrier (free electrons and holes) in an intrinsic semiconductor, the expression for electrical conduction, Equation 18.8, must be modified to include a term to account for the contribution of the hole current. Therefore, we write:

σ = n e μe + p e μh (18.13)

Holes (in addition to free electrons) are created in semiconductors and insulators when electron transitions occur from filled states in the valence band to empty states in the conduction band (Figure 18.6). In metals, electron transitions normally occur from empty to filled states within the same band (Figure 18.5), without the creation of holes.# Chapter 18

# Electrical Properties

Figure 18.11 Electron-bonding model of electrical conduction in intrinsic silicon: (a) before excitation, (b) and (c) after excitation (the subsequent free-electron and hole motions in response to an external electric field).

where p is the number of holes per cubic meter and mh is the hole mobility. The magnitude of mh is always less than me for semiconductors. For intrinsic semiconductors, every electron promoted across the band gap leaves behind a hole in the valence band; thus,

n = p = ni (18.14)

where ni is known as the intrinsic carrier concentration. Furthermore, for an intrinsic semiconductor,

s = ne (me + mh) = pe (me + mh) (18.15)

The room-temperature intrinsic conductivities and electron and hole mobilities for several semiconducting materials are also presented in Table 18.3.

# EXAMPLE PROBLEM 18.1

Computation of the Room-Temperature Intrinsic Carrier Concentration for Gallium Arsenide

For intrinsic gallium arsenide, the room-temperature electrical conductivity is 3 × 107 (m)-1; the electron and hole mobilities are, respectively, 0.80 and 0.04 m2/Vs. Compute the intrinsic carrier concentration ni at room temperature.# 18.11 Extrinsic Semiconduction

Solution

Because the material is intrinsic, carrier concentration may be computed using Equation 18.15 as

ni = e (me s + mh)

= (1.6 × 10-7 (#m)-1 * 10-19 C)[(0.80 + 0.04) m2/Vs]

= 2.2 × 1012 m-3

# n-Type Extrinsic Semiconduction

To illustrate how extrinsic semiconduction is accomplished, consider again the elemental semiconductor silicon. An Si atom has four electrons, each of which is covalently bonded with one of four adjacent Si atoms. Now, suppose that an impurity atom with a valence of 5 is added as a substitutional impurity; possibilities would include atoms from the Group VA column of the periodic table (i.e., P, As, and Sb). Only four of five valence electrons of these impurity atoms can participate in the bonding because there are only four possible bonds with neighboring atoms. The extra nonbonding electron is loosely bound to the region around the impurity atom by a weak electrostatic attraction, as illustrated in Figure 18.12a. The binding energy of this electron is relatively small (on the order of 0.01 eV); thus, it is easily removed from the impurity atom, in which case it becomes a free or conducting electron (Figures 18.12b and 18.12c).

The energy state of such an electron may be viewed from the perspective of the electron band model scheme. For each of the loosely bound electrons, there exists a single energy level, or energy state, which is located within the forbidden band gap just below the bottom of the conduction band (Figure 18.13a). The electron binding energy corresponds to the energy required to excite the electron from one of these impurity states to a state within the conduction band. Each excitation event (Figure 18.13b) supplies or donates a single electron to the conduction band; an impurity of this type is aptly termed a donor. Because each donor electron is excited from an impurity level, no corresponding hole is created within the valence band.

At room temperature, the thermal energy available is sufficient to excite large numbers of electrons from donor states; in addition, some intrinsic valence–conduction band transitions occur, as in Figure 18.6b, but to a negligible degree. Thus, the number of electrons in the conduction band far exceeds the number of holes in the valence band (or n &gt; p), and the first term on the right-hand side of Equation 18.13 overwhelms the second—that is,

s = n e me (18.16)

A material of this type is said to be an n-type extrinsic semiconductor. The electrons are majority carriers by virtue of their density or concentration; holes, on the other hand, are the minority charge carriers. For n-type semiconductors, the Fermi level is shifted upward in the band gap, to within the vicinity of the donor state; its exact position is a function of both temperature and donor concentration.# Chapter 18

# Electrical Properties

Figure 18.12 Extrinsic n-type semiconduction model (electron bonding). (a) An impurity atom such as phosphorus, having five valence electrons, may substitute for a silicon atom. This results in an extra bonding electron, which is bound to the impurity atom and orbits it. (b) Excitation to form a free electron. (c) The motion of this free electron in response to an electric field.

|Si|Si|Si|Si|
|---|---|---|---|
|(4+)|(4+)|(4+)|(4+)|
|(4+) Si|(5+) P|(4+) Si|(4+) Si|
|Si|Si|Si|Si|
|(4+)|(4+)|(4+)|(4+)|

# p-Type Extrinsic Semiconduction

An opposite effect is produced by the addition to silicon or germanium of trivalent substitutional impurities such as aluminum, boron, and gallium from Group IIIA of the periodic table. One of the covalent bonds around each of these atoms is deficient in an electron; such a deficiency may be viewed as a hole that is weakly bound to the impurity atom. This hole may be liberated from the impurity atom by the transfer of an electron from an adjacent bond, as illustrated in Figure 18.14. In essence, the electron and the hole exchange positions. A moving hole is considered to be in an excited state and participates in the conduction process, in a manner analogous to an excited donor electron, as described earlier.

Extrinsic excitations, in which holes are generated, may also be represented using the band model. Each impurity atom of this type introduces an energy level within the

Figure 18.13 (a) Electron energy band scheme for a donor impurity level located within the band gap and just below the bottom of the conduction band. (b) Excitation from a donor state in which a free electron is generated in the conduction band.

|Free electron in|Donor state|
|---|---|
|conduction band| |# 18.11 Extrinsic Semiconduction

Field Energy Band gap Conduction Valence

|(4 Si+)|(4 Si+)|(4 Si+)|(4 Si+)|(4 Si+)|(4 Si+)|(4 Si+)|(4 Si+)|
|---|---|---|---|---|---|---|---|
|(4 Si+)|(4 Si+)|(3B+)|(4 Si+)|(4 Si+)|(4 Si+)|(3B+)|(4 Si+)|
|(4 Si+)|(4 Si+)|(4 Si+)|(4 Si+)|(4 Si+)|(4 Si+)|(4 Si+)|(4 Si+)|

(a) (b)

Figure 18.14 Extrinsic p-type semiconduction model (electron bonding). (a) An impurity atom such as boron, having three valence electrons, may substitute for a silicon atom. This results in a deficiency of one valence electron, or a hole associated with the impurity atom. (b) The motion of this hole in response to an electric field.

Band gap, above yet very close to the top of the valence band (Figure 18.15a). A hole is imagined to be created in the valence band by the thermal excitation of an electron from the valence band into this impurity electron state, as demonstrated in Figure 18.15b. With such a transition, only one carrier is produced—a hole in the valence band; a free electron is not created in either the impurity level or the conduction band. An impurity of this type is called an acceptor because it is capable of accepting an electron from the valence band, leaving behind a hole. It follows that the energy level within the band gap introduced by this type of impurity is called an acceptor state.

For this type of extrinsic conduction, holes are present in much higher concentrations than electrons (i.e., p &gt; n), and under these circumstances a material is termed p-type because positively charged particles are primarily responsible for electrical conduction. Of course, holes are the majority carriers, and electrons are present in minority concentrations. This gives rise to a predominance of the second term on the right-hand side of Equation 18.13, or

For a p-type extrinsic semiconductor, dependence of conductivity on concentration and mobility of holes:

s = p e mh (18.17)

For p-type semiconductors, the Fermi level is positioned within the band gap and near to the acceptor level.

Extrinsic semiconductors (both n- and p-type) are produced from materials that are initially of extremely high purity, commonly having total impurity contents on the

Figure 18.15 (a) Energy band scheme for an acceptor impurity level located within the band gap and just above the top of the valence band. (b) Excitation of an electron into the acceptor level, leaving behind a hole in the valence band.

Eg

Acceptor state Hole in valence band

(a) (b)# Chapter 18

# Electrical Properties

order of 107 at%. Controlled concentrations of specific donors or acceptors are then intentionally added, using various techniques. Such an alloying process in semiconducting materials is termed doping.

In extrinsic semiconductors, large numbers of charge carriers (either electrons or holes, depending on the impurity type) are created at room temperature by the available thermal energy. As a consequence, relatively high room-temperature electrical conductivities are obtained in extrinsic semiconductors. Most of these materials are designed for use in electronic devices to be operated at ambient conditions.

# Concept Check 18.4

At relatively high temperatures, both donor- and acceptor-doped semiconducting materials exhibit intrinsic behavior (Section 18.12). On the basis of discussions of Section 18.5 and this section, make a schematic plot of Fermi energy versus temperature for an n-type semiconductor up to a temperature at which it becomes intrinsic. Also note on this plot energy positions corresponding to the top of the valence band and the bottom of the conduction band.

# Concept Check 18.5

Will Zn act as a donor or as an acceptor when added to the compound semiconductor GaAs? Why? (Assume that Zn is a substitutional impurity.)

[The answers may be found at www.wiley.com/college/callister (Student Companion Site).

# 18.12 THE TEMPERATURE DEPENDENCE OF CARRIER CONCENTRATION

Figure 18.16 plots the logarithm of the intrinsic carrier concentration ni versus temperature for both silicon and germanium. A couple of features of this plot are worth noting. First, the concentrations of electrons and holes increase with temperature because, with rising temperature, more thermal energy is available to excite electrons from the valence to the conduction band (per Figure 18.6b). In addition, at all temperatures, carrier concentration in Ge is greater than in Si. This effect is due to germanium’s smaller band gap (0.67 vs. 1.11 eV, Table 18.3); thus, for Ge, at any given temperature, more electrons will be excited across its band gap.

However, the carrier concentration–temperature behavior for an extrinsic semiconductor is much different. For example, electron concentration versus temperature for silicon that has been doped with 1021 m-3 phosphorus atoms is plotted in Figure 18.17. [For comparison, the dashed curve shown is for intrinsic Si (taken from Figure 18.16)].7 Noted on the extrinsic curve are three regions. At intermediate temperatures (between approximately 150 K and 475 K) the material is n-type (inasmuch as P is a donor impurity), and electron concentration is constant; this is termed the extrinsic-temperature region.8 Electrons in the conduction band are excited from the phosphorus donor state (per Figure 18.13b), and because the electron concentration is approximately equal to the P content (1021 m-3), virtually all of the phosphorus atoms have been ionized (i.e., have donated electrons). Also, intrinsic excitations across the band gap are insignificant in relation to these extrinsic donor excitations. The range of temperatures over which this extrinsic region exists depends on impurity concentration; furthermore, most solid-state devices are designed to operate within this temperature range.

At low temperatures, below about 100 K (Figure 18.17), electron concentration drops dramatically with decreasing temperature and approaches zero at 0 K. Over these temperatures, the thermal energy is insufficient to excite electrons from the P donor.

7Note that the shapes of the Si curve of Figure 18.16 and the ni curve of Figure 18.17 are not the same, even though identical parameters are plotted in both cases. This disparity is due to the scaling of the plot axes: temperature (i.e., horizontal) axes for both plots are scaled linearly; however, the carrier concentration axis of Figure 18.16 is logarithmic,8 whereas this same axis of Figure 18.17 is linear.

For donor-doped semiconductors, this region is sometimes called the saturation region; for acceptor-doped materials, it is often termed the exhaustion region.# 18.13 FACTORS THAT AFFECT CARRIER MOBILITY

The conductivity (or resistivity) of a semiconducting material, in addition to being dependent on electron and/or hole concentrations, is also a function of the charge carriers’ mobilities (Equation 18.13)—that is, the ease with which electrons and holes are transported through the crystal. Furthermore, magnitudes of electron and hole mobilities are influenced by the presence of those same crystalline defects that are responsible for the scattering of electrons in metals—thermal vibrations (i.e., temperature) and impurity.

Figure 18.16 Intrinsic carrier concentration (logarithmic scale) as a function of temperature for germanium and silicon.

Figure 18.17 Electron concentration versus temperature for silicon (n-type) that has been doped with 1021 m–3 of a donor impurity and for intrinsic silicon (dashed line).

This is termed the freeze-out temperature region inasmuch as charged carriers (i.e., electrons) are “frozen” to the dopant atoms. Finally, at the high end of the temperature scale of Figure 18.17, electron concentration increases above the P content and asymptotically approaches the intrinsic curve as temperature increases. This is termed the intrinsic temperature region because at these high temperatures the semiconductor becomes intrinsic—that is, charge carrier concentrations resulting from electron excitations across the band gap first become equal to and then completely overwhelm the donor carrier contribution with rising temperature.

# Concept Check 18.6

On the basis of Figure 18.17, as dopant level is increased, would you expect the temperature at which a semiconductor becomes intrinsic to increase, to remain essentially the same, or to decrease? Why?
[The answer may be found at www.wiley.com/college/callister (Student Companion Site).]# Chapter 18

# Electrical Properties

Figure 18.18 For silicon, dependence of room-temperature electron and hole mobilities (logarithmic scale) on dopant concentration (logarithmic scale). Electrons (Adapted from W. W. Gärtner, “Temperature Dependence of Junction Transistor Parameters,” Proc. of the IRE, 45, 667, 1957. Copyright © 1957 IRE now IEEE.) Holes

We now explore the manner in which dopant impurity content and temperature influence the mobilities of both electrons and holes.2 Mobility (m/V.s)

# Influence of Dopant Content

Figure 18.18 represents the room-temperature dependence of electron and hole mobilities in silicon as a function of the dopant (both acceptor and donor) content; note that both axes on this plot are scaled logarithmically. At dopant concentrations less than about 1020 m–3, both carrier mobilities are at their maximum levels and independent of the doping concentration. In addition, both mobilities decrease with increasing impurity content. Also worth noting is that the mobility of electrons is always larger than the mobility of holes.

# Influence of Temperature

The temperature dependences of electron and hole mobilities for silicon are presented in Figures 18.19a and 18.19b, respectively. Curves for several impurity dopant contents are shown for both carrier types; note that both sets of axes are scaled logarithmically. From these plots, note that, for dopant concentrations of 1024 m3 and less, both electron and hole mobilities decrease in magnitude with rising temperature; again, this effect is due to enhanced thermal scattering of the carriers. For both electrons and holes and dopant levels less than 1020 m3, the dependence of mobility on temperature is independent of acceptor/donor concentration (i.e., is represented by a single curve). Also, for concentrations greater than 1020 m3, curves in both plots are shifted to progressively lower mobility values with increasing dopant level. These latter two effects are consistent with the data presented in Figure 18.18.

These previous treatments discussed the influence of temperature and dopant content on both carrier concentration and carrier mobility. Once values of n, p, m, and mh have been determined for a specific donor/acceptor concentration and at a specified temperature (using Figures 18.16, through 18.19), computation of s is possible using Equation 18.15, 18.16, or 18.17.

# Concept Check 18.7

On the basis of the electron-concentration-versus-temperature curve for n-type silicon shown in Figure 18.17 and the dependence of the logarithm of electron mobility on temperature (Figure 18.19a), make a schematic plot of logarithm electrical conductivity versus temperature for silicon that has been doped with 1021 m3 of a donor impurity. Now, briefly explain the shape of this curve. Recall that Equation 18.16 expresses the dependence of conductivity on electron concentration and electron mobility. [The answer may be found at www.wiley.com/college/callister (Student Companion Site).]# 18.13 Factors That Affect Carrier Mobility

|Electron mobility (m/V.s)|&lt;1020 m–3|&lt;1020 m–3|0.1|&lt;1020 m–3|
|---|---|---|---|
| |1022 m–3|0.1|1023 m–3| |
| |1024 m–3|0.01|1025 m–3| |
|200|300|400|500|600|
| |Temperature (K)|Temperature (K)|&lt;1020 m–3|&lt;1020 m–3|
| |1022 m–3|0.01|1024 m–3| |
|1025 m–3| | | | |

Figure 18.19 Temperature dependence of (a) electron and (b) hole mobilities for silicon that has been doped with various donor and acceptor concentrations. Both sets of axes are scaled logarithmically. (From W. W. Gärtner, “Temperature Dependence of Junction Transistor Parameters,” Proc. of the IRE, 45, 667, 1957. Copyright © 1957 IRE now IEEE.)

# EXAMPLE PROBLEM 18.2

Electrical Conductivity Determination for Intrinsic Silicon at 150C

Calculate the electrical conductivity of intrinsic silicon at 150C (423 K).

Solution

This problem may be solved using Equation 18.15, which requires specification of values for n, mi, e and m. From Figure 18.16, ni for Si at 423 K is 4 × 1019 m3. Furthermore, intrinsic electron and hole mobilities are taken from the 1020 m–3 curves of Figures 18.19a and 18.19b, respectively; at 423 K, me = 0.06 m2/Vs and mh = 0.022 m2/Vs (realizing that both mobility and temperature axes are scaled logarithmically). Finally, from Equation 18.15, the conductivity is given by:

σ = n0 e (me ni + mh)

= (4 × 1019 m–3)(1.6 × 10–19 C)(0.06 m/Vs + 0.022 m2/Vs)

= 0.52 (Ωm)–1

# EXAMPLE PROBLEM 18.3

Room-Temperature and Elevated-Temperature Electrical Conductivity Calculations for Extrinsic Silicon

To high-purity silicon is added 1023 m–3 arsenic atoms.

(a) Is this material n-type or p-type?

(b) Calculate the room-temperature electrical conductivity of this material.

(c) Compute the conductivity at 100C (373 K).# Chapter 18 / Electrical Properties

# Solution

(a) Arsenic is a Group VA element (Figure 2.8) and, therefore, acts as a donor in silicon, which means that this material is n-type.

(b) At room temperature (298 K), we are within the extrinsic temperature region of Figure 18.17, which means that virtually all of the arsenic atoms have donated electrons (i.e., n = 1023 m-3). Furthermore, inasmuch as this material is extrinsic n-type, conductivity may be computed using Equation 18.16. Consequently, it is necessary to determine the electron mobility for a donor concentration of 1023 m-3. We can do this using Figure 18.18: at 1023 m-3, μe = 0.07 m2/Vs (remember that both axes of Figure 18.18 are scaled logarithmically). Thus, the conductivity is just

σ = n0 e0 μe = (1023 m-3)(1.6 * 10-19 C)(0.07 m/Vs)2 = 1120 (Ωm)-1

(c) To solve for the conductivity of this material at 373 K, we again use Equation 18.16 with the electron mobility at this temperature. From the 1023 m-3 curve of Figure 18.19a, at 373 K, μe = 0.04 m2/Vs, which leads to

σ = n0 e0 μe = (1023 m-3)(1.6 * 10-19 C)(0.04 m/Vs)2 = 640 (Ωm)-1

# DESIGN EXAMPLE 18.1

# Acceptor Impurity Doping in Silicon

An extrinsic p-type silicon material is desired having a room-temperature conductivity of 50 (Ωm)-1. Specify an acceptor impurity type that may be used, as well as its concentration in atom percent, to yield these electrical characteristics.

# Solution

First, the elements that, when added to silicon, render it p-type lie one group to the left of silicon in the periodic table. These include the Group IIIA elements (Figure 2.8): boron, aluminum, gallium, and indium.

Because this material is extrinsic and p-type (i.e., p << n), the electrical conductivity is a function of both hole concentration and hole mobility according to Equation 18.17. In addition, it is assumed that at room temperature, all the acceptor dopant atoms have accepted electrons to form holes (i.e., that we are in the extrinsic region of Figure 18.17), which is to say that the number of holes is approximately equal to the number of acceptor impurities NA.

This problem is complicated by the fact that μh is dependent on impurity content per Figure 18.18. Consequently, one approach to solving this problem is trial and error: assume an impurity concentration, and then compute the conductivity using this value and the corresponding hole mobility from its curve of Figure 18.18. Then, on the basis of this result, repeat the process, assuming another impurity concentration. For example, let us select an NA value (i.e., a p value) of 1022 m-3. At this concentration, the hole mobility is approximately 0.04 m2/Vs (Figure 18.18); these values yield a conductivity of

σ = p0 e0 μh = (1022 m-3)(1.6 * 10-19 C)(0.04 m/Vs)2 = 64 (Ωm)-1which is a little on the high side. Decreasing the impurity content an order of magnitude to 1021 m-3 results in only a slight increase of h to about 0.045 m2/Vs (Figure 18.18); thus, the resulting conductivity is

s = (1021 m-3)(1.6 * 10-19 C)(0.045 m/Vs)2 = 7.2 (Ωm)-1

With some fine tuning of these numbers, a conductivity of 50 1021 m-3; at this Na value, mh remains approximately 0.04 m2/Vs.

It next becomes necessary to calculate the concentration of acceptor impurity in atom percent. This computation first requires the determination of the number of silicon atoms per cubic meter, NSi, using Equation 4.2, which is given as follows:

NSi = (NAr)(ASi) / ((6.022 * 1023 atoms/mol)(2.33 g/cm3)(106 cm3/m3)) = 28.09 g/mol = 5 * 1028 m-3

The concentration of acceptor impurities in atom percent (Ca) is just the ratio of Na and NSi multiplied by 100, or

Ca = (Na / (Na + NSi)) * 100 = (8 * 1021 m-3) / (5 * 1028 m-3) * 100 = 1.60 * 105 at% boron, aluminum, gallium, or indium. Thus, a silicon material having a room-temperature p-type electrical conductivity of

# 18.14 THE HALL EFFECT

For some materials, it is on occasion desired to determine the material’s majority charge carrier type, concentration, and mobility. Such determinations are not possible from a simple electrical conductivity measurement; a Hall effect experiment must also be conducted. This Hall effect is a result of the phenomenon by which a magnetic field applied perpendicular to the direction of motion of a charged particle exerts a force on the particle perpendicular to both the magnetic field and the particle motion directions.

To demonstrate the Hall effect, consider the specimen geometry shown in Figure 18.20—a parallelepiped specimen having one corner situated at the origin of a Cartesian coordinate system. In response to an externally applied electric field, the electrons and/or holes move in the x direction and give rise to a current Ix. When a magnetic field is imposed in the positive z direction (denoted as B), the resulting force on the charge carriers causes them to be deflected in the y direction—holes (positively charged carriers) to the right specimen face and electrons (negatively charged carriers) to the left face, as indicated in the figure. Thus, a voltage, termed the Hall voltage VH, is established in# Chapter 18 / Electrical Properties

Figure 18.20 Schematic demonstration of the Hall effect. Positive and/or negative charge carriers that are part of the Ix current are deflected by the magnetic field Bz and give rise to the Hall voltage, VH.

Dependence of Hall voltage on the Hall coefficient, specimen thickness, and current and magnetic field parameters shown in Figure 18.20:

VH = RH I Bz / d (18.18)

In this expression RH is termed the Hall coefficient, which is a constant for a given material. For metals, in which conduction is by electrons, RH is negative and is given by:

RH = -1 / n e (18.19)

Thus, n may be determined because RH may be found using Equation 18.18 and the magnitude of e, the charge on an electron, is known.

Furthermore, from Equation 18.8, the electron mobility μe is just:

μe = σ / n e (18.20a)

or, using Equation 18.19:

μe = -RH σ (18.20b)

Thus, the magnitude of μe may also be determined if the conductivity σ has also been measured.

For semiconducting materials, the determination of majority carrier type and computation of carrier concentration and mobility are more complicated and are not discussed here.# 18.15 Semiconductor Devices

The unique electrical properties of semiconductors permit their use in devices to perform specific electronic functions. Diodes and transistors, which have replaced old-fashioned vacuum tubes, are two familiar examples. Advantages of semiconductor devices (sometimes termed solid-state devices) include small size, low power consumption, and no warmup time. Vast numbers of extremely small circuits, each consisting of numerous electronic devices, may be incorporated onto a small silicon chip. The invention of semiconductor devices, which has given rise to miniaturized circuitry, is responsible for the advent and extremely rapid growth of a host of new industries in the past few years.

# The p–n Rectifying Junction

A rectifier, or diode, is an electronic device that allows the current to flow in one direction only; for example, a rectifier transforms an alternating current into direct current. Before the advent of the p–n junction semiconductor rectifier, this operation was carried out using the vacuum tube diode. The p–n rectifying junction is constructed from a single piece of semiconductor that is doped so as to be n-type on one side and p-type on the other. If pieces of n- and p-type materials are joined together, a poor rectifier results because the presence of a surface between the two sections renders the device very inefficient. Also, single crystals of semiconducting materials must be used in all devices because electronic phenomena deleterious to operation occur at grain boundaries.

Before the application of any potential across the p–n specimen, holes are the dominant carriers on the p-side, and electrons predominate in the n-region, as illustrated in Figure 18.21a. An external electric potential may be established across a p–n.

# EXAMPLE PROBLEM 18.4

# Hall Voltage Computation

The electrical conductivity and electron mobility for aluminum are 3.8 × 107 (Ωm)-1 and 0.0012 m2/Vs, respectively. Calculate the Hall voltage for an aluminum specimen that is 15 mm thick for a current of 25 A and a magnetic field of 0.6 tesla (imposed in a direction perpendicular to the current).

# Solution

The Hall voltage VH may be determined using Equation 18.18. However, it is first necessary to compute the Hall coefficient (RH) from Equation 18.20b as

RH = - mes = - 3.8 × 0.0012 m2/Vs × 107 (m)-1 = -3.16 × 10-11 V m/A tesla

Now, use of Equation 18.18 leads to

VH = RH I Bz / d

VH = (-3.16 × 10-11 V m/A tesla)(25 A)(0.6 tesla) / (15 × 10-3 m)

VH = -3.16 × 10-8 V# Chapter 18

# Electrical Properties

# Figure 18.21

For a p–n rectifying junction, representations of electron and hole distributions for (a) no electrical potential, (b) forward bias, and (c) reverse bias.

p-side                n-side

+     +      +                +

+     +        +                 +    +

+                        (a)

Hole flow        Electron flow

+                        +

+  +               + +                                –

+                     +  +

+

+     +

Battery

# Figure 18.22

The current–voltage characteristics of a p–n junction for forward and reverse biases. The phenomenon of breakdown is also shown.

+                     +

IF            Forward bias

Hole flow             Electron flow

+                  –

+   +

+   +

–    +      +                                      +

+      +

+      +

Breakdown

–               –V0       0                            +

I R    +V0       Voltage, V

Reverse bias

Current, I

forward bias

reverse bias

Junction with two different polarities. When a battery is used, the positive terminal may be connected to the p-side and the negative terminal to the n-side; this is referred to as a forward bias. The opposite polarity (minus to p and plus to n) is termed reverse bias.

The response of the charge carriers to the application of a forward-biased potential is demonstrated in Figure 18.21b. The holes on the p-side and the electrons on the n-side are attracted to the junction. As electrons and holes encounter one another near the junction, they continuously recombine and annihilate one another, according to:

electron + hole → h energy (18.21)

Thus for this bias, large numbers of charge carriers flow across the semiconductor and to the junction, as evidenced by an appreciable current and a low resistivity. The current–voltage characteristics for forward bias are shown on the right-hand half of Figure 18.22.
