Repository: AdbulrhmanEldeeb/q-a_making

# Markdown File Processor

This project processes Markdown files, extracts and processes their content, and saves the results as JSON files. It is designed to handle large-scale Markdown content efficiently, leveraging modular code structure, logging, and progress tracking.

## Features

- **Markdown Processing**: Extracts and processes content from Markdown files using a custom processing pipeline.
- **Chunking Support**: Splits large text into manageable chunks for better handling.
- **Error Handling**: Automatically retries with rotated API keys in case of rate limits or errors.
- **JSON Output**: Saves processed data as structured JSON files for downstream use.

File: parsed_data/Physical_Metallurgy_by_Peter_Haasen.md (part 48 of 58)
# Metallurgy
APPLEBY,W. K., D. W. SANDUSKY U.E. WOLFF, 1972, Fluence and Temperature Dependence of Voidand Formation in Highly Irradiated Stainless Steels, in: Radiation-Induced Voids in Metals, eds. J. W. Corbett and L.C. Ianniello (Conf-710601, Natl. Techn. Inf. Service, Springfield, VA 22161) p. 156.

AUDIT, P., 1982, Vacancy-Thennal Expansion in Aluminium, in: Point Defects and Defect Interactions in Metals, eds. J. T h u r a , M. Doyama and M. Kiritani (vniv. of Tokyo Press,Tokyo) p. 291.

AVERBACK, S., R. BENEDEKR. and K. L. MERKLE,1978, Phys. Rev. B 18,4156.

BAKKER,H., 1987, Mater. Sci. Fonun 15-18,1155.

BALLUFH,R. W., 1978, J. Nucl. Mater. 69/70, 240.

BALLWFI,R W., K. H. LIE, D. N. SEIDMANand R. W. SIEGEL,1970, Determination of Concentrations and Formation Energies and Entropies of Vacancy Defects from Quenching Experiments, in: Vacancies and Interstitials in Metals, eds. A. Seeger, D. Schumacher, W. Schilling and J. Diehl (NorthHolland, Amsterdam) p. 125.

BALZER,R., and H.SIGVALDASON,1979, Phys. Stat. Sol. (b) 92, 143.

BASS, J., 1967, Phil. Mag. 15,717.

BAUER,W., 1969, Radiation Effects 1, 23.

BECKER,D. E., E DWORSCHAKand H. WOLLENBERGER,1973, Radiation Effects 17, 25.

BEELER,J.R., Jr., 1983, in: Radiation Effects Computer Experiments (North-Holland Publ. Co.,Amsterdam).

BENDER,O., and P. EHRHART,1983, J. Phys. F13, 911.

BENEDEK, R., 1978, J. Phys. F Met. Phys. 17, 569.

BENNEWWN,K.H., and L. TEWORDT,1960, Z. Naturf. 1% 772.

BERGER,A. S., D. N. SEIDMANand R. W. BmLum, 1973, Acta Metall. 21, 123.

BERGER,A. S., S. T. OCKERSand R. W. SJEGEL, and1979, J. Phys. F 9, 1023.Nucl. Mater. 69/70,734.

BERGER,A. S., S. T. OCKERS,M. K. CHASON R W. SIEGEL,1978, J.

BIGET,M., E MAURY,P. VAJDA,A. LUCAWNand P. LUCASSON,1979, Phys. Rev. B 19, 820.

BILGER,H., V. HIVERT,J. VERDONE, J. L. LEVEQUEand J. C. SOULIE,1968, Point Defects in Iron, in: InternationalConferenceon Vacancies and Interstitialsin Metals, Julich (JLil-Conf-2, p. 75l), unpublished.

BIRTCHER, R C., W.HERTZ, FRITSCH and J. F. WATSON,1975, Very Low TemperatureElectron-IrradiationG. and Annealing of Cold and Lead, in: hoc. Int. Conf. on Fundamental Aspects of Radiation Damage in Metals, Gatlinburg, 1975, eds. M. T. Robinson and F. W. Young, Jr. (CONF-751006, Natl. Techn. Inf. Service, Springfield, VA 22161) p. 405.

BLEWITT, T. H., 1962, in: Radiation Damage in Solids, ed. D. S. Billington (Academic, New York) p. 630.

BORODIN,V. A., A.I. RYAZANOV,and C. ABROMEIT,1993, J. Nucl. Mater. 207,242.

BRAILSFORD,A.D., and R. BULLOUGH,1978, J. Nucl. Mater. 69170, 434.

BRANDT,W., 1974, Appl. Phys. 4, 1.

BRANDT,W., and H. F. WAUNG,1968, Phys. Lett.27A, 100.

BULLOUGH,R., and J. R. WILLIS,1975, Phil.Mag. 31, 855. 1.

BULLOUGH,R., and M. H. WOOD,1980, J. Nucl. Mater. 90,

BURTON,J. J., 1971, Phys. Rev. B 5, 2948.

BUTT,R., R. KEITELand G. VOGL, 1979, HMI-Report, unpublished.

CANNON,C. P., and A. SOSIN,1975, Radiation Effects 25,253.

CARO,A. and M. VICTORIA,1989, Phys. Rev. A40,2287.

CAWTHORNE,C., and E. J. FULTON,1967, Nature 216,515.# Ch. 18, Refs.

# Point Defects

CHAMBRON, J. VWONE and P. M o m, 1975, Determination of Point Defects Symmetry in a Cubic Lattice W., by Magnetic Relaxation, in: Proc. Int. Conf. on Fundamental Aspects of Radiation Damage in Metals, eds. M. T. Robinson and E W. Young, Jr. (CONF-751006, Natl. Techn. Inf. Service, Springfield, VA 22161) p. 261.

COLTMAN, R. R, C. E. KLABUND6, J. K. REDMAN and A. L. SOUTHERN, 1971, Radiation Effects 7, 235.

CORBEL, C., P. BOIS, P. MOSER and I. LEMAHIEU, 1987, Mater. Sci. Forum 15-18, 721.

CORBETT, J. W., R. B. SMITH and R. M. WALKER, 1959, Phys. Rev. 114, 1442 and 1460.

COTTERILL, R. M. J. and M. DOYAMA, 1966, Energies and Atomic Configurations of Line Defects and Plane Defects in fcc Metals, in: Lattice Defects and Their Interaction, ed. R. R. Hasiguti (Gordon and Breach, New York) p. 1.

DANDER, W., and H. E. SCHAEPER, 1977, Phys. Stat. Sol. (b) 80, 173.

DAOU, J. N., P. V A I D A, A. LUCASSON, P. LUCASSON and J. P. BURGER, 1985, Phys. Let. 107A, 142.

DAUSINGER, E, 1978, Phil. Mag. A37, 819. 1987, Mater. Sci. Forum 15-18, 193.

DEDIEGO, N., C. HIDALGO and P. M o m, DESCHEPPER, D. SEGERS, L., L. DORIKENS-VANPRAFI; M. D o ~ m s, KNUYT, L. M. SrALS and P. Mosw, G. 1983, Phys. Rev. B 27, 5257.

D E D E R I ~ , P. H., 1973, J. Phys. F. 3, 471. Z. Phys. 255, 315.

DEDERICHS, P. H., and J. POLLMANN 1972, DEDERICHS, P. H., and R. ZELLER 1980. Dynamical Properties of Point Defects in Metals, in: Springer Tracts in Modem Physics, Vol. 87, eds. G. H6hler and E. A. Niekisch (Springer, Berlin) ch. 6.4.

DEDERICHS, H., P. C. LEHMANN and A. SCHOLZ, 1973, Phys. Rev. Lett. 31, 1130.

DEDERICHS, H., C. LEHMANN, M., P. R E C ~ A G E L H. R. SCHOBER, A. SCHOLZ and R. ZELLER, 1978, J. Nucl. Mater. 69/70, 176.

DEICHER, and 9%. WICHERT, 1981, Radiation Effects 54, 155.

DEICHER, M., Impurity Configurations Determined and TH. WICHERT, 1981b, Geometrical Structure of Lattice Defect-0. Ecm, E. RECKNAGEL by TDPAC, in: Nuclear and Electron Resonance Spectroscopies Applied to Materials Science, eds. E. N. Kaufmann and G. K. Shenoy (Elsevier-North-Holland, New York) p. 435.

DENOWON, C., 1995, in: Intermetallic Compounds - Principles and Practice, eds. J. H. WESTBROOK and R. L. FLZISCHER (Wiley, Chichester), Vol. 1, p. 559.

DIAZ DE LARUBIA, T. and M. W. GUINAN, 1992, Mater. Sci. Forum 299, 23.

D ~ E R T, J., K. SONNENBI~RG, W. SCHILLING and U. DEDEK, 1972, Radiation Effects 15, 115.

H. DICKMAN, J. E., R. N. JEFFERY and D. R. GUSTAFSON, 1977, Phys. Rev. B 16, 3334.

DICKMAN, J. E., R. N. JEFFERY and D. R. GUSTAFSON, 1978, J. Nucl. Mater. 69/70, 604.

DIFFERT, K., A. SEEGER and W. 'Ikon, 1987, Mater. Sci. Forum 15-18, 99.

DIMITROV, and C. DIMITROV, O., 1985, Radiation Effects 84, 117.

DOYAMA, M., 1978, J. Nucl. Mater. 69/70, 350.

DOYAMA, M., and J. S. KOEHLBR, 1962, Phys. Rev. 127, 21.

DOYAMA, M., and R. M. J. COTTERILL, 1967, Energies and Atomic Configurations of Point Defects in fcc Metals, in: Lattice Defects and Their Interactions, ed. R. R. Hasiguti (Gordon and Breach, New York) p. 79.

DOYAMA, M., and R. R. HASIGUTI, 1973, Cryst. Lattice Defects 4, 139.

DRITTLER, H. J. LAHANN and H. WOLLENBERGER, K., 1969, Radiation Effects 2, 51.

DUBINKO, V. L, 1991, J. Nucl. Mater. 178, 108.

DUBSING, G., and W. SCHILLING, 1969, Radiation Effects 1, 65.

DUNLOP, A., D. L U and A. BARBU, 1993, J. Nucl. Mater. 205, 426.

R DWORSCHAK, 6. HOLFELDER F., and H. WOLLENBERGER, 1981, Radiation Effects 59, 35.

DWORSCIIAK, H. WAGNER J. SELKE and H. WOLLENBERGER, DWORSCHAK, R. LENNARTZ, F., and P. WOMBACHER, 1972, Phys. Stat. Sol. (b) 52, 103. 1978, J. Nucl. Mater. 69/70, 748.

DWORSC~K, TH. MONSAUE, and H. WOLLENBERGER, 1976, J. Phys. F 6, 2207.

E~KER, K. H., 1982, krhandl. DPG (VI) 17, 892.

EKRHART, €?, 1978, J. Nucl. Mater. 69/70, 200.

EHRHART, P., 1985, Mater. Res. SOC. Symp. 41, 13.# H.J. Wollenberger

# Ch. 18, Refs.

EHRHART, P., 1991, in: Atomic Defects in Metals, ed. H. Ullmaier, Landoldt-Barnstein, ed. O. Madelung, Group III, Vol. 25 (Springer Berlin) p. 88.

EHRHART, P., and B. SCHÖNFELD, 1979, Phys. Rev. B 19, 3896.

EHRHART, P., and B. SCHÖNFELD, 1982, Self-Interstitial Atoms and their Agglomerates in hcp Metals, in: Point Defects and Defect Interactions in Metals, eds. J. Takamura, M. Doyama and M. Kiritani (Univ. of Tokyo Press, Tokyo) p. 47.

EHRHART, P., and E. SEGURA, P., 1975, X-ray Investigation of Interstitials and Interstitial Clusters after Low Temperature Electron-irradiation and Thermal Annealing of Gold, in: Proc. Int. Conf. on Fundamental Aspects of Radiation Damage in Metals, Gatlinburg, 1975, eds. M. T. Robinson and F. W. Young, Jr. (CONF-751006, Natl. Techn. Inf. Service, Springfield, VA 22161) p. 295.

EHRHART, P., and W. SCHILLING, 1974, Phys. Rev. B 8, 2604.

EHRHART, P., B. SCHÖNFELD and K. SONNENBERG, 1982, Agglomerates of Interstitial Atoms and Vacancies in Electron-Irradiated Copper, in: Point Defects and Defect Interactions in Metals, eds. J. Takamura, M. Doyama and M. Kiritani (Univ. of Tokyo Press, Tokyo) p. 687.

EHRHART, P., H. G. HAUBOLD, EHRHART, P., H. D. P., CARSTANEN, A. M. and W. SCHILLING, FATTAH and J. B. ROBERTO, 1974, Investigation of Point Defects and Their Agglomerates in Irradiated Metals by Diffuse X-ray Scattering, in: Festkörperprobleme XIV/ Advances in Solid State Physics, ed. H. I. Queisser (Weweg. Braunschweig) p. 87.

EHRHART, P., K.-H. ROBROCK and H. R. SCHOBER, 1986, in: Physics of Radiation Effects in Crystals, eds. R. A. Johnson and A. N. Orlov, Elsevier Science Publishers, p. 3.

EMRICK, R. M., 1982, J. Phys. F 12, 1327.

ENGLISH, C. A., A. J. E. FOREMAN, J. PHYTHIAN, W. D. J. BACUN and M. L. JENKINS, 1992, Mater. Sci. Forum 97-99, 1.

ERGINSOY, C., G. H. VINEYARD and A. ENGLERT, 1964, Phys. Rev. 133, A595.

ESHELBY, J. D., 1956, The Continuum Theory of Lattice Defects, in: Solid State Physics, 3, eds. F. Seitz and D. Turnbull (Academic, New York) p. 79.

EVANS, I. H., 1987, Materials Science Forum 15-18, 869.

EVANS, R., 1977, Calculation of Point Defect Formation Energies in Metals, in: Vacancies '76, eds. R. E. Smallman and J. E. Harris (The Metals Society, London) p. 30.

EYRE, B. L., and J. R. MAH, 1993, I. Nucl. Mater. 205, 1.

EYRE, B. L., M. H. H. M. and R. E. SMALLMAN, 1977, Electron Microscopy Studies of Point Defect Clusters in Metals, in: Vacancies '76, eds. R. E. Smallman and J. E. Harris (The Metals Society, London) p. 63.

FABER, K., and H. SCHULTZ, 1977, Radiation Effects Metall. 8, 713.

FABER, K., J. SCHWEIKHARDT and H. SCHULTZ, 1974, Scripta Metall. 8, 713.

FEE, K., D. HOFFMANN and H. WOLLENBERGER, 1970, Cryst. Lattice Defects 1, 245.

FINNIS, M., P. AGNEW and A. J. E. FOREMAN, 1991, Phys. Rev. B 44, 567.

FLINN, E., and T. A. KENFIELD, J., 1976, Neutron Swelling Observations on Austenitic Stainless Steels Irradiated in EBR-II, in: Correlation of Neutron and Charged Particle Damage, Proc. of the workshop in Oak Ridge, ed. J. 0. Stiegler (CONF-760673, Natl. Techn. Inf. Service, Springfield, VA 22161) p. 253.

FLYNN, C. P., 1968, Phys. Rev. 171, 682.

FLYNN, C. P., 1975, Thin Solid Films 25, 37.

FLYNN, C. P., I. BASS and D. LAZARUS, 1965, Phil. Mag. 11, 521.

POLES, S., M. I. BASICES and M. S. DAW, 1986, Phys. Rev. B 33, 7983.

FOLWEILER, R. C., and F. R. BROTZEN, 1959, Acta Metall. 7, 716.

FOREMAN, A. J. E., 1972, Harwell Report, AERE-R 7135.

FOREMAN, A. J. E., C. A. ENGLISH and W. J. PHYTHIAN, 1991, AEA Technology Harwell Report, AEA-TRS-2028 and 2031.

FRANK, W., A. SEEGER and R. SCHINDLER, 1979, Radiation Effects 40, 239.

FRANK, W., and A. SEEGER, 1983, Radiation Effects 71, 157.

-L, E. I., 1970, Theory of Point Defects in Metals, in: Vacancies and Interstitials in Metals, eds. A. Seeger, D. Schumacher, W. Schilling and J. Diehl (North-Holland, Amsterdam) p. 787.# Ch. 18, Refs.

# Point defects

1713

FORDERFX,K.,K. 2 DORING,M. GLADISCH,N. HAAS, D. HERLACH, J. MAJOR, H.-J. MUNDINGER, J. ROSENKRANZ,W. SCHAFER,L.SCHIMMELG, M. SCHMOLZ,W. SCHWARZand A. SEEGER,1987,Mater. Sci. Forum 15-18, 125.

GABRIEL,T. A., J. D. AMBURGEYand N. M. GREW, 1976, Nucl. Sci. and Eng. 61,21.

GANNE,J. P., and Y. QuM,1982, Intrinsic Thermal Expansion of Point Defects in Metals, in: Point Defects and Defect Interactions in Metals, eds. J. Takamura, M. Doyama and M. Kiritani (Univ. of Tokyo Press, 1982) p. 232.

GAUSTER,W.B., S. MANTL,T. SCHOBERand W. TR~.SH.XUSER,1975, Annealing of Dislocation Loops in Neutron-Irradiated Copper Investigated by Positron Annihilation, in: Proc. Int. Conf. E W. Young, Jr.on Fundamental Aspects of Radiation Damage in Metals, Gatlinburg, 1975, eds. M. T. Robinson and (CONF-751006, Natl. Tech. Inf. Service, Springfield,VA 22161) p. 1143.

GEHLEN, P. C., I. R BEELERand R L. JAFFEB,eds., 1972, Interatomic Potentials and Simulation of Lattice Defects (plenum, New York).

GIBSON,J.B., A.N. GOLAND,M. MILGRAMand G.H. VINEYARD,1960, Phys. Rev. 120, 1229.

GLASGOW,B.B., A. Sr-Amm, W.G.WOLFERand F. A. GARNER,1981, J. Nucl. Mater. 103/104,981.

GRANATO,A.V., and T.G. NILAN,1965, Phys. Rev. 137, A1250.

GRANATO,A.V., I. HOLDER,K.L. HULTMAN, L. JOHNSON,D. G.G. SETSER,P. WALLACEand A. WONG,1982, in: Point Defects and Defect Interaction in Metals, eds. J. Takamura, M. Doyama and M. Kiritani (University of Tokyo Press, Tokyo) p. 360.

GRANATO,A. V., 1993, J. Non-Crystalline Solids 156-158, 402.

GUINAN,M.W., C.L. SNEADand A. N. GOLAND, 1973, Radiation Effects 20, 33.

H~~HNER,P., and W. FRANK,1992, Solid State Phenomena 23 8124,203.

HAKEN,H.and S. NANAO,1982, in: Point Defects and Interactions in Metals, Proc. of Yamada Conf. V, eds. HARA,Y., ,1977, Synergetics(Springer Verlag, Berlin).

HARDY,R., D.R. HATCHER,J.R., and R. BULLOUGH,ZELLERand P.H. D~ERICHS.1979, Phys. Rev. B 19,5083.1967, Phil. Mag. 15,237.

HAUBOLD,H.-G., 1975, Study of Irradiation-InducedPoint Defects by Diffuse Scattering, in: Proc. Int. Conf. on Fundamental Aspects of Radiation Damage in Metals, Gatlinburg, 1975, eds. M.T. Robinson and E W. Young, Jr. (CONF-751006, Natl. Techn. Inf. Service, Springfield,VA 22161) p. 268.

HAUBOLD,H.-G., 1976, Rev. Physique Appl. 11, 73.

HAUBOLD,H.-G., and D. MARTINSEN,1978, J. Nucl. Mater. 69/70,644.

HAUTOJARVI,P., 1987, h4ater. Sci. Forum 15-18, 81.

HEALD,P. T., 1977, Discrete Lattice Models of Point Defects, in: Vacancies '76, eds. R. E. Smallman and I. E. Harris (The Metals Society, London) p. 11.

HEALD,ET., and M.V. SPBIGHT,1974, Phil. Mag. 29, 1075.

HEINISCH, H., 1981, J. Nucl. Mater. 103/10$, 1325.

HEINISCH,H., 1990, Radiation Effects and Defects in Solids 1l3, 53.

HERTZ,W., and H. PEBL, 1975, J. Phys. F 5, 2241.

HETTICH,G., H. MEHRSRand K.MAIER, 1977, Scripta Metall. 11,795.

HOCH,M., 1970, Equilibrium Measurements in High-Melting-PointMaterials, in: Vacancies and Interstitials in Metals, eds. A. Seeger, D. Schumacher,W. Schilling and J. Diehl (North-Holland,Amsterdam) p. 81.

HODGES,C.H., 1970, Phys. Rev. Lett. 25,285.

HOLDER,J., A. V. GRANATOand L. E. REHN, 1974, Phys. Rev. B10, 363.

HOOD, G.M., and R. I. SCHULTZ, 1986, J. Nucl. Mater. 139, 179.

HOOD, G. M., 1988, J. Nucl. Mater. 151, 172.

HOOD,G. M., R. J. SCHULTZand J.A. JACKMAN,1984, J. Nucl. Mater. 126, 79.

HORSEWELL,A. and B,N. SINQH,1988, ASTMSTP 955, 220.

HOW, M., and M. L. SWANSON,1982, Ion Channeling Investigations of the Interactions between Irradiation-produced defects and solute atoms in metals, in: Point Defects and Defect Interactions in Metals, eds. J. Takamura, M. Doyama and M. Kiritani (Univ. of Tokyo Press, Tokyo) p. 53.

HULTMAN,K.L., J. HQLDBRand A. V. GRANATO,1981, J. Physique, Colloque C5-42, Suppl. 10, 753.

HUNTINGTON,H.B., 1942, Phys. Rev. 61, 325.# H. J. Wollenberger

# Ch. 18, Refs.

HUNTINGTON, B., 1953, Phys. Rev. 91, 1092.

IMAFUKU, M., R YAMAMOTO and M. DOYAMA, 1982, Computer Studies of Self-Interstitids in Magnesium, in: Point Defects and Defect Interactions in Metals, eds. J. Takamura, M. Doyama and M. Kiritani (Univ. of Tokyo Press, Tokyo) p. 145.

INGLE, K.W., R.C. PERRIN and H. R. SCHOBER, 1981, J. Phys. F 11, 1161.

ISHINO, S., 1993, J. Nucl. Mater. 206, 139.

TANAKA, ISHINO, S., IWATA, MATSUTANI, Y. and S. 1977, Computer Simulation and Neutron, Heavy-Ion and Electron Irradiation Correlation, in: Radiation Effects in Breeder Reactor Structural Materials, Scottsdale, eds. M. L. Bleiberg and J.W. Bennett (Met. SOC. AIME, Warrendale, PA) p. 879.

ITO, K., Y. Omu and S. TANIOAWA, 1982, in: Positron Annihilation, Proc. 6th Int. Conf. on Positron Ann., eds. P.G. Coleman, S. C. Sharma, L. M. Diana (Noah-Holland h b l. Co., Amsterdam) p. 514.

IWATA, T., and A. IWASE, 1990, Radiation Effects and Defects in Solids 113, 135.

JACKSON, J., J. 1979, Phys. Rev. B 20, 534.

JXGER, W., 1981, J. Microsc. Spectrosc. Electron. 6, 437.

JAGER, W., and H. TRINKAUS, 1993, J. Nucl. Mater. 205, 394.

JXGER, W., T. P. EHRHART and W. SCHILLING, 1990, Radiation Effects and Defects in Solids 113, 201.

JANOT, C., and B. GEORGE, 1975, Phys. Rev. B 12, 2212.

JANOT, C., B. GEORGE and P. DELCROIX, 1982, J. Phys. F 12, 47.

JANOT, C., D. MALLEJAC and B. GEORGE, 1970, Phys. Rev. B 2, 3088.

JENKINS, M.L., and M. WILKENS, 1976, Phil. Mag. 34, 1155.

JENKINS, M. L., M. A. KIRK and W. J. PHYTHIAN, 1993, J. Nucl. Mater. 205, 16.

JOHNSON, P.B., D. J. MAZEI, and J. H. EVANS, 1983, Radiation Effects 78, 147.

JOHNSON, R.A., 1964, Phys. Rev. 134, A1329.

JOHNSON, R. A., 1965, J. Phys. Chem. Solids 26, 75.

JOHNSON, R. A., 1966, Phys. Rev. 145, 423.

JOHNSON, R. A., 1968, Phys. Rev. 174, 684.

JOHNSON, R. A., 1970, Phys. Rev. B 1, 3956.

JOHNSON, R. A., 1973, J. Phys. F 3, 295.

JOHNSON, R. A., and E. BROWN, 1962, Phys. Rev. 127, 446.

JOHNSON, R. A., and J. R. BROWN, 1977, Phys. Rev. 156, 677.

JOHNSTON, W.G., T. LAURITZEN, J. W. ROSOLOWSKI and A.M. TURKALO, 1976, J. Metals 28, 19.

JUNG, P., 1981a, Phys. Rev. B 23, 664.

JUNG, P., 1981b, Radiation Effects 59, 103.

JUNG, P., 1991, in: Atomic Defects in Metals, ed. H. Ullmaier, Landoldt-Barnstein, ed. O. Madelung, Group III, Vol. 25 (Springer Verlag, Berlin) p. 1.

JUNG, P., R. L. CHAPLIN, H. J. FENZL, K. REICHELT and P. WOMBACHER, 1973, Phys. Rev. B 8, 553.

KANZAKI, H. J., 1957, J. Phys. Chem. Solids 2, 24.

UPINOS, Y. U. N. OSETSKII V. G., and P. A. PLATANOV, 1990, J. Nucl. Mater. 173, 229.

KAUPFMAN, J. W., and I.S. KOEHLER, 1952, Phys. Rev. 88, 149.

KHELLAP, A., R. M. EMRICK and J. J. VUILLEMIN, 1988, Phys. Rev. B 37, 6717.

KIENLE, W., W. FRANK and A. SEEGER, 1983, Radiation Effects 71, 163.

KIM, S.M., 1986, Phys. Rev. B 33, 1509.

KIM, S.M., and A.T. STEWART, 1975, Phys. Rev. B 11, 4012.

KIM, S.M., J. A. JACKMAN, W. J. L. BUYERS 1955, Rep. and D.T.F. ERSON, 1984, J. Phys. F 14, 2323.

KINCHIN, G. H., and R. S. PEASE, Prog. Phys. 18, 1.

KING, W.E., and R. BENEDEK, 1981, Phys. Rev. B 23, 6335.

KING, W.E., K. L. MERKLE and M. MESHII, 1981, Phys. Rev. B 23, 6319.

KJRITANI, M., 1982, Nature of Point Defects and Their Interactions Revealed by Electron Microscope Observation of Their Clusters, in: Point Defects and Defect Interactions in Metals, eds. J. Takamura, M. Doyama and M. Kiritani (Univ. of Tokyo Press, Tokyo) p. 59.

KIRITANI, M., T. YOSHIIE, S. KOJIMA, Y. SATOH and K. HAMADA, 1990, J. Nucl. Mater. 174, 327.

KIRITANI, M., 1993, J. Nucl. Mater. 206, 156.

KIRK, M. A., T. H. BLEWITC and T. L. SCOTT, 1978, J. Nucl. Mater. 69/70, 780.# Ch.18, Refs.

# Point defects

1715

K~TATIMA,K., Y. AKASHI and E. KURAMOTO,1985, J. Nucl. Mater. 1338~134,486.

KLAUMUNZER, 1992, Mater. Sci. Forum 97-99, 623.S.

KLEMRADT,U., B. DRITTLEX, T.HOSHINO,R. ZELLER,P.H. DEDERICHSand N. STEFANOU,1991, Phys. Rev. B 43,9487.

KLUIN,J.-E., and T. HEELENKAMP,1991, Phys. Rev. B 44, 11597.

KNODLE,W.C., and J. S. KOEHLER,1978, J. Nucl. Mater. 69/70,620.

KNULL, H., U.DEDEKand W. SCHILLING,1974, J. Phys. F4, 1095.

KOCH,J. M., and C. KOENIG, 1986, Phil. Mag. B 54, 177.

KOCH,R., R.P. WAHIand H. WOLLENBERGER,1981, J. Nucl. Mater. 103/104, 1211.

KOLLERS,G., H. JACQWS,andL.E. REHN and K. H. ROBROCK,Sol. 7,591.1981, J. Physique, Colloque C5-42, Suppl. 10,729.

KONIG,D., I. V U L ~ W. SCHILLING,1964, Phys. Stat.

KUSTER,W., and H. P. ~ E R 1965, Z. Metallkunde56, 760.

KRISHAN,K., 1982, Radiation Effects 66, 121.

QO-L~, H., 1970, Studies of Point Defects in Metals by Means of Mechanical and Magnetic Relaxation, in: Vacancies and Interstitiah in Metals, eds. A. Seeger, D. Schumacher, W. Schilling and J. Diehl (North-Holland, Amsterdam) p. 667.

KUGLER,H., I.A. SCHWIRTLICH, TAKAKI,S. K. YAMAKAWA,U.ZIEBART, PETZOLDand H. SCHULTZ,J. 1982, Stage III Recovery in Electron-Irradiated bcc Transition Metals, in: Point Defects and Defect Interactions in Meastl, eds. J. Takamura, M. Doyama and M.Kiritani (Univ. of Tokyo Press, Tokyo) p. 520.

KUSMISS,J.H., KURAMOTO,,1992, J. Nucl. Mater. 191-194, 1297.

16,471.E. and A.T. S T J ~ A R T ,1967, Adv. Phys.

LAM,N. Q.. N. V. DOANand Y. ADDA,1980, J. Phys. F 10,2359.

LAM,N. Q.,N. V.DOAN,L. DAGENSand Y. ADDA,1981, J. Phys. F 11, 2231. in Irradiated Metals, in: Point Defects and Defect Interactions in Metals, eds. J. Takamura, M. Doyama and M. Kiritani (Univ. of Tokyo Press, Tokyo) p. 679.

L A u P ~ I ~ R , W. FRANK,M. R t k r . ~ ,A. S e m m and M. WILKENS,1981, Radiation Effects Lett. 67,95.A.

LEADBETTER, J., A. D. M. T. NEWSHAMand N. H. PICTON,1966, Phil. Mag. 13, 371.

LEE,C., and J.S. KOEHLER,1968, Phys. Rev. 176, 813.

LEGRAND,l?, C.,J. MORILLOand V.P~NTIKIS,1993, Radiation Effects and Defects in Solids 126, 151.

LEHMANN, 1977, Interaction of Radiation with Solids, in: Defects in Crystalline Solids, vol. 10, eds. S. Amehckx, R. Gevers and J. Nihoul (North-Holland, Amsterdam).

LEHMANN,C., A. SCHOLZ and W. SCHILLING,1981, Computer Simulation of Radiation-Induced Defects, film (16 mm, colour, 32 min) produced and distributed by E m .Huschert Filmstudio (Weststr. 34-36,D-40597, DUsseldorf-Benrath, Germany).

LEIBFRIED,G., 1965, Bestrahlungseffektein Festkiirpern (Teubner, Stuttgart).

L E I B ~ I E D ,G., and N. BREUER,1978, Point Defects in Metals 1, in: Springer Tracts in Modern Physics, vol. 81, eds. G. H6hler and E.A. Niekisch (Springer, Berlin).

LENGELZR,B., 1976, Phil. Mag. 34,259.

LENGELER,B., and R.R. BOURASSA, 1976, J. Phys. F6, 1405.

LENNARTZ,R., F. DWORSCHAKand H. WOLLENBERGER,1977, J. Phys. F 7,2011.

W, V., J. M.LANOREand J. HILLAIRET,1973, Phil. Mag. 28, 373.

LIITLE, E. A., 1993, J. Nucl. Mater., 206, 324.

LIU PING and G. L. DUNLOF,1988, J. Mater. Sci. 23, 1419.

LOPER, G. D., L. C. S ~ S K I M R ,M. K. CWN and R. W. SIEGEL,1985, in: Positron Annihilation, eds. P. C. Jain, R.M. Singru, K.P. Gopinathan (World Scientific Publ. Co., Singapore) p. 461.

LOSEHAND,R., E RAu and H. WGNZL,1969, Radiation Effects 2,69.

LUCAS,G.E., 1993, J. Nucl. Mater. 206, 287.

LUCASSON, G., 1975, in: Fundamental Aspects of Radiation Damage in Metals, Proc. Int. Conf. Gatlinburg,P, Tenn., USA, eds. M.T. Robinson and F. W. Young (USERDA Conf. 751006PlP2) p. 42.

LUCASSON,P. G., and R.M. WALKER,1962, Phys. Rev. 127,485.

Lwm, Y.N., M. DOYAMAand J. S. KOEHLm, 1968, Phys. Rev. 165,787.

IMACKENZE, J. K., TW.CRAIGand B. T. A. MCKEE,1971, Phys. Lett. 33A, 227.# H.J. Wollenberger

# Ch. 18, Refs.

MAIER, K., H. MEHRER and G. REIN, 1979, Z. Metallkunde 70, 271.

MAIER, K., H. METZ, D. HERLACH, H.E. SCHAEFER and A. SEECER, 1978, J. Nucl. Mater. 69, 170, 589.

MANNINEN, MANSEL, W., J. MARANQOS, P.M., R. NIEMINEN, HAUTOJÄRVI and J. ARPONEN, 1975, Phys. Rev. B 12, 4012.

and D. WAHL, 1982, J. Nucl. Mater. 101/105, 137.

MANSUR, L. K., 1979, Phil. Mag. A 39, 497.

MANSUR, L. K., 1992, Materials Science Forum 9749, 489.

MANSUR, L. K., 1993, J. Nucl. Mater. 206, 306.

V and W. TRIFTSHAUSER, S. 1978, Phys. Rev. B 17, 1645.

MARADUDIN, A., A. E. W. MONTROLL, G. H. WEISS and I. P. IPATOVA, 1971, Theory of Lattice Dynamics in the Harmonic Approximation, Solid State Phys., Suppl. 111, eds. H. Ehrenreich, F. Seitz and D. Turnbull (Academic, New York).

MARTIN, G., 1975, Phil. Mag. 32, 615.

MAFCTIN, G., 1977, J. de Physique, Colloque C-7, suppl. 4, 38, 419.

MARTIN, G., 1980, Phys. Rev. B 21, 2122.

MASAMURA, R.A., and G. SINES, Jpn. 42, 1675.

MATSUNO, N., 1977, J. Phys. SOC. 1970, J. Appl. Phys. 41, 3930.

MAURY, E., A. LUCASSON, P. LUCASSON, J. LE HERICY, P. VAJDA, C. Dihmov and O. DIMITROV, 1980, Radiation Effects 51, 57.

MAURY, E., M. BIGET, P. VAJDA, A. LUCASSON and P. LUCASSON, 1978, Radiation Effects 38, 53.

MCILWAIN, J., R. GARDINER, A. SOSIN and S. MYHRA, 1975, Radiation Effects 24, 19.

MEECHAN, C.J., and A. SOSIN, 1959, Phys. Rev. 113, 422.

METZNER, H., R. SIELEMANN, K. KLAUM, E. HUNGER, S. and 1987, Mater. Sci. Forum 15-18, 1063.

MIEDEMA, A.R., 1979, Z. Metallkunde 70, 345.

MIJNARENDS, E., P. 1979, Electron Momentum Densities in Metals and Alloys, in: Topics in Current Physics 12, ed. P. Hautojärvi (Springer, Berlin) ch. 2.

MISEK, K., TH., and H. WOLLENBERGER, 1979, Czech. J. Phys. B 29, 1243. 1980, unpublished results.

MOM, A.M., and E. J. SAVINO, 1981, Phys. Rev. B 23, 6494.

MOSER, P., 1966, Mém. Sci. Rev. Métallurg. 63, 431.

MOM, N.F., 1932, Proc. Roy. Soc. A 135, 429.

MULLER, H.-G., 1979, thesis, Univ. of Bonn, unpublished.

MGLLER, M., 1986, Reports of the Hahn-Meitner-Institut Berlin, B 433.

MUNDY, J.N., S. J. ROTHMAN, Q. LAM, H. A. HOW and L. J. NOWICKI, 1978, Phys. Rev. B 18, 6566.

MUNDY, J. N., S. T. OCKERS and L. C. SMEDSKYAER, 1987, Mater. Sci. Forum 15-18, 199.

MYHRA, S., and R. B. GARDINER, 1973, Radiation Effects 18, 39.

MYHRA, S., and R. B. GARDINER, 1975, Radiation Effects 27, 35.

NEELY, H. H., 1970, Radiation Effects 3, 189.

NICKLOW, R.M., W. P. CRUMMETT and J.M. WILLIAMS, 1979, Phys. Rev. B 20, 5034.

NIESEN, L., 1981, Hyperfine Interactions 10, 619.

NORGETT, M. J., M.T. ROBINSON and L.M. TORRENS, 1974, Nucl. Eng. Design 33, 50.

NOWICK, A. S., and B. S. BERRY, 1972, Anelastic Relaxation in Crystalline Solids, in: Mater. Science Series, eds. A.M. Alper, J.L. Margrave and A. S. Nowick (Academic, New York).

O’NEAL, T.N., and R. C. CHAPLIN, 1972, Phys. Rev. B 5, 3810.

OKUDA, S., 1975, Experimental Studies on Self-Interstitids in bcc Metals, in: Proc. Int. Conf. on Fundamental Aspects of Radiation Damage in Metals, Gatlinburg, 1975, eds. M. T. Robinson and F. W. Young, Jr. (COW-751006, Natl. Techn. Inf. Service, Springfield, VA 22161) p. 361.

PARK, J. Y., H.-C. HUANG, R. W. SIEGEL and R. W. BALLUFFI, 1983, Philos. Mag. A 48, 397.

PARKER, C. A., and K. C. RUSSELL, 1982, in: Effects of Radiation on Materials, eds. H. R. Brager and J. S. Penn (ASTEVI Publ. 04-78 2000-35, Philadelphia, PA.) p. 1042.

WRY, PICHON, G. VOGL and W. MANSEL, 1982, Z. Phys. B 46, 319.

RE. BISOGNI and P. MOSER, 1973, Radiation Effects 20, 159.

PLEIM, E., and C. HOHENEMSER, 1982, Phys. Rev. B 25, 106.# Ch. 18, Refs.

|POTER, D. I., L.E. REHN, P. R. OKAMOTO and H. WEDERSICH, 1977|Void Swelling and Segregation in Dilute Nickel Alloys, in: Radiation Effects In Breeder Structural Materials (AIME, New York) p. 377.|
|---|---|
|PROFANT, M., E., G. SCHATZ RECKNAGEL, and H. WOLLENBERGER, and TH. WIECHERT, 1976|Phys. Stat. Sol. @) 71, 515.|
|1983|in: Hyperfine Interactions of Radioactive Nuclei, Topics in Current Physics 31, ed. J. Christiansen (Springer Berlin) p. 133.|
|REHN, L. E. and P. R. OKAMOTO, 1983|in: Phase Transformations during Irradiation, ed. F. V. Nolfi, Jr. (Appl. Science Publ., London) p. 247.|
|REHN, L.E. and R. C. BIRTCHER, 1993|J. Nucl. Mater. 205, 31.|
|REHN, L. E., and K. H. ROBROCK, 1977|J. Phys. F 7, 1107.|
|REHN, L. E., K.H. ROBROCK and H. JACQUES, 1978|J. Phys. F 8, 1835.|
|RINNEBERG, H., and H. HAAS, 1978|Hyperline Interactions 4, 678.|
|RINNEBERG, H., W. SEMMLER and G. ANTFSBERGEX, 1978|Phys. Lett. A66, 57.|
|RIZK, R., P. VAJDA, E MAWRY, A. LUCASSON and F? LUCASSON, 1977|J. Appl. Phys. 48, 481.|
|RIZK, R., P. VAJDA, F. MAURY, A. LUCASSON, P. LUCASSON, C. DIMITROV and 0. DIMITROV, 1976|J. Appl. Phys. 47, 4740.|
|ROBERTS, C. G., W.P. RICKEY and P.E. SHEARIN, 1966|J. Appl. Phys. 37, 4517.|
|ROBROCK, K. H., 1982|Study of Self-Interstitial-Atom-Solute-Atom-Complexes by Mechanical Relaxation, in: Point Defects and Defect Interactions in Metals, eds. J. Takamura, M. Doyama and M. Kiritani (Univ. of Tokyo Press, Tokyo) p. 353.|
|ROBROCK, H., K. 1983|The Interaction of Self-Interstitial Atoms with Solute Atoms in Metals, in: Phase Stability and Solute Redistribution, eds. E Nolfi and J. Gittus (Appl. Sci. Publ., London) p. 115.|
|ROBROCK, K.H., and B.R. SCHOBER, 1981|J. Physique, Colloque C5-42, Suppl. 10, 735.|
|ROBROCK, K. H., and W. SCHILLINQ, 1976|I. Phys. F6, 303.|
|ROTH, G., H. WOLLENBERGER, C. ZECKAU and K. LUCKE, 1975|Radiation Effects 26, 141.|
|RUSSELL, K.C., 1993|J. Nucl. Mater. 206, 129.|
|SAHU, R €?, K. C. JAIN and R. W. SIEGEL, 1978|J. Nucl. Mater. 49/70, 264.|
|SCHAEFER, H.-E., 1987|Phys. Stat. Sol. (a) 102, 47.|
|SCHAEFER, H.-E., D. BW'ITEWEG W. DANDER, 1975|Defects in High Purity Iron after 27 K Electron and Irradiation, in: Proc. Int. Conk on Fundamental Aspects of Radiation Damage in Metals, Gatlinburg, 1975, eds. M.T. Robinson and E W. Young, Jr. (CONF-751006, Natl. Techn. Inf. Service, Springfield, VA, 22161) p. 463.|
|SCHAEFER, H.E., 1982|in: Positron Annihilation, Proc. 6th Int. Conf. on Positron Ann., 4 s. P.G. Coleman, S. C. Sharma, L. M. Diana (North-Holland Publ. Co., Amsterdam) p. 369.|
|SCHAEFER, H.E., R. GUGEL~~EIER, R. SCHMOLZ and A. SEEGER, 1987a|Mater. Sci. Forum 15-18, 111.|
|SCHAEFER, E., W. STUCK, F. BANHARTH and W. BAUER, 1987b|Mater. Sci. Forum 15-18, 117.|
|SCHILLING, W., 1978|J. Nucl. Mater. 69/70, 465.|
|SCHILLING, W., and P. TISCHER, 1967|Z. Angew. Phys. 22, 56.|
|SCHILLING, W., G. BURGER, K. ISEBECK and H. WENZL, 1970|Annealing Stages in the Electrical Resistivity of Irradiated fcc Metals, in. Vacancies and Interstitials in Metals, eds. A. Seeger, D. Schumacher, W. Schilling and J. Diehl (North-Holland, Amsterdam) p. 255.|
|SCHINDLER, R., W. FRANK, RUHLE, A. SEEGER M. and M. WILKENS, 1978|J. Nucl. Mater. 49/70, 331.|
|SCHOBER, H.R., V. K. TEWARY '89, eds. S. Hunklinger, W. Ludwig and G. Weiss, Vol. 1 (World Scientific, Singapore) p. 444.| |
|SCHOBER, H.R., 1989|in. Phonon and P. H. DEDERICHS, 1975. 2. Phys. B 21, 255.|
|SCHOLZ, A., and C. LEHMANN, 1972|Phys. Rev. B6, 813.|
|SCHOITKY, G., A. SEEGER and G. SCHMID, 1964|Phys. Stat. Sol. 4, 439.|
|SCHROEDER, H., and B. STRITZKER, 1977|Radiation Effects 33, 125.|
|SCHROEDER, and W. H., SCHILLING, 1976|Radiation Effects 30, 243.|
|SCHROEDER, R. hmmTz and U. DEDEK, 1975|Recovery of Pure Lead after Electron Irradiation at 4.7H., K and below 3 JC, in: Proc. Int. Conf. on Fundamental Aspects of Radiation Damage in Metals, Gatlinburg, 1975, 4 s. M. T. Robinson and F. W. Young, Jr. (CONF-751006, Natl. Techn. Inf. Service, Springfield, VA, 22161) p. 411.|# H.J. Wollenberger

# Ch.18, Refs.

SCHROEDER, K., 1980, Theory of Diffusion-Controlled Reactions of Point Defects in Metals, in: Springer Tracts in Modern Physics, vol. 87, eds. G. Höhler and E.A. Niekisch (Springer, Berlin) p. 171.

SCHULTZ, H., 1987, Mater. Sci. Forum 15-18, 727.

SCHULTZ, H., 1991, Mater. Sci. Eng. A 14, 149.

SCHULTZ, H., 1991a, in: Atomic Defects in Metals, ed. H. Ullmaier, Landoldt-Börnstein, ed. O. Madelung, Group In, Vol. 25 (Springer Berlin) p. 115.

SCHUMACHER, D., 1970, in: Vacancies and Interstitials in Metals, eds. J. Diehl, W. Schilling, D. Schumacher, A. Seeger (North-Holland Publ. Co., Amsterdam) p. 889.

SCHWIRTLICH, I. A., J. PETZOLD and H. SCHULTZ, 1987, Phys. Stat. Sol. (a) 104, 297.

SEEBOECK, W. ENGEL, S. HOTH, KEITEL and W. R., R. WITTHUHN, 1982, Vacancies in Zinc and Cadmium Produced by Proton- and Electron-Irradiation, in: Point Defects and Defect Interactions in Metals, eds. J. Takamura, M. Doyama and M. Kiritani (Univ. of Tokyo Press, Tokyo) p. 271.

SEEGER, and E. MANN, 1960, J. Phys. Chem. Solids 12, 326.

SEEGER, A., 1958, On the Theory of Radiation Damage and Radiation Hardening, in: Proc. 2nd U. N. Int Conf. on the Peaceful Uses of Atomic Energy, vol. 6 (United Nations, Geneva) p. 250.

SEEGER, A., 1970, Radiation Effects 2, 165.

SEEGER, A., 1973a, Cryst. Lattice Defects 4, 221.

SEEGER, A., 1973b, I. Phys. F3, 248.

SEEGER, A., 1975, The Interpretation of Radiation Damage in Metals, in: Proc. Int. Conf. on Fundamental Aspects of Radiation Damage in Metals, Gatlinburg, 1975, eds. M. T. Robinson and F. W. Young, Jr. (CONF-751006, Natl. Techn. Inf. Service, Springfield, VA 22161) p. 493.

SEEGER, A., 1982, Phys. Lett. 89A, 241.

SEEGER, A., and H. KRONMULLER, 1987, Mater. Sci. Forum 15-18, 65.

SEEGER, A., and W. FRANK, 1983, Radiation Effects 71, 157.

SEEGER, E., and P. EHRHART, 1979, Radiation Effects 42, 233.

SEGURA, A., E. MANN and R. V. JAN, 1962, J. Phys. Chem. Solids 23, 639.

SEIDMAN, D.N., 1973, I. Phys. E Met. Phys. 3, 393.

SEIDMAN, D.N., 1978, Surf. Sci. 70, 532.

SMZ, E., and J. S. KOEHLER, 1956, Displacement of Atoms during Irradiation, in: Solid State Physics, vol. 2, eds. E. Seitz and D. Turnbull (Academic, New York) p. 305.

SHAH, N., and A.L. CATZ, 1984, Phys. Rev. B 30, 2498.

ODA, 1982, Studies of Point Defect Clusters with an Electron Microscope, in: Point Defects and Defect Interactions in Metals, eds. J. Takamura, M. Doyama and M. Kiritani (Univ. of Tokyo Press, Tokyo) p. 712.

SHIMOMURA, M. W. GUINAN and T. DIAZ DE LA RUBIA, 1993, J. Nucl. Mater. 205, 374.

S., Y., H.-E. SC- and A. SEEGER, 1989, in: Positron Annihilation, Proc. 8th Int. Conf. on Positron Annihilation, Gent, Belgium, 1988, eds. L. Dorikens-Vanpraet, M. Dorikens, D. Segm (World Scientific Publ. Co., Singapore) p. .. (?)

SIEGEL, R.W., 1978, J. Nucl. Mater. 69/70, 117.

SIEGEL, R. W., 1982b, in: Point Defects and Interactions in Metals, Proc. of Yamada Conf. V, eds. J. Takamura, M. Doyama, M. Kiritani, University of Tokyo Press, Tokyo, p. 533.

SEW, R., 1968, Phys. Stat. Sol. 30, 645.

SIGMUND, P., 1972, Rev. Roum. Phys. 17, 969.

SIMMONS, R. O., and R. W. BALLUPPI, 1960a, Phys. Rev. 117, 52.

SIMMONS, R.O., and R. W. BALLUPPI, 1960b, Phys. Rev. 119, 600.

SIMMONS, O., and R. W. BALLUPPI, R. 1962, Phys. Rev. 125, 862.

SIMMONS, O., and R. W. BALLUPFI, Nucl. Mater. 206, 212.

SINGH, B. N. and S. J. ZINKLE, 1993, J. R. 1963, Phys. Rev. 129, 1533.

SMIGELSKAS, A.D. and E.O. KIRKENDALL, 1947, Trans. AIME 171, 130.# Ch. 18, Refs.

# Point defects

SNIEG~WSKI.J. and W. G. WOLF@&Technology, ATME,1984,579.,J 1984, Proc. Topical Conf. on Ferritic Alloys for Use in Nuclear Energy

SONNENBERG,K., and U. DEDEK,1982, Radiation Effects 61, 175.

SONNENBERG,I., W. SCHILLING, H. J. DIBBERT,C K. MIKAand K. SCHRO~ER,1972b, Radiation Effects 15, 129.

SONNENBERG,K., W. SCHILLING, MIKAand K. DETTMANN,K. 1972a, Radiation Effects 16, 65.

SOSIN,A., and W. BALIER,1968, Atomic DisplacementMechanism in Metals and Semi-Conductors,in: Studies in Radiation Effects in Solids, ed. G. J. Dienes, vol. 3 (Gordon and Breach, New York).

SPIRIC,V., L.E. m,ODETTE,1985, J. Nucl. Mater. 131, 118.K.H. ROBROCKand W. SCHILLING,1977, Phys. Rev. B 15,672.

STO- R.E., and G.R

STOTT,M. J., 1978, J. Nucl. Mater. 69/70, 157.

SULPICE,G., C. MINIER,P. M o m and H. BILGER,1968, J. Physique 29,253.

TAKAKI,S., J. Fuss, H. KuGL!%, U.DEDEKand H. SCHULTZ,1983, Radiation Effects 79,87.

TENENBAUM,A., and N.V. DOAN,1977, Phil. Mag. 35, 379.

TEWORDT, L., 1958, Phys. Rev. 109.61.

THEIS,U. and H. WOLLENBERGER,1980, J. Nucl. Mater. 88, 121.

TRIFTSHAUSER,W., 1975, Festkoprprobleme XWAdv. in Solid State Phys., ed. H. J. Queisser (Weweg, Braunschweig) p. 381.

TRIFTSHAUSER, W., and J.D. MCGERVEY,1975, Appl. Phys. 6, 177.

TRINRAUS,H., 1975, Theory of Polarization-InducedElastic Interaction of Point Defects, in: Proc. Int. Conf. on Fundamental Aspects of Radiation Damage in Metals, Gatlinburg, 1975, eds. M.T. Robinson and F.W. Young, Jr. (CONF-751005.Natl. Techn. Inf. Service, Springfield,VA 22161) p. 254.

TRINKAUS,H., 1983, Radiation Effects 78, 189.

TRINKAUS, H., 1990, J. Nucl. Mater. 174, 178.

-S, U H., B.N. SINGHand A. J.E. FORFMAN,1992, J. Nucl. Mater. 199, 1.

TRINKAUS,H., B. N. SINGHand A. J. E. FOREMAN,1993, J. Nucl. Mater. 206,200. 210,244.

TRINKAUS, V. NAUNDORF,B.N. SINGHand W.H. Woo, 1994, J. Nucl. Mater.H.

TZANETAKIS, P., J. HILL^ and G. REVEL,1976, Phys. Stat. Sol. (b) 75,433.

URBANK., and N. Y ~ D A ,1981, Phil. Mag. A 44, 1193.

URBAN,K., B. SAILB,N. YOSHIDAand W. ZAG,1982, in: Point Defects and Defect Interaction in Metals, eds. J. Takamura, M. Doyama and M. Kiritani (UNv. of Tokyo Press, Tokyo) p. 783.

VAIDA,P., 1977,Rev. Mod. Phys. 49,481.

VANBWREN, H.G., 1955, Z. Metallk 46,272.

VAN DEN BEUKBL, A., 1970, in: Vacancies and Interstitials in Metals, eds. J. Diehl, W. Schilling, D. Schumacher, A. Seeger (North-HollandPubl. Co., Amsterdam) p. 427.

VANDENBORRE, L.STALSand J. H., NIHOWL,1968, Int. Conf. Vacancies and Interstitials in Metals (Jiilich- Conf. 2) p. 802.

VANDENBORRE, H., L.STALS, K. SONNENBERGand J. NIHOUL,1972, in: Defects in Refractory Metals, eds. R. De Batist, J. Nihoul, L. Stals (Centre d'Etudes de I'Energie NuclBaire, Mol, Belgien) p. 49.

VAROTWS,P., and K. ALEXOPOULO~,1982, Phys. Stat. Sol. (b) 110.9.

VOOL,G., and W. MANSEL,1975, Mossbauer Studies of Interstitials in fcc Metals, in: Proc. Int. Conf. on Fundamental Aspects of Radiation Damage in Metals, Gatlinburg, 1975, eds. M. T. Robinson and F. W. Young, Jr, (CONF-751006, Natl. Techn. Inf. Service, Springfield,VA 22161) p. 349.

VOGL,G., W. MANSELand P. H. DEDERICHS,1476, Phys. Rev. Lett.36, 1497.

WAGNER, C., and J. B m , 1936, Z. Phys. Chem. B32, 113.

WAGNER,R., 1982, Field Ion Microscopy, in: Crystals, Growth, Properties and Applications, ed. H.C. Freyhardf (Springer, Berlin).

WAITE,T. R., 1957, Phys. Rev. 107,463 and 471.

WALLNER,G., 1983, qissertation, Techn. LJniversitXt Miinchen.

WALLNER,G., K. B ~ N ~ N G U. DEDEK,1986, J. Phys. F 16, 257.and

WEILER,W., and H.E. SCHAEFER,1985, J. Phys. F 15, 1651.

WENZL,H.,1970, Physical Properties of Point Defects in Cubic Metals, in: Vacancies and Interstitials in Metals, eds. A. Sebger, D. Schumacher, W. Schilling and J. Diehl (North-Holland,Amsterdam) p. 363.# References

WEN=, H., E KERSCHER, V. FISCHER, K. EHRENSPERGER and K. PAPATHANASSOPOULOS, 1971, Z. Naturf. 26, 489.

WEST, R.N., 1973, Adv. Phys. 22, 263.

WEST, R. N., 1979, Positron Studies of Lattice Defects in Metals, in: Topics in Current Physics 12, ed. P. Hautojhi (Springer, Berlin) ch. 3.

W m, H., 1992, in: Diffusion in Solids - Unsolved Problems, ed. G.E. Murch (Trans. Tech. Publ., Aedermannsdorf, Switzerland) p. 55.

WICHERT, TH., 1982, PAC Study of Point Defects in Metals, in: Point Defects and Defect Interactions in Metals, eds. J. Takamura, M. Doyama and M. Kiritani (Univ. of Tokyo Press, Tokyo) p. 19.

WICHERT, H., M. DEICHER, T 0. ECHT and E. RECKNAGEL, 1978, Phys. Rev. Lett. 41, 1659.

WIEDERSICH, H., and N. Q. LAM, 1983, in: Phase Transformations during Irradiation, ed. F. V. Nolfi, Jr. (Appl. Science Publ., London) p. 1.

WIEDERSICH, H., P. R. OKAMOTU and N. Q. LAM, 1979, J. Nucl. Mater. 83, 98.

Wrurs, J. R., 1975, J. Mech. Phys. Sol. 23, 129.

WOLLENBERGER, H., 1965, Fruhjahrstagung DPG Freudenstadt, unpublished.

WOLLENBERGER, H., 1970, Production of Frenkel Defects during Low-Temperature Irradiations, in: Vacancies and Interstitials in Metals, eds. A. Seeger, D. Schumacher, W. Schilling and J. Diehl (North-Holland, Amsterdam) p. 215.

WOLLENBERGER, 1975, Defect interactions above stage I, in: Proc. Int. Conf. on Fundamental Aspects of H, Radiation Damage in Metals, Gatlinburg, 1975, eds. M. T. Robinson and E W. Young, Jr. (CONF-751006, Natl. Tech. Inf. Service, Springfield, VA 22161) p. 582.

WOLLENBERGER, 1978, J. Nucl. Mater. 69/70, 362.

WOLLENBERGER, H., 1983, in: Physical Metallurgy, Vol. 2, eds. R. W. Cahn, P. Haasen (Elsevier Science Publishers, Amsterdam) p. 1140.

WOLLENBERGER, and B. KUL, 1989, J. Nucl. H., Mater. 169, 126.

WOUENBERGER, H., and J. WURM, 1965, Phys. Stat. Sol. 9, 601.

Woo, C.H., A. A. SEMENOV and B.N. SINGH, 1993, J. Nucl. Mater. 206, 170.

WOOD, R. E, and M. MOSTOLLER, 1975. Phys. Rev. Lett. 35, 45.

YAMAKAWA, I. MUKOUDAK., and Y. S ~ O M U R A, 1992, J. Nucl. Mater. 191-194, 396.

YAMAMOTO, 1982, Lattice Vibrations around a Vacancy and Vacancy Clusters in Metals, in: Point Defects R., and Defect Interactions in Metals, eds. J. Takamura, M. Doyama and M. Kiritani (Univ. of Tokyo Press, Tokyo) p. 120.

YOUNG, E W., Jr., 1978, J. Nucl. Mater. 69/70, 310.

ZAISER, M., W. FRANK and A. SEEGER, 1992, Solid State Phenomena 23 & 24, 221.

ZELLER, R., and P. H. DEDERICHS, 1976, Z. Phys. B 25, 139.

# Further reading

Bleiberg, M. L., and J. W. Bennett, eds., 1977, Radiation Effects in Breeder Reactor Structural Materials, Proc. Int. Conf. Scottsdale 1977 (AIME, New York).

Carpenter, G.J. C., C. E. Coleman and S.R. MacEwen, eds., 1980, Fundamental Mechanisms of Radiation-Induced Creep and Growth, Proc. Int. Conf. Chalk River 1979, J. Nucl. Mater. 90.
