Repository: AdbulrhmanEldeeb/q-a_making

# Markdown File Processor

This project processes Markdown files, extracts and processes their content, and saves the results as JSON files. It is designed to handle large-scale Markdown content efficiently, leveraging modular code structure, logging, and progress tracking.

## Features

- **Markdown Processing**: Extracts and processes content from Markdown files using a custom processing pipeline.
- **Chunking Support**: Splits large text into manageable chunks for better handling.
- **Error Handling**: Automatically retries with rotated API keys in case of rate limits or errors.
- **JSON Output**: Saves processed data as structured JSON files for downstream use.

File: parsed_data/Materials_Science_Engineering_Introduction_by_William_Callister.md (part 49 of 62)
|Germanium|Ge|32|72.64|5.32|Dia. cubic|0.122|0.053|4|937|
|Gold|Au|79|196.97|19.32|FCC|0.144|0.137|1|1064|
|Helium|He|2|4.003|—|—|—|—|Inert|272 (at 26 atm)|
|Hydrogen|H|1|1.008|—|—|—|0.154|1|259|
For reverse bias (Figure 18.21c), both holes and electrons, as majority carriers, are rapidly drawn away from the junction; this separation of positive and negative charges (or polarization) leaves the junction region relatively free of mobile charge carriers. Recombination does not occur to any appreciable extent, so that the junction is now highly insulative. Figure 18.22 also illustrates the current–voltage behavior for reverse bias.

The rectification process in terms of input voltage and output current is demonstrated in Figure 18.23. Whereas voltage varies sinusoidally with time (Figure 18.23a), maximum current flow for reverse bias voltage IR is extremely small in comparison to...# 18.15 Semiconductor Devices

Voltage, VCurrent, I+V0Reverse ForwardReverse Forward

0

| |Junction 1| |Junction 2|
|---|---|---|---|
|–V0|Emitter|Base|Collector|
| |p|n|p|

Time

(a)

+

–

Load

IF

Input voltage

Output voltage

0

10

IR

0.1

Input Time voltage

(b)(mV) Forward-biasing voltage

Time

Time

# Figure 18.23

(a) Voltage versus time for the input to a p–n rectifying junction.

# Figure 18.24

Schematic diagram of a p–n–p junction transistor and its associated circuitry, including input and output voltage–time characteristics showing voltage amplification.

(Adapted from A. G. Guy, Essentials of Materials Science, McGraw-Hill Book Company, New York, 1976.)

that for forward bias IF (Figure 18.23b). Furthermore, correspondence between IF and IR and the imposed maximum voltage (V0) is noted in Figure 18.22. Output At high reverse bias voltages—sometimes on the order of several hundred volts—large numbers of charge carriers (electrons and holes) are generated. This gives rise to a very abrupt increase in current, a phenomenon known as breakdown, also shown in Figure 18.22; this is discussed in more detail in Section 18.22.

# The Transistor

Transistors, which are extremely important semiconducting devices in today’s microelectronic circuitry, are capable of two primary types of function. First, they can perform the same operation as their vacuum-tube precursor, the triode—that is, they can amplify an electrical signal. In addition, they serve as switching devices in computers for the processing and storage of information. The two major types are the junction (or bimodal) transistor and the metal-oxide-semiconductor field-effect transistor (abbreviated as MOSFET).

# Junction Transistors

The junction transistor is composed of two p–n junctions arranged back to back in either the n–p–n or the p–n–p configuration; the latter variety is discussed here. Figure 18.24 is a schematic representation of a p–n–p junction transistor along with its attendant circuitry. A very thin n-type base region is sandwiched between p-type emitter and collector regions. The circuit that includes the emitter–base junction (junction 1) is forward biased, whereas a reverse bias voltage is applied across the base–collector junction (junction 2).

Figure 18.25 illustrates the mechanics of operation in terms of the motion of charge carriers. Because the emitter is p-type and junction 1 is forward biased, large numbers of holes enter the base region. These injected holes are minority carriers in the n-type base.# Chapter 18

# Electrical Properties

Figure 18.25 For a junction transistor (p–n–p type), the distributions and directions of electron and hole motion (a) when no potential is applied and (b) with appropriate bias for voltage amplification.

Figure 18.26 Schematic cross-sectional view of a MOSFET transistor.

and some combine with the majority electrons. However, if the base is extremely narrow and the semiconducting materials have been properly prepared, most of these holes will be swept through the base without recombination, then across junction 2 and into the p-type collector. The holes now become a part of the emitter–collector circuit. A small increase in input voltage within the emitter–base circuit produces a large increase in current across junction 2. This large increase in collector current is also reflected by a large increase in voltage across the load resistor, which is also shown in the circuit (Figure 18.24). Thus, a voltage signal that passes through a junction transistor experiences amplification; this effect is also illustrated in Figure 18.24 by the two voltage–time plots.

Similar reasoning applies to the operation of an n–p–n transistor, except that electrons instead of holes are injected across the base and into the collector.

# The MOSFET

One variety of MOSFET9 consists of two small islands of p-type semiconductor that are created within a substrate of n-type silicon, as shown in cross section in Figure 18.26; the islands are joined by a narrow p-type channel. Appropriate metal connections (source and drain) are made to these islands; an insulating layer of silicon dioxide is formed by the surface oxidation of the silicon. A final connector (gate) is then fashioned onto the surface of this insulating layer.

The conductivity of the channel is varied by the presence of an electric field imposed on the gate. For example, imposition of a positive field on the gate drives charge carriers (in this case holes) out of the channel, thereby reducing the electrical conductivity. Thus, a small alteration in the field at the gate produces a relatively large variation in current between the source and the drain. In some respects, then, the operation of a MOSFET is very similar to that described for the junction transistor. The primary difference is that the gate current is exceedingly small in comparison to the base current.

9 The MOSFET described here is a depletion-mode p-type. A depletion-mode n-type is also possible, wherein the n- and p-regions of Figure 18.26 are reversed.# 18.15 Semiconductor Devices

of a junction transistor. Therefore, MOSFETs are used where the signal sources to be amplified cannot sustain an appreciable current.

Another important difference between MOSFETs and junction transistors is that although majority carriers dominate in the functioning of MOSFETs (i.e., holes for the depletion-mode p-type MOSFET of Figure 18.26), minority carriers do play a role with junction transistors (i.e., injected holes in the n-type base region, Figure 18.25).

# Concept Check 18.8

Would you expect increasing temperature to influence the operation of p–n junction rectifiers and transistors? Explain.

[The answer may be found at www.wiley.com/college/callister (Student Companion Site).

# Semiconductors in Computers

In addition to their ability to amplify an imposed electrical signal, transistors and diodes may also act as switching devices, a feature used for arithmetic and logical operations, and also for information storage in computers. Computer numbers and functions are expressed in terms of a binary code (i.e., numbers written to the base 2). Within this framework, numbers are represented by a series of two states (sometimes designated 0 and 1). Now, transistors and diodes within a digital circuit operate as switches that also have two states—on and off, or conducting and nonconducting; “off” corresponds to one binary number state and “on” to the other. Thus, a single number may be represented by a collection of circuit elements containing transistors that are appropriately switched.

# Flash (Solid-State Drive) Memory

A relatively new and rapidly evolving information storage technology that uses semiconductor devices is flash memory. Flash memory is programmed and erased electronically, as described in the preceding paragraph. Furthermore, this flash technology is nonvolatile—that is, no electrical power is needed to retain the stored information. There are no moving parts (as with magnetic hard drives and magnetic tapes; Section 20.11), which makes flash memory especially attractive for general storage and transfer of data between portable devices, such as digital cameras, laptop computers, mobile phones, digital audio players, and game consoles. In addition, flash technology is packaged as memory cards [see chapter-opening figures (b) and (c)], solid-state drives, and USB flash drives. Unlike magnetic memory, flash packages are extremely durable and are capable of withstanding relatively wide temperature extremes, as well as immersion in water. Furthermore, over time and the evolution of this flash-memory technology, storage capacity will continue to increase, physical chip size will decrease, and memory price will fall.

The mechanism of flash memory operation is relatively complicated and beyond the scope of this discussion. In essence, information is stored on a chip composed of a very large number of memory cells. Each cell consists of an array of transistors similar to the MOSFETs described earlier in this chapter; the primary difference is that flash-memory transistors have two gates instead of just one as for the MOSFETs (Figure 18.26). Flash memory is a special type of electronically erasable, programmable, read-only memory (EEPROM). Data erasure is very rapid for entire blocks of cells, which makes this type of memory ideal for applications requiring frequent updates of large quantities of data (as with the applications noted in the preceding paragraph). Erasure leads to a clearing of cell contents so that it can be rewritten; this occurs by a change in electronic charge at one of the gates, which takes place very rapidly—that is, in a “flash”—hence the name.# Chapter 18

# Electrical Properties

# Microelectronic Circuitry

During the past few years, the advent of microelectronic circuitry, in which millions of electronic components and circuits are incorporated into a very small space, has revolutionized the field of electronics. This revolution was precipitated, in part, by aerospace technology, which needed computers and electronic devices that were small and had low power requirements. As a result of refinement in processing and fabrication techniques, there has been an astonishing depreciation in the cost of integrated circuitry. Consequently, personal computers have become affordable to large segments of the population in many countries. Also, the use of integrated circuits has become infused into many other facets of our lives—calculators, communications, watches, industrial production and control, and all phases of the electronics industry.

Inexpensive microelectronic circuits are mass produced by using some very ingenious fabrication techniques. The process begins with the growth of relatively large cylindrical single crystals of high-purity silicon from which thin circular wafers are cut. Many microelectronic or integrated circuits, sometimes called chips, are prepared on a single wafer. A chip is rectangular, typically on the order of 6 mm (1/4 in.) on a side, and contains millions of circuit elements: diodes, transistors, resistors, and capacitors. Enlarged photographs and elemental maps of a microprocessor chip are presented in Figure 18.27;

# Figure 18.27

(a) Scanning electron micrograph of an integrated circuit.

(b) A silicon dot map for the integrated circuit above, showing regions where silicon atoms are concentrated. Doped silicon is the semiconducting material from which integrated circuit elements are made.

(c) An aluminum dot map. Metallic aluminum is an electrical conductor and, as such, wires the circuit elements together. Approximately 200.

Note: the discussion of Section 4.10 mentioned that an image is generated on a scanning electron micrograph as a beam of electrons scans the surface of the specimen being examined. The electrons in this beam cause some of the specimen surface atoms to emit x-rays; the energy of an x-ray photon depends on the particular atom from which it radiates. It is possible to selectively filter out all but the x-rays emitted from one kind of atom. When projected on a cathode ray tube, small white dots are produced that indicate the locations of the particular atom type; thus, a dot map of the image is generated.# 18.15 Semiconductor Devices

these micrographs reveal the intricacy of integrated circuits. At this time, microprocessor chips with densities approaching 1 billion transistors are being produced, and this number doubles about every 18 months.

Microelectronic circuits consist of many layers that lie within or are stacked on top of the silicon wafer in a precisely detailed pattern. Using photolithographic techniques, very small elements for each layer are masked in accordance with a microscopic pattern. Circuit elements are constructed by the selective introduction of specific materials [by diffusion (Section 5.6) or ion implantation] into unmasked regions to create localized n-type, p-type, high-resistivity, or conductive areas. This procedure is repeated layer by layer until the total integrated circuit has been fabricated, as illustrated in the MOSFET schematic (Figure 18.26). Elements of integrated circuits are shown in Figure 18.27 and in chapter-opening photograph (a).

# Electrical Conduction in Ionic Ceramics and in Polymers

Most polymers and ionic ceramics are insulating materials at room temperature and, therefore, have electron energy band structures similar to that represented in Figure 18.4c; a filled valence band is separated from an empty conduction band by a relatively large band gap, usually greater than 2 eV. Thus, at normal temperatures, only very few electrons may be excited across the band gap by the available thermal energy, which accounts for the very small values of conductivity; Table 18.4 gives the room-temperature electrical conductivities of several of these materials. (The electrical resistivities of a large number of ceramic and polymeric materials are provided in Table B.9, Appendix B.) Many materials are used on the basis of their ability to insulate, and thus a high electrical resistivity is desirable. With rising temperature, insulating materials experience an increase in electrical conductivity, which may ultimately be greater than that for semiconductors.

# Table 18.4

|Material|Electrical Conductivity [(# m)-1]|
|---|---|
|Graphite|3 × 104 – 2 × 105|
|Concrete (dry)|109|
|Soda–lime glass|1010 – 1011|
|Porcelain|1010 – 1012|
|Borosilicate glass|~1013|
|Aluminum oxide|1013|
|Fused silica|1018|
|Phenol-formaldehyde|109 – 1010|
|Poly(methyl methacrylate)|1012|
|Nylon 6,6|1012 – 1013|
|Polystyrene|1014|
|Polyethylene|1015 – 1017|
|Polytetrafluoroethylene|1017|# Chapter 18

# Electrical Properties

# 18.16 CONDUCTION IN IONIC MATERIALS

Both cations and anions in ionic materials possess an electric charge and, as a consequence, are capable of migration or diffusion when an electric field is present. Thus, an electric current results from the net movement of these charged ions, which are present in addition to current due to any electron motion. Anion and cation migrations are in opposite directions. The total conductivity of an ionic material stotal is thus equal to the sum of electronic and ionic contributions, as follows:

For ionic materials, conductivity is

stotal = selectronic + sionic (18.22)

Either contribution may predominate, depending on the material, its purity, and temperature. A mobility mI may be associated with each of the ionic species as follows:

Computation of mobility for an ionic species

mI = nI eDI (18.23)

kT

where nI and DI represent, respectively, the valence and diffusion coefficient of a particular ion; e, k, and T denote the same parameters as explained earlier in the chapter. Thus, the ionic contribution to the total conductivity increases with increasing temperature, as does the electronic component. However, in spite of the two conductivity contributions, most ionic materials remain insulative, even at elevated temperatures.

# 18.17 ELECTRICAL PROPERTIES OF POLYMERS

Most polymeric materials are poor conductors of electricity (Table 18.4) due to the unavailability of large numbers of free electrons to participate in the conduction process; electrons in polymers are tightly bound in covalent bonds. The mechanism of electrical conduction in these materials is not well understood, but it is believed that conduction in polymers of high purity is electronic.

Conducting Polymers

Polymeric materials have been synthesized that have electrical conductivities on par with those of metallic conductors; they are appropriately termed conducting polymers. Conductivities as high as 1.5 × 107 (m)-1 have been achieved in these materials; on a volume basis, this value corresponds to one-fourth of the conductivity of copper, or twice its conductivity on the basis of weight.

This phenomenon is observed in a dozen or so polymers, including polyacetylene, polyparaphenylene, polypyrrole, and polyaniline. Each of these polymers contains a system of alternating single and double bonds and/or aromatic units in the polymer chain. For example, the chain structure of polyacetylene is as follows:

Repeat unit

H         H         H         H

C         C         C         C

C         C         C         C

H         H         H         H

The valence electrons associated with the alternating single and double chain-bonds are delocalized, which means they are shared among the backbone atoms in the polymer chain—similar to the way that electrons in a partially filled band for a metal are shared by the ion cores. In addition, the band structure of a conductive polymer is characteristic.# 18.18 Capacitance

of that for an electrical insulator (Figure 18.4c)—at 0 K, a filled valence band separated from an empty conduction band by a forbidden energy band gap. In their pure forms, these polymers, which typically have band gap energies greater than 2 eV, are semiconductors or insulators. However, they become conductive when doped with appropriate impurities such as AsF5, SbF5, or iodine. As with semiconductors, conducting polymers may be made either n-type (i.e., free-electron dominant) or p-type (i.e., hole dominant), depending on the dopant. However, unlike semiconductors, the dopant atoms or molecules do not substitute for or replace any of the polymer atoms.

The mechanism by which large numbers of free electrons and holes are generated in these conducting polymers is complex and not well understood. In very simple terms, it appears that the dopant atoms lead to the formation of new energy bands that overlap the valence and conduction bands of the intrinsic polymer, giving rise to a partially filled band, and the production at room temperature of a high concentration of free electrons or holes. Orienting the polymer chains, either mechanically (Section 15.7) or magnetically, during synthesis results in a highly anisotropic material having a maximum conductivity along the direction of orientation.

These conducting polymers have the potential to be used in a host of applications inasmuch as they have low densities and are flexible. Rechargeable batteries and fuel cells are being manufactured that use polymer electrodes. In many respects, these batteries are superior to their metallic counterparts. Other possible applications include wiring in aircraft and aerospace components, antistatic coatings for clothing, electromagnetic screening materials, and electronic devices (e.g., transistors, diodes). Several conductive polymers display the phenomenon of emission stimulated by an electrical current. Electroluminescent polymers are being used in applications such as solar panels and flat panel displays (see the Materials of Importance piece on light-emitting diodes in Chapter 21).

# Dielectric Behavior

A dielectric material is one that is electrically insulating (nonmetallic) and exhibits or may be made to exhibit an electric dipole structure—that is, there is a separation of positive and negative electrically charged entities on a molecular or atomic level. This concept of an electric dipole was introduced in Section 2.7. As a result of dipole interactions with electric fields, dielectric materials are used in capacitors.

# 18.18 CAPACITANCE

When a voltage is applied across a capacitor, one plate becomes positively charged and the other negatively charged, with the corresponding electric field directed from the positive to the negative plates. The capacitance C is related to the quantity of charge stored on either plate Q by

Capacitance in terms of stored charge and applied voltage

C = Q / V (18.24)

where V is the voltage applied across the capacitor. The units of capacitance are coulombs per volt, or farads (F).

Now, consider a parallel-plate capacitor with a vacuum in the region between the plates (Figure 18.28a). The capacitance may be computed from the relationship

Capacitance for parallel-plate capacitor, in a vacuum

C = ε0A / l (18.25)# Chapter 18

# Electrical Properties

Figure 18.28 A parallel-plate capacitor (a) when a vacuum is present and (b) when a dielectric material is present. (From K. M. Ralls, T. H. Courtney, and J. Wulff, Introduction to Materials Science and Engineering. Copyright © 1976 by John Wiley & Sons, Inc. Reprinted by permission of John Wiley & Sons, Inc.)

Vacuum: D0 = V

Dielectric: D = + P0

where A represents the area of the plates and l is the distance between them. The permittivity parameter P0, called the permittivity of a vacuum, is a universal constant having the value of 8.85 × 10-12 F/m.

If a dielectric material is inserted into the region within the plates (Figure 18.28b), then

# Capacitance for parallel-plate capacitor, with dielectric material

C = PA (18.26)

where P is the permittivity of this dielectric medium, which is greater in magnitude than P0. The relative permittivity Pr, often called the dielectric constant, is equal to the ratio

# Definition of dielectric constant

Pr = P (18.27)

which is greater than unity and represents the increase in charge-storing capacity upon insertion of the dielectric medium between the plates. The dielectric constant is one material property of prime consideration for capacitor design. The Pr values of a number of dielectric materials are given in Table 18.5.# 18.19 Field Vectors and Polarization

|Material|Dielectric Constants| | |Dielectric Strength (V/mil)a|
|---|---|---|---|---|
|Ceramics|Titanate ceramics|—|15–10,000|50–300|
| |Mica|—|5.4–8.7|1000–2000|
|Steatite (MgO–SiO2)| |—|5.5–7.5|200–350|
| |Soda–lime glass|6.9|6.9|250|
| |Porcelain|6.0|6.0|40–400|
| |Fused silica|4.0|3.8|250|
|Polymers|Phenol-formaldehyde|5.3|4.8|300–400|
| |Nylon 6,6|4.0|3.6|400|
| |Polystyrene|2.6|2.6|500–700|
| |Polyethylene|2.3|2.3|450–500|
| |Polytetrafluoroethylene|2.1|2.1|400–500|

aOne mil = 0.001 in. These values of dielectric strength are average ones, the magnitude being dependent on specimen thickness and geometry, as well as the rate of application and duration of the applied electric field.

Perhaps the best approach to an explanation of the phenomenon of capacitance is with the aid of field vectors. To begin, for every electric dipole, there is a separation between a positive and a negative electric charge, as demonstrated in Figure 18.29. An electric dipole moment p is associated with each dipole as follows:

Electric dipole moment
p = qd (18.28)

where q is the magnitude of each dipole charge and d is the distance of separation between them. A dipole moment is a vector that is directed from the negative to the positive charge, as indicated in Figure 18.29. In the presence of an electric field e, which is also a vector quantity, a force (or torque) comes to bear on an electric dipole to orient it with the applied field; this phenomenon is illustrated in Figure 18.30. The process of dipole alignment is termed polarization.

Figure 18.29

Figure 18.30762      •   Chapter 18          /    Electrical Properties

                                per unit area of capacitor plate (C/m2), is proportional to the electric field. When aAgain, to return to the capacitor, the surface charge density D, or quantity of charge
                                vacuum is present, then
Dielectric
displacement                                                                     D0   =   P0                                                  (18.29)
(surface charge
density) in a vacuum
                                where the constant of proportionality is P. Furthermore, an analogous expression exists0
                                for the dielectric case—that is,
Dielectric
displacement when a                                                               D   =   P                                                   (18.30)
dielectric medium is
present
dielectric                      Sometimes, D is also called the dielectric displacement.
   displacement                       The increase in capacitance, or dielectric constant, can be explained using a simpli-
                                fied model of polarization within a dielectric material. Consider the capacitor in Figure
                                18.31a—the vacuum situation—where a charge of                            Q0 is stored on the top plate and
                                Q0 on the bottom plate. When a dielectric is introduced and an electric field is applied,
                                the entire solid within the plates becomes polarized (Figure 18.31c). As a result of this
                                polarization, there is a net accumulation of negative charge of magnitude                               Q       at the
                                dielectric surface near the positively charged plate and, in a similar manner, a surplus

Figure 18.31           Schematic representations of (a) the
charge stored on capacitor plates for a vacuum, (b) the                                                     +Q0     Area of plate, A
dipole arrangement in an unpolarized dielectric, and                                               +      +      +      +      +
(c) the increased charge-storing capacity resulting from
the polarization of a dielectric material.
(Adapted from A. G. Guy, Essentials of Materials Science,                           +
McGraw-Hill Book Company, New York, 1976.)                                   V                                 Vacuum                  l





                                                                                                            Q0

                                                                                                                (a)

               +            +          +                                                              Q0 + Q'
                –     +     –     +    –     +                                                                                             Net negative
                                                                                                   +  +   +  +   +  +   +  +   +            charge, Q'
               +            +          +                                                                                                     at surface
                      +           +          +
               +            +          +                                                          +     +     +     +     +     +
                      +           +          +                                      +                                                      Region of
                                                                             V         P          +     +     +     +     +     +            no net
                             (b)                                                                                                             charge
                                                                                                  +     +     +     +     +     +          Net positive
                                                                                                                                              charge,
                                                                                                                                            +Q' = PA
                                                                                                     Q0  Q'                                 at surface

                                                                                                                (c)# 18.19 Field Vectors and Polarization

of Q charge at the surface adjacent to the negative plate. For the region of dielectric removed from these surfaces, polarization effects are not important. Thus, if each plate and its adjacent dielectric surface are considered to be a single entity, the induced charge from the dielectric (Q or Q) may be thought of as nullifying some of the charge that originally existed on the plate for a vacuum (Q0 or Q). The voltage imposed across the plates is maintained at the vacuum value by increasing the charge at the negative (or bottom) plate by an amount Q and that at the top plate by Q. Electrons are caused to flow from the positive to the negative plate by the external voltage source such that the proper voltage is reestablished. Thus, the charge on each plate is now Q0 Q, having been increased by an amount Q.

In the presence of a dielectric, the charge density between the plates, which is equal to the surface charge density on the plates of a capacitor, may also be represented by

Dielectric displacement—dependence on electric field intensity and polarization (of dielectric medium)

D = P0 + P (18.31)

where P is the polarization, or the increase in charge density above that for a vacuum because of the presence of the dielectric; or, from Figure 18.31c, P = Q / A, where A is the area of each plate. The units of P are the same as for D (C/m2).

The polarization P may also be thought of as the total dipole moment per unit volume of the dielectric material, or as a polarization electric field within the dielectric that results from the mutual alignment of the many atomic or molecular dipoles with the externally applied field e. For many dielectric materials, P is proportional to e through the relationship

Polarization of a dielectric medium—dependence on dielectric constant and electric field intensity

P = P0 (Pr - 1) (18.32)

in which case Pr is independent of the magnitude of the electric field.

Table 18.6 lists dielectric parameters along with their units.

**Table 18.6**
|Quantity|Symbol|Derived|Primary|
|---|---|---|---|
|Electric potential|V|volt|kgm2/s C2|
|Electric current|I|ampere|C/s|
|Electric field strength| |volt/meter|kgm/s2 C|
|Resistance|R|ohm|kgm2/sC2|
|Resistivity|r|ohm-meter|kgm3/sC2|
|Conductivitya|s|(ohm-meter)-1|sC2/kgm3|
|Electric charge|Q|coulomb|C|
|Capacitance|C|farad|s2C2/kgm2|
|Permittivity|P|farad/meter|s2C2/kgm3|
|Dielectric constant|Pr|dimensionless|dimensionless|
|Dielectric displacement|D|farad-volt/m2|C/m2|
|Electric polarization|P|farad-volt/m2|C/m2|

aThe derived SI units for conductivity are siemens per meters (S/m).# Chapter 18

# Electrical Properties

# EXAMPLE PROBLEM 18.5

# Computations of Capacitor Properties

Consider a parallel-plate capacitor having an area of 6.45 × 104 m2 (1 in.) and a plate separation of 2 × 10-3 m (0.08 in.) across which a potential of 10 V is applied. If a material having a dielectric constant of 6.0 is positioned within the region between the plates, compute the following:

- (a) The capacitance
- (b) The magnitude of the charge stored on each plate
- (c) The dielectric displacement D
- (d) The polarization

# Solution

(a) Capacitance is calculated using Equation 18.26; however, the permittivity P of the dielectric medium must first be determined from Equation 18.27, as follows:

P = ε0 εr = (6.0)(8.85 × 10-12 F/m) = 5.31 × 10-11 F/m

Thus, the capacitance is given by

C = (5.31 × 10-11 F/m) × (6.45 × 10-4 m2) / (2 × 10-3 m) = 1.71 × 10-11 F

(b) Because the capacitance has been determined, the charge stored may be computed using Equation 18.24, according to

Q = CV = (1.71 × 10-11 F)(10 V) = 1.71 × 10-10 C

(c) The dielectric displacement is calculated from Equation 18.30, which yields

D = P × V / l = (5.31 × 10-11 F/m)(10 V) / (2 × 10-3 m) = 2.66 × 10-7 C/m2

(d) Using Equation 18.31, the polarization may be determined as follows:

P = D - ε0 = D - ε0V / l = 2.66 × 10-7 C/m2 - (8.85 × 10-12 F/m)(10 V) / (2 × 10-3 m) = 2.22 × 10-7 C/m2

# 18.20 TYPES OF POLARIZATION

Again, polarization is the alignment of permanent or induced atomic or molecular dipole moments with an externally applied electric field. There are three types or sources of polarization: electronic, ionic, and orientation. Dielectric materials typically exhibit at least one of these polarization types, depending on the material and the manner of external field application.# 18.20 Types of Polarization

# Electronic Polarization

Electronic polarization may be induced to one degree or another in all atoms. It results from a displacement of the center of the negatively charged electron cloud relative to the positive nucleus of an atom by the electric field (Figure 18.32a). This polarization type is found in all dielectric materials and exists only while an electric field is present.

# Ionic Polarization

Ionic polarization occurs only in materials that are ionic. An applied field acts to displace cations in one direction and anions in the opposite direction, which gives rise to a net dipole moment. This phenomenon is illustrated in Figure 18.32b. The magnitude of the dipole moment for each ion pair pi is equal to the product of the relative displacement di and the charge on each ion, or

Electric dipole moment for an ion pair

pi = q di (18.33)

# Orientation Polarization

The third type, orientation polarization, is found only in substances that possess permanent dipole moments. Polarization results from a rotation of the permanent moments into the direction of the applied field, as represented in Figure 18.32c. This alignment tendency is counteracted by the thermal vibrations of the atoms, such that polarization decreases with increasing temperature.

Applied

Figure 18.32 (a) Electronic polarization that results from the distortion of an atomic electron cloud by an electric field. (b) Ionic polarization that results from the relative displacements of electrically charged ions in response to an electric field. (c) Response of permanent electric dipoles (arrows) to an applied electric field, producing orientation polarization. (From O. H. Wyatt and D. Dew-Hughes, Metals, Ceramics and Polymers, Cambridge University Press, 1974. Reprinted with the permission of the Cambridge University Press.)# Chapter 18 / Electrical Properties

The total polarization P of a substance is equal to the sum of the electronic, ionic, and orientation polarizations (Pe, Pi, and Po, respectively), or

Total polarization of a substance equals P = Pe + Pi + Po (18.34)

It is possible for one or more of these contributions to the total polarization to be either absent or negligible in magnitude relative to the others. For example, ionic polarization does not exist in covalently bonded materials in which no ions are present.

# Concept Check 18.9

For solid lead titanate (PbTiO3), what kind(s) of polarization is (are) possible? Why? Note: Lead titanate has the same crystal structure as barium titanate (Figure 18.35).

[The answer may be found at www.wiley.com/college/callister (Student Companion Site).]

# 18.21 FREQUENCY DEPENDENCE OF THE DIELECTRIC CONSTANT

Dielectric constant, εr

In many practical situations, the current is alternating (ac)—that is, an applied voltage or electric field changes direction with time, as indicated in Figure 18.23a. Consider a dielectric material that is subject to polarization by an ac electric field. With each direction reversal, the dipoles attempt to reorient with the field, as illustrated in Figure 18.33, in a process requiring some finite time. For each polarization type, some minimum reorientation time exists that depends on the ease with which the particular dipoles are capable of realignment.

The relaxation frequency is taken as the reciprocal of this minimum reorientation time. A dipole cannot keep shifting orientation direction when the frequency of the applied electric field exceeds its relaxation frequency and, therefore, it will not make a contribution to the dielectric constant. The dependence of εr on the field frequency is represented schematically in Figure 18.34 for a dielectric medium that exhibits all three.

(a) Dipole orientations for (a) one polarity of an alternating electric field and (b) the reversed polarity.

(From Richard A. Flinn and Paul K. Trojan, Engineering Materials and Their Applications, 4th edition. Copyright © 1990 by John Wiley & Sons, Inc. Adapted by permission of John Wiley & Sons, Inc.)

# Figure 18.34

Variation of dielectric constant with frequency of an alternating electric field. Electronic, ionic, and orientation polarization contributions to the dielectric constant are indicated.# 18.24 Ferroelectricity

The group of dielectric materials called ferroelectrics exhibit spontaneous polarization— that is, polarization in the absence of an electric field. They are the dielectric analogue of ferromagnetic materials, which may display permanent magnetic behavior. There must exist in ferroelectric materials permanent electric dipoles, the origin of which is explained for barium titanate, one of the most common ferroelectrics. The spontaneous polarization is a consequence of the positioning of the Ba2+, Ti4+, and O2- ions within the unit cell, as represented in Figure 18.35. The Ba2+ ions are located at the corners of the unit cell, which is of tetragonal symmetry (a cube that has been elongated slightly in one direction). The dipole moment results from the relative displacements of the O2- and Ti4+ ions from their symmetrical positions, as shown in the side view of the unit cell. The O2- ions are located near, but slightly below, the centers of each of the six faces, whereas the Ti4+ ion...# Chapter 18

# Electrical Properties

Figure 18.35 A barium titanate (BaTiO) unit cell (a) in an isometric projection, and (b) looking at one face, which shows the displacements of Ti4+ and O2- ions.

0.403 nm

0.009 nm

0.006 nm

0.398 nm

0.006 nm

0.398 nm

Ti4+ is displaced upward from the unit cell center. Thus, a permanent ionic dipole moment is associated with each unit cell (Figure 18.35b). However, when barium titanate is heated above its ferroelectric Curie temperature [120°C (250°F)], the unit cell becomes cubic, and all ions assume symmetric positions within the cubic unit cell; the material now has a perovskite crystal structure (Figure 12.6), and the ferroelectric behavior ceases.

Spontaneous polarization of this group of materials results as a consequence of interactions between adjacent permanent dipoles in which they mutually align, all in the same direction. For example, with barium titanate, the relative displacements of O2- and Ti4+ ions are in the same direction for all the unit cells within some volume region of the specimen. Other materials display ferroelectricity; these include Rochelle salt (NaK4 C6H4O6·4H2O), potassium dihydrogen phosphate (KH2PO4), potassium niobate (KNbO3), and lead zirconate–titanate (Pb[ZrO3, TiO2]). Ferroelectrics have extremely high dielectric constants at relatively low applied field frequencies; for example, at room temperature, Pr for barium titanate may be as high as 5000. Consequently, capacitors made from these materials can be significantly smaller than capacitors made from other dielectric materials.

# 18.25 PIEZOELECTRICITY
