Repository: AdbulrhmanEldeeb/q-a_making

# Markdown File Processor

This project processes Markdown files, extracts and processes their content, and saves the results as JSON files. It is designed to handle large-scale Markdown content efficiently, leveraging modular code structure, logging, and progress tracking.

## Features

- **Markdown Processing**: Extracts and processes content from Markdown files using a custom processing pipeline.
- **Chunking Support**: Splits large text into manageable chunks for better handling.
- **Error Handling**: Automatically retries with rotated API keys in case of rate limits or errors.
- **JSON Output**: Saves processed data as structured JSON files for downstream use.

File: parsed_data/Physical_Metallurgy_by_Peter_Haasen.md (part 49 of 58)
# Metallurgy
Corbett, J. W., 1966, Electron Radiation Damage in Semiconductors and Metals, in: Solid State Physics Suppl. 7, eds. E Seitz and D. Tumbull (Academic, New York).

Corbett, J. W., and L.C. Ianniello, eds., 1972, Radiation-Induced Voids in Metals, Proc. Int. Conf. Albany 1971. (CONF-710601, Natl. Techn. Inf. Service, Springfield, VA 22161).

Flynn, C. P., 1972, Point Defects and Diffusion (Clarendon Press, Oxford).

Gavillet, D., M. Victoria, B. N. Singh and A. Horsewell, eds., 1993, Proc. Workshop on Time Dependence of Radiation Damage Accumulation and its Impact on Materials Properties, J. Nucl. Mater. 206.

Gehlen, P. C., J. R. Beeler, Jr., and R. I. Jaffee, eds., 1971, Interatomic Potentials and Simulation of Lattice Defects, Battelle Inst. Materials Science Colloquia, Seattle and Harrison, Hotsprings (Plenum, New York).

Gittus, I., 1978, Irradiation Effects in Crystalline Solids (Appl. Science Publ., London).# Ch.18, Refs.

# Point defects

Green, W.V., M. Victoria, T. Leffers and B.N. Singh, eds., 1990, Radiation Effects and Defects in Solids 113,

1. Hautojhi, P., ed., 1979, Positrons in Solids, Topics in Current Physics, vol. 12 (Springer, Berlin).

Hlihler, G., and E. A. Niekisch, eds., 1978, Point Defects in Metals I, Springer Tracts in Modern Physics, vol. 81 (Springer, Berlin).

Hlihler, G., and E. A. Niekisch, eds., 1980, Point Defects in Metals II, Springer Tracts in Modern Physics, vol. 87 (Springer, Berlin).

Holland, J. R., L. K. Mansur and D.I. Potter, eds., 1981, Proc. Symp. On Phase Stability during Irradiation (Met. SOC. AIME, Warrendale, PA).

Ishmo, S., M. Kintani, T. Kondo and J.L. Scott, eds., 1991, Fusion Reactor Materials, J. Nucl. Mater. 179-181.

Klueh, R. L., R. E. Stoller and D. S. Gelles, eds., 1992, Fusion Reactor Materials, J. Nucl. Mater. 191-194.

Krippnec, M., ed., 1969, Radiation Damage in Reactor Materials, Proc. Symp. Vienna 1969 (IAEA, Vienna).

Nelson, R.S., 1968, The Observation of Atomic Collisions in Crystalline Solids, in: Defects in Crystalline Solids, vol. 1, eds. S. Amelinckx, R. Gevers and I. Nihoul (North-Holland, Amsterdam).

Nygren, R.E., R.E. Gold and R. H. Jones, eds., 1981, Fusion Reactor Materials, Proc. 2nd Topical Meeting on Fusion Reactor Materials, Seattle, J. Nucl. Mater. 103-104.

Peterson, N. L., and R. W. Siegel, eds., 1976, Properties of Atomic Defects in Metals, Proc. Int. Conf. Argonne, J. Nucl. Mater. 69/70.

Proc. Workshop ‘Time Dependence of Radiation Damage Accumulation and its Impact on Materials Properties”, 1993, J. Nucl. Mater. 206.

Robinson, M.T., and F. W. Young, Jr., eds., 1975, Proc. Int. Conf. on Fundamental Aspects of Radiation Damage in Metals, Gatlinburg 1975 (CONF-751006, Natl. Techn. Inf. Service, Springfield, VA 22161).

Schilling, W. and H. Ullmaier, 1994, Physics of Radiation Damage in Metals, in: Nuclear Materials, Part 11, 179, ed. B. R.T. Frost, (Volume 10B of Materials Science and Technology, ed. R W. Cahn, P. Haasen and E. J. Kramer, VCH, Weinheim).

Seeger, A., D. Schumacher, W. Schilling and J. Diehl, eds., 1970, Vacancies and Interstitials in Metals (North-Holland, Amsterdam).

Singh, B. N., A. Horsewell, M. Victoria and W. V. Green, 1990, eds., J. Nucl. Mater. 174, 125.

Stiegler, J. O., ed., 1976, Correlation of Neutron and Charged Particle Damage, Proc. Workshop Oak Ridge 1976 (CONF-760673, Natl. Techn. Inf. Service, Springfield, VA 22161).

Stiegler, J. O., ed., 1979, Workshop on Solute Segregation and Phase Stability During Irradiation, Gatlinburg 1978, J. Nucl. Mater. 83.

Wiffen, F. W., I. H. DeVan and J. O. Stiegler, eds., 1979, Fusion Reactor Materials, Proc. 1st Topical Meeting Miami, J. Nucl. Mater. 85/86.

Woo, C. H., and R.J. McElroy, eds., 1988, J. Nucl. Mater. 159, 1.NO_CONTENT_HERE# CHAPTER 19

# METASTABLE STATES OF ALLOYS

R. W. CAHN and A. L. GREER

Department of Materials Science and Metallurgy

University of Cambridge

Cambridge CB2 3QZ, England

R. W Cahn and I? Haasenf’, eds.

Physical Metallurgy; fourth, revised and enhanced edition

Q Elsevier Science BY 19%# 1. Introduction

# 1.1. General features

Much of the development of practical metallic materials has involved dealing with metastable states. Just what is meant by “metastable” we will consider more carefully in § 1.3; for the moment we use it to describe any state with a Gibbs free energy higher than the lowest value corresponding to stable equilibrium. Conventionally the access to metastable states is achieved by solid-state quenching. Examples are the quenching of steels from the austenite phase field to form martensite (ch. 17, § 3.2) and the quenching of solution-treated Al-Cu alloys to obtain a supersaturated solid solution suitable for age-hardening (§ 5.1, below). These examples illustrate the point of obtaining metastable states: the relaxation of the constraint of being in equilibrium gives access to a wider range of structures, some of which can be expected to show superior properties. They also illustrate that the metastable state may be of interest as the final product or as an intermediate on the way to the final product. At least since the 1920s there has been interest in developing new materials by increasing the departure from equilibrium, mainly by rapid quenching of the liquid. This grew into a large research effort following the work of Duwez and colleagues in 1959-60 (reviewed by Duwez [1967]), in which gun splat-quenching was used to demonstrate complete, metastable, solid solubility in Ag-Cu and metallic glass formation in Au-Si and Au-Ge. Rapid liquid quenching has since been used in a very wide range of fundamental studies as well as being adopted as a significant commercial production process, particularly for magnetic materials. In the early 1980s interest turned also to solid-state processing as a way to obtain alloys in states far from equilibrium. This built on a great deal of earlier work, including the development in the 1960s of mechanical alloying to produce high-temperature alloys (BENJAMIN [1970]).

The microstructural manifestations of the departures from equilibrium achieved by novel processing routes can be classified under five headings:

1. Increased defect concentrations. These include increased concentrations of vacancies (and to a lesser extent interstitials), dislocations, stacking faults, twin boundaries and grain boundaries. Another characteristic to be put in this category is an increased level of chemical disorder (that is, reduced order parameter) in ordered solid solutions and compounds.
2. Microstructural refinement. This involves finer scale distributions of different phases and of solute. Examples include finer dendrite arm spacings, eutectic spacings and precipitate diameters.
3. Extended solid solubility. A stable crystalline phase may be found with solute levels beyond the solubility limit at the ambient temperature, or indeed beyond the equilibrium limit at any temperature (see account of solute trapping in ch. 8, § 5.2, 8.1.7).
4. Metastable phases. A metastable phase may form during processing. It may be one that is not found in equilibrium under any conditions in the system of interest, or it may be so found but appear metastably under different conditions of composition, temperature or pressure. This heading includes crystalline and quasicrystalline intermetallic compounds.# Ch. 19, § 1

# Metastable states of alloys

(v) Metallic glasses. These are a special case of a metastable phase. When the processing is by cooling a liquid they form not by a phase transformation, but by a continuous congealing of the liquid.

Some of the kinetic aspects of rapid solidification have been dealt with in ch. 8. The present chapter is concerned more generally with the wide variety of methods for producing alloys in states which are far from equilibrium, that is, with novel methods which lead to larger departures from equilibrium than can be achieved by conventional methods. It is also concerned with the metastable products themselves, and in particular with the metallic glassy state, which is the most distinctive product of the novel methods. Few surveys have sought to cover metastable states from such a broad perspective; another recent example is a book chapter (MARTIN, CANTOR and DOHERTY [1996]).

# 1.2. Methods for achieving metastability

Here, an outline is given of some of the very diverse methods which have been applied, and links between them are discussed. Details of the methods are presented in 3 3. Most of the effort on developing new production methods has focused on cooling rate. This depends on the dimensions of the sample, the heat conduction in the material, and the rate of heat transfer to the surrounding quenching medium. If the sample to be quenched is initially solid, its dimensions are fixed and often not ideally suited to rapid heat extraction. In addition, efficient heat transfer may be difficult to achieve. On the other hand if the sample is initially liquid, it can be flattened into a thin sheet in intimate contact with a good solid heat sink. This is the basis of the Duwez method, subsequently developed into diverse continuous production techniques described in 3 3.1.

In addition to solid heat sinks, the heat from the liquid alloy can be extracted into another liquid or a gas. The most common rapid liquid quenching methods give products in droplet, wire, ribbon or sheet form, with at least one dimension as small as 10 to 100 µm. The cooling rate is commonly 10-1 to 106 W/s. Rapid liquid quenching is also readily achieved when the surface of a bulk sample is melted; the bulk itself then acts as the heat sink (8 3.5). The melting can be by a scanned continuous heating beam or by a stationary pulsed beam. For laser beams, pulse durations can be ultra short - in the nanosecond or even picosecond range - giving very thin melted layers and quenching rates as high as 1014 K/s; this is the highest liquid quenching rate which can be achieved &IN and SPAEPEN [1984]).

The objective of rapid heat extraction is to obtain rapid movement of the solid-liquid interface. The latent heat of freezing released at the interface is extracted through the growing solid into the quenching medium. However, the latent heat can alternatively be extracted into the liquid ahead of the interface if that liquid is sufficiently undercooled. The methods for obtaining highly undercooled liquids are described in 5 3.2; they have attracted much interest because of their suitability for fundamental studies of the mechanisms of metastable phase formation.

A number of other techniques are associated with the concept of rapid quenching, though less obviously than with the liquid case. When a solid is grown from atoms in the vapor phase (generated by evaporation or sputtering), the effective quench rate in the

References: p. 1818.# Ch. 19, Q 1

process of condensation is as high as 1012K/s (83.3). Other methods in which the mobility of the atoms joining the solid is rapidly reduced are those based on chemical or electrochemical precipitation or deposition from solution (5 3.6). Irradiation of a solid leads to locally disturbed configurations which regain thermal equilibrium very quickly; again the effective local quench rate is of the order of 1012K/s. Amorphization by irradiation is considered in $3.4.

Chemical reactions can proceed towards equilibrium in stages, and the intermediate stages can yield a metastable phase. Just this is found in the solid-state amorphization reaction (8 3.7) in which an amorphous alloy can be produced by the reaction of two solid metallic elements.

Severe mechanical deformation can lead to metastable states (8 3.8). The deformation forces the production of disturbed configurations, and in this way can be considered akin to techniques such as irradiation. On the other hand it can be used to bring different phases into intimate contact, promoting solid-state reactions which can yield metastable phases. Finally, high pressure can induce metastability.

# 1.3. The nature of metastability

A classification of thermodynamic states is illustrated in fig. 1. In stable equilibrium the free energy (the Gibbs free energy for a system under constant pressure) is at the lowest possible minimum. The minimum shown schematically in the figure may represent the stable state of a single phase or of a phase mixture. A metastable state is one in internal equilibrium, that is, within the range of configurations to which there is access by continuous change, the system has the lowest possible free energy. However, if there were a large fluctuation - the nucleation of a more stable phase - transformation to the new phase would occur. A good example of a thermodynamically metastable state is an undercooled liquid; this has well defined equilibrium properties at each.

Fig. 1. A schematic illustration of possible thermodynamic states of alloys: (a) unstable equilibrium, (b) metastable equilibrium, (c) stable equilibrium, and (d) unstable non-equilibrium state. The vertical axis shows Gibbs free energy, the horizontal, a parameter representing changes in structure.# Ch. 19, § 1 Metastable states of alloys

temperature, but contact with a nucleant will result in rapid transformation to the stable crystalline phase. A state of unstable equilibrium is destroyed by any fluctuation, however small; an example would be a precipitate dispersion (subject to Ostwald ripening) in which all the precipitates have exactly the same size. And there are unstable states, not in equilibrium at all.

The term “metastable” was invented by the German physical chemist, Wilhelm Ostwald, in 1893. In his textbook (OSTWALD[1893]) he defined the newly named concept as follows: “Of a physical system, persisting (in its existing state) when undisturbed or subject to disturbances smaller than some small or infinitesimal amount, but passing to a more stable state when subject to greater disturbances.”

As elucidated by TURNBULL [1981], all solids of practical interest are configurationally frozen, that is, under the conditions of observation, the atomic configuration does not undergo significant changes. In this way microstructures which are thermodynamically unstable are readily found, and are indeed much more common than microstructures in true equilibrium, whether stable, metastable or unstable. Examples are a supersaturated solid solution in the spinodal range, a dispersion of precipitates of varied size, and a glass; all of these can relax toward lower free energy states continuously, without any nucleation barrier. That these states persist at all is of course because of kinetic barriers to atomic motion. As suggested by Turnbull, the best practice may be to describe a microstructure in terms of its thermodynamic state before configurational freezing set in. In this way, a glass would be considered metastable and a supersaturated solid solution in the spinodal range would be considered unstable. A common practice, however, is to term all such configurationally frozen states “metastable”. Although such a usage is approximate at best, we shall adopt it in this chapter. By considering the local potential wells between which atoms must make diffusional jumps, even states which are thermodynamically unstable may be thought of as kinetically metastable. Such kinetic metastability can exist only where thermal activation of atomic jumps is required. Transformations which do not require thermal activation cannot be suppressed; martensitic transformations come in this category, and Turnbull suggests that crystallization of amorphous pure metals does also.

Taking the definition of a metastable state to be any state which has a free energy in excess of that of stable equilibrium, it is then natural to quantify the degree of metastability by the value of the excess. The novel production techniques and microstructures associated with large excess free energies are the focus of this chapter. By novel methods such as those outlined in 0 1.2, excess free energies as high as RT, (where T, represents the average melting point of the elements in the system) can be retained in configurationally frozen states. Such values are up to twice the highest achieved by conventional processing. In the various microstructural effects of novel processing methods (0 l.l), the excess free energy can be seen to arise from three basic kinds of metastability (TURNBULL 1981): morphological, compositional and structural. In morphological metastability, the excess free energy comes from defects of all kinds including interphase boundaries; it is associated with (i) increased defect concentrations and (ii) microstructural refinement. Compositional metastability is found in (iii) extended solid solubility. Structural metastability is associated with (iv) metastable crystalline.

References: p. 1818.# Ch. 19, § 2

phases and (v) metallic glasses. Typical excess free energies associated with these types of metastability are:

|morphological|10.1 RT|
|---|---|
|structural|10.5 RT|
|compositional|11.0 RT|

As described by Turnbull, such excess values can be considered to be attained in general by a process of energizing the system followed by quenching to effect configurational freezing. Considering the processing routes outlined in § 1.2, examples of energization can be seen to include melting, generation of gaseous species by evaporation or sputtering, dissolution, irradiation or mechanical deformation. In the solid-state amorphization reaction, the energization is the creation (by deposition or mechanical working) of interphase interfaces. The quenching, typically characterized by a cooling rate, is needed to reach a configurationally frozen state while retaining a large excess energy.

It is useful to consider what constitutes configurational freezing. This does not occur at a single well defined temperature, but reflects the range of types of atomic motion. Roughly, however, it can be considered that diffusive motion of atoms within bulk phases (that is, lattice diffusion in a crystal, or diffusion in a glass) is frozen out below a reduced temperature (T/Tm) of ≈ 0.4. For grain-boundary and free-surface diffusion, the corresponding reduced temperatures are ≈ 0.1 and ≈ 0.2. Though a highly metastable material may have a lower temperature for effective configurational freezing because of for example a larger grain-boundary area, the fundamental temperatures for freezing the various atomic processes stay the same as in materials near equilibrium. Thus the retention of large excess free energies in practical materials is not necessarily thwarted under normal service conditions by any increased susceptibility to structural change.

Configurationally frozen normal materials, even when processed by novel methods, could be in thermodynamically stable states, and such states by definition have the largest driving forces for their formation. It is reasonable to ask, therefore, why metastable materials are so commonly obtained. They must be favored kinetically. The nucleation of one phase in another is easier with lower interfacial energy between the phases, and that energy tends to scale with the entropy difference between the phases. Growth of one phase in another is favored if substantial solute partitioning is not required. Thus a transformation is in general more likely if the new phase is more similar to the old, either in entropy or composition. This has been described as a “step rule” (TURNBULL [1951]), and it will often lead to metastable products.

# 2. Formation of metallic glasses (amorphous alloys)

# 2.1. Formation and thermodynamics

The metastable alloy structure most associated with novel processing methods and with large departures from equilibrium is the metallic glass. Strictly, a glass is formed when a liquid which is cooled fails to crystallize and instead continuously and uniformly congeals into a solid. The glass has essentially the structure of the liquid, combined with# Ch. 19, § 2 Metastable states of alloys

The resistance to shear deformation of a solid. Non-crystalline, amorphous alloys can be obtained by any of the methods outlined in § 1.2, and not just those involving quenching of a liquid. In this section we show that amorphous alloys made by liquid quenching can be considered as true glasses and that those prepared by other methods are not significantly different. The thermodynamics of the glassy/amorphous state are considered in relation to the formation of amorphous alloys.

We start by pointing out that amorphous and glassy states are not constrained to be the same, and illustrate this with the case of silicon. Liquid silicon has a high density and is metallic. Crystalline silicon has tetrahedral covalent bonding. Amorphous silicon, which can be made by vapor deposition as well as by solidification from the liquid, also has local tetrahedral coordination with covalent bonding (POATE et al. [1987]). In its bonding type, solid amorphous silicon is therefore quite distinct from the liquid and cannot be regarded as a glass, which if formed would be dense and metallic. For example, this has the result that crystallization of amorphous silicon is a quite different transformation from crystallization of liquid silicon, as illustrated by the different temperature dependences of the two processes (STIFPLER, EVANS, GREER and [1992]).

Figure 2 shows schematically the changes in properties which occur when a liquid is cooled into the crystalline or glassy states. At the higher temperatures, range A, the melt is in equilibrium. It is extremely difficult (though possible under certain circumstances, PEMPEZKO and GLJ~ITER [1983]) to superheat a crystal above the thermodynamic melting point, so that metastable states are very rare in range A. In defining the boundary between ranges A and B, necessarily the same as Tm, we take Tf (the equilibrium freezing temperature); this is not the melting temperature, for alloys with a solidus-liquidus gap, but we ignore the complexities arising from an interposed solid + liquid range. In effect, the diagram is for a system in which all the transformations are without solute partitioning.

In range B, the melt is thermodynamically undercooled and will crystallize rapidly if a critical nucleus is provided. At least in the higher temperatures in this range the liquid has a low viscosity, and crystallization can be avoided only because fast cooling gives no time for nucleus formation. At the lowest temperatures in this range the liquid viscosity increases rapidly with falling temperature, and a glass can still be formed even in the presence of nuclei because the low atomic mobility stifles crystal growth. Devitrification studies (§ 4.3) provide evidence for copious nucleation occurring in the later stages of a quench without significant overall transformation of the liquid. In range B, the viscosity varies over some fifteen orders of magnitude, and though most of the range is not accessible to direct measurement (because crystallization would intervene during the measurement), the curve can be estimated by interpolation between experimentally accessible points in the neighborhood of P and Q. At all temperatures in range B the atomic mobility is adequate for the liquid to remain in configurational equilibrium (that is, in an internal equilibrium in which it has the lowest free energy of any state which it can reach by continuous change).

Crystallization, if it occurs, involves a discontinuous change in properties (as shown, for example, by volume in fig. 2). Crystallization can occur only in range B, and if it is avoided on cooling, range C is reached. Range C is defined by the glass transition.

References: p. 1818.# R. W Cahn and A. L Greer

# Ch. 19, 5 2

Fig. 2. The glass transition: variation of several properties with temperature. See text.

TEMPERATURE

temperature Tg below which the liquid configuration is congealed in a pattern which corresponds to equilibrium at Tg. Experimentally, Tg is close to the temperature at which the viscosity reaches 10-3 Pa.s. The nature of the transition at Tg can be seen by considering the temperature dependence of liquid/glass properties, for example volume and viscosity as shown in fig. 2. Above Tg the properties show a strong temperature dependence, reflecting the configurational changes in the liquid. Below Tg, however, atomic motions in the melt are so slow that during a quench (as presupposed in drawing fig. 2) there is no longer time for configurational changes; the mobile melt has become a rigid glass. Corresponding to the lack of configurational change in the glass, its properties have a rather weak temperature dependence, roughly matching the behavior of the crystal.

It is important to recognize that Tg is not a thermodynamically defined temperature; its location is determined wholly by kinetic considerations. If the quenching rate is reduced (but not so much as to permit crystallization in range B), then the liquid# Ch. 19, 82 Metastable slates of alloys

configurations can stay in equilibrium to a lower temperature, that is (TJ1 is lowered to, say (TJP. This slower quench entails a smaller volume (higher density) and higher viscosity for the glass. Thus different glassy states can exist; §4.2 deals with the structural relaxation by which glassy states can change. On simple annealing glasses densify and evolve towards an ideal glassy state represented by the extrapolation of the equilibrium properties, shown on fig. 2 for the viscosity. How dense could an ideal glass be? This intriguing question was first addressed by KAUZMANN [1948]. He pointed out that extrapolation of liquid properties to lower temperatures would soon (that is, at temperatures not far below experimental Ts) lead to what he termed an apparent paradox in which the characteristic difference between liquid and crystal properties would be inverted. For example, the liquid would become denser than the crystal and it would have lower entropy. While not thermodynamically forbidden, structurally such an inversion seems very unlikely. Kauzmann proposed that some transformation, either an ideal (non-kinetic) glass transition, or some type of spontaneous crystallization, must intervene to prevent the paradox being reached. He suggested that the isentropic point (at which the extrapolated liquid entropy matches that of the crystal) could be taken to represent the ideal glass transition temperature and that the observed glass transition (found at finite rather than infinitely slow cooling rates) occurs somewhat before the ideal transition. There has been a steady flow of papers attempting to make sense of Kauzmann’s entropy catastrophes (as they are termed nowadays), not only in Kauzmann’s original version at low temperatures, but also other catastrophes in the neighborhood of the liquid/vapor transition, which the most recent study (SHORE and SHOBHA [1994]) has sought to relate to van der Waals’s well-known critical temperature. The Kauzmann paradox remains very much on the research agenda.

In connection with fig. 2 we have described the classical features of glass formation, well known for oxides and polymers. Metallic systems are not so well known as glass-formers, yet experiments have consistently shown that they fit into the same picture. Around Tgr metallic glass-forming systems show all the characteristics (volumetric, rheological, thermal) of the conventional glass transition illustrated in the figure. On annealing, the properties of metallic glasses change in a way characteristic of the structural relaxation of conventional glasses. Most importantly, some easy glass-forming compositions are sufficiently stable that measurements are possible in range B without crystallization. In this way the link between the glass and liquid is directly established (KUI and TURNBULL [1985]). Measurements of properties and structures (and, as we will see later in this section, thermodynamic measurements) suggest that amorphous metallic phases produced by other methods are (within the range of structure expected) identical to glasses produced by liquid quenching.

Of central importance in considering glass formation and the properties of glassy or amorphous phases is the atomic mobility. Low mobilities permit the glass to be formed and a glassy or amorphous phase to persist. Much of the discussion of atomic mobility in dense non-crystalline systems has centred on the concept of free volume, which we now examine. As seen in fig. 2, a faster quenched glass (1) has a lower density than a more slowly quenched one (2) or, in other terms, “1” has a larger free volume than “2”. Free volume was originally introduced and analysed by polymer physicists (FOX and ...

References: p. 1818.# Ch. 19, 52

FLORY [1951]); F~MACHANDRARAO et al. [1977a,b] give a full discussion of the concept. In the simplest terms, free volume is the unfilled space between the atoms or molecules (which at once poses the problem of defining the contours of these entities); the central concern is with the space in excess of that which would exist even in ideal close-packing. The free volume can be defined in terms of thermal expansion starting from an ideal glassy state, or in terms of the hole theory of liquids in which free volume is postulated to consist of identifiable holes with a rather narrow size distribution.

The crucial point is that, the smaller the free volume, the more sluggish is any structural rearrangement. The viscosity, 77, varies with free volume approximately according to the Doolittle equation, originally derived for polymers: q = A exp(B/fT), where fT is the relative free volume defined by (VT-V0)/V0, where V0, VT are the volumes of material at temperatures T and 0 K respectively. The equation is valid throughout range B in fig. 2, but cannot be applied in the glassy state itself. The contentious question whether the free volume is more or less uniformly distributed, or else concentrated in holes which are probably at least the size of the smallest atoms in the glass, is still open, as reviewed by CAHN [1979]. Glass stability against annealing-induced crystallization (which will be considered further in 54.3) is directly related to atomic mobility.

Figure 3 shows that the crystallization temperature has a good correlation with hole formation enthalpy; a stabler glass has a higher formation energy for holes, therefore fewer holes form, the total free volume is smaller and thus crystallization more sluggish. In range B (fig. 2) the relative free volume remains in thermal equilibrium. On cooling it decreases particularly rapidly as Tg is approached, leading to a very sharp rise in viscosity. Below Tg, free volume is frozen-in. In the glassy state, free volume is a very useful parameter for describing and analysing the property changes which occur on annealing; this is exemplified in the work of SPAEPEN and TAUB [1983] on viscosity and of CHA~ON and MIZOGUCHI [1987] on atomic diffusion (see 0 4.2).

|1000i|0/'|0 u 1-x Tx|m, , Fex|
|---|---|---|---|
|0|100|200|AH,,(kJlmdl|

Fig. 3. Dependence of the measured crystallization temperature, Tx, of various binary metallic glasses on the formation enthalpy of a hole the size of the smaller of the constituent atoms: the hole formation enthalpy is calculated from thermochemical data. (After BUSCHOW [1982]).# Ch. 19, 92 Metastable states of alloys

Different types of glass-forming system, network formers like SO2, ionic liquids and those showing van der Waals bonding, do show different types of behavior, reflecting the different sensitivities of the liquid structure to temperature changes. The so-called strong liquids like SiO2 have a near-Arrhenius dependence of atomic mobility (characterized by the viscosity). On the other hand an organic liquid like toluene is a fragile liquid with a strongly non-Arrhenius temperature dependence following the Doolittle equation. The distinction is fully discussed by ANGELL [1995]. Metallic liquids fall between these extremes, nearer to the fragile limit. It is characteristic of such systems that there is a large step in specific heat at Tg. As shown in fig. 2c, the specific heat of a glass-forming liquid alloy is significantly greater (perhaps as much as two times greater just above Tg) than that of the corresponding crystalline solid. Integration of liquid and solid specific heats over the temperature interval between Tf and Tg shows that the heat of crystallization of the glass at Tg should be significantly less than the latent heat of melting at Tf; this is confirmed by direct measurement and provides a way of estimating the liquid specific heat in the undercooled region when values are not otherwise available (GARRONE and BATTIZZATI [1985]). The large specific heats of glass-forming liquids relate directly to the loss of entropy on cooling. Glass-forming alloys typically show a strongly negative heat of mixing of their components. This heat is greater at lower temperatures, again reflecting the increased order in lower-temperature liquids.

Figure 4 shows the entropy difference between liquid and crystalline states in an easy glass-forming system for which reliable specific heat data are available. The ideal glass transition temperature (zero entropy difference) is just a little below the measured glass transition (determined as in fig. 35, below). The proximity means that thermodynamic parameters can be used to estimate glass transition temperatures, as shown by BATTEZZATI and GREER [1987].

# Fig. 4

Excess entropy of liquid Pd1-xNix as a function of temperature, calculated from specific heat data of EVANS et al. [1987]. The excess entropy has the value of the entropy of fusion, ΔSf, at the eutectic temperature, Te, and extrapolates to zero at the ideal glass transition temperature. This is seen to be very close to both the observed kinetic glass transition, Tg, and the ideal transition temperature, T0, calculated from the hole theory of Dmow and RAMACHANDRAN [1984].

References: p. 1818.# Ch. 19, 82

The thermodynamics of the glassy state itself can be estimated using specific heat measurements as above. In addition, electrochemical (E.M.F.) measurements on the glass can be used to determine its thermodynamic parameters directly; the procedures have been discussed by BORMANN and ZÜLTZER [1992]. CALPHAD (CALculation of PHAse Diagrams) methods involve the determination of a consistent set of thermodynamic parameters for an alloy system by fitting the phase diagram. When this takes account of specific heat and other data (such as E.M.F. measurements) reliable estimates are possible, even in the undercooled liquid/glass regime. SAUNDERS and MIODOWNIK [1986] first successfully applied this approach to interpret amorphous phase formation by solid-state reactions, and it has since been developed further (BORMANN et al. [1988]).

A striking example of the link between the liquid and an amorphous alloy formed in the solid state, and of the use of thermodynamics in interpreting experimental results, is provided by inverse melting. This phenomenon occurs in the metastable body-centred cubic solid solution in the Cr-Ti system. When a solid solution of Cr55Ti45 is annealed below -750°C it transforms polymorphically to an amorphous phase of the same composition. Yet the bcc phase itself forms from the liquid. Thus if the amorphous phase is thermodynamically continuous with the liquid, its Gibbs free energy must equal that of the bcc at two temperatures (fig. 5). The upper temperature is the normal melting/freezing point. At the lower temperature there is an equilibrium between the amorphous and crystalline phases, but the amorphous phase is the more stable phase below the temperature; this is an inverse melting point, because in equilibrium at this point a crystal would melt on cooling. The Cr-Ti system has been subjected to a CALPHAD analysis and this predicts behavior of the form shown in fig. 5. The corresponding metastable phase diagram is shown in fig. 6; in this diagram only three phases are included - the

|CI| |F| | |a| |
|---|---|---|---|---|---|---|
|7| |5| |6| |8|
| |-|a| | | | |

Temperature (“C)

Fig. 5. Free energy curve of the liquid/amorphous phase with respect to the bcc solid solution for Ti-55 at% Cr. Hcp titanium and bcc chromium are taken as reference states at each temperature. Tm and Tb denote the melting and the inverse melting temperatures, respectively (After BORMANN [1994]).# Ch. 19,  $ 2

# Metastable states of alloys

1735

| |n|e0|15001|Q,|L|t|j|cJ|bcc|f|I0001|3|eE"|
|---|---|---|---|---|---|---|---|---|---|---|---|---|---|
|0| | | | | | | | | | | | | |
|25| | | | | | | | | | | | | |
|50| | | | | | | | | | | | | |
| |75| | | | | | | | | | | | |
| |100| | | | | | | | | | | | |

Fig. 6. Metastable phase diagram of the Ti4 system as calculated by the CALPHAD method, considering only equilibria between the hcp and bcc solid solutions and the amorphous or the liquid phase (After BORMANN 119941).

hcp and bcc solid solutions and the liquid. Intermetallic compounds are excluded. The metastable diagram is relevant to experiments on solid-state amorphization because at the temperatures used the compounds have difficulty in nucleating. As shown in fig. 6, the amorphous phase appears at low temperatures. The thermodynamic analysis shows that this is really the same phase as the liquid. Consideration of the temperature dependence of the free energies in fig. 5 shows that the liquid or amorphous phase at the inverse melting point must have a lower entropy than the bcc solid solution. This remarkable result is possible because the amorphous phase is strongly chemically ordered, whereas the solid solution is disordered. The greater chemical order in the amorphous phase outweighs its greater positional entropy. Given the chemical order in the amorphous phase, it is possible to regard it as a type of intermetallic compound, as its phase field in fig. 6 would imply.

The analysis of inverse melting was concerned with a transformation occurring near thermodynamic equilibrium (albeit a constrained equilibrium in which intermetallic compounds do not appear). Other types of solid-state amorphization have prompted consideration of what the ultimate limit to crystalline stability might be - if a liquid or amorphous phase did not nucleate, how far could the crystal be superheated? FECHT and JOHNSON [1988] have considered this, and show that the proliferation of vacancies in the crystal would lead to its entropy becoming greater than that of the liquid at a finite temperature (roughly twice the thermodynamic melting temperature TJ). In a further application of Kauzmann's concept of a structural paradox, they suggest that this point would represent the absolute stability limit of the crystal. More generally, how far could the crystal exist beyond its equilibrium phase field? Its thermodynamic stability could be reduced not only by heating, but also for example by changing its composition or by.

References: p. 1818.# 1736

# R. W Cahn and A. L. Greer

# Ch. 19, § 2

injecting defects (by irradiation or deformation). These points have been considered by Em, DES& AND JOHNSON [1989], who suggest that melting or amorphization could become a continuous second-order transition at high enough solute contents. It is as yet unclear whether any observed amorphization fits this pattern, or occurs closer to thermodynamic equilibrium.

# 2.2. Compositions of amorphous alloys
