Repository: AdbulrhmanEldeeb/q-a_making

# Markdown File Processor

This project processes Markdown files, extracts and processes their content, and saves the results as JSON files. It is designed to handle large-scale Markdown content efficiently, leveraging modular code structure, logging, and progress tracking.

## Features

- **Markdown Processing**: Extracts and processes content from Markdown files using a custom processing pipeline.
- **Chunking Support**: Splits large text into manageable chunks for better handling.
- **Error Handling**: Automatically retries with rotated API keys in case of rate limits or errors.
- **JSON Output**: Saves processed data as structured JSON files for downstream use.

File: parsed_data/Materials_Science_Engineering_Introduction_by_William_Callister.md (part 50 of 62)
|Germanium|Ge|32|72.64|5.32|Dia. cubic|0.122|0.053|4|937|
|Gold|Au|79|196.97|19.32|FCC|0.144|0.137|1|1064|
|Helium|He|2|4.003|—|—|—|—|Inert|272 (at 26 atm)|
|Hydrogen|H|1|1.008|—|—|—|0.154|1|259|
An unusual phenomenon exhibited by a few ceramic materials (as well as some polymers) is piezoelectricity—literally, pressure electricity. Electric polarization (i.e., an electric field or voltage) is induced in the piezoelectric crystal as a result of a mechanical strain (dimensional change) produced from the application of an external force (Figure 18.36). Reversing the sign of the force (e.g., from tension to compression) reverses the direction of the field. The inverse piezoelectric effect is also displayed by this group of materials—that is, a mechanical strain results from the imposition of an electrical field.

Piezoelectric materials may be used as transducers between electrical and mechanical energies. One of the early uses of piezoelectric ceramics was in sonar systems, in which underwater objects (e.g., submarines) are detected and their positions determined using an ultrasonic emitting and receiving system. A piezoelectric crystal is caused to oscillate.# 18.25 Piezoelectricity

(a) Dipoles within a piezoelectric material.

(b) A voltage is generated when the material is subjected to a compressive stress.

(© 1989 by Addison-Wesley Publishing Company, Inc.)

by an electrical signal, which produces high-frequency mechanical vibrations that are transmitted through the water. Upon encountering an object, the signals are reflected, and another piezoelectric material receives this reflected vibrational energy, which it then converts back into an electrical signal. Distance from the ultrasonic source and reflecting body is determined from the elapsed time between sending and receiving events.

More recently, the use of piezoelectric devices has grown dramatically as a consequence of increases in automation and consumer attraction to modern sophisticated gadgets. Piezoelectric devices are used in many of today’s applications, including automotive—wheel balances, seat-belt buzzers, tread-wear indicators, keyless door entry, and airbag sensors; computer/electronic—microphones, speakers, microactuators for hard disks and notebook transformers; commercial/consumer—ink-jet printing heads, strain gauges, ultrasonic welders, and smoke detectors; medical—insulin pumps, ultrasonic therapy, and ultrasonic cataract-removal devices.

Piezoelectric ceramic materials include titanates of barium and lead (BaTiO3 and PbTiO3), lead zirconate (PbZrO3), lead zirconate–titanate (PZT) [Pb(Zr,Ti)O3], and potassium niobate (KNbO3). This property is characteristic of materials having complicated crystal structures with a low degree of symmetry. The piezoelectric behavior of a polycrystalline specimen may be improved by heating above its Curie temperature and then cooling to room temperature in a strong electric field.

# MATERIAL OF IMPORTANCE

# Piezoelectric Ceramic Ink-Jet Printer Heads

Piezoelectric materials are used in one kind of ink-jet printer head that has components and a mode of operation represented in the schematic diagrams in Figure 18.37a through 18.37c. One head component is a flexible, bilayer disk that consists of a piezoelectric ceramic (orange region) bonded to a nonpiezoelectric deformable material (green region); liquid ink and its reservoir are represented by blue areas in these diagrams. Short, horizontal arrows within the piezoelectric note the direction of the permanent dipole moment.

Printer head operation (i.e., ejection of ink droplets from the nozzle) is a result of the inverse piezoelectric effect—that is, the bilayer disk is caused to flex.# Chapter 18

# Electrical Properties

back and forth by the expansion and contraction of the piezoelectric layer in response to changes in bias of an applied voltage. For example, Figure 18.37a shows how the imposition of forward bias voltage causes the bi-layer disk to flex in such a way as to pull (or draw) ink from the reservoir into the nozzle chamber. Reversing the voltage bias forces the bilayer disk to bend in the opposite direction—toward the nozzle—so as to eject a drop of ink (Figure 18.37b). Finally, removal of the voltage causes the disk to return to its unbent configuration (Figure 18.37c) in preparation for another ejection sequence.

|Nonpiezoelectric|Bilayer|Ink|deformable disk|
|---|---|---|---|
|Piezoelectric|disk| | |

Forward bias (Pull)

Nozzle

Reverse bias (Push)

Ink reservoir

(a)

(b)

Ink droplet

No bias (Retract)

(c)

# Figure 18.37

Operation sequence of a piezoelectric ceramic ink-jet printer head (schematic). (a) Imposing a forward-bias voltage draws ink into the nozzle chamber as the bilayer disk flexes in one direction. (b) Ejection of an ink drop by reversing the voltage bias and forcing the disk to flex in the opposite direction. (c) Removing the voltage retracts the bilayer disk to its unbent configuration in preparation for the next sequence. (Images provided courtesy of Epson America, Inc.)

# SUMMARY

# Ohm’s Law

- The ease with which a material is capable of transmitting an electric current is expressed in terms of electrical conductivity or its reciprocal, electrical resistivity (Equations 18.2 and 18.3).
- The relationship between applied voltage, current, and resistance is Ohm’s law (Equation 18.1). An equivalent expression, Equation 18.5, relates current density, conductivity, and electric field intensity.
- On the basis of its conductivity, a solid material may be classified as a metal, a semiconductor, or an insulator.

# Electronic and Ionic Conduction

- For most materials, an electric current results from the motion of free electrons, which are accelerated in response to an applied electric field.
- In ionic materials, there may also be a net motion of ions, which also makes a contribution to the conduction process.# Summary

# Energy Band Structures in Solids

- The number of free electrons depends on the electron energy band structure of the material.
- An electron band is a series of electron states that are closely spaced with respect to energy, and one such band may exist for each electron subshell found in the isolated atom.
- Electron energy band structure refers to the manner in which the outermost bands are arranged relative to one another and then filled with electrons.
- For metals, two band structure types are possible—empty electron states are adjacent to filled ones.
- Band structures for semiconductors and insulators are similar—both have a forbidden energy band gap that, at 0 K, lies between a filled valence band and an empty conduction band. The magnitude of this band gap is relatively wide (2 eV) for insulators and relatively narrow (2 eV) for semiconductors.
- An electron becomes free by being excited from a filled state to an available empty state at a higher energy.
- Relatively small energies are required for electron excitations in metals, giving rise to large numbers of free electrons.
- Greater energies are required for electron excitations in semiconductors and insulators, which accounts for their lower free electron concentrations and smaller conductivity values.

# Electron Mobility

- Free electrons being acted on by an electric field are scattered by imperfections in the crystal lattice. The magnitude of electron mobility is indicative of the frequency of these scattering events.
- In many materials, the electrical conductivity is proportional to the product of the electron concentration and the mobility.

# Electrical Resistivity of Metals

- For metallic materials, electrical resistivity increases with temperature, impurity content, and plastic deformation. The contribution of each to the total resistivity is additive.
- Thermal and impurity contributions are described by specific equations.

# Intrinsic Semiconduction

- Semiconductors may be either elements (Si and Ge) or covalently bonded compounds.
- With these materials, in addition to free electrons, holes (missing electrons in the valence band) may also participate in the conduction process.
- Semiconductors are classified as either intrinsic or extrinsic.
- For intrinsic behavior, the electrical properties are inherent in the pure material, and electron and hole concentrations are equal.
- The electrical conductivity may be computed using specific equations.
- Electrical behavior is dictated by impurities for extrinsic semiconductors.
- Extrinsic semiconductors may be either n- or p-type depending on whether electrons or holes, respectively, are the predominant charge carriers.
- Donor impurities introduce excess electrons; acceptor impurities introduce excess holes.
- The electrical conductivity on an n-type semiconductor may be calculated using a specific equation; for a p-type semiconductor, another equation is used.

# The Temperature Dependence of Carrier Concentration

- With rising temperature, intrinsic carrier concentration increases dramatically.

# Factors That Affect Carrier Mobility

- For extrinsic semiconductors, on a plot of majority carrier concentration versus temperature, carrier concentration is independent of temperature in the extrinsic region.# Chapter 18

# Electrical Properties

(Figure 18.17). The magnitude of carrier concentration in this region is approximately equal to the impurity level.

- For extrinsic semiconductors, electron and hole mobilities (1) decrease as impurity content increases (Figure 18.18) and (2) in general, decrease with rising temperature (Figures 18.19a and 18.19b).

# The Hall Effect

Using a Hall effect experiment, it is possible to determine the charge carrier type (i.e., electron or hole), as well as carrier concentration and mobility.

# Semiconductor Devices

- A number of semiconducting devices employ the unique electrical characteristics of these materials to perform specific electronic functions.
- The p–n rectifying junction (Figure 18.21) is used to transform alternating current into direct current.
- Another type of semiconductor device is the transistor, which may be used for amplification of electrical signals, as well as for switching devices in computer circuitries. Junction and MOSFET transistors (Figures 18.24, 18.25, and 18.26) are possible.

# Electrical Conduction in Ionic Ceramics and in Polymers

Most ionic ceramics and polymers are insulators at room temperature. Electrical conductivities range between about 107 (m)-1 and 109 (m)-1; by way of comparison, for most metals, σ is on the order of 109 and 1011.

# Dielectric Behavior

- A dipole is said to exist when there is a net spatial separation of positively and negatively charged entities on an atomic or molecular level.

# Capacitance

- Polarization is the alignment of electric dipoles with an electric field.
- Dielectric materials are electrical insulators that may be polarized when an electric field is present.
- This polarization phenomenon accounts for the ability of the dielectrics to increase the charge-storing capability of capacitors.
- Capacitance is dependent on applied voltage and quantity of charge stored according to Equation 18.24.
- The charge-storing efficiency of a capacitor is expressed in terms of a dielectric constant or relative permittivity (Equation 18.27).
- For a parallel-plate capacitor, capacitance is a function of the permittivity of the material between the plates, as well as plate area and plate separation distance per Equation 18.26.
- The dielectric displacement within a dielectric medium depends on the applied electric field and the induced polarization according to Equation 18.31.
- For some dielectric materials, the polarization induced by an applied electric field is described by Equation 18.32.

# Types of Polarization

- Possible polarization types include electronic (Figure 18.32a), ionic (Figure 18.32b), and orientation (Figure 18.32c); not all types need be present in a particular dielectric.

# Frequency Dependence of the Dielectric Constant

- For alternating electric fields, whether a specific polarization type contributes to the total polarization and dielectric constant depends on frequency; each polarization mechanism ceases to function when the applied field frequency exceeds its relaxation frequency (Figure 18.34).

# Other Electrical Characteristics of Materials

- Ferroelectric materials exhibit spontaneous polarization—that is, they polarize in the absence of an electric field.
- An electric field is generated when mechanical stresses are applied to a piezoelectric material.# Summary

# Equation Summary

|Equation Number|Equation|Solving For|Page Number|
|---|---|---|---|
|18.1|V = IR|Voltage (Ohm’s law)|726|
|18.2|r = RA/l|Electrical resistivity|727|
|18.4|s = 1/r|Electrical conductivity|727|
|18.5|J = s|Current density|727|
|18.6|= V/l|Electric field intensity|727|
|18.8, 18.16|s = neme|Electrical conductivity (metal); conductivity for n-type extrinsic semiconductor|733, 741|
|18.9|rtotal = rt + ri + rd|For metals, total resistivity (Matthiessen’s rule)|734|
|18.10|rt = r0 + aT|Thermal resistivity contribution|734|
|18.11|ri = Aci(1 - c)i|Impurity resistivity contribution—single-phase alloy|735|
|18.12|ri = raVa + rbVb|Impurity resistivity contribution—two-phase alloy|735|
|18.13|s = neme + pe mh|Conductivity for intrinsic semiconductor|739, 740|
|18.15|= ne(me i + mh)| | |
|18.17|s = pe mh|Conductivity for p-type extrinsic semiconductor|743|
|18.24|C = Q/V|Capacitance|759|
|18.25|C = P0lA|Capacitance for a parallel-plate capacitor in a vacuum|759|
|18.26|C = PAl|Capacitance for a parallel-plate capacitor with a dielectric medium between plates|760|
|18.27|Pr = P/P0|Dielectric constant|760|
|18.29|D0 = P0|Dielectric displacement in a vacuum|762|
|18.30|D = P|Dielectric displacement in a dielectric material|762|
|18.31|D = P0 + P|Dielectric displacement|763|
|18.32|P = P0(Pr - 1)|Polarization|763|# Chapter 18 / Electrical Properties

# List of Symbols

|Symbol|Meaning|
|---|---|
|A|Plate area for a parallel-plate capacitor; concentration-independent constant|
|a|Temperature-independent constant|
|ci|Concentration in terms of atom fraction|
||e||Absolute magnitude of charge on an electron (1.6 × 10-19 C)|
|I|Electric current|
|l|Distance between contact points that are used to measure voltage (Figure 18.1); plate separation distance for a parallel-plate capacitor (Figure 18.28a)|
|n|Number of free electrons per unit volume|
|ni|Intrinsic carrier concentration|
|p|Number of holes per unit volume|
|Q|Quantity of charge stored on a capacitor plate|
|R|Resistance|
|T|Temperature|
|Va, Vb|Volume fractions of a and b phases|
|P|Permittivity of a dielectric material|
|P0|Permittivity of a vacuum (8.85 × 10-12 F/m)|
|m, mhe|Electron, hole mobilities|
|ra, rb|Electrical resistivities of a and b phases|
|r0|Concentration-independent constant|

# Processing/Structure/Properties/Performance Summary

Relative to the processing, in Chapter 5 we discussed principles of diffusion as they apply to semiconductors (specifically silicon). In some instances, doping of impurity atoms (which makes the semiconductor extrinsic) is accomplished by diffusion. The following concept map illustrates these relationships:# Summary

• 775

# Silicon Semiconductors

t3 &gt; t2 &gt; t1 (Processing)

t3

t2

t1

Distance

# Concentration of diffusing species

Cx - C0 = (Cs - C0) = 1 - erfa21Dtb

# Nonsteady-state diffusion

(Chapter 5)

# Diffusion in semiconductors

(Chapter 5)

# Doping of semiconductors

(Chapter 18)

# Temperature dependence of diffusion coefficient

D = D0 expa - RT Qdb

# Band gap

# Conduction band

# Valence band

One of the important structural elements of semiconductors is electron band structure. We discussed this concept as well as band structures for both intrinsic and extrinsic materials. Band structure, to some degree, is due to the covalent (or predominantly covalent) interatomic bonding, which, in turn, is a consequence of the electron configuration of the semiconductor (Chapter 2). These relationships are noted in the following concept map:

# Band gap

# Silicon

# Conduction band

# Valence band

# Semiconductors (Structure)

Electron configuration: Si

1s22s2p63s23p2 (Chapter 2)

Covalent interatomic bonding (Chapter 2)

Intrinsic electron band structure (narrow band gap) (Chapter 18)

Extrinsic electron band structure (donor/acceptor levels) (Chapter 18)

Eg

Eg# Chapter 18

# Electrical Properties

For both intrinsic and extrinsic semiconduction, electrical conductivity is a function of both carrier concentration and mobility of the carriers (electrons and/or holes). Both carrier concentration and mobility depend on temperature and impurity content. We note these relationships in the following concept map:

| | |1028|1026|1024|1022|Si|1020|1018|1016|
|---|---|---|---|---|---|---|---|---|
|Silicon|Semiconductors|1014|1012|1010|108|106|0|200|400|
|(Properties)–3Intrinsic carrier concentration (m)|(Properties)–3Intrinsic carrier concentration (m)|600|800|1000|1200|1400|1600|1800|Band|
|Conduction|Valence|T (K)|gap|band|band|Temperature dependence,|carrier concentration|(Chapter 18)| |

Mobility (m/V.s)

|Electrical conductivity|Intrinsic semiconduction|Extrinsic semiconduction|
|---|---|---|
|(definitions)|(Chapter 18)|(Chapter 18)|
|s = 1 = Il|r|VA|

Conduction

Valence

Eg

band

band

Electron/hole mobilities, factors that affect (Chapter 18)

| |Electrons|Holes| | | | | |
|---|---|---|---|---|---|---|---|
|0.1| | | | | | | |
|0.01| | | | | | | |
|0.001| | | | | | | |
|1019|1020|1021|1022|1023|–3|1024|1025|
|Impurity concentration (m)| | | | | | | |# Summary

One common use for semiconducting materials is in integrated-circuit components. In our discussion of rectifying junctions and transistors—two of these components—we detailed their electrical characteristics and mechanics of operation, per the following concept map:

|Hole flow|Electron flow|
|---|---|
|+|-|
|+ +| |
|+ +|- + +|
|+| |
|+ ++| |
|Battery| |

p–n rectifying junctions (electrical characteristics, mechanics of operation) Silicon Semiconductors (Performance) Integrated circuits (Chapter 18)

Transistors—junction, MOSFET (electrical characteristics, mechanics of operation) (Chapter 18)

|Emitter|Base|Collector|
|---|---|---|
|+|+|+|
|+|+|+|
|+ +|+|-|
|+|+| |
|+|+|-|
|-| | |

This concludes the processing/structure/properties/performance commentary for silicon semiconductors. For the most part, the individual components found in the preceding interrelationships are conceptual in nature—that is, they represent the scientific (as opposed to engineering) aspects of materials. A processing/structure/properties/performance relational diagram for these materials taken from the materials engineering perspective is presented in Figure 18.38.

|Processing|Structure|Properties|Performance|
|---|---|---|---|
|Impurity doping|Extrinsic band structure|Conductivity type (n or p)|Electrical conductivity|
|Growth of single crystals|Photolithography| |Integrated circuit|
|Interconnect wiring| | | |

Figure 18.38 Schematic diagram that summarizes the elements of processing, structure, properties, and performance for silicon semiconductors, which includes components of materials engineering.# Chapter 18

# Electrical Properties

# Important Terms and Concepts

- acceptor state (level)
- capacitance
- conduction band
- conductivity, electrical
- dielectric
- dielectric constant
- dielectric displacement
- dielectric strength
- diode
- dipole, electric
- donor state (level)
- doping
- electron energy band
- energy band gap
- extrinsic semiconductor
- ferroelectric
- forward bias
- free electron
- Hall effect
- hole
- insulator
- integrated circuit
- intrinsic semiconductor
- ionic conduction
- junction transistor
- Matthiessen’s rule
- metal
- mobility
- Ohm’s law
- permittivity
- piezoelectric
- polarization
- polarization, electronic
- polarization, ionic
- polarization, orientation
- rectifying junction
- relaxation frequency
- resistivity, electrical
- reverse bias
- semiconductor
- valence band

# REFERENCES

- Bube, R. H., Electrons in Solids, 3rd edition, Academic Press, San Diego, 1992.
- Kittel, C., Introduction to Solid State Physics, 8th edition, Wiley, Hoboken, NJ, 2005. An advanced treatment.
- Hummel, R. E., Electronic Properties of Materials, 4th edition, Springer, New York, 2011.
- Livingston, J., Electronic Properties of Engineering Materials, Wiley, New York, 1999.
- Irene, E. A., Electronic Materials Science, Wiley, Hoboken, NJ, 2005.
- Pierret, R. F., Semiconductor Device Fundamentals, Addison-Wesley, Boston, 1996.
- Jiles, D. C., Introduction to the Electronic Properties of Materials, 2nd edition, CRC Press, Boca Raton, FL, 2001.
- Kingery, W. D., H. K. Bowen, and D. R. Uhlmann, Introduction to Ceramics, 2nd edition, Wiley, New York, 1976. Chapters 17 and 18.
- Solymar, L., and D. Walsh, Electrical Properties of Materials, 8th edition, Oxford University Press, New York, 2010.

# QUESTIONS AND PROBLEMS

Problem available (at instructor’s discretion) in WileyPLUS

# Ohm’s Law

# Electrical Conductivity

1. (a) Compute the electrical conductivity of a cylindrical silicon specimen 7.0 mm (0.28 in.) diameter and 57 mm (2.25 in.) in length in which a current of 0.25 A passes in an axial direction. A voltage of 24 V is measured across two probes that are separated by 45 mm (1.75 in.).

(b) Compute the resistance over the entire 57 mm (2.25 in.) of the specimen.
2. An aluminum wire 10 m long must experience a voltage drop of less than 1.0 V when a current of 5 A passes through it. Using the data in Table 18.1, compute the minimum diameter of the wire.
3. A plain carbon steel wire 3 mm in diameter is to offer a resistance of no more than 20 Ω. Using the data in Table 18.1, compute the maximum wire length.
4. Demonstrate that the two Ohm’s law expressions, Equations 18.1 and 18.5, are equivalent.
5. (a) Using the data in Table 18.1, compute the resistance of an aluminum wire 5 mm (0.20 in.) in diameter and 5 m (200 in.) in length.

(b) What would be the current flow if the potential drop across the ends of the wire is 0.04 V?

(c) What is the current density?

(d) What is the magnitude of the electric field across the ends of the wire?

# Electronic and Ionic Conduction

18.6 What is the distinction between electronic and ionic conduction?

# Energy Band Structures in Solids

18.7 How does the electron structure of an isolated atom differ from that of a solid material?# Questions and Problems

# Conduction in Terms of Band and Atomic Composition (at% Zn)

18.8 In terms of electron energy band structure, discuss reasons for the difference in electrical conductivity among metals, semiconductors, and insulators.

18.9 Briefly state what is meant by the drift velocity and mobility of a free electron.

18.10 (a) Calculate the drift velocity of electrons in silicon at room temperature and when the magnitude of the electric field is 500 V/m.

(b) Under these circumstances, how long does it take an electron to traverse a 25-mm (1-in.) length of crystal?

18.11 At room temperature the electrical conductivity and the electron mobility for aluminum are 3.8 × 107 (m)-1 and 0.0012 m2/Vs, respectively.

(a) Compute the number of free electrons per cubic meter for aluminum at room temperature.

(b) What is the number of free electrons per aluminum atom? Assume a density of 2.7 g/cm3.

18.12 (a) Calculate the number of free electrons per cubic meter for silver, assuming that there are 1.3 free electrons per silver atom. The electrical conductivity and density for Ag are 6.8 × 107 (m)-1 and 10.5 g/cm3, respectively.

(b) Now, compute the electron mobility for Ag.

# Electrical Resistivity of Metals

18.13 From Figure 18.39, estimate the value of A in Equation 18.11 for zinc as an impurity in copper–zinc alloys.

18.14 (a) Using the data in Figure 18.8, determine the values of r0 and a from Equation 18.10 for pure copper. Take the temperature T to be in degrees Celsius.

(b) Determine the value of A in Equation 18.11 for nickel as an impurity in copper, using the data in Figure 18.8.

(c) Using the results of parts (a) and (b), estimate the electrical resistivity of copper containing 2.50 at% Ni at 120°C.

18.15 Determine the electrical conductivity of a Cu–Ni alloy that has a tensile strength of 275 MPa (40,000 psi). See Figure 7.16.

18.16 Tin bronze has a composition of 89 wt% Cu and 11 wt% Sn and consists of two phases at room temperature: an a phase, which is cop-

# Intrinsic Semiconduction

18.18 (a) Using the data presented in Figure 18.16, determine the number of free electrons per atom for intrinsic germanium and silicon at room temperature (298 K). The densities for Ge and Si are 5.32 and 2.33 g/cm3, respectively.

(b) Now, explain the difference in these free-electron-per-atom values.# Chapter 18

# Electrical Properties

# 18.19

For intrinsic semiconductors, the intrinsic carrier concentration ni depends on temperature, as follows:

ni = exp(a - 2kT) (18.35a)

or, taking natural logarithms,

ln ni = -2kT (18.35b)

Thus, a plot of ln ni versus 1/T (K) should be linear and yield a slope of E/2k. Using this information and the data presented in Figure 18.16, determine the band gap energies for silicon and germanium and compare these values with those given in Table 18.3.

# 18.20

Briefly explain the presence of the factor 2 in the denominator of Equation 18.35a.

# 18.21

At room temperature, the electrical conductivity of PbS is 25 (#m)-1, whereas the electron and hole mobilities are 0.06 and 0.02 m2/Vs, respectively. Compute the intrinsic carrier concentration for PbS at room temperature.

# 18.22

Is it possible for compound semiconductors to exhibit intrinsic behavior? Explain your answer.

# 18.23

For each of the following pairs of semiconductors, decide which has the smaller band gap energy, Eg, and then cite the reason for your choice.

- (a) C (diamond) and Ge
- (b) AlP and InAs
- (c) GaAs and ZnSe
- (d) ZnSe and CdTe
- (e) CdS and NaCl

# Extrinsic Semiconduction

# 18.24

Define the following terms as they pertain to semiconducting materials: intrinsic, extrinsic, compound, elemental. Provide an example of each.

# 18.25

An n-type semiconductor is known to have an electron concentration of 5 × 1017 m-3. If the electron drift velocity is 350 m/s in an electric field of 1000 V/m, calculate the conductivity of this material.

# 18.26

(a) In your own words, explain how donor impurities in semiconductors give rise to free electrons in numbers in excess of those generated by valence band–conduction band excitations.

(b) Also, explain how acceptor impurities give rise to holes in numbers in excess of those generated by valence band–conduction band excitations.

# 18.27

(a) Explain why no hole is generated by the electron excitation involving a donor impurity atom.

(b) Explain why no free electron is generated by the electron excitation involving an acceptor impurity atom.

# 18.28

Predict whether each of the following elements will act as a donor or an acceptor when added to the indicated semiconducting material. Assume that the impurity elements are substitutional.

|Impurity|Semiconductor|
|---|---|
|N|Si|
|B|Ge|
|S|InSb|
|In|CdS|
|As|ZnTe|

# 18.29

(a) The room-temperature electrical conductivity of a silicon specimen is 500 (#m)-1. The hole concentration is known to be 2.0 × 1022 m-3. Using the electron and hole mobilities for silicon in Table 18.3, compute the electron concentration.

(b) On the basis of the result in part (a), is the specimen intrinsic, n-type extrinsic, or p-type extrinsic? Why?

# 18.30

As atoms have been added is an extrinsic semiconductor at room temperature, and virtually all the As atoms may be thought of as being ionized (i.e., one charge carrier exists for each As atom).

(a) Is this material n-type or p-type?

(b) Calculate the electrical conductivity of this material, assuming electron and hole mobilities of 0.1 and 0.05 m2/Vs, respectively.

# 18.31

The following electrical characteristics have been determined for both intrinsic and p-type extrinsic gallium antimonide (GaSb) at room temperature:

|S (#m-1)|n (m-3)|p (m-3)| | |
|---|---|---|---|---|
| |Intrinsic|8.9 × 10-4|8.7 × 1023|8.7 × 1023|
|Extrinsic (p-type)|2.3 × 10-5|7.6 × 1022|1.0 × 1025| |

Calculate electron and hole mobilities.

# The Temperature Dependence of Carrier Concentration

# 18.32

Calculate the conductivity of intrinsic silicon at 80°C.# Questions and Problems

# 18.33

At temperatures near room temperature, the temperature dependence of the conductivity for intrinsic germanium is found to be given by

s = C exp(-Eg / 2kT) (18.36)

where C is a temperature-independent constant and T is in Kelvins. Using Equation 18.36, calculate the intrinsic electrical conductivity of germanium at 175C.

# 18.34

Using Equation 18.36 and the results of Problem 18.33, determine the temperature at which the electrical conductivity of intrinsic germanium is 40 (μm)-1.

# 18.35

Estimate the temperature at which GaAs has an electrical conductivity of 1.6 × 103 (m)-1, assuming the temperature dependence for σs of Equation 18.36. The data shown in Table 18.3 may prove helpful.

# 18.36

Compare the temperature dependence of the conductivity for metals and intrinsic semiconductors. Briefly explain the difference in behavior.

# Factors That Affect Carrier Mobility

# 18.37

Calculate the room-temperature electrical conductivity of silicon that has been doped with 1023 m-3 of arsenic atoms.

# 18.38

Calculate the room-temperature electrical conductivity of silicon that has been doped with 2 × 1024 m-3 of boron atoms.

# 18.39

Estimate the electrical conductivity at 75C of silicon that has been doped with 1022 m-3 of phosphorus atoms.

# 18.40

Estimate the electrical conductivity at 135C of silicon that has been doped with 1024 m-3 of aluminum atoms.

# The Hall Effect

# 18.41

A hypothetical metal is known to have an electrical resistivity of 3.3 × 108 (μm). A current of 25 A is passed through a specimen of this metal 15 mm thick. When a magnetic field of 0.95 tesla is simultaneously imposed in a direction perpendicular to that of the current, a Hall voltage of 2.4 × 10-7 V is measured. Compute the following:

1. the electron mobility for this metal
2. the number of free electrons per cubic meter

# 18.42

A metal alloy is known to have electrical conductivity and electron mobility values of 1.2 × 107 (μm)-1 and 0.0050 m2/Vs, respectively. A current of 40 A is passed through a specimen of this alloy that is 35 mm thick. What magnetic field would need to be imposed to yield a Hall voltage of 3.5 × 10-7 V?

# 18.43

Briefly describe electron and hole motions in a p–n junction for forward and reverse biases; then explain how these lead to rectification.

# 18.44

How is the energy in the reaction described by Equation 18.21 dissipated?

# 18.45

What are the two functions that a transistor may perform in an electronic circuit?

# 18.46

State the differences in operation and application for junction transistors and MOSFETs.

# Conduction in Ionic Materials

# 18.47

We note in Section 12.5 (Figure 12.20) that in FeO (wüstite), the iron ions can exist in both Fe2+ and Fe3+ states. The number of each of these ion types depends on temperature and the ambient oxygen pressure. Furthermore, we also note that in order to retain electroneutrality, one Fe2+ vacancy is created for every two Fe3+ ions that are formed; consequently, in order to reflect the existence of these vacancies, the formula for wüstite is often represented as Fe(1-x)O, where x is some small fraction less than unity.

# 18.48

At temperatures between 540C (813 K) and 727C (1000 K), the activation energy and pre-exponential for the diffusion coefficient of Na in NaCl are 173,000 J/mol and 4.0 × 104 m2/s, respectively. Compute the mobility for an Na ion at 600C (873 K).

# Capacitance

# 18.49

A parallel-plate capacitor using a dielectric material having an εr of 2.2 has a plate spacing of 2 mm (0.08 in.). If another material having a dielectric constant of 3.7 is used and the capacitance is to be unchanged, what must the new spacing be between the plates?# Chapter 18

# Electrical Properties

# 18.50

A parallel-plate capacitor with dimensions of (11 in. by 22 1 in.) and a plate separation of 1.3 mm (0.05 in.) must have a minimum capacitance of 70 pF (7 × 10-11 F) when an ac potential of 1000 V is applied at a frequency of 1 MHz. Which of the materials listed in Table 18.5 are possible candidates? Why?

# 18.51

Consider a parallel-plate capacitor having an area of 3225 mm2 (5 in.2), a plate separation of 1 mm (0.04 in.), and a material having a dielectric constant of 3.5 positioned between the plates.

- (a) What is the capacitance of this capacitor?
- (b) Compute the charge to be stored on each plate.

# 18.52

In your own words, explain the mechanism by which charge-storing capacity is increased by the insertion of a dielectric material within the plates of a capacitor.

# Field Vectors and Polarization

# Types of Polarization

# 18.53

For CaO, the ionic radii for Ca2+ and O2- ions are 0.100 and 0.140 nm, respectively. If an externally applied electric field produces a 5% expansion of the lattice, compute the dipole moment for each Ca2O2 pair. Assume that this material is completely unpolarized in the absence of an electric field.

# 18.54

The polarization P of a dielectric material positioned within a parallel-plate capacitor is to be 4.0 × 106 C/m2.

- (a) What must be the dielectric constant if an electric field of 105 V/m is applied?
- (b) What will be the dielectric displacement D?

# 18.55

A charge of 2.0 × 10-10 C is to be stored on each plate of a parallel-plate capacitor having an area of 650 mm2 (1.0 in.2) and a plate separation of 4.0 mm (0.16 in.).

- (a) What voltage is required if a material having a dielectric constant of 3.5 is positioned within the plates?
- (b) What voltage would be required if a vacuum were used?
- (c) What are the capacitances for parts (a) and (b)?
- (d) Compute the dielectric displacement for part (a).
- (e) Compute the polarization for part (a).

# 18.56

(a) For each of the three types of polarization, briefly describe the mechanism by which dipoles are induced and/or oriented by the action of an applied electric field.

# Spreadsheet Problem

# 18.1SS

For an intrinsic semiconductor whose electrical conductivity is dependent on temperature per Equation 18.36, generate a spreadsheet that allows the user to determine the temperature at which the electrical conductivity is some specified value, given values of the constant C and the band gap energy Eg.

# Ferroelectricity

# 18.59

Briefly explain why the ferroelectric behavior of BaTiO3 ceases above its ferroelectric Curie temperature.# Questions and Problems

# Extrinsic Semiconduction

(b) In an atmosphere of H2O (1 atm pressure), the expression for B (again, in units of m2/h) is

B = 215 exp(-0.70 eV) / kT (18.38b)

Specify a donor impurity type and concentration that will produce a silicon material having a room-temperature electrical conductivity of 200 (Ωm)-1.

# 18.D5

One integrated circuit design calls for diffusing boron into very high–purity silicon at an elevated temperature. It is necessary that at a distance 0.2 m from the surface of the silicon wafer, the room-temperature electrical conductivity (Ωm)-1 be 1000 (Ωm)-1. The concentration of B at the surface of the Si is maintained at a constant level of 1.0 x 1025 m-3; furthermore, it is assumed that the concentration of B in the original Si material is negligible, and that at room temperature, the boron atoms are saturated. Specify the temperature at which this diffusion heat treatment is to take place if the treatment time is to be 1 h. The diffusion coefficient for the diffusion of B in Si is a function of temperature as

D (m2/s) = 2.4 x 10-4 exp(-347,000 J/mol) / RT

# Conduction in Ionic Materials

# 18.D8

Problem 18.47 noted that FeO (wüstite) may behave as a semiconductor by virtue of the transformation of Fe2+ to Fe3+ and the creation of Fe2 vacancies; the maintenance of electroneutrality requires that for every two Fe3+ ions, one vacancy is formed. The existence of these vacancies is reflected in the chemical formula of this nonstoichiometric wüstite as Fe(1-x)O, where x is a small number having a value less than unity. The degree of nonstoichiometry (i.e., the value of x) may be varied by changing temperature and oxygen partial pressure. Compute the value of x required to produce an Fe(1-x)O material having a p-type electrical conductivity of 1200 (5 x 10-1 m)-1·Vs, assume that the hole mobility is 1.0 m2/(V·s), the crystal structure for FeO is sodium chloride (with a unit cell edge length of 0.437 nm), and the acceptor states are saturated.

# Semiconductor Devices

# 18.D6

One of the procedures in the production of integrated circuits is the formation of a thin insulating layer of SiO2 on the surface of chips (see Figure 18.26). This is accomplished by oxidizing the surface of the silicon by subjecting it to an oxidizing atmosphere (i.e., gaseous oxygen or water vapor) at an elevated temperature. The rate of growth of the oxide film is parabolic—that is, the thickness of the oxide layer (x) is a function of time (t) according to the following equation:

x2 = Bt (18.37)

Here, the parameter B is dependent on both temperature and the oxidizing atmosphere.

(a) For an atmosphere of O2 at a pressure of 1 atm, the temperature dependence of B (in units of m2/h) is as follows:

B = 800 exp(-1.24 eV) / kT (18.38a)

where k is Boltzmann’s constant (8.62 x 10-5 eV/atom) and T is in K. Calculate the time required to grow an oxide layer (in an atmosphere of O2) that is 100 nm thick at both 700°C and 1000°C.

# FUNDAMENTALS OF ENGINEERING QUESTIONS AND PROBLEMS

# 18.1FE

For a metal that has an electrical conductivity of 6.1 x 107 (Ωm)-1, what is the resistance of a wire that is 4.3 mm in diameter and 8.1 m long?

- (A) 3.93 x 105
- (B) 2.29 x 103
- (C) 9.14 x 103
- (D) 1.46 x 1011

# 18.2FE

What is the typical electrical conductivity value/range for semiconducting materials?

- (A) 107 (Ωm)-1
- (B) 1020 to 107 (Ωm)-1
- (C) 106 to 104 (Ωm)-1
- (D) 1020 to 1010 (Ωm)-1# Chapter 18

# Electrical Properties

# 18.3FE

A two-phase metal alloy is known to be composed of a and b phases that have mass fractions of 0.64 and 0.36, respectively. Using the room-temperature electrical resistivity and the following density data, calculate the electrical resistivity of this alloy at room temperature.

|Phase|Resistivity (Ωm)|Density (g/cm3)|
|---|---|---|
|a|1.9 × 108|8.26|
|b|5.6 × 107|8.60|

# 18.5FE

The room-temperature electrical conductivity of a semiconductor specimen is 2.8 × 101. If the electron concentration is 2.9 × 1010 m-3 and electron and hole mobilities are 0.14 and 0.023 m2/Vs, respectively, calculate the hole concentration.

|(A)|1.24 × 1024 m-3|
|---|---|
|(B)|7.42 × 1024 m-3|
|(C)|7.60 × 1024 m-3|
|(D)|7.78 × 1024 m-3|

# 18.4FE

For an n-type semiconductor, where is the Fermi level located?

- (A) In the valence band
- (B) In the band gap just above the top of valence band# Chapter 19

# Thermal Properties

# Bimetallic Strip

Two Metals Bonded Together with Different Coefficients of Expansion

Copper Room Temperature

ASSOCIATED PRESS/© AP/WideIronWorld Photos

Room Temperature

Unbonded Δ

Bonded

(a)

Spiral Bimetal Element Mercury Bulb

(b)
