Repository: AdbulrhmanEldeeb/q-a_making

# Markdown File Processor

This project processes Markdown files, extracts and processes their content, and saves the results as JSON files. It is designed to handle large-scale Markdown content efficiently, leveraging modular code structure, logging, and progress tracking.

## Features

- **Markdown Processing**: Extracts and processes content from Markdown files using a custom processing pipeline.
- **Chunking Support**: Splits large text into manageable chunks for better handling.
- **Error Handling**: Automatically retries with rotated API keys in case of rate limits or errors.
- **JSON Output**: Saves processed data as structured JSON files for downstream use.

File: parsed_data/Materials_Science_Engineering_Introduction_by_William_Callister.md (part 51 of 62)
|Germanium|Ge|32|72.64|5.32|Dia. cubic|0.122|0.053|4|937|
|Gold|Au|79|196.97|19.32|FCC|0.144|0.137|1|1064|
|Helium|He|2|4.003|—|—|—|—|Inert|272 (at 26 atm)|
|Hydrogen|H|1|1.008|—|—|—|0.154|1|259|
One type of thermostat—a device used to regulate temperature—uses the phenomenon of thermal expansion—the elongation of a material as it is heated. The heart of this type of thermostat is a bimetallic strip—strips of two metals having different coefficients of thermal expansion are bonded along their lengths. A change in temperature causes this strip to bend; upon heating, the metal having the greater expansion coefficient elongates more, producing the direction of bending shown in Figure (a). In the thermostat shown in Figure (b), the bimetallic strip is a coil or spiral; this configuration provides for a relatively long bimetallic strip, more deflection for a given temperature change, and greater accuracy. The metal having the higher expansion coefficient is located on the underside of the strip, such that, upon heating, the coil tends to unwind. Attached to the end of the coil is a mercury switch—a small glass bulb that contains several drops of mercury [Figure (b)]. This switch is mounted such that, when the temperature changes, deflections of the coil end tip the bulb one way or the other; accordingly, the blob of mercury rolls from one end of the bulb to the other. When temperature reaches the setpoint of the thermostat, electrical contact is made as the mercury rolls to one end; this switches on the heating or cooling unit (i.e., furnace or air conditioner). The unit shuts off when a limit temperature is achieved, and as the bulb tilts in the other direction, the blob of mercury rolls to the other end, and electrical contact is broken.

Figure (d) shows the consequences of unseasonably high temperatures on July 24, 1978, near Asbury Park, New Jersey: rail lines buckled [which caused the derailment of a passenger car (background)] as a result of stresses from unanticipated thermal expansion.

(d)

• 785# WHY STUDY the Thermal Properties of Materials?

Of the three primary material types, ceramics are the most susceptible to thermal shock—brittle fracture resulting from internal stresses that are established within a ceramic piece as a result of rapid changes in temperature (normally upon cooling). Thermal shock is normally an undesirable event, and the susceptibility of a ceramic material to this phenomenon is a function of its thermal and mechanical properties (coefficient of thermal expansion, thermal conductivity, modulus of elasticity, and fracture strength). From knowledge of the relationships between thermal shock parameters and these properties, it is possible (1) in some cases, to make appropriate alterations of the thermal and/or mechanical characteristics in order to render a ceramic more thermally shock resistant; and (2) for a specific ceramic material, to estimate the maximum allowable temperature change without causing fracture.

# Learning Objectives

After studying this chapter, you should be able to do the following:

1. Define heat capacity and specific heat.
2. Note the primary mechanism by which thermal energy is assimilated in solid materials.
3. Determine the linear coefficient of thermal expansion, given the length alteration that accompanies a specified temperature change.
4. Briefly explain the phenomenon of thermal expansion from an atomic perspective using a potential energy–versus–interatomic separation plot.
5. Define thermal conductivity.
6. Note the two principal mechanisms of heat conduction in solids, and compare the relative magnitudes of these contributions for each of metals, ceramics, and polymeric materials.

# 19.1 INTRODUCTION

Thermal property refers to the response of a material to the application of heat. As a solid absorbs energy in the form of heat, its temperature rises and its dimensions increase. The energy may be transported to cooler regions of the specimen if temperature gradients exist, and ultimately, the specimen may melt. Heat capacity, thermal expansion, and thermal conductivity are properties that are often critical in the practical use of solids.

# 19.2 HEAT CAPACITY

A solid material, when heated, experiences an increase in temperature, signifying that some energy has been absorbed. Heat capacity indicates a material’s ability to absorb heat from the external surroundings; it represents the amount of energy required to produce a unit temperature rise. In mathematical terms, the heat capacity C is expressed as follows:

Definition of heat capacity—ratio of energy change (energy gained or lost) and the resulting temperature change:

dQ
C =
dT
where dQ is the energy required to produce a dT temperature change. Typically, heat capacity is specified per mole of material (i.e., J/mol#K, or cal/molK).

Specific heat 786.# 19.2 Heat Capacity

(often denoted by a lowercase c) is sometimes used; this represents the heat capacity per unit mass and has various units (J/kg·K, cal/g·K, Btu/lbm·°F).

There are two ways in which this property may be measured, according to the environmental conditions accompanying the transfer of heat: One is the heat capacity while maintaining the specimen volume constant, Cv; the other is for constant external pressure, which is denoted Cp. The magnitude of Cp is always greater than or equal to Cv; however, any difference is very slight for most solid materials at room temperature and below.

# Vibrational Heat Capacity

In most solids, the principal mode of thermal energy assimilation is by the increase in vibrational energy of the atoms. Atoms in solid materials are constantly vibrating at very high frequencies and with relatively small amplitudes. Rather than being independent of one another, the vibrations of adjacent atoms are coupled by virtue of atomic bonding. These vibrations are coordinated in such a way that traveling lattice waves are produced, a phenomenon represented in Figure 19.1. These may be thought of as elastic waves or simply sound waves, having short wavelengths and very high frequencies, which propagate through the crystal at the velocity of sound. The vibrational thermal energy for a material consists of a series of these elastic waves that have a range of distributions and frequencies. Only certain energy values are allowed (the energy is said to be quantized), and a single quantum of vibrational energy is called a phonon. (A phonon is analogous to the quantum of electromagnetic radiation, the photon.) On occasion, the vibrational waves themselves are termed phonons.

The thermal scattering of free electrons during electronic conduction (Section 18.7) is by these vibrational waves, and these elastic waves also participate in the transport of energy during thermal conduction (see Section 19.4).

# Figure 19.1

Schematic representation of the generation of lattice waves in a crystal by means of atomic vibrations. (Adapted from “The Thermal Properties of Materials” by J. Ziman. Copyright © 1967 by Scientific American, Inc. All rights reserved.)

Normal lattice positions for atoms
Positions displaced because of vibrations# Chapter 19

# Thermal Properties

# Figure 19.2

The temperature dependence of the heat capacity at constant volume; uD is the Debye temperature.

Temperature (K)

# Temperature Dependence of the Heat Capacity

The variation with temperature of the vibrational contribution to the heat capacity at constant volume for many relatively simple crystalline solids is shown in Figure 19.2. The Cy is zero at 0 K, but it rises rapidly with temperature; this corresponds to an increased ability of the lattice waves to enhance their average energy with increasing temperature. At low temperatures, the relationship between Cy and the absolute temperature T is

Cy = AT3 (19.2)

where A is a temperature-independent constant. Above what is called the Debye temperature uD, Cy levels off and becomes essentially independent of temperature at a value of approximately 3R, R being the gas constant. Thus, even though the total energy of the material is increasing with temperature, the quantity of energy required to produce a 1-degree temperature change is constant. The value of uD is less than room temperature for many solid materials, and 25 J/mol·K is a reasonable room-temperature approximation for

Table 19.1 presents experimental specific heats for a number of materials; cp values for still more materials are tabulated in Table B.8 of Appendix B.

# Other Heat Capacity Contributions

Other energy-absorptive mechanisms also exist that can add to the total heat capacity of a solid. In most instances, however, these are minor relative to the magnitude of the vibrational contribution. There is an electronic contribution in that electrons absorb energy by increasing their kinetic energy. However, this is possible only for free electrons—those that have been excited from filled states to empty states above the Fermi energy (Section 18.6). In metals, only electrons at states near the Fermi energy are capable of such transitions, and these represent only a very small fraction of the total number. An even smaller proportion of electrons experiences excitations in insulating and semiconducting materials. Hence, this electronic contribution is typically insignificant, except at temperatures near 0 K.

1For solid metallic elements, C ≈ 25 J/mol·K; however, such is not the case for all solids. For example, at a temperature greater than its uD, the value of C for a ceramic material is approximately 25 joules per mole of ions—for example, the “molar” heat capacity of, say, Al2O3 is about (5)(25 J/mol·K) = 125 J/mol·K, given that there are five ions per formula (Al2O3) unit.# 19.2 Heat Capacity

**Table 19.1 Thermal Properties for a Variety of Materials**
|Material|cp (J/kg·K)|[(C)1 106b|k (W/m·K)|[#W/(K)]|
|---|---|---|---|---|
|Aluminum|900|23.6|247|2.20|
|Copper|386|17.0|398|2.25|
|Gold|128|14.2|315|2.50|
|Iron|448|11.8|80|2.71|
|Nickel|443|13.3|90|2.08|
|Silver|235|19.7|428|2.13|
|Tungsten|138|4.5|178|3.20|
|1025 Steel|486|12.0|51.9|—|
|316 Stainless steel|502|16.0|15.9|—|
|Brass (70Cu–30Zn)|375|20.0|120|—|
|Kovar (54Fe–29Ni–17Co)|460|5.1|17|2.80|
|Invar (64Fe–36Ni)|500|1.6|10|2.75|
|Super Invar (63Fe–32Ni–5Co)|500|0.72|10|2.68|
|Alumina (Al2O3)|775|7.6|39|—|
|Magnesia (MgO)|940|13.5d|37.7|—|
|Spinel (MgAlO4)|790|7.6d|15.0e|—|
|Fused silica (SiO2)|740|0.4|1.4|—|
|Soda–lime glass|840|9.0|1.7|—|
|Borosilicate (Pyrex) glass|850|3.3|1.4|—|
|Polyethylene (high density)|1850|106–198|0.46–0.50|—|
|Polypropylene|1925|145–180|0.12|—|
|Polystyrene|1170|90–150|0.13|—|
|Polytetrafluoroethylene (Teflon)|1050|126–216|0.25|—|
|Phenol-formaldehyde, phenolic|1590–1760|122|0.15|—|
|Nylon 6,6|1670|144|0.24|—|
|Polyisoprene|—|220|0.14|—|

aTo convert to cal/gK, multiply by 2.39 × 104; to convert to Btu/lbm·°F, multiply by 2.39 × 104.

cTo convert to cal/s·1, multiply by 0.56.

bTo convert to °F·cm/K, multiply by 2.39 × 103; to convert to Btu/ft·°F, multiply by 0.578.

dValue measured at 100°C.

eMean value taken over the temperature range 0°C to 1000°C.

Furthermore, in some materials other energy-absorptive processes occur at specific temperatures—for example, the randomization of electron spins in a ferromagnetic material as it is heated through its Curie temperature. A large spike is produced on the heat capacity–versus–temperature curve at the temperature of this transformation.# Chapter 19

# 19.3 THERMAL EXPANSION

Most solid materials expand upon heating and contract when cooled. The change in length with temperature for a solid material may be expressed as follows:

lf - l0

For thermal expansion, l0 = al (Tf - T0) (19.3a)

or Potential energy change on the linear Vibrational energies l

l0 = al T (19.3b)

where l0 and lf represent, respectively, initial and final lengths with the temperature change from T0 to T. The parameter al is called the linear coefficient of thermal expansion; it is a material property that is indicative of the extent to which a material expands upon heating and has units of reciprocal temperature [(C)-1 or (F)-1]. Heating or cooling affects all the dimensions of a body, with a resultant change in volume. Volume changes with temperature may be computed from

V

For thermal expansion, V = ay T (19.4)

where V and V0 are the volume change and the original volume, respectively, and ay is the volume coefficient of thermal expansion. In many materials, the value of ay is anisotropic; that is, it depends on the crystallographic direction along which it is measured. For materials in which the thermal expansion is isotropic, ay is approximately 3l.

From an atomic perspective, thermal expansion is reflected by an increase in the average distance between the atoms. This phenomenon can best be understood by consulting the potential energy-versus-interatomic spacing curve for a solid material introduced previously (Figure 2.10b) and reproduced in Figure 19.3a. The curve is in

Interatomic distance

0 r1 r2

r3 r4 r5

0

E5

E3 r2

E4

E3 E2 r1

E2

E1

E1

(a) (b)

# Figure 19.3

(a) Plot of potential energy versus interatomic distance, demonstrating the increase in interatomic separation with rising temperature. With heating, the interatomic separation increases from r0 to r1 to r, and so on.2

(b) For a symmetric potential energy–versus–interatomic distance curve, there is no increase in interatomic separation with rising temperature (i.e., r1 r2 r3).

(Adapted from R. M. Rose, L. A. Shepard, and J. Wulff, The Structure and Properties of Materials, Vol. 4, Electronic Properties. Copyright © 1966 by John Wiley & Sons, New York. Reprinted by permission of John Wiley & Sons, Inc.)# 19.3 Thermal Expansion

the form of a potential energy trough, and the equilibrium interatomic spacing at 0 K, r0, corresponds to the trough minimum. Heating to successively higher temperatures (T1, T2, T3, etc.) raises the vibrational energy from E1 to E2 to E3, and so on. The average vibrational amplitude of an atom corresponds to the trough width at each temperature, and the average interatomic distance is represented by the mean position, which increases with temperature from r0 to r1 to r2, and so on.

Thermal expansion is due to the asymmetric curvature of this potential energy trough rather than the increased atomic vibrational amplitudes with rising temperature. If the potential energy curve were symmetric (Figure 19.3b), there would be no net change in interatomic separation and, consequently, no thermal expansion.

For each class of materials (metals, ceramics, and polymers), the greater the atomic bonding energy, the deeper and more narrow this potential energy trough. As a result, the increase in interatomic separation with a given rise in temperature is lower, yielding a smaller value of α. Table 19.1 lists the linear coefficients of thermal expansion for several materials. With regard to temperature dependence, the magnitude of the coefficient of expansion increases with rising temperature. The values in Table 19.1 are taken at room temperature unless indicated otherwise. A more comprehensive list of coefficients of thermal expansion is provided in Table B.6 of Appendix B.

# Metals

As noted in Table 19.1, linear coefficients of thermal expansion for some of the common metals range between about 5 × 10−6 and 25 × 10−6 (°C)−1; these values are intermediate in magnitude between those for ceramic and polymeric materials. As the following Materials of Importance box explains, several low-expansion and controlled-expansion metal alloys have been developed, which are used in applications requiring dimensional stability with temperature variations.

# Ceramics

Relatively strong interatomic bonding forces are found in many ceramic materials, as reflected in comparatively low coefficients of thermal expansion; values typically range between about 0.5 × 10−6 and 15 × 10−6 (°C)−1. For noncrystalline ceramics and also those having cubic crystal structures, α is isotropic. Otherwise, it is anisotropic; some ceramic materials, upon heating, contract in some crystallographic directions while expanding in others. For inorganic glasses, the coefficient of expansion is dependent on composition. Fused silica (high-purity SiO2 glass) has a small expansion coefficient, 0.4 × 10−6 (°C)−1. This is explained by a low atomic packing density such that interatomic expansion produces relatively small macroscopic dimensional changes.

Ceramic materials that are to be subjected to temperature changes must have coefficients of thermal expansion that are relatively low and isotropic. Otherwise, these brittle materials may experience fracture as a consequence of nonuniform dimensional changes in what is termed thermal shock, as discussed later in the chapter.

# Polymers

Some polymeric materials experience very large thermal expansions upon heating, as indicated by coefficients that range from approximately 50 × 10−6 to 400 × 10−6 (°C)−1. The highest α values are found in linear and branched polymers because the secondary intermolecular bonds are weak and there is a minimum of crosslinking. With increased crosslinking, the magnitude of the expansion coefficient decreases; the lowest coefficients are found in the thermosetting network polymers such as phenol-formaldehyde, in which the bonding is almost entirely covalent.# Chapter 19

# Thermal Properties

# MATERIALS OF IMPORTANCE

# Invar and Other Low-Expansion Alloys

In 1896, Charles-Edouard Guillaume of France made an interesting and important discovery that earned him the 1920 Nobel Prize in physics: an iron–nickel alloy that has a very low (near-zero) coefficient of thermal expansion between room temperature and approximately 230°C. This material became the forerunner of a family of “low-expansion” (also sometimes called “controlled-expansion”) metal alloys. Its composition is 64 wt% Fe–36 wt% Ni, and it has been given the trade name of Invar because the length of a specimen of this material is virtually invariable with changes in temperature. Its coefficient of thermal expansion near room temperature is 1.6 × 10−6 (°C)−1.

One might surmise that this near-zero expansion is explained by a symmetrical potential energy–versus–interatomic distance curve. Such is not so; rather, this behavior relates to the magnetic characteristics of Invar. Both iron and nickel are ferromagnetic materials. A ferromagnetic material may be made to form a permanent and strong magnet; upon heating, this property disappears at a specific temperature, called the Curie temperature, which varies from one ferromagnetic material to another. As a specimen of Invar is heated, its tendency to expand is counteracted by a contraction phenomenon that is associated with its ferromagnetic properties (which is termed magnetostriction). Above its Curie temperature (approximately 230°C), Invar expands in a normal manner, and its coefficient of thermal expansion assumes a much greater value.

Heat-treating and processing of Invar also affects its thermal expansion characteristics. The lowest values result for specimens quenched from elevated temperatures (near 800°C) that are then cold worked. Annealing leads to an increase in a.l.

Other low-expansion alloys have been developed. One of these is called Super Invar because its thermal expansion coefficient [0.72 × 10−6 (°C)−1] is lower than the value for Invar. However, the temperature range over which its low expansion characteristics persist is relatively narrow. Compositionally, for Super Invar some of the nickel in Invar is replaced by another ferromagnetic metal, cobalt; Super Invar contains 63 wt% Fe, 32 wt% Ni, and 5 wt% Co.

Another such alloy, with the trade name of Kovar, has been designed to have expansion characteristics close to those of borosilicate (or Pyrex) glass; when joined to Pyrex and subjected to temperature variations, thermal stresses and possible fracture at the junction are avoided. The composition of Kovar is 54 wt% Fe, 29 wt% Ni, and 17 wt% Co.

These low-expansion alloys are used in applications that require dimensional stability with temperature fluctuations, including the following:

- Compensating pendulums and balance wheels for mechanical clocks and watches
- Structural components in optical and laser measuring systems that require dimensional stabilities on the order of a wavelength of light
- Bimetallic strips that are used to actuate micro-switches in water heating systems
- Shadow masks on cathode-ray tubes that are used for television and display screens; higher contrast, improved brightness, and sharper definition are possible using low-expansion materials
- Vessels and piping for the storage and piping of liquefied natural gas

A wristwatch, showing its precision movement—the mechanism that measures the passage of time. Two important components of this movement are a balance wheel and a hairspring—the spiral coil positioned at the center of the wheel. Time is divided into equal increments by the circular balance wheel as it oscillates back and forth about its axis of rotation. The frequency of balance wheel oscillations is controlled and maintained constant by the hairspring. The accuracy of a watch is influenced by changes in temperature. For example, an increase in temperature produces a slight increase in balance wheel diameter, which causes the wheel to oscillate more slowly and the watch to lose time. Inaccuracies may be reduced by using a low-expansion alloy, such as Invar, for the balance wheel. Most of today’s high-precision watches, however, use a low-expansion beryllium–copper–iron alloy having the trade name Glucydur; its antimagnetic characteristics are superior to those of Invar.# 19.4 THERMAL CONDUCTIVITY

Thermal conduction is the phenomenon by which heat is transported from high- to low-temperature regions of a substance. The property that characterizes the ability of a material to transfer heat is the thermal conductivity. It is best defined in terms of the expression:

For steady-state heat flow, dependence of heat flux on the thermal conductivity and the temperature gradient:

q = -k (dT/dx) (19.5)

where q denotes the heat flux, or heat flow, per unit time per unit area (area being taken as that perpendicular to the flow direction), k is the thermal conductivity, and dT/dx is the temperature gradient through the conducting medium. The units of q and k are W/m² (Btu/ft²·h) and W/m·K (Btu/ft·h·F), respectively. Equation 19.5 is valid only for steady-state heat flow—that is, for situations in which the heat flux does not change with time. The minus sign in the expression indicates that the direction of heat flow is from hot to cold, or down the temperature gradient.

Equation 19.5 is similar in form to Fick’s first law (Equation 5.2) for steady-state diffusion. For these expressions, k is analogous to the diffusion coefficient D, and the temperature gradient is analogous to the concentration gradient, dC/dx.

# Mechanisms of Heat Conduction

Heat is transported in solid materials by both lattice vibration waves (phonons) and free electrons. A thermal conductivity is associated with each of these mechanisms, and the total conductivity is the sum of the two contributions:

k = kl + ke (19.6)

where kl and ke represent the lattice vibration and electron thermal conductivities, respectively; usually one or the other predominates. The thermal energy associated with phonons or lattice waves is transported in the direction of their motion. The kl contribution results from a net movement of phonons from high- to low-temperature regions of a body across which a temperature gradient exists.

Free or conducting electrons participate in electronic thermal conduction. A gain in kinetic energy is imparted to the free electrons in a hot region of the specimen. They then migrate to colder areas, where some of this kinetic energy is transferred to the atoms (as vibrational energy) as a consequence of collisions with phonons or other imperfections in the crystal. The relative contribution of ke to the total thermal conductivity increases with increasing free electron concentrations because more electrons are available to participate in this heat transference process.

# Metals

In high-purity metals, the electron mechanism of heat transport is much more efficient than the phonon contribution because electrons are not as easily scattered as phonons and have higher velocities. Furthermore, metals are extremely good conductors of heat because relatively large numbers of free electrons exist that participate in thermal conduction.

# Concept Check 19.1

(a) Explain why a brass lid ring on a glass canning jar loosens when heated.

(b) Suppose the ring is made of tungsten instead of brass. What will be the effect of heating the lid and jar? Why?

[The answer may be found at www.wiley.com/college/callister (Student Companion Site).]# Chapter 19

# Thermal Properties

Figure 19.4 Thermal conductivity versus composition for copper–zinc alloys.
[Adapted from Metals Handbook: Properties and Selection: Nonferrous Alloys and Pure Metals, Vol. 2, 9th edition, H. Baker (Managing Editor), 1979. Reproduced by permission of ASM International, Materials Park, OH.]

The thermal conductivities of several common metals are given in Table 19.1; values generally range between about 20 and 400 W/m·K.

# Wiedemann–Franz law—for metals

The ratio of thermal conductivity and the product of the electrical conductivity and temperature should be a constant:

k = L * s * T (19.7)

where s is the electrical conductivity, T is the absolute temperature, and L is a constant. The theoretical value of L, 2.44 × 108 W/(K), should be independent of temperature and the same for all metals if the heat energy is transported entirely by free electrons.

Table 19.1 includes the experimental L values for several metals; note that the agreement between these and the theoretical value is quite reasonable (well within a factor of 2).

Alloying metals with impurities results in a reduction in the thermal conductivity, for the same reason that the electrical conductivity is decreased (Section 18.8); namely, the impurity atoms, especially if in solid solution, act as scattering centers, lowering the efficiency of electron motion. A plot of thermal conductivity versus composition for copper–zinc alloys (Figure 19.4) displays this effect.

# Concept Check 19.2

The thermal conductivity of a plain carbon steel is greater than for a stainless steel. Why is this so? Hint: You may want to consult Section 11.2. [The answer may be found at www.wiley.com/college/callister (Student Companion Site).]

# Ceramics

Nonmetallic materials are thermal insulators inasmuch as they lack large numbers of free electrons. Thus the phonons are primarily responsible for thermal conduction: ke is much smaller than k. Again, the phonons are not as effective as free electrons in the transport of heat energy as a result of the very efficient phonon scattering by lattice imperfections.

Thermal conductivity values for a number of ceramic materials are given in Table 19.1; room-temperature thermal conductivities range between approximately 2 and 50 W/m·K. Glass and other amorphous ceramics have lower conductivities than crystalline ceramics because the phonon scattering is much more effective when the atomic structure is highly disordered and irregular.# 19.4 Thermal Conductivity

Temperature (°F)

Figure 19.5 Dependence of thermal conductivity on temperature for several ceramic materials. (Adapted from W. D. Kingery, H. K. Bowen, and D. R. Uhlmann, Introduction to Ceramics, 2nd edition. Copyright © 1976 by John Wiley & Sons, New York. Reprinted by permission of John Wiley & Sons, Inc.)

|Thermal conductivity (W/m ·K)|400|1200|2000|2800|3600|
|---|---|---|---|---|---|
|Graphite|100| | | | |
|Pure dense BeO|10| | | | |
|Pure dense MgO|1.0| | | | |
|Pure dense Al2O3|0.1| | | | |
|Dense stabilized ZrO2|0.01| | | | |

(Btu/ft h °F)

Thermal conductivity (cal/cm · s ·K)

The scattering of lattice vibrations becomes more pronounced with rising temperature; hence, the thermal conductivity of most ceramic materials normally decreases with increasing temperature, at least at relatively low temperatures (Figure 19.5). As Figure 19.5 indicates, the conductivity begins to increase at higher temperatures, which is due to radiant heat transfer: significant quantities of infrared radiant heat may be transported through a transparent ceramic material. The efficiency of this process increases with temperature.

Porosity in ceramic materials may have a dramatic influence on thermal conductivity; under most circumstances, increasing the pore volume results in a reduction of the thermal conductivity. In fact, many ceramics used for thermal insulation are porous. Heat transfer across pores is typically slow and inefficient. Internal pores normally contain still air, which has an extremely low thermal conductivity—approximately 0.02 W/m·K. Furthermore, gaseous convection within the pores is also comparatively ineffective.

# Concept Check 19.3

The thermal conductivity of a single-crystal ceramic specimen is slightly greater than that of a polycrystalline one of the same material. Why is this so? [The answer may be found at www.wiley.com/college/callister (Student Companion Site).

# Polymers

As noted in Table 19.1, thermal conductivities for most polymers are on the order of 0.3 W/m·K. For these materials, energy transfer is accomplished by the vibration and rotation of the chain molecules. The magnitude of the thermal conductivity depends on the degree of crystallinity; a polymer with a highly crystalline and ordered structure has a greater conductivity than the equivalent amorphous material because of the more effective coordinated vibration of the molecular chains for the crystalline state.# Chapter 19

# Thermal Properties

Polymers are often used as thermal insulators because of their low thermal conductivities. As with ceramics, their insulative properties may be further enhanced by the introduction of small pores, which are typically introduced by foaming (Section 15.18). Foamed polystyrene is commonly used for drinking cups and insulating chests.

# Concept Check 19.4

Which of a linear polyethylene (Mn = 450,000 g/mol) and a lightly branched polyethylene (Mn = 650,000 g/mol) has the higher thermal conductivity? Why? Hint: You may want to consult Section 14.11.

# Concept Check 19.5

Explain why, on a cold day, the metal door handle of an automobile feels colder to the touch than a plastic steering wheel, even though both are at the same temperature. [The answers may be found at www.wiley.com/college/callister (Student Companion Site).]

# 19.5 THERMAL STRESSES

thermal stress Thermal stresses are stresses induced in a body as a result of changes in temperature. An understanding of the origins and nature of thermal stresses is important because these stresses can lead to fracture or undesirable plastic deformation.

# Stresses Resulting from Restrained Thermal Expansion and Contraction

Let us first consider a homogeneous and isotropic solid rod that is heated or cooled uniformly—that is, no temperature gradients are imposed. For free expansion or contraction, the rod is stress-free. If, however, axial motion of the rod is restrained by rigid end supports, thermal stresses are introduced. The magnitude of the stress s resulting from a temperature change from T0 to Tf is

Dependence of thermal stress on elastic modulus, linear coefficient of thermal expansion, and temperature change

s = Eal (T0 - Tf) = Eal Tf (19.8)

where E is the modulus of elasticity and l is the linear coefficient of thermal expansion. Upon heating (Tf > T0), the stress is compressive (s < 0) because rod expansion has been constrained. If the rod specimen is cooled (Tf < T0), a tensile stress is imposed (s > 0). Also, the stress in Equation 19.8 is the same as the stress required to elastically compress (or elongate) the rod specimen back to its original length after it had been allowed to freely expand (or contract) with the T0 - Tf temperature change.

# EXAMPLE PROBLEM 19.1

Thermal Stress Created upon Heating

A brass rod is to be used in an application requiring its ends to be held rigid. If the rod is stress-free at room temperature [20°C (68°F)], what is the maximum temperature to which the rod may be heated without exceeding a compressive stress of 172 MPa (25,000 psi)? Assume a modulus of elasticity of 100 GPa (14.6 × 106 psi) for brass.

Solution

Use Equation 19.8 to solve this problem, where the stress of 172 MPa is taken to be negative. Also, the initial temperature T0 is 20°C, and the magnitude of the linear coefficient of thermal expansion is...# 19.5 Thermal Stresses

Expansion from Table 19.1 is 20.0 × 106 (C)-1. Thus, solving for the final temperature Tf yields

Tf = T0 - s

= 20C - (100 - 172 MPa × 103 MPa)[20 × 10-6 (C)-1]

= 20C + 86C = 106C (223F)

# Stresses Resulting from Temperature Gradients

When a solid body is heated or cooled, the internal temperature distribution depends on its size and shape, the thermal conductivity of the material, and the rate of temperature change. Thermal stresses may be established as a result of temperature gradients across a body, which are frequently caused by rapid heating or cooling, in that the outside changes temperature more rapidly than the interior; differential dimensional changes restrain the free expansion or contraction of adjacent volume elements within the piece. For example, upon heating, the exterior of a specimen is hotter and, therefore, expands more than the interior regions. Hence, compressive surface stresses are induced and are balanced by tensile interior stresses. The interior–exterior stress conditions are reversed for rapid cooling such that the surface is put into a state of tension.

# Thermal Shock of Brittle Materials

For ductile metals and polymers, alleviation of thermally induced stresses may be accomplished by plastic deformation. However, the nonductility of most ceramics enhances the possibility of brittle fracture from these stresses. Rapid cooling of a brittle body is more likely to inflict such thermal shock than heating because the induced surface stresses are tensile. Crack formation and propagation from surface flaws are more probable when an imposed stress is tensile (Section 12.8).

The capacity of a material to withstand this kind of failure is termed its thermal shock resistance. For a ceramic body that is cooled rapidly, the resistance to thermal shock depends not only on the magnitude of the temperature change, but also on the mechanical and thermal properties of the material. The thermal shock resistance is best for ceramics with high fracture strengths (σf) and high thermal conductivities, as well as low moduli of elasticity and low coefficients of thermal expansion. The resistance of many materials to this type of failure may be approximated by a thermal shock resistance parameter TSR:

Definition of thermal shock resistance parameter

TSR = skf / Eal (19.9)

Thermal shock may be prevented by altering the external conditions to the degree that cooling or heating rates are reduced and temperature gradients across a body are minimized. Modification of the thermal and/or mechanical characteristics in Equation 19.9 may also enhance the thermal shock resistance of a material. Of these parameters, the coefficient of thermal expansion is probably most easily changed and controlled. For example, common soda–lime glasses, which have an expansion of approximately 9 × 10-6 (C)-1, are particularly susceptible to thermal shock, as anyone who has baked can probably attest. Reducing the CaO and Na2O contents while at the same time adding B2O3 in sufficient quantities to form borosilicate (or Pyrex) glass reduces the coefficient of expansion to about 3 × 10-6 (C)-1; this material is entirely suitable for kitchen oven use.# Chapter 19

# Thermal Properties

Heating and cooling cycles. The introduction of some relatively large pores or a ductile second phase may also improve the thermal shock characteristics of a material; both impede the propagation of thermally induced cracks.

It is often necessary to remove thermal stresses in ceramic materials as a means of improving their mechanical strengths and optical characteristics. This may be accomplished by an annealing heat treatment, as discussed for glasses in Section 13.10.

# SUMMARY

# Heat Capacity

- Heat capacity represents the quantity of heat required to produce a unit rise in temperature for 1 mole of a substance; on a per-unit-mass basis, it is termed specific heat.
- Most of the energy assimilated by many solid materials is associated with increasing the vibrational energy of the atoms.
- Only specific vibrational energy values are allowed (the energy is said to be quantized); a single quantum of vibrational energy is called a phonon.
- For many crystalline solids and at temperatures within the vicinity of 0 K, the heat capacity measured at constant volume varies as the cube of the absolute temperature (Equation 19.2).
- In excess of the Debye temperature, Cy becomes temperature independent, assuming a value of approximately 3R.

# Thermal Expansion

- Solid materials expand when heated and contract when cooled. The fractional change in length is proportional to the temperature change, the constant of proportionality being the coefficient of thermal expansion (Equation 19.3).
- Thermal expansion is reflected by an increase in the average interatomic separation, which is a consequence of the asymmetric nature of the potential energy–versus–interatomic spacing curve trough (Figure 19.3a). The larger the interatomic bonding energy, the lower the coefficient of thermal expansion.
- Values of coefficients of thermal expansion for polymers are typically greater than those for metals, which in turn are greater than those for ceramic materials.

# Thermal Conductivity

- The transport of thermal energy from high- to low-temperature regions of a material is termed thermal conduction.
- For steady-state heat transport, flux may be determined using Equation 19.5.
- For solid materials, heat is transported by free electrons and by vibrational lattice waves, or phonons.
- The high thermal conductivities for relatively pure metals are due to the large numbers of free electrons and the efficiency with which these electrons transport thermal energy. By way of contrast, ceramics and polymers are poor thermal conductors because free-electron concentrations are low and phonon conduction predominates.

# Thermal Stresses

- Thermal stresses, which are introduced in a body as a consequence of temperature changes, may lead to fracture or undesirable plastic deformation.

In the United States, some Pyrex baking glassware products are now made of less-expensive soda–lime glasses that have been tempered thermally. This glassware is not as resistant to thermal shock as a borosilicate glass. Consequently, a number of these baking dishes have shattered when subjected to reasonable temperature changes encountered during normal baking activities, sending glass shards in all directions (and in some instances causing injuries). Pyrex glassware sold in Europe is much more thermally shock resistant. A different company owns the rights to the Pyrex name in Europe, and it still uses borosilicate glass in its manufacture.# Summary

- One source of thermal stresses is the restrained thermal expansion (or contraction) of a body. Stress magnitude may be computed using Equation 19.8.
- The generation of thermal stresses resulting from the rapid heating or cooling of a body of material results from temperature gradients between the outside and interior portions and accompanying differential dimensional changes.
- Thermal shock is the fracture of a body resulting from thermal stresses induced by rapid temperature changes. Because ceramic materials are brittle, they are especially susceptible to this type of failure.

# Equation Summary
