Repository: AdbulrhmanEldeeb/q-a_making

# Markdown File Processor

This project processes Markdown files, extracts and processes their content, and saves the results as JSON files. It is designed to handle large-scale Markdown content efficiently, leveraging modular code structure, logging, and progress tracking.

## Features

- **Markdown Processing**: Extracts and processes content from Markdown files using a custom processing pipeline.
- **Chunking Support**: Splits large text into manageable chunks for better handling.
- **Error Handling**: Automatically retries with rotated API keys in case of rate limits or errors.
- **JSON Output**: Saves processed data as structured JSON files for downstream use.

File: parsed_data/Materials_Science_Engineering_Introduction_by_William_Callister.md (part 52 of 62)
|Germanium|Ge|32|72.64|5.32|Dia. cubic|0.122|0.053|4|937|
|Gold|Au|79|196.97|19.32|FCC|0.144|0.137|1|1064|
|Helium|He|2|4.003|—|—|—|—|Inert|272 (at 26 atm)|
|Hydrogen|H|1|1.008|—|—|—|0.154|1|259|
|Equation Number|Equation|Solving For|Page Number|
|---|---|---|---|
|19.1|C = dQ/dT|Definition of heat capacity|786|
|19.3a|lf - l0 = al (Tf - T0)|Definition of linear coefficient of thermal expansion|790|
|19.3b|l = al T/l0| | |
|19.4|V = ay T/V0|Definition of volume coefficient of thermal expansion|790|
|19.5|q = -k dx/dT|Definition of thermal conductivity|793|
|19.8|s = Eal (T0 - Tf)/skf|Thermal stress|796|
|19.9|TSR = Eal|Thermal shock resistance parameter|797|

# List of Symbols

|Symbol|Meaning|
|---|---|
|E|Modulus of elasticity|
|k|Thermal conductivity|
|l0|Original length|
|lf|Final length|
|q|Heat flux—heat flow per unit time per unit area|
|Q|Energy|
|T|Temperature|
|Tf|Final temperature|
|T0|Initial temperature|
|l|Linear coefficient of thermal expansion|
|ay|Volume coefficient of thermal expansion|
|s|Thermal stress|
|sf|Fracture strength|                      800       •   Chapter 19               /    Thermal Properties

                      Important Terms and Concepts
                      heat capacity                                                    phonon                thermal shock
                      linear coefficient of thermal                                    specific heat         thermal stress
                          expansion                                                    thermal conductivity

REFERENCES
Bagdade, S. D., ASM Ready Reference: Thermal Properties of
       Metals, ASM International, Materials Park, OH, 2002.
Hummel, R. E., Electronic Properties of Materials, 4th edition,
       Springer, New York, 2011.


Jiles,   D.    C.,  Introduction        to   the   Electronic      Properties      of
       Materials, 2nd edition, CRC Press, Boca Raton, FL, 2001.
Kingery, W. D., H. K. Bowen, and D. R. Uhlmann, Introduction
       to Ceramics, 2nd edition, Wiley, New York, 1976. Chapters
       12 and 16.

QUESTIONS AND PROBLEMS
    Problem available (at instructor’s discretion) in WileyPLUS
Heat Capacity
19.1    Estimate the energy required to raise the tem-
      perature         of   5   kg     (11.0     lb m )   of   the     following
      materials from 20C to 150C (68F to 300F):
      aluminum, brass, aluminum oxide (alumina), and
      polypropylene.
19.2    To what temperature would 10 lb m                            of a brass
      specimen at 25C (77F) be raised if 65 Btu of
      heat is supplied?
19.3 (a)       Determine the room-temperature heat ca-
      pacities at constant pressure for the following
      materials: copper, iron, gold, and nickel.
      (b)    How do these values compare with one

      another? How do you explain this?
19.4    For copper, the heat capacity at constant volume
      C at 20 K is 0.38 J/mol#K and the Debye tem-
      perature is 340 K. Estimate the specific heat for
      the following:
      (a)    at 40 K
      (b)    at 400 K
        The constant A in Equation 19.2 is 12p4R/5uD3,
19.5
      where R is the gas constant and uD is the Debye
      temperature            (K).     Estimate         uD    for     #aluminum,
      given that the specific heat is 4.60 J/kgK at 15 K.
19.6 (a)       Briefly explain why C rises with increasing

      temperature at temperatures near 0 K.
      (b)    Briefly       explain       why      C     becomes          virtually
      independent of temperature at temperatures far
      removed from 0 K.

Thermal Expansion
19.7    A copper wire 15 m (49.2 ft) long is cooled from

      40C to 9C (104F to 15F). How much change
      in length does it experience?
19.8    A 0.4-m (15.7-in.) rod of a metal elongates 0.48
      mm (0.019 in.) on heating from 20C to 100C


       (68F to 212F). Determine the value of the linear
       coefficient of thermal expansion for this material.
19.9    Briefly explain thermal expansion using the po-
       tential energy–versus–interatomic spacing curve.
19.10     Compute the density for iron at 700C, given
       that its room-temperature density is 7.870 g/cm3 .
       Assume that the volume coefficient of thermal
       expansion, a, is equal to 3a.                l
19.11     When a metal is heated, its density decreases.
       There are two sources that give rise to this de-
       crease of r: (1) the thermal expansion of the solid
       and (2) the formation of vacancies (Section 4.2).
       Consider a specimen of gold at room tempera-
       ture (20C) that has a density of 19.320 g/cm3 .

       (a)   Determine its density upon heating to 800C
       when only thermal expansion is considered.
       (b)   Repeat the calculation when the introduction
       of vacancies is taken into account. Assume that
       the energy of vacancy formation is 0.98 eV/atom,
       and that the volume coefficient of thermal expan-
       sion, a is equal to 3a.l
19.12     The difference between the specific heats at
       constant pressure and constant volume is de-
       scribed by the expression
                                               a2yT
                                  -   cy   =      y  0                     (19.10)
                             cp                    b
       where a y is the volume coefficient of thermal ex-
       pansion, y0 is the specific volume (i.e., volume per
       unit mass, or the reciprocal of density),                          b  is the
       compressibility, and              T   is the absolute tempera-
       ture. Compute the values of cy at room tempera-
       ture (293 K) for aluminum and iron using the data
       in Table 19.1, assuming that
       that the values of b for Al and Fe are 1.77  1011a y     3al and given
       and 2.65  1012 (Pa)1, respectively.

19.13     To what temperature must a cylindrical rod of
       tungsten 15.025 mm in diameter and a plate of# Questions and Problems

# 19.13

1025 steel having a circular hole 15.000 mm in diameter have to be heated for the rod to just fit into the hole? Assume that the initial temperature is 25C.

# Thermal Conductivity

# 19.14

1. (a) Calculate the heat flux through a sheet of brass 7.5 mm (0.30 in.) thick if the temperatures at the two faces are 150C and 50C (302F and 122F); assume steady-state heat flow.
2. (b) What is the heat loss per hour if the area of the sheet is 0.5 m2 (5.4 ft2)?
3. (c) What is the heat loss per hour if soda–lime glass is used instead of brass?
4. (d) Calculate the heat loss per hour if brass is used and the thickness is increased to 15 mm (0.59 in.).

# 19.15

1. (a) Would you expect Equation 19.7 to be valid for ceramic and polymeric materials? Why or why not?
2. (b) Estimate the value for the Wiedemann–Franz constant L [in # W/(K)2] at room temperature (293 K) for the following nonmetals: zirconia (3 mol% YO), diamond (synthetic), gallium arsenide (intrinsic), poly(ethylene terephthalate) (PET), and silicone. Consult Tables B.7 and B.9 in Appendix B.

# 19.16

Briefly explain why the thermal conductivities are higher for crystalline than for noncrystalline ceramics.

# 19.17

Briefly explain why metals are typically better thermal conductors than ceramic materials.

# 19.18

1. (a) Briefly explain why porosity decreases the thermal conductivity of ceramic and polymeric materials, rendering them more thermally insulative.
2. (b) Briefly explain how the degree of crystallinity affects the thermal conductivity of polymeric materials and why.

# 19.19

For some ceramic materials, why does the thermal conductivity first decrease and then increase with rising temperature?

# 19.20

For each of the following pairs of materials, decide which has the larger thermal conductivity. Justify your choices.

1. (a) Pure silver; sterling silver (92.5 wt% Ag–7.5 wt% Cu)
2. (b) Fused silica; polycrystalline silica
3. (c) Linear and syndiotactic poly(vinyl chloride) (DP 1000); linear and syndiotactic polystyrene (DP 1000)
4. (d) Atactic polypropylene (Mw 5 g/mol = 106 g/mol); isotactic polypropylene (Mw = 10)

# 19.21

We might think of a porous material as being a composite in which one of the phases is a pore phase. Estimate upper and lower limits for the room-temperature thermal conductivity of an aluminum oxide material having a volume fraction of 0.25 of pores that are filled with still air.

# 19.22

Nonsteady-state heat flow may be described by the following partial differential equation:

∂T/∂t = DT∂2T/∂x2

where DT is the thermal diffusivity; this expression is the thermal equivalent of Fick’s second law of diffusion (Equation 5.4b). The thermal diffusivity is defined according to

DT = k/(ρcp)

In this expression, k, ρ, and cp represent the thermal conductivity, the mass density, and the specific heat at constant pressure, respectively.

1. (a) What are the SI units for DT?
2. (b) Determine values of DT for copper, brass, magnesia, fused silica, polystyrene, and polypropylene using the data in Table 19.1. Density values are included in Table B.1, Appendix B.

# Thermal Stresses

# 19.23

Beginning with Equation 19.3, show that Equation 19.8 is valid.

# 19.24

1. (a) Briefly explain why thermal stresses may be introduced into a structure by rapid heating or cooling.
2. (b) For cooling, what is the nature of the surface stresses?
3. (c) For heating, what is the nature of the surface stresses?

# 19.25

1. (a) If a rod of brass 0.35 m (13.8 in.) long is heated from 15C to 85C (60F to 185F) while its ends are maintained rigid, determine the type and magnitude of stress that develops. Assume that at 15C, the rod is stress-free.
2. (b) What is the stress magnitude if a rod 1 m (39.4 in.) long is used?
3. (c) If the rod in part (a) is cooled from 15C to 15C (60F to 5F), what type and magnitude of stress results?

# 19.26

A steel wire is stretched with a stress of 70 MPa (10,000 psi) at 20C (68F). If the length is held constant, to what temperature must the wire be heated to reduce the stress to 17 MPa (2500 psi)?# Chapter 19

# Thermal Properties

# 19.27

If a cylindrical rod of brass 150.00 mm long and 10.000 mm in diameter is heated from 20C to 160C while its ends are maintained rigid, determine its change in diameter. Hint: You may want to consult Table 6.1.

# 19.28

The two ends of a cylindrical rod of nickel 120.00 mm long and 12.000 mm in diameter are maintained rigid. If the rod is initially at 70C, to what temperature must it be cooled in order to have a 0.023 mm reduction in diameter?

# 19.29

What measures may be taken to reduce the likelihood of thermal shock of a ceramic piece?

# DESIGN PROBLEMS

# Thermal Expansion

# 19.D1

Railroad tracks made of 1025 steel are to be laid during the time of year when the temperature averages 4C (40F). If a joint space of 5.4 mm (0.210 in.) is allowed between standard rails of length 11.9 m (39 ft), what is the highest possible temperature that can be tolerated without the introduction of thermal stresses?

# Thermal Stresses

# 19.D2

The ends of a cylindrical rod 6.4 mm (0.25 in.) in diameter and 250 mm (10 in.) long are mounted between rigid supports. The rod is stress-free at room temperature [20C (68F)]; upon cooling to 60C (76F), a maximum thermally induced tensile stress of 138 MPa (20,000 psi) is possible. Of which of the following metals or alloys may the rod be fabricated: aluminum, copper, brass, 1025 steel, and tungsten? Why?

# 19.D3

(a) What are the units for the thermal shock resistance parameter (TSR)?

(b) Rank the following ceramic materials according to their thermal shock resistance: soda–lime glass, fused silica, and silicon [100 direction and {100} orientation, as-cut surface]. Appropriate data may be found in Tables B.2, B.4, B.6, and B.7 of Appendix B.

# 19.D4

Equation 19.9, for the thermal shock resistance of a material, is valid for relatively low rates of heat transfer. When the rate is high, then, upon cooling of a body, the maximum temperature change allowable without thermal shock, Tf, is given by approximately

Tf ≈ Eal / σf where σf is the fracture strength. Using the data in Tables B.2, B.4, and B.6 (Appendix B), determine Tf for a soda–lime glass, borosilicate (Pyrex) glass, aluminum oxide (96% pure), and gallium arsenide [100 direction and {100} orientation, as-cut surface].

# FUNDAMENTALS OF ENGINEERING QUESTIONS AND PROBLEMS

# 19.1FE

To what temperature would 23.0 kg of some material at 100C be raised if 255 kJ of heat is supplied? Assume a cp value of 423 J/kg·K for this material.

- (A) 26.2C
- (B) 73.8C
- (C) 126C
- (D) 152C

# 19.2FE

A rod of some material 0.50 m long elongates 0.40 mm on heating from 50C to 151C. What is the value of the linear coefficient of thermal expansion for this material?

- (A) 5.30 × 10−6 (C)−1
- (B) 7.92 × 10−6 (C)−1
- (C) 1.60 × 10−5 (C)−1
- (D) 1.24 × 10−6 (C)−1

# 19.3FE

Which of the following sets of properties leads to a high degree of thermal shock resistance?

- (A) High fracture strength
- High thermal conductivity
- High modulus of elasticity
- High coefficient of thermal expansion

- (B) Low fracture strength
- Low thermal conductivity
- Low modulus of elasticity
- Low coefficient of thermal expansion

- (C) High fracture strength
- High thermal conductivity
- Low modulus of elasticity
- Low coefficient of thermal expansion

- (D) Low fracture strength
- Low thermal conductivity
- High modulus of elasticity
- High coefficient of thermal expansion# Chapter 20 Magnetic Properties

Courtesy of Seagate Recording Media

(a) Transmission electron micrograph showing the microstructure of the perpendicular magnetic recording medium used in hard disk drives.

(b) Magnetic storage hard disks used in laptop (left) and desktop (right) computers. © CostinT/iStockphoto

(c) The inside of a hard disk drive. The circular disk will typically spin at a rotational velocity of 5400 or 7200 revolutions per minute.

(d) A laptop computer; one of its internal components is a hard disk drive.# Chapter 20

# Magnetic Properties

# WHY STUDY the Magnetic Properties of Materials?

An understanding of the mechanism that explains the permanent magnetic behavior of some materials may allow us to alter and in some cases tailor the magnetic properties. For example, in Design Example 20.1 we note how the behavior of a ceramic magnetic material may be enhanced by changing its composition.

# Learning Objectives

After studying this chapter, you should be able to do the following:

1. Determine the magnetization of some material given its magnetic susceptibility and the applied magnetic field strength.
2. From an electronic perspective, note and briefly explain the two sources of magnetic moments in materials.
3. Briefly explain the nature and source of

diamagnetism,
4. paramagnetism, and
5. ferromagnetism.

In terms of crystal structure, explain the source of ferrimagnetism for cubic ferrites.

Describe magnetic hysteresis;
explain why ferromagnetic and ferrimagnetic materials experience magnetic hysteresis; and
explain why these materials may become permanent magnets.

Note the distinctive magnetic characteristics for both soft and hard magnetic materials.
Describe the phenomenon of superconductivity.

# 20.1 INTRODUCTION

Magnetism—the phenomenon by which materials exert an attractive or repulsive force or influence on other materials—has been known for thousands of years. However, the underlying principles and mechanisms that explain magnetic phenomena are complex and subtle, and their understanding has eluded scientists until relatively recent times. Many modern technological devices rely on magnetism and magnetic materials, including electrical power generators and transformers, electric motors, radio, television, telephones, computers, and components of sound and video reproduction systems.

Iron, some steels, and the naturally occurring mineral lodestone are well-known examples of materials that exhibit magnetic properties. Not so familiar, however, is the fact that all substances are influenced to one degree or another by the presence of a magnetic field. This chapter provides a brief description of the origin of magnetic fields and discusses magnetic field vectors and magnetic parameters; diamagnetism, paramagnetism, ferromagnetism, and ferrimagnetism; different magnetic materials; and superconductivity.

# 20.2 BASIC CONCEPTS

# Magnetic Dipoles

Magnetic forces are generated by moving electrically charged particles; these magnetic forces are in addition to any electrostatic forces that may exist. Often it is convenient to think of magnetic forces in terms of fields. Imaginary lines of force may be drawn to indicate the direction of the force at positions in the vicinity of the field source. The magnetic field distributions as indicated by lines of force are shown for a current loop and a bar magnet in Figure 20.1.

Magnetic dipoles are found to exist in magnetic materials, which, in some respects, are analogous to electric dipoles (Section 18.19). Magnetic dipoles may be thought of as small bar magnets composed of north and south poles instead of positive and negative.# 20.2 Basic Concepts

B0 = 0H

B = H

l

N turns

0 in the presence of a vacuum is equal to μ0H, where μ0 is the permeability of a vacuum, 4π × 10-7 H/m. (b) The magnetic flux density B within a solid material is equal to μH, where μ is the permeability of the solid material.">

Electric charges. In our discussion, magnetic dipole moments are represented by arrows, as shown in Figure 20.2. Magnetic dipoles are influenced by magnetic fields in a manner similar to the way in which electric dipoles are affected by electric fields (Figure 18.30). Within a magnetic field, the force of the field exerts a torque that tends to orient the dipoles with the field. A familiar example is the way in which a magnetic compass needle lines up with the Earth’s magnetic field.

# Magnetic Field Vectors

Before discussing the origin of magnetic moments in solid materials, we describe magnetic behavior in terms of several field vectors. The externally applied magnetic field, sometimes called the magnetic field strength, is designated by H. If the magnetic field is generated by means of a cylindrical coil (or solenoid) consisting of N closely spaced turns having a length l and carrying a current of magnitude I, then:

H = NI / l (20.1)

A schematic diagram of such an arrangement is shown in Figure 20.3a. The magnetic field that is generated by the current loop and the bar magnet in Figure 20.1 is an H field. The units of H are ampere-turns per meter, or just amperes per meter. The magnetic induction, or magnetic flux density, denoted by B, represents the magnitude of the internal field strength within a substance that is subjected to an H.# Chapter 20

# Magnetic Properties

The units for B are teslas [or webers per square meter (Wb/m2)]. Both B and H are field vectors, being characterized not only by magnitude, but also by direction in space.

# Magnetic flux density in a material—dependence on permeability and magnetic field strength

The magnetic field strength and flux density are related according to

B = μH (20.2)

The parameter μ is called the permeability, which is a property of the specific medium through which the H field passes and in which B is measured, as illustrated in Figure 20.3b.

The permeability has dimensions of webers per ampere-meter (Wb/A·m) or henries per meter (H/m).

# Magnetic flux density in a vacuum

In a vacuum,

B0 = μ0H0 (20.3)

4π × 10-7 is the permeability of a vacuum, where μ0 = (1.257 × 10-6) H/m. The parameter B0 represents the flux density within a universal constant, which has a value of vacuum as demonstrated in Figure 20.3a.

# Definition of relative permeability

Several parameters may be used to describe the magnetic properties of solids. One of these is the ratio of the permeability in a material to the permeability in a vacuum, or

μr = μ (20.4)

μ0

where μr is called the relative permeability, which is unitless. The permeability or relative permeability of a material is a measure of the degree to which the material can be magnetized, or the ease with which a B field can be induced in the presence of an external H field.

# Magnetization of a material—dependence on susceptibility and magnetic field strength

Another field quantity, M, called the magnetization of the solid, is defined by the expression

B = μH0 + μ0M (20.5)

In the presence of an H field, the magnetic moments within a material tend to become aligned with the field and to reinforce it by virtue of their magnetic fields; the term μ0M in Equation 20.5 is a measure of this contribution.

The magnitude of M is proportional to the applied field as follows:

M = χmH (20.6)

and χm is called the magnetic susceptibility, which is unitless.1 The magnetic susceptibility and the relative permeability are related as follows:

χm = μr - 1 (20.7)

1 This μ is taken to be the volume susceptibility in SI units, which, when multiplied by H, yields the magnetization per unit volume (cubic meter) of material. Other susceptibilities are also possible; see Problem 20.3.# 20.2 Basic Concepts

|Quantity|Symbol|Derived|Primary|cgs–emu Unit|Conversion|
|---|---|---|---|---|---|
|Magnetic induction (flux density)|B|Tesla (Wb/m2)|kg/s3C|Gauss|1 Wb/m2 = 104 gauss|
|Magnetic field strength|H|Amp·turn/m|C/m·s|Oersted|1 amp·4π = 103 oersted·turn/m|
|Magnetization|M (SI)|Amp·turn/m|C/m·s|Maxwell/cm2|1 amp·3 maxwell/cm = 210·turn/m|
| |I (cgs–emu)| | | | |
|Permeability of a vacuum|μ0|Henry/m|kg·m/C2|Unitless (emu)|4π = 107 henry/m = 1 emu|
|Relative permeability|μr (SI)|Unitless|Unitless|Unitless|μr = μ|
| |μ (cgs–emu)| | | | |
|Susceptibility|χm (SI)|Unitless|Unitless|Unitless|μ = 4πχm|
| |χm (cgs–emu)| | | | |

There is a dielectric analogue for each of the foregoing magnetic field parameters. The B and H fields are, respectively, analogous to the dielectric displacement D and the electric field E, whereas the permeability μ is analogous to the permittivity ε (cf. Equations 20.2 and 18.30). Furthermore, the magnetization M and polarization P are correlates (Equations 20.5 and 18.31).

Magnetic units may be a source of confusion because there are really two systems in common use. The ones used thus far are SI [rationalized MKS (meter-kilogram-second)]; the others come from the cgs–emu (centimeter-gram-second–electromagnetic unit) system. The units for both systems as well as the appropriate conversion factors are given in Table 20.1.

# Origins of Magnetic Moments

The macroscopic magnetic properties of materials are a consequence of magnetic moments associated with individual electrons. Some of these concepts are relatively complex and involve some quantum mechanical principles beyond the scope of this discussion; consequently, simplifications have been made and some of the details omitted. Each electron in an atom has magnetic moments that originate from two sources. One is related to its orbital motion around the nucleus; because it is a moving charge, an electron may be considered to be a small current loop, generating a very small magnetic field and having a magnetic moment along its axis of rotation, as schematically illustrated in Figure 20.4a.

Magnetic moment associated with (a) an orbiting electron and (b) a spinning electron.# Chapter 20

# Magnetic Properties

Each electron may also be thought of as spinning around an axis; the other magnetic moment originates from this electron spin, which is directed along the spin axis as shown in Figure 20.4b. Spin magnetic moments may be only in an “up” direction or in an antiparallel “down” direction. Thus each electron in an atom may be thought of as being a small magnet having permanent orbital and spin magnetic moments.

# Bohr magneton

The most fundamental magnetic moment is the Bohr magneton mB, which is of magnitude 9.27 × 10-24 Am2. For each electron in an atom, the spin magnetic moment is ±mB (plus for spin up, minus for spin down). Furthermore, the orbital magnetic moment contribution is equal to mlmB, ml being the magnetic quantum number of the electron, as mentioned in Section 2.3.

In each atom, orbital moments of some electron pairs cancel each other; this also holds true for the spin moments. For example, the spin moment of an electron with spin up cancels that of one with spin down. The net magnetic moment, then, for an atom is just the sum of the magnetic moments of each of the constituent electrons, including both orbital and spin contributions, and taking into account moment cancellation. For an atom having completely filled electron shells or subshells, when all electrons are considered, there is total cancellation of both orbital and spin moments. Thus, materials composed of atoms having completely filled electron shells are not capable of being permanently magnetized. This category includes the inert gases (He, Ne, Ar, etc.) as well as some ionic materials. The types of magnetism include diamagnetism, paramagnetism, and ferromagnetism; in addition, antiferromagnetism and ferrimagnetism are considered to be subclasses of ferromagnetism. All materials exhibit at least one of these types, and the behavior depends on the response of electron and atomic magnetic dipoles to the application of an externally applied magnetic field.

# 20.3 DIAMAGNETISM AND PARAMAGNETISM

# Diamagnetism

Diamagnetism is a very weak form of magnetism that is nonpermanent and persists only while an external field is being applied. It is induced by a change in the orbital motion of electrons due to an applied magnetic field. The magnitude of the induced magnetic moment is extremely small and in a direction opposite to that of the applied field. Thus, the relative permeability mr is less than unity (however, only very slightly), and the magnetic susceptibility is negative—that is, the magnitude of the B field within a diamagnetic solid is less than that in a vacuum. The volume susceptibility m for diamagnetic solid materials is on the order of -10-5. When placed between the poles of a strong electromagnet, diamagnetic materials are attracted toward regions where the field is weak.

Figure 20.5a illustrates schematically the atomic magnetic dipole configurations for a diamagnetic material with and without an external field; here, the arrows represent atomic dipole moments, whereas for the preceding discussion, arrows denoted only electron moments. The dependence of B on the external field H for a material that exhibits diamagnetic behavior is presented in Figure 20.6. Table 20.2 gives the susceptibilities of several diamagnetic materials. Diamagnetism is found in all materials, but because it is so weak, it can be observed only when other types of magnetism are totally absent. This form of magnetism is of no practical importance.

# Paramagnetism

For some solid materials, each atom possesses a permanent dipole moment by virtue of incomplete cancellation of electron spin and/or orbital magnetic moments. In the absence of an external magnetic field, the orientations of these atomic magnetic moments are random, such that a piece of material possesses no net macroscopic magnetization. These atomic dipoles are free to rotate, and paramagnetism results when they preferentially align, by rotation, with an external field as shown in Figure 20.5b. These magnetic dipoles are acted on individually with no mutual interaction between them.# 20.3 Diamagnetism and Paramagnetism

H = 0

H

(a)

H = 0

H

(b)

Figure 20.5
(a) The atomic dipole configuration for a diamagnetic material with and without a magnetic field. In the absence of an external field, no dipoles exist; in the presence of a field, dipoles are induced that are aligned opposite to the field direction.

(b) Atomic dipole configuration with and without an external magnetic field for a paramagnetic material.

Figure 20.6
Schematic representation of the flux density B versus the magnetic field strength H for diamagnetic and paramagnetic materials.

Adjacent dipoles. Inasmuch as the dipoles align with the external field, they enhance it, giving rise to a relative permeability mr that is greater than unity and to a relatively small but positive magnetic susceptibility. Susceptibilities for paramagnetic materials range from about 10-5 to 10-2 (Table 20.2). A schematic B-versus-H curve for a paramagnetic material is shown in Figure 20.6.

Both diamagnetic and paramagnetic materials are considered nonmagnetic because they exhibit magnetization only when in the presence of an external field. Also, for both, the flux density B within them is almost the same as it would be in a vacuum.

|Diamagnetics| | | |Paramagnetics| |
|---|---|---|---|---|---|
|Room-Temperature Magnetic Susceptibilities|Suscetibility m (volume)|Material|(SI units)|Material|(SI units)|
|1.81 × 10-5|Aluminum oxide|2.07 × 10-5|Aluminum| | |
|0.96 × 10-5|Copper|3.13 × 10-4|Chromium| | |
|3.44 × 10-5|Gold|1.51 × 10-3|Chromium chloride| | |
|2.85 × 10-5|Mercury|3.70 × 10-3|Manganese sulfate| | |
|0.41 × 10-5|Silicon|1.19 × 10-4|Molybdenum| | |
|2.38 × 10-5|Silver|8.48 × 10-6|Sodium| | |
|1.41 × 10-5|Sodium chloride|1.81 × 10-4|Titanium| | |
|1.56 × 10-5|Zinc|1.09 × 10-4|Zirconium| | |# Chapter 20

# 20.4 FERROMAGNETISM

Certain metallic materials possess a permanent magnetic moment in the absence of an external field and manifest very large and permanent magnetizations. These are the characteristics of ferromagnetism, and they are displayed by the transition metals iron (as BCC a-ferrite), cobalt, nickel, and some rare earth metals such as gadolinium (Gd). Magnetic susceptibilities as high as 106 are possible for ferromagnetic materials. Consequently, HVM, and from Equation 20.5 we write

For a ferromagnetic material, relationship between magnetic flux density and magnetization

B = μ0M (20.8)

Permanent magnetic moments in ferromagnetic materials result from atomic magnetic moments due to uncanceled electron spins as a consequence of the electron structure. There is also an orbital magnetic moment contribution that is small in comparison to the spin moment. Furthermore, in a ferromagnetic material, coupling interactions cause net spin magnetic moments of adjacent atoms to align with one another, even in the absence of an external field. This is schematically illustrated in Figure 20.7. The origin of these coupling forces is not completely understood, but they are thought to arise from the electronic structure of the metal. This mutual spin alignment exists over relatively large-volume regions of the crystal called domains (see Section 20.7).

# Figure 20.7

Schematic illustration of the mutual alignment of atomic dipoles for a ferromagnetic material, which will exist even in the absence of an external magnetic field.

The maximum possible magnetization, or saturation magnetization, Ms, of a ferromagnetic material represents the magnetization that results when all the magnetic dipoles in a solid piece are mutually aligned with the external field; there is also a corresponding saturation flux density, Bs. The saturation magnetization is equal to the product of the net magnetic moment for each atom and the number of atoms present. For each of iron, cobalt, and nickel, the net magnetic moments per atom are 2.22, 1.72, and 0.60 Bohr magnetons, respectively.

# EXAMPLE PROBLEM 20.1

# Saturation Magnetization and Flux Density Computations for Nickel

Calculate (a) the saturation magnetization and (b) the saturation flux density for nickel, which has a density of 8.90 g/cm3.

# Solution

(a) The saturation magnetization is the product of the number of Bohr magnetons per atom (0.60, as given above), the magnitude of the Bohr magneton mB, and the number N of atoms per cubic meter, or

Ms = 0.60 mBN (20.9) for nickel

The number of atoms per cubic meter is related to the density ρ, the atomic weight ANi, and Avogadro’s number NA, as follows:

N = ρNA/ANi (20.10)

(8.90 * 106 g/m3)(6.022 * 1023 atoms/mol) = 58.71 g/mol = 9.13 * 1028 atoms/m3# 20.5 ANTIFERROMAGNETISM AND FERRIMAGNETISM

# Antiferromagnetism

Magnetic moment coupling between adjacent atoms or ions also occurs in materials other than those that are ferromagnetic. In one such group, this coupling results in an antiparallel alignment; the alignment of the spin moments of neighboring atoms or ions in exactly opposite directions is termed antiferromagnetism. Manganese oxide (MnO) is one material that displays this behavior. Manganese oxide is a ceramic material that is ionic in character, having both Mn2+ and O2- ions. No net magnetic moment is associated with the O2- ions because there is a total cancellation of both spin and orbital moments. However, the Mn2+ ions possess a net magnetic moment that is predominantly of spin origin. These Mn2+ ions are arrayed in the crystal structure such that the moments of adjacent ions are antiparallel. This arrangement is represented schematically in Figure 20.8. The opposing magnetic moments cancel one another, and, as a consequence, the solid as a whole possesses no net magnetic moment.

# Ferrimagnetism

Some ceramics also exhibit a permanent magnetization, termed ferrimagnetism. The macroscopic magnetic characteristics of ferromagnets and ferrimagnets are similar; the distinction lies in the source of the net magnetic moments. The principles of ferrimagnetism are illustrated with the cubic ferrites.2 These ionic materials may be represented by the chemical formula MFe2O4, in which M represents any one of several metallic elements. The prototype ferrite is Fe3O4—the mineral magnetite, sometimes called3 lodestone. The formula for Fe3O4 may be written as Fe2O2–(Fe3)2(O2), in which the Fe3+ ions exist in both Fe2+ and Fe3+ valence states in the ratio of 1:2. A net spin magnetic moment exists for each Fe2+ ion, which corresponds to 4 and 5 Bohr magnetons, respectively, for the two ion types. Furthermore, the O2- ions are magnetically neutral. There are antiparallel spin-coupling interactions between the Fe ions, similar in character to antiferromagnetism. However, the net ferrimagnetic moment arises from the incomplete cancellation of spin moments.

Cubic ferrites have the inverse spinel crystal structure, which is cubic in symmetry and is similar to the spinel structure (Section 12.2). The inverse spinel crystal structure might be thought of as having been generated by the stacking of close-packed planes.

# Footnotes

2 Ferrite in the magnetic sense should not be confused with the ferrite α-iron discussed in Section 9.18; in the remainder of this chapter, the term ferrite indicates the magnetic ceramic.# Chapter 20

# Magnetic Properties

|02–|Fe2+|Fe3+ (Octahedral)|Fe3+ (Tetrahedral)|
|---|---|---|---|
|Mn2+|02–| | |

Figure 20.8 Schematic representation of antiparallel alignment of spin magnetic moments for antiferromagnetic manganese oxide.

Figure 20.9 Schematic diagram showing the spin magnetic moment configuration for Fe2 and Fe3 ions in Fe O.3 4. (From Richard A. Flinn and Paul K. Trojan, Engineering Materials and Their Applications, 4th edition. Copyright © 1990 by John Wiley & Sons, Inc. Adapted by permission of John Wiley & Sons, Inc.)

of O2 ions. Again, there are two types of positions that may be occupied by the iron cations, as illustrated in Figure 12.7. For one, the coordination number is 4 (tetrahedral coordination)—that is, each Fe ion is surrounded by four oxygen nearest neighbors. For the other, the coordination number is 6 (octahedral coordination). With this inverse spinel structure, half the trivalent (Fe3+) ions are situated in octahedral positions and the other half in tetrahedral positions. The divalent Fe2+ ions are all located in octahedral positions. The critical factor is the arrangement of the spin moments of the Fe ions, as represented in Figure 20.9 and Table 20.3. The spin moments of all the Fe3+ ions in the octahedral positions are aligned parallel to one another; however, they are directed oppositely to the Fe3+ ions disposed in the tetrahedral positions, which are also aligned. This results from the antiparallel coupling of adjacent iron ions. Thus, the spin moments of all Fe3+ ions cancel one another and make no net contribution to the magnetization of the solid. All the Fe2+ ions have their moments aligned in the same direction; this total moment is responsible for the net magnetization (see Table 20.3). Thus, the saturation magnetization of a ferrimagnetic solid may be computed from the product of the net spin magnetic moment for each Fe2+ ion and the number of Fe2+ ions; this corresponds to the mutual alignment of all the Fe2+ ion magnetic moments in the Fe3O4 specimen.

Cubic ferrites having other compositions may be produced by adding metallic ions that substitute for some of the iron in the crystal structure. Again, from the ferrite chemical formula M2O2–(Fe3+)2(O2)3, in addition to Fe2+, M2 may represent

|Table 20.3 The Distribution of Spin Magnetic Moments for Fe2+ and Fe3+ Ions in a Unit Cell of Fe3O4|Table 20.3 The Distribution of Spin Magnetic Moments for Fe2+ and Fe3+ Ions in a Unit Cell of Fe3O4|Table 20.3 The Distribution of Spin Magnetic Moments for Fe2+ and Fe3+ Ions in a Unit Cell of Fe3O4|
|---|
|Octahedral Lattice Site|Tetrahedral Lattice Site|Net Magnetic Moment|
|Fe3+|c c c c|T T T T|
|Fe2+|c c c c| |
| |c c c c|c c c c|
|aEach arrow represents the magnetic moment orientation for one of the cations.| | |# 20.5 Antiferromagnetism and Ferrimagnetism

|Net Magnetic Moments for Six Cations|Cation|(Bohr Magnetons)|
|---|---|---|
|Fe3|5| |
|Fe2|4| |
|Mn2|5| |
|Co2| |3|
|Ni2|2| |
|Cu2| |1|

Divalent ions such as Ni2+, Mn2+, Co2+, and Cu2+, each of which possesses a net spin magnetic moment different from 4; several are listed in Table 20.4. Thus, by adjustment of composition, ferrite compounds having a range of magnetic properties may be produced. For example, nickel ferrite has the formula NiFe2O4. Other compounds may also be produced containing mixtures of two divalent metal ions such as (Mn, Mg)Fe2O4, in which the Mn2+:Mg2+ ratio may be varied; these are called mixed ferrites.

Ceramic materials other than the cubic ferrites are also ferrimagnetic and include the hexagonal ferrites and garnets. Hexagonal ferrites have a crystal structure similar to the inverse spinel crystal structure, with hexagonal symmetry rather than cubic. The chemical formula for these materials may be represented by AB12O19, in which A is a divalent metal such as barium, lead, or strontium, and B is a trivalent metal such as aluminum, gallium, chromium, or iron. The two most common examples of the hexagonal ferrites are PbFe12O19 and BaFe12O19.

The garnets have a very complicated crystal structure, which may be represented by the general formula MFe3O12; here, M represents a rare earth ion such as samarium, europium, gadolinium, or yttrium. Yttrium iron garnet (Y3Fe5O12), sometimes denoted YIG, is the most common material of this type.

The saturation magnetizations for ferrimagnetic materials are not as high as for ferromagnets. However, ferrites, being ceramic materials, are good electrical insulators. For some magnetic applications, such as high-frequency transformers, a low electrical conductivity is most desirable.

# Concept Check 20.1

Cite the major similarities and differences between ferromagnetic and ferrimagnetic materials.

# Concept Check 20.2

What is the difference between the spinel and inverse spinel crystal structures? Hint: You may want to consult Section 12.2.

[The answers may be found at www.wiley.com/college/callister (Student Companion Site.)]

# EXAMPLE PROBLEM 20.2

# Saturation Magnetization Determination for Fe3O4

Calculate the saturation magnetization for Fe3O4, given that each cubic unit cell contains 8 Fe2+ and 16 Fe3+ ions and that the unit cell edge length is 0.839 nm.

Solution: This problem is solved in a manner similar to Example Problem 20.1, except that the computational basis is per unit cell as opposed to per atom or ion.# Chapter 20

# Magnetic Properties

# Saturation magnetization
