Repository: AdbulrhmanEldeeb/q-a_making

# Markdown File Processor

This project processes Markdown files, extracts and processes their content, and saves the results as JSON files. It is designed to handle large-scale Markdown content efficiently, leveraging modular code structure, logging, and progress tracking.

## Features

- **Markdown Processing**: Extracts and processes content from Markdown files using a custom processing pipeline.
- **Chunking Support**: Splits large text into manageable chunks for better handling.
- **Error Handling**: Automatically retries with rotated API keys in case of rate limits or errors.
- **JSON Output**: Saves processed data as structured JSON files for downstream use.

File: parsed_data/Materials_Science_Engineering_Introduction_by_William_Callister.md (part 54 of 62)
|Germanium|Ge|32|72.64|5.32|Dia. cubic|0.122|0.053|4|937|
|Gold|Au|79|196.97|19.32|FCC|0.144|0.137|1|1064|
|Helium|He|2|4.003|—|—|—|—|Inert|272 (at 26 atm)|
|Hydrogen|H|1|1.008|—|—|—|0.154|1|259|
together), depending on application. These magnetic particles are thoroughly and uniformly dispersed in a proprietary high-molecular-weight organic binder material to form a magnetic layer approximately 50 nm thick. Beneath this layer is nonmagnetic thin-film support substrate between about 100 and 300 nm thick that is attached to the tape. Either poly(ethylene naphthalate) (PEN) or poly(ethylene terephthalate) (PET) is used for the tape.

Both particle types are magnetically anisotropic—that is, they have an “easy” or preferential direction along which they may be magnetized; for example, for the metal particles, this direction is parallel to their long axes. During manufacture, these particles are aligned such that this direction parallels the direction of motion of the tape past the write head. Inasmuch as each particle is a single domain that may be magnetized only in one direction or its opposite by the write head, two magnetic states are possible. These two states allow for the storage of information in digital form, as 1s and 0s. Using the plate-shaped barium–ferrite medium, a tape-storage density of 6.7 Gbit/in.² has been achieved. For the industry-standard LTO tape cartridge, this density corresponds to a storage capacity of 8 Tbytes of uncompressed data.

# 20.12 SUPERCONDUCTIVITY

Superconductivity is basically an electrical phenomenon; however, its discussion has been deferred to this point because there are magnetic implications relative to the superconducting state, and, in addition, superconducting materials are used primarily in magnets capable of generating high fields.

As most high-purity metals are cooled down to temperatures nearing 0 K, the electrical resistivity decreases gradually, approaching some small yet finite value characteristic of the particular metal. There are a few materials, however, for which the resistivity abruptly plunges at a very low temperature, from a finite value to one that is virtually zero and remains there upon further cooling. Materials that display this behavior are called superconductors, and the temperature at which they attain superconductivity is called the critical temperature TC. The resistivity–temperature behaviors for superconductive and nonsuperconductive materials are contrasted in Figure 20.26. The critical temperature varies from superconductor to superconductor but lies between less than 1 K and approximately 20 K for metals and metal alloys. Recently, it has been demonstrated that some complex oxide ceramics have critical temperatures of greater than 100 K.

At temperatures below TC, the superconducting state ceases upon application of a sufficiently large magnetic field, termed the critical field HC, which depends on temperature and decreases with increasing temperature. The same may be said for current density—that is, a critical applied current density JC exists below which a material is superconductive. Figure 20.27 shows schematically the boundary in temperature-magnetic field-current density space separating normal and superconducting states. The position of this boundary depends on the material. For temperature, magnetic field, and current density values lying between the origin and this boundary, the material is superconductive; outside the boundary, conduction is normal.

The superconductivity phenomenon has been satisfactorily explained by means of a rather involved theory. In essence, the superconductive state results from attractive interactions between pairs of conducting electrons; the motions of these paired electrons become coordinated such that scattering by thermal vibrations and impurity atoms is

7 The symbol Tc is used to represent both the Curie temperature (Section 20.6) and the superconducting critical temperature in the scientific literature. They are different entities and should not be confused. In this discussion, they are denoted by Tc and TC, respectively.# 20.12 Superconductivity

Electrical resistivity

Current density J

JC (T = 0 K, H = 0)

Superconductor

Normal metal

HC (T = 0 K, J = 0)

00 T C

TC (H = 0, J = 0)

Temperature (K) Temperature T Magnetic field H

Figure 20.26 Temperature dependence of the electrical resistivity for normally conducting and superconducting materials in the vicinity of 0 K.

Figure 20.27 Critical temperature, current density, and magnetic field boundary separating superconducting and normal conducting states (schematic).

highly inefficient. Thus, the resistivity, being proportional to the incidence of electron scattering, is zero.

On the basis of magnetic response, superconducting materials may be divided into two classifications, type I and type II. Type I materials, while in the superconducting state, are completely diamagnetic—that is, all of an applied magnetic field is excluded from the body of material, a phenomenon known as the Meissner effect, which is illustrated in Figure 20.28. As H is increased, the material remains diamagnetic until the critical magnetic field HC is reached. At this point, conduction becomes normal, and complete magnetic flux penetration takes place. Several metallic elements, including aluminum, lead, tin, and mercury, belong to the type I group.

Type II superconductors are completely diamagnetic at low applied fields, and field exclusion is total. However, the transition from the superconducting state to the normal state is gradual and occurs between lower critical and upper critical fields, designated HC1 and HC2, respectively. The magnetic flux lines begin to penetrate into the body of material at HC1, and with increasing applied magnetic field, this penetration continues; at HC2, field penetration is complete. For fields between HC1 and HC2, the material exists in what is termed a mixed state—both normal and superconducting regions are present.

Type II superconductors are preferred over type I for most practical applications by virtue of their higher critical temperatures and critical magnetic fields. The three

Figure 20.28 Representation of the Meissner effect. (a) While in the superconducting state, a body of material (circle) excludes a magnetic field (arrows) from its interior. (b) The magnetic field penetrates the same body of material once it becomes normally conductive.# Chapter 20 / Magnetic Properties

|Critical Temperatures|Material|TC (K)|Critical Magnetic Flux Density BC (tesla)a|
|---|---|---|---|
|Elementsb|Tungsten|0.02|0.0001|
| |Titanium|0.40|0.0056|
| |Aluminum|1.18|0.0105|
| |Tin|3.72|0.0305|
| |Mercury (a)|4.15|0.0411|
| |Lead|7.19|0.0803|
|Compounds and Alloysb|Nb–Ti alloy|10.2|12|
| |Nb–Zr alloy|10.8|11|
|PbMoS86| |14.0|45|
|V3Ga| |16.5|22|
|Nb3Sn| |18.3|22|
|Nb3Al| |18.9|32|
|Nb3Ge| |23.0|30|
|Ceramic Compounds|YBa2Cu3O7|92|—|
|Bi Sr2Ca Cu O23| |110|—|
|Tl Ba2Ca2Cu3O23| |125|—|
|HgBa2Ca Cu O22| |153|—|

aThe critical magnetic flux density (mHC) for the elements was measured at 0 K. For alloys and compounds, the flux is taken as mHC2 (in teslas), measured at 0 K.

Source: Adapted from Materials at Low Temperatures, R. P. Reed and A. F. Clark (Editors), 1983. Reproduced by permission of ASM International, Materials Park, OH.

The most commonly used superconductors are niobium–zirconium (Nb–Zr) and niobium–titanium (Nb–Ti) alloys and the niobium–tin intermetallic compound Nb3Sn. Table 20.73 lists several type I and II superconductors, their critical temperatures, and their critical magnetic flux densities.

Recently, a family of ceramic materials that are normally electrically insulative have been found to be superconductors with inordinately high critical temperatures. Initial research has centered on yttrium barium copper oxide, YBa2Cu3O7, which has a critical temperature of about 92 K. This material has a complex perovskite-type crystal structure (Section 12.2). New superconducting ceramic materials reported to have even higher critical temperatures have been and are currently being developed. Several of these materials and their critical temperatures are listed in Table 20.7. The technological potential of these materials is extremely promising because as their critical temperatures are above 77 K, which permits the use of liquid nitrogen, a very inexpensive coolant in comparison to liquid hydrogen and liquid helium. These new ceramic superconductors are not without drawbacks, chief of which is their brittle nature. This characteristic limits the ability of these materials to be fabricated into useful forms such as wires.

The phenomenon of superconductivity has many important practical implications. Superconducting magnets capable of generating high fields with low power consumption are being used in scientific test and research equipment. In addition, they are also used for magnetic resonance imaging (MRI) in the medical field as a diagnostic tool. Abnormalities in body tissues and organs can be detected on the basis of the production of cross-sectional images. Chemical analysis of body tissues is also possible using magnetic.# Summary

Numerous other potential applications of superconducting materials also exist. Some of the areas being explored include (1) electrical power transmission through superconducting materials—power losses would be extremely low, and the equipment would operate at low voltage levels; (2) magnets for high-energy particle accelerators; (3) higher-speed switching and signal transmission for computers; and (4) high-speed magnetically levitated trains, for which the levitation results from magnetic field repulsion. The chief deterrent to the widespread application of these superconducting materials is the difficulty in attaining and maintaining extremely low temperatures. It can be hoped that this problem will be overcome with the development of the new generation of superconductors with reasonably high critical temperatures.

# SUMMARY

# Basic Concepts

- The macroscopic magnetic properties of a material are a consequence of interactions between an external magnetic field and the magnetic dipole moments of the constituent atoms.
- The magnetic field strength (H) within a coil of wire is proportional to the number of wire turns and the magnitude of the current and inversely proportional to the coil length (Equation 20.1).
- Magnetic flux density and magnetic field strength are proportional to one another.
- In a vacuum, the constant of proportionality is the permeability of a vacuum (Equation 20.3).
- When some material is present, this constant is the permeability of the material (Equation 20.2).
- Associated with each individual electron are both orbital and spin magnetic moments.
- The magnitude of an electron’s orbital magnetic moment is equal to the product of the value of the Bohr magneton and the electron’s magnetic quantum number.
- An electron’s spin magnetic moment is plus or minus the value of the Bohr magneton (plus for spin up and minus for spin down).
- The net magnetic moment for an atom is the sum of the contributions of each of its electrons, in which there is spin and orbital moment cancellation of electron pairs. When cancellation is complete, the atom possesses no magnetic moment.

# Diamagnetism and Paramagnetism

- Diamagnetism results from changes in electron orbital motion that are induced by an external field. The effect is extremely small (with susceptibilities on the order of 10−5) and in opposition to the applied field. All materials are diamagnetic.
- Paramagnetic materials are those having permanent atomic dipoles, which are acted on individually and aligned in the direction of an external field.
- Diamagnetic and paramagnetic materials are considered nonmagnetic because the magnetizations are relatively small and persist only while an applied field is present.

# Ferromagnetism

- Large and permanent magnetizations may be established within the ferromagnetic metals (Fe, Co, Ni).
- Atomic magnetic dipole moments are of spin origin, which are coupled and mutually aligned with moments of adjacent atoms.

# Antiferromagnetism and Ferrimagnetism

- Antiparallel coupling of adjacent cation spin moments is found for some ionic materials. Those in which there is total cancellation of spin moments are termed antiferromagnetic.# Chapter 20 / Magnetic Properties

# The Influence of Temperature on Magnetic Behavior

- With rising temperature, increased thermal vibrations tend to counteract the dipole coupling forces in ferromagnetic and ferrimagnetic materials. Consequently, the saturation magnetization gradually decreases with temperature, up to the Curie temperature, at which point it drops to near zero (Figure 20.10).
- Above T, ferromagnetic and ferrimagnetic materials are paramagnetic.

# Domains and Hysteresis

- Below its Curie temperature, a ferromagnetic or ferrimagnetic material is composed of domains—small-volume regions in which all net dipole moments are mutually aligned and the magnetization is saturated (Figure 20.11).
- The total magnetization of the solid is just the appropriately weighted vector sum of the magnetizations of all these domains.
- As an external magnetic field is applied, domains having magnetization vectors oriented in the direction of the field grow at the expense of domains that have unfavorable magnetization orientations (Figure 20.13).
- At total saturation, the entire solid is a single domain and the magnetization is aligned with the field direction.
- The change in domain structure with increase or reversal of a magnetic field is accomplished by the motion of domain walls. Both hysteresis (the lag of the B field behind the applied H field) and permanent magnetization (or remanence) result from the resistance to movement of these domain walls.
- From a complete hysteresis curve for a ferromagnetic/ferrimagnetic material, the following may be determined:
- Remanence—value of the B field when H = 0 (B, Figure 20.14)
- Coercivity—value of the H field when B = 0 (H, Figure 20.14)

# Magnetic Anisotropy

- The M (or B) versus H behavior for a ferromagnetic single crystal is anisotropic—that is, it depends on the crystallographic direction along which the magnetic field is applied.
- The crystallographic direction for which Ms is achieved at the lowest H field is an easy magnetization direction.
- For Fe, Ni, and Co, easy magnetization directions are, respectively, [100], [111], and [0001].
- Energy losses in transformer cores made of magnetic ferrous alloys may be minimized by taking advantage of anisotropic magnetic behavior.

# Soft Magnetic Materials

- For soft magnetic materials, domain wall movement is easy during magnetization and demagnetization. Consequently, they have small hysteresis loops and low energy losses.

# Hard Magnetic Materials

- Domain wall motion is much more difficult for the hard magnetic materials, which results in larger hysteresis loops; because greater fields are required to demagnetize these materials, the magnetization is more permanent.

# Magnetic Storage

- Information storage is accomplished by using magnetic materials; the two principal types of magnetic media are hard disk drives and magnetic tapes.# Summary

- The storage medium for hard disk drives is composed of nanometer-size grains of an HCP cobalt–chromium alloy. These grains are oriented such that their direction of easy magnetization (i.e., [0001]) is perpendicular to the plane of the disk.
- For tape-memory storage, either needle-shape ferromagnetic metal particles or plate-shape ferromagnetic barium–ferrite particles are used. Particle size is on the order of tens of nanometers.

# Superconductivity

- Superconductivity has been observed in a number of materials; upon cooling and in the vicinity of absolute zero temperature, the electrical resistivity vanishes (Figure 20.26).
- The superconducting state ceases to exist if temperature, magnetic field, or current density exceeds a critical value.
- For type I superconductors, magnetic field exclusion is complete below a critical field, and field penetration is complete once HC is exceeded. This penetration is gradual with increasing magnetic field for type II materials.
- New complex oxide ceramics are being developed with relatively high critical temperatures that allow inexpensive liquid nitrogen to be used as a coolant.

# Equation Summary

|Equation Number|Equation|Solving For|Page Number|
|---|---|---|---|
|20.1|H = NI / l|Magnetic field strength within a coil|805|
|20.2|B = mH|Magnetic flux density in a material|806|
|20.3|B0 = mH0|Magnetic flux density in a vacuum|806|
|20.4|mr = m / m0|Relative permeability|806|
|20.5|B = mH0 + mM0|Magnetic flux density, in terms of magnetization|806|
|20.6|M = xm H|Magnetization|806|
|20.7|xm = mr - 1|Magnetic susceptibility|806|
|20.8|B = mM0|Magnetic flux density for a ferromagnetic material|810|
|20.9|Ms = 0.60 mBN|Saturation magnetization for Ni|810|
|20.11|Ms = N mB|Saturation magnetization for a ferrimagnetic material|814|

# List of Symbols

|Symbol|Meaning|
|---|---|
|I|Magnitude of current passing through a magnetic coil|
|l|Length of magnetic coil|
|N|Number of turns in a magnetic coil (Equation 20.1); number of atoms per unit volume (Equation 20.9)|
|N|Number of Bohr magnetons per unit cell|
|m|Permeability of a material|
|m0|Permeability of a vacuum|
|mB|Bohr magneton (9.27 × 10-24 Am2)|# Chapter 20

# Magnetic Properties

# Important Terms and Concepts

- antiferromagnetism
- ferromagnetism
- magnetization
- Bohr magneton
- hard magnetic material
- paramagnetism
- coercivity
- hysteresis
- permeability
- Curie temperature
- magnetic field strength
- remanence
- diamagnetism
- magnetic flux density
- saturation magnetization
- domain
- magnetic induction
- soft magnetic material
- ferrimagnetism
- magnetic susceptibility
- superconductivity
- ferrite (ceramic)

# REFERENCES

- Brockman, F. G., “Magnetic Ceramics—A Review and Status Report,” American Ceramic Society Bulletin, Vol. 47, No. 2, February 1968, pp. 186–194.
- Coey, J. M. D., Magnetism and Magnetic Materials, Cambridge University Press, Cambridge, 2009.
- Cullity, B. D., and C. D. Graham, Introduction to Magnetic Materials, 2nd edition, Wiley, Hoboken, NJ, 2009.
- Hilzinger, R., and W. Rodewald, Magnetic Materials: Fundamentals, Products, Properties, Applications, Wiley, Hoboken, NJ, 2013.
- Jiles, D., Introduction to Magnetism and Magnetic Materials, 2nd edition, CRC Press, Boca Raton, FL, 1998.
- Spaldin, N. A., Magnetic Materials: Fundamentals and Device Applications, 2nd edition, Cambridge University Press, Cambridge, 2011.

# QUESTIONS AND PROBLEMS

# Basic Concepts

# 20.1

A coil of wire 0.25 m long and having 400 turns carries a current of 15 A.

- (a) What is the magnitude of the magnetic field strength H?
- (b) Compute the flux density B if the coil is in a vacuum.
- (c) Compute the flux density inside a bar of chromium positioned within the coil. The susceptibility for chromium is given in Table 20.2.
- (d) Compute the magnitude of the magnetization M.

# 20.2

Demonstrate that the relative permeability and the magnetic susceptibility are related according to Equation 20.7.

# 20.3

It is possible to express the magnetic susceptibility m in several different units. For the discussion in this chapter, m is used to designate the volume susceptibility in SI units—that is, the quantity that gives the magnetization per unit volume (m3) of material when multiplied by The mass susceptibility m(kg) yields the magnetic moment (or magnetization) per kilogram of material when multiplied by H; similarly, the atomic susceptibility m(a) gives the magnetization per kilogram-mole. The last two quantities are related to m through the following relationships:

- xm = xm(kg) * mass density (in kg/m3)
- xm(a) = xm(kg) * atomic weight (in kg)

When using the cgs–emu system, comparable parameters exist that may be designated by x,m, x(g), and x(a); the m m xm and xm are related in accordance with Table 20.1. From Table 20.2, xm for copper is 0.96 x 105; convert this value into the other five susceptibilities.

# 20.4

- (a) Explain the two sources of magnetic moments for electrons.
- (b) Do all electrons have a net magnetic moment? Why or why not?
- (c) Do all atoms have a net magnetic moment? Why or why not?

# Diamagnetism and Paramagnetism

# Ferromagnetism

# 20.5

The magnetic flux density within a bar of some material is 0.630 tesla at an H field of 5 x 105 A/m. Compute the following for this material:

- (a) the magnetic permeability
- (b) the magnetic susceptibility.
- (c) What type(s) of magnetism would you suggest is (are) being displayed by this material? Why?# Questions and Problems

# 20.6

The magnetization within a bar of some metal alloy is 1.2 × 106 A/m at an H field of 200 A/m. Compute the following: (a) the magnetic susceptibility, (b) the permeability, and (c) the magnetic flux density within this material. (d) What type(s) of magnetism would you suggest is (are) being displayed by this material? Why?

# 20.7

Compute (a) the saturation magnetization and (b) the saturation flux density for iron, which has a net magnetic moment per atom of 2.2 Bohr magnetons and a density of 7.87 g/cm3.

# 20.8

Confirm that there are 1.72 Bohr magnetons associated with each cobalt atom, given that the saturation magnetization is 1.45 × 106 A/m, that cobalt has an HCP crystal structure with an atomic radius of 0.1253 nm and a c/a ratio of 1.623.

# 20.9

Assume there exists some hypothetical metal that exhibits ferromagnetic behavior and that has (1) a simple cubic crystal structure (Figure 3.3), (2) an atomic radius of 0.125 nm, and (3) a saturation flux density of 0.85 tesla. Determine the number of Bohr magnetons per atom for this material.

# 20.10

A net magnetic moment is associated with each atom in paramagnetic and ferromagnetic materials. Explain why ferromagnetic materials can be magnetized permanently, whereas paramagnetic ones cannot.

# 20.11

Consult a reference in which Hund’s rule is outlined, and on its basis explain the net magnetic moments for each of the cations listed in Table 20.4.

# 20.12

Estimate (a) the saturation magnetization and (b) the saturation flux density of cobalt ferrite [(CoFe2O4)], which has a unit cell edge length of 0.838 nm.

# 20.13

The chemical formula for copper ferrite may be written as (CuFe2O4) because there are eight formula units per unit cell. If this material has a saturation magnetization of 1.35 × 105 A/m and a density of 5.40 g/cm3, estimate the number of Bohr magnetons associated with each Cu2+ ion.

# 20.14

The formula for samarium iron garnet (Sm3Fe5O12) may be written in the form where the superscripts a, c, and d represent different sites on which the Sm3+ and Fe3+ ions are located. The spin magnetic moments for the Sm3+ and Fe3+ ions positioned in the a and c sites are oriented parallel to one another and antiparallel to the Fe3+ ions in d sites. Compute the number of Bohr magnetons associated with these ions.

# 20.15

Briefly explain why the magnitude of the saturation magnetization decreases with increasing temperature for ferromagnetic materials, and why ferromagnetic behavior ceases above the Curie temperature.

# 20.16

Briefly describe the phenomenon of magnetic hysteresis and why it occurs for ferro- and ferrimagnetic materials.

# 20.17

A coil of wire 0.5 m long and having 20 turns carries a current of 1.0 A. (a) Compute the flux density if the coil is within a vacuum. (b) A bar of an iron–silicon alloy, the B–H behavior for which is shown in Figure 20.29, is positioned within the coil. What is the flux density within this bar? (c) Suppose that a bar of molybdenum is now situated within the coil. What current must be used to produce the same B field in the Mo as was produced in the iron–silicon alloy (part b) using 1.0 A?

# Figure 20.29

Initial magnetization B-versus-H curve for an iron–silicon alloy.# Chapter 20

# Magnetic Properties

# 20.18

A ferromagnetic material has a remanence of 1.0 tesla and a coercivity of 15,000 A/m. Saturation is achieved at a magnetic field strength of 25,000 A/m, at which the flux density is 1.25 teslas. Using these data, sketch the entire hysteresis curve in the range H 25,000 to 25,000 A/m. Be sure to scale and label both coordinate axes.

# 20.19

The following data are for a plain carbon steel alloy:

|H (A/m)|B (tesla)|H (A/m)|B (tesla)|
|---|---|---|---|
|0|0|80|0.90|
|15|0.007|100|1.14|
|30|0.033|150|1.34|
|50|0.10|200|1.41|
|60|0.30|300|1.48|
|70|0.63| | |

(a) Construct a graph of B versus H.

(b) What are the values of the initial permeability and initial relative permeability?

(c) What is the value of the maximum permeability?

(d) At about what H field does this maximum permeability occur?

(e) To what magnetic susceptibility does this maximum permeability correspond?

# 20.20

An iron bar magnet having a coercivity of 7000 A/m is to be demagnetized. If the bar is inserted within a cylindrical wire coil 0.25 m long and having 150 turns, what electric current is required to generate the necessary magnetic field?

# 20.21

A bar of an iron–silicon alloy having the B–H behavior shown in Figure 20.29 is inserted within a coil of wire 0.40 m long and having 50 turns through which passes a current of 0.1 A.

(a) What is the B field within this bar?

(b) At this magnetic field:

(i) What is the permeability?

(ii) What is the relative permeability?

(iii) What is the susceptibility?

(iv) What is the magnetization?

# Magnetic Anisotropy

# 20.22

Estimate saturation values of H for single-crystal nickel in the [100], [110], and [111] directions.

# 20.24

Cite the differences between hard and soft magnetic materials in terms of both hysteresis behavior and typical applications.

# 20.25

Assume the silicon–iron (97 Fe, 3 Si) in Table 20.5 just reaches the point of saturation when inserted within the coil in Problem 20.1. Compute the saturation magnetization.

# 20.26

Figure 20.30 shows the B-versus-H curve for a nickel–iron alloy.

(a) What is the saturation flux density?

(b) What is the saturation magnetization?

# Figure 20.30

Complete magnetic hysteresis loop for a nickel–iron alloy.# Questions and Problems

# Magnetic Storage

20.27  Briefly explain the manner in which information is stored magnetically.

# Superconductivity

20.28  For a superconducting material at a temperature T below the critical temperature TC, the critical field HC(T) depends on temperature according to the relationship

HC(T) = HC(0) * (1 - (T^2 / TC^2)) (20.14)

where HC(0) is the critical field at 0 K.

(a)  Using the data in Table 20.7, calculate the critical magnetic fields for lead at 2.5 and 5.0 K.

(b)  To what temperature must lead be cooled in a magnetic field of 15,000 A/m for it to be superconductive?

20.29  Using Equation 20.14, determine which of the superconducting elements in Table 20.7 are superconducting at 2 K and a magnetic field of 40,000 A/m.

20.30  Cite the differences between type I and type II superconductors.

20.31  Briefly describe the Meissner effect.

20.32  Cite the primary limitation of the new superconducting materials that have relatively high critical temperatures.

# DESIGN PROBLEMS

# Ferromagnetism

20.D1  A cobalt–iron alloy is desired that has a saturation magnetization of 1.47 x 106 A/m. Specify its composition in weight percent iron. Cobalt has an HCP crystal structure with c/a ratio of 1.623. Assume that the unit cell volume for this alloy is the same as for pure Co.

# Ferrimagnetism

20.D2  Design a cubic mixed-ferrite magnetic material that has a saturation magnetization of 4.25 x 105 A/m.

# FUNDAMENTALS OF ENGINEERING QUESTIONS AND PROBLEMS

20.1FE  The magnetization within a bar of some metal alloy is 4.6 A/m at an H field of 52 A/m. What is this alloy’s magnetic susceptibility?

- (A) 1.13 x 104
- (B) 8.85 x 103
- (C) 1.11 x 102 H/m
- (D) 5.78 x 101 tesla

20.2FE  Which of the following pairs of materials displays ferromagnetic behavior?

- (A) Aluminum oxide and copper
- (B) Aluminum and titanium
- (C) MnO and Fe3O4
- (D) Iron (α-ferrite) and nickel# Chapter 21 Optical Properties

(a) Schematic diagram illustrating the operation of a photovoltaic solar cell. The cell is made of polycrystalline silicon that has been fabricated to form a p–n junction (see Sections 18.11 and 18.15). Photons that originate as light from the sun excite electrons into the conduction band on the n side of the junction and create holes on the p side. These electrons and holes are drawn away from the junction in opposite directions and become part of an external current.

|Load|Sunlight|Current|
|---|---|---|
|n-type silicon|Junction|p-type silicon|

Courtesy of Research Institute for Sustainable Energy (www.rise.org.au)

Electron flow

“Hole” flow

(c) A home with a number of solar panels.

(b) An array of polycrystalline silicon photovoltaic cells.# WHY STUDY the Optical Properties of Materials?

When materials are exposed to electromagnetic radiation, it is sometimes important to be able to predict and alter their responses. This is possible when we are familiar with their optical properties and understand the mechanisms responsible for their optical behaviors. For example, in Section 21.14 on optical fiber materials in communications, we note that the performance of optical fibers is increased by introducing a gradual variation of the index of refraction (i.e., a graded index) at the outer surface of the fiber. This is accomplished by the addition of specific impurities in controlled concentrations.

# Learning Objectives

After studying this chapter, you should be able to do the following:

1. Compute the energy of a photon given its frequency and the value of Planck’s constant.
2. Briefly describe the electronic polarization that results from electromagnetic radiation–atomic interactions, and cite two consequences of electronic polarization.
3. Briefly explain why metallic materials are opaque to visible light.
4. Define index of refraction.
5. Describe the mechanism of photon absorption for (a) high-purity insulators and semiconductors and (b) insulators and semiconductors that contain electrically active defects.
6. For inherently transparent dielectric materials, note three sources of internal scattering that can lead to translucency and opacity.
7. Briefly describe the construction and operation of ruby and semiconductor lasers.

# 21.1 INTRODUCTION

Optical property refers to a material’s response to exposure to electromagnetic radiation and, in particular, to visible light. This chapter first discusses some of the basic principles and concepts relating to the nature of electromagnetic radiation and its possible interactions with solid materials. Then it explores the optical behaviors of metallic and nonmetallic materials in terms of their absorption, reflection, and transmission characteristics. The final sections outline luminescence, photoconductivity, and light amplification by stimulated emission of radiation (laser), the practical use of these phenomena, and the use of optical fibers in communications.

# Basic Concepts

# 21.2 ELECTROMAGNETIC RADIATION

In the classical sense, electromagnetic radiation is considered to be wavelike, consisting of electric and magnetic field components that are perpendicular to each other and also to the direction of propagation. Light, heat (or radiant energy), radar, radio waves, and x-rays are all forms of electromagnetic radiation. Each is characterized primarily by a specific range of wavelengths and also according to the technique by which it is generated. The electromagnetic spectrum of radiation spans the wide range from g-rays (emitted by radioactive materials) having wavelengths on the order of 1012 m (103 nm) through x-rays, ultraviolet, visible, infrared, and finally radio waves with wavelengths as long as 105 m. This spectrum is shown on a logarithmic scale.# Chapter 21

# Optical Properties

Figure 21.1 An electromagnetic wave showing electric field and magnetic field H components and the wavelength.

Visible light lies within a very narrow region of the spectrum, with wavelengths ranging between about 0.4 m (4 × 10-7 m) and 0.7 m. The perceived color is determined by wavelength; for example, radiation having a wavelength of approximately 0.4 m appears violet, whereas green and red occur at about 0.5 and 0.65 m, respectively. The spectral ranges for several colors are included in Figure 21.2. White light is simply a mixture of all colors. The ensuing discussion is concerned primarily with this visible radiation, by definition the only radiation to which the eye is sensitive.

All electromagnetic radiation traverses a vacuum at the same velocity, that of light—namely, 3 × 108 m/s (186,000 miles/s). This velocity, c, is related to the electric permittivity of a vacuum P0 and the magnetic permeability of a vacuum m0 through:

c = 1

√(P0 m0)

Figure 21.2 The spectrum of electromagnetic radiation, including wavelength ranges for the various colors in the visible spectrum.

|Energy (eV)|Wavelength (m)|Frequency (Hz)|
|---|---|---|
|108|10-14|Visible spectrum|
|-Rays|106|10-12|
|X-Rays|104|1 angstrom (Å)|
| |10-10|1 nanometer (nm)|
|102|10-8|0.4 m|
|Ultraviolet|1016|0.5 m|
|-Visible|100|1 micrometer (μm)|
| |1014|0.6 m|
|Infrared|10-2|10-4|
| |1012|1 millimeter (mm)|
|Microwave|10-4|1010|
| |10-2|1 meter (m)|
|Radio, TV|10-8|102|
| |106|1 kilometer (km)|
| |10-10|104|# 21.3 Light Interactions with Solids

When light proceeds from one medium into another (e.g., from air into a solid substance), several things happen. Some of the light radiation may be transmitted through the medium, some will be absorbed, and some will be reflected at the interface between the two media. The intensity I0 of the beam incident to the surface of the solid medium must equal the sum of the intensities of the transmitted, absorbed, and reflected beams, denoted as IT, IA, and IR, respectively, or

I0 = IT + IA + IR (21.4)

Radiation intensity, expressed in watts per square meter, corresponds to the energy being transmitted per unit of time across a unit area that is perpendicular to the direction of propagation.# Chapter 21

# Optical Properties

An alternate form of Equation 21.4 is

T + A + R = 1 (21.5)

where T, A, and R represent, respectively, the transmissivity (IT/I0), absorptivity (IA/I0), and reflectivity (IR/I0), or the fractions of incident light that are transmitted, absorbed, and reflected by a material; their sum must equal unity because all the incident light is transmitted, absorbed, or reflected.

Materials that are capable of transmitting light with relatively little absorption and reflection are transparent—one can see through them. Translucent materials are those through which light is transmitted diffusely; that is, light is scattered within the interior to the degree that objects are not clearly distinguishable when viewed through a specimen of the material. Materials that are impervious to the transmission of visible light are termed opaque.

Bulk metals are opaque throughout the entire visible spectrum—that is, all light radiation is either absorbed or reflected. However, electrically insulating materials can be made to be transparent. Furthermore, some semiconducting materials are transparent, whereas others are opaque.

# 21.4 ATOMIC AND ELECTRONIC INTERACTIONS

The optical phenomena that occur within solid materials involve interactions between the electromagnetic radiation and atoms, ions, and/or electrons. Two of the most important of these interactions are electronic polarization and electron energy transitions.

# Electronic Polarization

One component of an electromagnetic wave is simply a rapidly fluctuating electric field (Figure 21.1). For the visible range of frequencies, this electric field interacts with the electron cloud surrounding each atom within its path in such a way as to induce electronic polarization or to shift the electron cloud relative to the nucleus of the atom with each change in direction of electric field component, as demonstrated in Figure 18.32a. Two consequences of this polarization are as follows: (1) some of the radiation energy may be absorbed, and (2) light waves are decreased in velocity as they pass through the medium. The second consequence is manifested as refraction, a phenomenon to be discussed in Section 21.5.

# Electron Transitions

The absorption and emission of electromagnetic radiation may involve electron transitions from one energy state to another. For the sake of this discussion, consider an isolated atom, the electron energy diagram for which is represented in Figure 21.3. An electron may be excited from an occupied state at energy E2 to a vacant and higher-lying one, denoted E3, by the absorption of a photon of energy. The change in energy experienced by the electron, E, depends on the radiation frequency as follows:

E = hv (21.6)

where, again, h is Planck’s constant. At this point, it is important to understand several concepts: First, because the energy states for the atom are discrete, only specific Es exist between the energy levels; thus, only photons of frequencies corresponding to the possible Es for the atom can be absorbed by electron transitions. Furthermore, all of a photon’s energy is absorbed in each excitation event.# 21.4 Atomic and Electronic Interactions

For an isolated atom, a schematic illustration of photon absorption by the excitation of an electron from one energy state to another. The energy of the photon (hv42) must be exactly equal to the difference in energy between the two states (E4 - E2).

Energy

A second important concept is that a stimulated electron cannot remain in an excited state indefinitely; after a short time, it falls or decays back into its ground state, or unexcited level, with reemission of electromagnetic radiation. Several decay paths are possible, and these are discussed later. In any case, there must be a conservation of energy for absorption and emission electron transitions.

As the ensuing discussions show, the optical characteristics of solid materials that relate to absorption and emission of electromagnetic radiation are explained in terms of the electron band structure of the material (possible band structures are discussed in Section 18.5) and the principles relating to electron transitions, as outlined in the preceding two paragraphs.

# Optical Properties of Metals

Consider the electron energy band schemes for metals as illustrated in Figures 18.4a and 18.4b; in both cases, a high-energy band is only partially filled with electrons. Metals are opaque because the incident radiation having frequencies within the visible range excites electrons into unoccupied energy states above the Fermi energy, as demonstrated in Figure 21.4a; as a consequence, the incident radiation is absorbed, in accordance with Equation 21.6. Total absorption is within a very thin outer layer, usually less than 0.1 m; thus only metallic films thinner than 0.1 m are capable of transmitting visible light.

All frequencies of visible light are absorbed by metals because of the continuously available empty electron states, which permit electron transitions as in Figure 21.4a. In fact, metals are opaque to all electromagnetic radiation on the low end of the frequency.

# Figure 21.4

(a) Schematic representation of the mechanism of photon absorption for metallic materials in which an electron is excited into a higher-energy unoccupied state. The change in energy of the electron E is equal to the energy of the photon.

(b) Reemission of a photon of light by the direct transition of an electron from a high to a low energy state.# Chapter 21

# Optical Properties
