Repository: AdbulrhmanEldeeb/q-a_making

# Markdown File Processor

This project processes Markdown files, extracts and processes their content, and saves the results as JSON files. It is designed to handle large-scale Markdown content efficiently, leveraging modular code structure, logging, and progress tracking.

## Features

- **Markdown Processing**: Extracts and processes content from Markdown files using a custom processing pipeline.
- **Chunking Support**: Splits large text into manageable chunks for better handling.
- **Error Handling**: Automatically retries with rotated API keys in case of rate limits or errors.
- **JSON Output**: Saves processed data as structured JSON files for downstream use.

File: parsed_data/Materials_Science_Engineering_Introduction_by_William_Callister.md (part 55 of 62)
|Germanium|Ge|32|72.64|5.32|Dia. cubic|0.122|0.053|4|937|
|Gold|Au|79|196.97|19.32|FCC|0.144|0.137|1|1064|
|Helium|He|2|4.003|—|—|—|—|Inert|272 (at 26 atm)|
|Hydrogen|H|1|1.008|—|—|—|0.154|1|259|
Spectrum, from radio waves, through infrared and the visible, and into about the middle of the ultraviolet radiation. Metals are transparent to high-frequency (x- and -ray) radiation. Most of the absorbed radiation is reemitted from the surface in the form of visible light of the same wavelength, which appears as reflected light; an electron transition accompanying reradiation is shown in Figure 21.4b. The reflectivity for most metals is between 0.90 and 0.95; some small fraction of the energy from electron decay processes is dissipated as heat.

Because metals are opaque and highly reflective, the perceived color is determined by the wavelength distribution of the radiation that is reflected and not absorbed. A bright silvery appearance when exposed to white light indicates that the metal is highly reflective over the entire range of the visible spectrum. In other words, for the reflected beam, the composition of these reemitted photons, in terms of frequency and number, is approximately the same as for the incident beam. Aluminum and silver are two metals that exhibit this reflective behavior. Copper and gold appear red-orange and yellow, respectively, because some of the energy associated with light photons having short wavelengths is not reemitted as visible light.

# Concept Check 21.3

Why are metals transparent to high-frequency x-ray and -ray radiation? [The answer may be found at www.wiley.com/college/callister (Student Companion Site).

# Optical Properties of Nonmetals

By virtue of their electron energy band structures, nonmetallic materials may be transparent to visible light. Therefore, in addition to reflection and absorption, refraction and transmission phenomena must also be considered.

# 21.5 REFRACTION

Light that is transmitted into the interior of transparent materials experiences a decrease in velocity, and, as a result, is bent at the interface; this phenomenon is termed refraction. The index of refraction n of a material is defined as the ratio of the velocity in a vacuum c to the velocity in the medium y, or

n = c / y (21.7)

The magnitude of n (or the degree of bending) depends on the wavelength of the light. This effect is graphically demonstrated by the familiar dispersion or separation of a beam of white light into its component colors by a glass prism (as shown in the margin photograph on the next page). Each color is deflected by a different amount as it passes into and out of the glass, which results in the separation of the colors. Not only does the index of refraction affect the optical path of light, but also, as explained shortly, it influences the fraction of incident light reflected at the surface.

Just as Equation 21.1 defines the magnitude of c, an equivalent expression gives the velocity of light y in a medium as

y = 1 / √(Pm) (21.8)# 21.5 Refraction

where P and m are, respectively, the permittivity and permeability of the particular substance. From Equation 21.7, we have

# Index of refraction of a medium—in terms of the medium’s dielectric constant and relative magnetic permeability

n = c / y = 1 / (Pr mr) (21.9)

where Pr and mr are the dielectric constant and the relative magnetic permeability, respectively. Because most substances are only slightly magnetic, mr ≈ 1, and

n ≈ 1 / Pr (21.10)

Thus, for transparent materials, there is a relation between the index of refraction and the dielectric constant. As already mentioned, the phenomenon of refraction is related to electronic polarization (Section 21.4) at the relatively high frequencies for visible light; thus, the electronic component of the dielectric constant may be determined from index of refraction measurements using Equation 21.10.

Because the retardation of electromagnetic radiation in a medium results from electronic polarization, the size of the constituent atoms or ions has considerable influence on the magnitude of this effect—generally, the larger an atom or ion, the greater the electronic polarization, the slower the velocity, and the greater the index of refraction. The index of refraction for a typical soda–lime glass is approximately 1.5. Additions of large barium and lead ions (as BaO and PbO) to a glass increases n significantly. For example, highly leaded glasses containing 90 wt% PbO have an index of refraction of approximately 2.1.

For crystalline ceramics with cubic crystal structures and for glasses, the index of refraction is independent of crystallographic direction (i.e., it is isotropic). Noncubic crystals, however, have an anisotropic n—that is, the index is greatest along the directions that have the highest density of ions.

# Table 21.1 Refractive Indices for Some Transparent Materials

|Material|Average Index of Refraction|
|---|---|
|Ceramics| |
|Silica glass|1.458|
|Borosilicate (Pyrex) glass|1.47|
|Soda–lime glass|1.51|
|Quartz (SiO2)|1.55|
|Dense optical flint glass|1.65|
|Spinel (MgAlO4)|1.72|
|Periclase (MgO)|1.74|
|Corundum (Al2O3)|1.76|
|Polymers| |
|Polytetrafluoroethylene|1.35|
|Poly(methyl methacrylate)|1.49|
|Polypropylene|1.49|
|Polyethylene|1.51|
|Polystyrene|1.60|# Chapter 21

# Optical Properties

glasses, transparent ceramics, and polymers. Average values are provided for the crystalline ceramics in which n is anisotropic.

# Concept Check 21.4

Which of the following oxide materials, when added to fused silica (SiO2), increases its index of refraction: Al2O3, TiO2, NiO, MgO? Why? You may find Table 12.32 helpful.

[The answer may be found at www.wiley.com/college/callister (Student Companion Site).]

# 21.6 REFLECTION

When light radiation passes from one medium into another having a different index of refraction, some of the light is scattered at the interface between the two media, even if both are transparent. The reflectivity R represents the fraction of the incident light that is reflected at the interface, or

R = IR / I0 (21.11)

where I0 and IR are the intensities of the incident and reflected beams, respectively. If the light is normal (or perpendicular) to the interface, then

R = (n1 - n2)2 / (n2 + n1)2 (21.12)

where n1 and n2 are the indices of refraction of the two media. If the incident light is not normal to the interface, R depends on the angle of incidence. When light is transmitted from a vacuum or air into a solid s, then

R = (ns - 1)2 / (ns + 1)2 (21.13)

because the index of refraction of air is very nearly unity. Thus, the higher the index of refraction of the solid, the greater the reflectivity. For typical silicate glasses, the reflectivity is approximately 0.05. Just as the index of refraction of a solid depends on the wavelength of the incident light, so does the reflectivity vary with wavelength. Reflection losses for lenses and other optical instruments are minimized significantly by coating the reflecting surface with very thin layers of dielectric materials such as magnesium fluoride (MgF2).

# 21.7 ABSORPTION

Nonmetallic materials may be opaque or transparent to visible light; if transparent, they often appear colored. In principle, light radiation is absorbed in this group of materials by two basic mechanisms that also influence the transmission characteristics of these nonmetals. One of these is electronic polarization (Section 21.4). Absorption by electronic polarization is important only at light frequencies in the vicinity of the relaxation frequency of the constituent atoms. The other mechanism involves valence.# 21.7 Absorption

Figure 21.5 (a) Mechanism of Energy Excited photon absorption for nonmetallic (free) materials in which an electron is excited across the band gap, leaving behind a hole in the valence band.

The energy of the photon absorbed is ΔE, which is necessarily greater than the band gap energy Eg. (b) Emission of a photon of light by a direct electron transition across the band gap.

|Conduction Band|Valence band|band gap|Photon absorbed|
|---|---|---|---|
|Conduction Band|Valence band|band gap|Photon emitted|

Band–conduction band electron transitions, which depend on the electron energy band structure of the material; band structures for semiconductors and insulators are discussed in Section 18.5.

Absorption of a photon of light may occur by the promotion or excitation of an electron from the nearly filled valence band, across the band gap, and into an empty state within the conduction band, as demonstrated in Figure 21.5a; a free electron in the conduction band and a hole in the valence band are created. Again, the energy of excitation E is related to the absorbed photon frequency through Equation 21.6. These excitations with the accompanying absorption can take place only if the photon energy is greater than that of the band gap Eg—that is, if

For a nonmetallic material, condition for absorption of a photon (of radiation) by an electron transition in terms of radiation frequency:

hv ≥ Eg (21.14)

or, in terms of wavelength:

For a nonmetallic material, condition for absorption of a photon (of radiation) by an electron transition in terms of radiation wavelength:

hc ≥ Eg (21.15)

The minimum wavelength for visible light, λ(min), is about 0.4 μm, and because c = 3 × 108 m/s and h = 4.13 × 10-15 eVs, the maximum band gap energy Eg(max) for which absorption of visible light is possible is

Maximum possible band gap energy for absorption of visible light by valence band–to–conduction band electron transitions:

Eg(max) = hc / λ(min) = (4.13 × 10-15 eVs)(3 × 108 m/s) = 3.1 eV (21.16a)

In other words, no visible light is absorbed by nonmetallic materials having band gap energies greater than about 3.1 eV; these materials, if of high purity, appear transparent and colorless.# Chapter 21

# Energy

However, the maximum wavelength for visible light, l(max), is about 0.7 m; computation of the minimum band gap energy E (min) for which there is absorption of visible light gives

Eg (min) = l(max)

=(4.13 * 10-15 eVs)(3 * 10-7 m * 108 m/s)

= 1.8 eV (21.16b)

This result means that all visible light is absorbed by valence band–to–conduction band electron transitions for semiconducting materials that have band gap energies less than about 1.8 eV; thus, these materials are opaque. Only a portion of the visible spectrum is absorbed by materials having band gap energies between 1.8 and 3.1 eV; consequently, these materials appear colored.

Every nonmetallic material becomes opaque at some wavelength, which depends on the magnitude of its Eg. For example, diamond, having a band gap of 5.6 eV, is opaque to radiation having wavelengths less than about 0.22 m.

Interactions with light radiation can also occur in dielectric solids having wide band gaps, involving other than valence band–conduction band electron transitions. If impurities or other electrically active defects are present, electron levels within the band gap may be introduced, such as the donor and acceptor levels (Section 18.11), except that they lie closer to the center of the band gap. Light radiation of specific wavelengths may be emitted as a result of electron transitions involving these levels within the band gap.

For example, consider Figure 21.6a, which shows the valence band–conduction band electron excitation for a material that has one such impurity level. Again, the electromagnetic energy that is absorbed by this electron excitation must be dissipated in some manner; several mechanisms are possible. For one, this dissipation may occur via direct electron and hole recombination according to the reaction

electron + hole &rarr; h energy (E) (21.17)

Impurity level

Figure 21.6 (a) Photon absorption via a valence band–conduction band electron excitation for a material that has an impurity level that lies within the band gap. (b) Emission of two photons involving electron decay first into an impurity state and finally to the ground state. (c) Generation of both a phonon and a photon as an excited electron falls first into an impurity level and finally back to its ground state.# 21.7 Absorption

which is represented schematically in Figure 21.5b. In addition, multiple-step electron transitions may occur that involve impurity levels lying within the band gap. One possibility, as indicated in Figure 21.6b, is the emission of two photons; one is emitted as the electron drops from a state in the conduction band to the impurity level, the other as it decays back into the valence band. Alternatively, one of the transitions may involve the generation of a phonon (Figure 21.6c), in which the associated energy is dissipated in the form of heat.

The intensity of the net absorbed radiation is dependent on the character of the medium and the path length within. The intensity of transmitted or nonabsorbed radiation IT continuously decreases with the distance x that the light traverses:

IT = I0 e-bx (21.18)

where I0 is the intensity of the nonreflected incident radiation and b, the absorption coefficient (in mm-1), is characteristic of the particular material; b varies with the wavelength of the incident radiation. The distance parameter x is measured from the incident surface into the material. Materials with large b values are considered highly absorptive.

# EXAMPLE PROBLEM 21.1

# Computation of the Absorption Coefficient for Glass

The fraction of nonreflected light that is transmitted through a 200-mm thickness of glass is 0.98. Calculate the absorption coefficient of this material.

# Solution

This problem calls for us to solve for b in Equation 21.18. We first rearrange this expression as

IT = e-bx
I0

Taking logarithms of both sides of the preceding equation leads to

ln(a I0/IT) = -bx

Finally, solving for b, realizing that IT/I0 = 0.98 and x = 200 mm, yields

b = -1 ln(a I0 x IT)
= -200 mm ln(0.98) = 1.01 * 10-4 mm-1

# Concept Check 21.5

Are the elemental semiconductors silicon and germanium transparent to visible light? Why or why not? Hint: You may want to consult Table 18.3.

[The answer may be found at www.wiley.com/college/callister (Student Companion Site).]# Chapter 21

# Optical Properties

Figure 21.7 The transmission of light through a transparent medium for which there is reflection at the front and back faces, as well as absorption within the medium.

Incident beam I0 Transmitted beam

Reflected beam IR = I0R

IT = I0(1 – R)2 e–l

(Adapted from R. M. Rose, L. A. Shepard, and J. Wulff, The Structure and Properties of Materials, Vol. 4, Electronic Properties. Copyright © 1966 by John Wiley & Sons, New York. Reprinted by permission of John Wiley & Sons, Inc.)

# 21.8 TRANSMISSION

The phenomena of absorption, reflection, and transmission may be applied to the passage of light through a transparent solid, as shown in Figure 21.7. For an incident beam of intensity I0 that impinges on the front surface of a specimen of thickness l and absorption coefficient b, the transmitted intensity at the back face IT is

IT = I0 (1 - R)2 e–bl (21.19)

accounting for all absorption and reflection losses where R is the reflectance; for this expression, it is assumed that the same medium exists outside both front and back faces. The derivation of Equation 21.19 is left as a homework problem.

Thus, the fraction of incident light that is transmitted through a transparent material depends on the losses that are incurred by absorption and reflection. Again, the sum of the reflectivity R, absorptivity A, and transmissivity T, is unity according to Equation 21.5. Also, each of the variables R, A, and T depends on light wavelength. This is demonstrated over the visible region of the spectrum for a green glass in Figure 21.8. For example, for light having a wavelength of 0.4 m, the fractions transmitted, absorbed, and reflected are approximately 0.90, 0.05, and 0.05, respectively. However, at 0.55 m, the respective fractions shift to about 0.50, 0.48, and 0.02.

# 21.9 COLOR

Transparent materials appear colored as a consequence of specific wavelength ranges of light that are selectively absorbed; the color discerned is a result of the combination of wavelengths that are transmitted. If absorption is uniform for all visible wavelengths,

Figure 21.8 The variation with wavelength of the fractions of incident light transmitted, absorbed, and reflected through a green glass. (From W. D. Kingery, H. K. Bowen, and D. R. Uhlmann, Introduction to Ceramics, 2nd edition. Copyright © 1976 by John Wiley & Sons, New York. Reprinted by permission of John Wiley & Sons, Inc.)

|Wavelength (m)|Transmitted|Absorbed|Reflected|
|---|---|---|---|
|0.2| | |1.0|
|0.3| | |0.8|
|0.4|0.6|0.4| |
|0.5|0.2| | |
|0.6| | | |
|0.7| | | |
|0.8| | | |
|1.0| | | |
|1.5| | | |
|2.0| | | |
|2.5| | | |
|3.0| | | |# 21.9 Color

the material appears colorless; examples include high-purity inorganic glasses and high-purity and single-crystal diamonds and sapphire. Usually, any selective absorption is by electron excitation. One such situation involves semiconducting materials that have band gaps within the range of photon energies for visible light (1.8 to 3.1 eV). Thus, the fraction of the visible light having energies greater than Eg is selectively absorbed by valence band–conduction band electron transitions. Some of this absorbed radiation is reemitted as the excited electrons drop back into their original, lower-lying energy states. It is not necessary that this reemission occur at the same frequency as that of the absorption. As a result, the color depends on the frequency distribution of both transmitted and reemitted light beams.

For example, cadmium sulfide (CdS) has a band gap of about 2.4 eV; hence, it absorbs photons having energies greater than about 2.4 eV, which correspond to the blue and violet portions of the visible spectrum; some of this energy is reradiated as light having other wavelengths. Nonabsorbed visible light consists of photons having energies between about 1.8 and 2.4 eV. Cadmium sulfide takes on a yellow–orange color because of the composition of the transmitted beam.

With insulator ceramics, specific impurities also introduce electron levels within the forbidden band gap, as discussed previously. Photons having energies less than the band gap may be emitted as a consequence of electron decay processes involving impurity atoms or ions, as demonstrated in Figures 21.6b and 21.6c. Again, the color of the material is a function of the distribution of wavelengths in the transmitted beam.

For example, high-purity and single-crystal aluminum oxide or sapphire is colorless. Ruby, which has a brilliant red color, is sapphire to which has been added 0.5% to 2% chromium oxide (Cr O ). The Cr3+ ion substitutes for the Al3+ ion in the Al2O3 crystal structure and introduces impurity levels within the wide energy band gap of the sapphire. Light radiation is absorbed by valence band–conduction band electron transitions, some of which is then reemitted at specific wavelengths as a consequence of electron transitions to and from these impurity levels. The transmittance as a function of wavelength for sapphire and ruby is presented in Figure 21.9. For the sapphire, transmittance is relatively constant with wavelength over the visible spectrum, which accounts for the colorlessness of this material. However, strong absorption peaks (or minima) occur for the ruby—one in the blue–violet region (at about 0.4 μm) and the other for yellow–green light (at about 0.6 μm). That nonabsorbed or transmitted light mixed with reemitted light imparts to ruby its deep-red color.

the glass is in the molten state. Representative color–ion pairs include Cu2+, blue–green; Co2+, blue–violet; Cr3+, green; Mn2+, yellow; and Mn3+, purple. These colored glasses are also used as glazes and decorative coatings on ceramic ware.

|90|Violet|Green|Orange|Figure 21.9|
|---|---|---|---|---|
|80|Blue|Yellow|Red|Sapphire|
|70|Ruby| | |(Adapted from “The Optical Properties of Materials,” by A. Javan. Copyright © 1967 by Scientific American, Inc. All rights reserved.)|
|60| | | | |

400.3  0.4           0.5                0.6                 0.7                0.8                 0.9               1.0

Wavelength,  (μm)# 21.10 OPACITY AND TRANSLUCENCY IN INSULATORS

The extent of translucency and opacity for inherently transparent dielectric materials depends to a great degree on their internal reflectance and transmittance characteristics. Many dielectric materials that are intrinsically transparent may be made translucent or even opaque because of interior reflection and refraction. A transmitted light beam is deflected in direction and appears diffuse as a result of multiple scattering events. Opacity results when the scattering is so extensive that virtually none of the incident beam is transmitted undeflected to the back surface.

This internal scattering may result from several different sources. Polycrystalline specimens in which the index of refraction is anisotropic normally appear translucent. Both reflection and refraction occur at grain boundaries, which causes a diversion in the incident beam. This results from a slight difference in index of refraction n between adjacent grains that do not have the same crystallographic orientation.

Scattering of light also occurs in two-phase materials in which one phase is finely dispersed within the other. Again, the beam dispersion occurs across phase boundaries when there is a difference in the refractive index for the two phases; the greater this difference, the more efficient the scattering. Glass-ceramics (Section 13.3), which may consist of both crystalline and residual glass phases, appear highly transparent if the sizes of the crystallites are smaller than the wavelength of visible light and when the indices of refraction of the two phases are nearly identical (which is possible by adjustment of composition).

As a consequence of fabrication or processing, many ceramic pieces contain some residual porosity in the form of finely dispersed pores. These pores also effectively scatter light radiation.

Figure 21.10 demonstrates the difference in optical transmission characteristics of single-crystal, fully dense polycrystalline, and porous (~5% porosity) aluminum oxide specimens. Whereas the single crystal is totally transparent, polycrystalline and porous materials are, respectively, translucent and opaque.

For intrinsic polymers (without additives and impurities), the degree of translucency is influenced primarily by the extent of crystallinity. Some scattering of visible light.

# Figure 21.10

The light transmittance of three aluminum oxide specimens. From left to right; single-crystal material (sapphire), which is transparent; a polycrystalline and fully dense (nonporous) material, which is translucent; and a polycrystalline material that contains approximately 5% porosity, which is opaque.

(Specimen preparation, P. A. Lessing.)# 21.11 LUMINESCENCE

Some materials are capable of absorbing energy and then reemitting visible light in a phenomenon called luminescence. Photons of emitted light are generated from electron transitions in the solid. Energy is absorbed when an electron is promoted to an excited energy state; visible light is emitted when it falls back to a lower energy state if 1.8 eV &lt; hv &lt; 3.1 eV. The absorbed energy may be supplied as higher-energy electromagnetic radiation (causing valence band–conduction band transitions, Figure 21.6a) such as ultraviolet light; other sources such as high-energy electrons; or heat, mechanical, or chemical energy. Furthermore, luminescence is classified according to the magnitude of the delay time between absorption and reemission events. If reemission occurs for times much less than 1 s, the phenomenon is termed fluorescence; for longer times, it is called phosphorescence. A number of materials can be made to fluoresce or phosphoresce, including in some sulfides, oxides, tungstates, and a few organic materials. Typically, pure materials do not display these phenomena, and to induce them, impurities in controlled concentrations must be added.

Luminescence has a number of commercial applications. For example, fluorescent lamps consist of a glass housing coated on the inside with specially prepared tungstates or silicates. Ultraviolet light is generated within the tube from a mercury glow discharge, which causes the coating to fluoresce and emit white light. The new compact fluorescence lights (or lamps), or CLFs, are replacing general-service incandescent lights. These CFL bulbs are constructed from a tube that is curved or folded so as to fit into the space formerly occupied by the incandescent bulb and also to mount in their fixtures. Compact fluorescents emit the same amount of visible light, consume between one-fifth to one-third of the electrical power, and have much longer lifetimes than incandescent bulbs. However, they are more expensive and disposal is more complicated because they contain mercury.

# 21.12 PHOTOCONDUCTIVITY

The conductivity of semiconducting materials depends on the number of free electrons in the conduction band and the number of holes in the valence band, according to Equation 18.13. Thermal energy associated with lattice vibrations can promote electron excitations in which free electrons and/or holes are created, as described in Section 18.6. Additional charge carriers may be generated as a consequence of photon-induced electron transitions in which light is absorbed; the attendant increase in conductivity is called photoconductivity. Thus, when a specimen of a photoconductive material is illuminated, the conductivity increases.

This phenomenon is used in photographic light meters. A photoinduced current is measured, and its magnitude is a direct function of the intensity of the incident light radiation, or the rate at which the photons of light strike the photoconductive material. Visible light radiation must induce electronic transitions in the photoconductive material; cadmium sulfide is commonly used in light meters.

Sunlight may be directly converted into electrical energy in solar cells, which also use semiconductors. The operation of these devices is, in a sense, the reverse of that for the light-emitting diode. A p–n junction is used in which photoexcited electrons and holes are drawn away from the junction, in opposite directions and become part of an external current, as illustrated in chapter-opening diagram(a).# Chapter 21

# Optical Properties

# MATERIALS OF IMPORTANCE

# Light-Emitting Diodes

In Section 18.15 we discussed semiconductor p–n junctions, and how they may be used as rectifiers of an electric current. In some situations, when a forward-biased potential of relatively high magnitude is applied across a p–n junction diode, visible light (or infrared radiation) is emitted. This conversion of electrical energy into light energy is termed electroluminescence, and the device that produces it is termed a light-emitting diode (LED). The forward-biased potential attracts electrons on the n-side toward the junction, where some of them pass into (or are “injected” into) the p-side. Here, the electrons are minority charge carriers and therefore “recombine” with, or are annihilated by, the holes in the region.

# Injection of electron into p-side

|p-side|n-side|
|---|---|
|+|+|
|-|-|
|+|-|
|+|-|

The elemental semiconductors silicon and germanium are not suitable for LEDs due to the detailed nature of their band gap structures. Rather, some of the III-V semiconducting compounds such as gallium arsenide (GaAs), and indium phosphide (InP), and alloys composed of these materials (e.g., GaAsxP1–x, where x is a small number less than unity) are frequently used. The wavelength (i.e., color) of the emitted radiation is related to the band gap of the semiconductor (which is normally the same for both n- and p-sides of the diode). For example, red, orange, and yellow colors are possible for the GaAs–InP system. Blue and green LEDs have also been developed using (Ga,In)N semiconducting alloys. Thus, with this complement of colors, full-color displays are possible using LEDs.

# Important Applications

Important applications for semiconductor LEDs include digital clocks and illuminated watch displays, optical mice (computer input devices), and film scanners. Electronic remote controls (for televisions, DVD players, etc.) also use LEDs that emit an infrared beam; this beam transmits coded signals that are picked up by detectors in the receiving devices. In addition, LEDs are being used for light sources. They are more energy efficient than incandescent lights, generate very little heat, and have much longer lifetimes (because there is no filament that can burn out). Most new traffic control signals use LEDs instead of incandescent lights.

We noted in Section 18.17 that some polymeric materials may be semiconductors (both n- and p-type). As a consequence, light-emitting diodes made of polymers are possible, of which there are two types: (1) organic light-emitting diodes (or OLEDs), which have relatively low molecular weights; and (2) high-molecular-weight polymer light-emitting diodes (or PLEDs). For these LED types, amorphous.

# Figure 21.11

Schematic diagram of a forward-biased semiconductor p–n junction showing (a) the injection of an electron from the n-side into the p-side, and (b) the emission of a photon of light as this electron recombines with a hole.

1 Schematic diagrams showing electron and hole distributions on both sides of the junction with no applied electric potential, as well as for both forward and reverse biases are presented in Figure 18.21. In addition, Figure 18.22 shows the current-versus-voltage behavior for a p–n junction.# 21.12 Photoconductivity

Polymers are used in the form of thin layers that are sandwiched together with electrical contacts (anodes and cathodes). In order for the light to be emitted from the LED, one of the contacts must be transparent. Figure 21.12 is a schematic illustration that shows the components and configuration of an OLED. A wide variety of colors is possible using OLEDs and PLEDs, and more than a single color may be produced from each device (which is not possible with semiconductor LEDs)—thus, combining colors makes it possible to generate white light.

Although the semiconductor LEDs currently have longer lifetimes than these organic emitters, OLEDs/PLEDs have distinct advantages. In addition to generating multiple colors, they are easier to fabricate (by “printing” onto their substrates with an inkjet printer), are relatively inexpensive, have slimmer profiles, and can be patterned to give high-resolution and full-color images. OLED displays are being marketed for use on digital cameras, cell phones, and car audio components. Potential applications include larger displays for televisions, computers, and billboards. In addition, with the right combination of materials, these displays can also be flexible. Imagine having a computer monitor or television that can be rolled up like a projection screen, or a lighting fixture that is wrapped around an architectural column or is mounted on a room wall to make ever-changing wallpaper.

|Figure 21.12|Figure 21.12|
|---|
|Schematic diagram showing the components and configuration of an organic light-emitting diode (OLED).|Photograph showing a very large light-emitting diode display located at the corner of Broadway and 43rd Street in New York City.|
|© Sean Pavone Photo/Shutterstock.com|(Reproduced by arrangement with Silicon Chip magazine.)|

# Concept Check 21.7

Is the semiconductor zinc selenide (ZnSe), which has a band gap of 2.58 eV, photoconductive when exposed to visible light radiation? Why or why not?

[The answer may be found at www.wiley.com/college/callister (Student Companion Site).# Chapter 21

# 21.13 LASERS

All the radiative electron transitions heretofore discussed are spontaneous—that is, an electron falls from a high-energy state to a lower-energy state without any external provocation. These transition events occur independently of one another and at random times, producing radiation that is incoherent—that is, the light waves are out of phase with one another. With lasers, however, coherent light is generated by electron transitions initiated by an external stimulus—laser is just the acronym for light amplification by stimulated emission of radiation.

Although there are several different varieties of laser, we explain the principles of operation using the solid-state ruby laser. Ruby is a single crystal of Al2O3 (sapphire) to which has been added on the order of 0.05% Cr3+ ions. As previously explained (Section 21.9), these ions impart to ruby its characteristic red color; more important, they provide electron states that are essential for the laser to function. The ruby laser is in the form of a rod, the ends of which are flat, parallel, and highly polished. Both ends are silvered such that one is totally reflecting and the other partially transmitting.

The ruby is illuminated with light from a xenon flash lamp (Figure 21.13). Before this exposure, virtually all the Cr3+ ions are in their ground states; that is, electrons fill the lowest-energy levels, as represented schematically in Figure 21.14. However, photons of wavelength 0.56 μm from the xenon lamp excite electrons from the Cr3+ ions into higher-energy states. These electrons can decay back into their ground state by two different paths. Some fall back directly; associated photon emissions are not part of the laser beam. Other electrons decay into a metastable intermediate state (path EM, Figure 21.14), where they may reside for up to 3 ms (milliseconds) before spontaneous emission (path MG). In terms of electronic processes, 3 ms is a relatively long time, which means that a large number of these metastable states may become occupied. This situation is indicated in Figure 21.15b.

The initial spontaneous photon emission by a few of these electrons is the stimulus that triggers an avalanche of emissions from the remaining electrons in the metastable state (Figure 21.15c). Of the photons directed parallel to the long axis of the ruby rod, some are transmitted through the partially silvered end; others, incident to the totally reflecting end, contribute to the coherent beam.

Figure 21.13 Schematic diagram of the ruby laser and xenon flash lamp. (From R. M. Rose, L. A. Shepard, and J. Wulff, The Structure and Properties of Materials, Vol. 4, Electronic Properties. Copyright © 1966 by John Wiley & Sons, New York. Reprinted by permission of John Wiley & Sons, Inc.)

Figure 21.14 Schematic energy diagram for the ruby laser, showing electron excitation and decay paths.# 21.13 Lasers

Fully silvered Partially silvered

Figure 21.15 Schematic representations of stimulated emission and light amplification for a ruby laser. (a) The chromium ions before excitation. (b) Electrons in some chromium ions are excited into higher-energy states by the xenon light flash. (c) Emission from metastable electron states is initiated or stimulated by photons that are spontaneously emitted. (d) Upon reflection from the silvered ends, the photons continue to stimulate emissions as they traverse the rod length. (e) The coherent and intense beam is finally emitted through the partially silvered end. (From R. M. Rose, L. A. Shepard, and J. Wulff, The Structure and Properties of Materials, Vol. 4, Electronic Properties. Copyright © 1966 by John Wiley & Sons, New York. Reprinted by permission of John Wiley & Sons, Inc.)

Excited Cr atom Cr atom in ground state

silvered end, are reflected. Photons that are not emitted in this axial direction are lost. The light beam repeatedly travels back and forth along the rod length, and its intensity increases as more emissions are stimulated. Ultimately, a high-intensity, coherent, and highly collimated laser light beam of short duration is transmitted through the partially silvered end of the rod (Figure 21.15e). This monochromatic red beam has a wavelength of 0.6943 m.

Semiconducting materials such as gallium arsenide may also be used as lasers in compact disc players and in the modern telecommunications industry. One requirement of these semiconducting materials is that the wavelength associated with the band gap energy Eg must correspond to visible light—that is, from a modification of Equation 21.3, namely

l = hc (21.20)

we see that the value of l must lie between 0.4 and 0.7 m. A voltage applied to the material excites electrons from the valence band, across the band gap, and into the conduction band; correspondingly, holes are created in the valence band. This process is demonstrated in Figure 21.16a, which shows the energy band scheme over some region of the semiconducting material, along with several holes and excited electrons. Subsequently, a few of these excited electrons and holes spontaneously recombine. For each recombination event, a photon of light having a wavelength given by Equation 21.20 is emitted (Figure 21.16a). One such photon stimulates the recombination of other excited electron–hole pairs (Figure 21.16b–f) and the production of additional photons that have# Chapter 21

# Optical Properties

| |Partially reflecting mirror| | |Fully reflecting mirror| | | | | | | | | | | | |
|---|---|---|---|---|---|---|---|---|---|---|---|---|---|---|---|---|
|−|−|−|−|Conduction band|−|−|−|−|−|−|−|−|−|−|−|−|
|Excited|Photon|emission|Holes|+|+|+|+|+|+|+|+|+|+|+|+|+|
|Valence band|(a)|−|−|−|−|−|−|−|−|−|−|−|−|−|−| |
|Recombined excited|electron and hole|+|+|+|+|+|+|+|+|+|+|+|+|+|+| |
|(b)|−|−|−|−|−|−|−|−|−|−|−|−|−|−|−| |
|New excited|electron|+|+|+|+|+|+|+|+|+|+|+|+|+|+| |
|(c)|−|−|−|−|−|−|−|−|−|−|−|−|−|−|−| |
|New hole|(f)|+|+|+|+|+|+|+|+|+|+|+|+|+|+| |

Figure 21.16 For the semiconductor laser, schematic representations of stimulated recombination of excited electrons in the conduction band with holes in the valence band that gives rise to a laser beam. (a) One excited electron recombines with a hole; the energy associated with this recombination is emitted as a photon of light. (b) The photon emitted in (a) stimulates the recombination of another excited electron and hole, resulting in the emission of another photon of light. (c) The two photons emitted in (a) and (b), having the same wavelength and being in phase with one another, are reflected by the fully reflecting mirror back into the laser semiconductor. In addition, new excited electrons and new holes are generated by a current that passes through the semiconductor. (d) and (e) In proceeding through the semiconductor, more excited electron–hole recombinations are stimulated, which give rise to additional photons of light that also become part of the monochromatic and coherent laser beam. (f) Some portion of this laser beam escapes through the partially reflecting mirror at one end of the semiconducting material. (Adapted from “Photonic Materials,” by J. M. Rowell. Copyright © 1986 by Scientific American, Inc. All rights reserved.)

the same wavelength and are all in phase with one another and with the original photon; thus, a monochromatic and coherent beam results. As with the ruby laser (Figure 21.15), one end of the semiconductor laser is totally reflecting; at this end, the beam is reflected back into the material so that additional recombinations will be stimulated. The other end of the laser is partially reflecting, which allows for some of the beam to escape. With this type of laser, a continuous beam is produced inasmuch as a constant applied voltage ensures that there is always a steady source of holes and excited electrons.
