Repository: AdbulrhmanEldeeb/q-a_making

# Markdown File Processor

This project processes Markdown files, extracts and processes their content, and saves the results as JSON files. It is designed to handle large-scale Markdown content efficiently, leveraging modular code structure, logging, and progress tracking.

## Features

- **Markdown Processing**: Extracts and processes content from Markdown files using a custom processing pipeline.
- **Chunking Support**: Splits large text into manageable chunks for better handling.
- **Error Handling**: Automatically retries with rotated API keys in case of rate limits or errors.
- **JSON Output**: Saves processed data as structured JSON files for downstream use.

File: parsed_data/Materials_Science_Engineering_Introduction_by_William_Callister.md (part 56 of 62)
|Germanium|Ge|32|72.64|5.32|Dia. cubic|0.122|0.053|4|937|
|Gold|Au|79|196.97|19.32|FCC|0.144|0.137|1|1064|
|Helium|He|2|4.003|—|—|—|—|Inert|272 (at 26 atm)|
|Hydrogen|H|1|1.008|—|—|—|0.154|1|259|
The semiconductor laser is composed of several layers of semiconducting materials that have different compositions and are sandwiched between a heat sink and a metal conductor; a typical arrangement is represented schematically in Figure 21.17. The compositions of the layers are chosen so as to confine both the excited electrons and holes, as well as the laser beam, to within the central gallium arsenide layer.# 21.13 Lasers

Forward-bias voltage

Figure 21.17 Schematic diagram showing the layered cross section of a GaAs semiconducting laser. Holes, excited electrons, and the laser beam are confined to the GaAs layer by the adjacent n- and p-type GaAlAs layers. (Adapted from “Photonic Materials,” by J. M. Rowell. Copyright © 1986 by Scientific American, Inc. All rights reserved.)

Metal

Silicon dioxide

Heavily p-doped gallium arsenide

p-Doped gallium aluminum arsenide

Gallium arsenide

n-Doped gallium aluminum arsenide

Heavily n-doped gallium arsenide

Laser beam

Metal

Heat sink

A variety of other substances may be used for lasers, including some gases and glasses. Table 21.2 lists several common lasers and their characteristics. Laser applications are diverse. Because laser beams may be focused to produce localized heating, they are used in surgical procedures and for cutting, welding, and machining metals.

**Characteristics and Applications of Several Types of Lasers**
|Laser|Wavelength (m)|Average Power Range|Applications|
|---|---|---|---|
|Carbon dioxide|10.6|Milliwatts to tens of kilowatts|Heat treating, welding, cutting, scribing, marking|
|Nd:YAG|1.06|Milliwatts to hundreds of watts|Welding, hole piercing, cutting|
| |0.532|Milliwatts to watts| |
|Nd:glass|1.05|Watts|Pulse welding, hole piercing|
|Diodes|Visible and infrared|Milliwatts to kilowatts|Bar-code reading, CDs and DVDs, optical communications|
|Argon-ion|0.5415|Milliwatts to tens of watts|Surgery, distance measurements, holography|
| |0.488|Milliwatts to watts| |
|Fiber|Infrared|Watts to kilowatts|Telecommunications, spectroscopy, directed energy weapons|
|Excimer|Ultraviolet|Watts to hundreds of watts|Eye surgery, micromachining, microlithography|

aAlthough glass lasers produce relatively low average powers, they almost always run in pulsed mode, where their peak powers can reach the gigawatt levels.

bExcimers are also pulsed lasers, and are capable of peak powers in the tens of megawatts.

Source: Adapted from C. Breck, J. J. Ewing, and J. Hecht, Introduction to Laser Technology, 4th edition. Copyright © 2012 by John Wiley & Sons, Inc., Hoboken, NJ. Reprinted with permission of John Wiley & Sons, Inc.# Chapter 21

# Optical Properties

Lasers are also used as light sources for optical communication systems. Furthermore, because the beam is highly coherent, lasers may be used for making very precise distance measurements.

# 21.14 OPTICAL FIBERS IN COMMUNICATIONS

The communications field recently experienced a revolution with the development of optical fiber technology; virtually all telecommunications are transmitted via this medium rather than through copper wires. Signal transmission through a metallic wire conductor is electronic (i.e., by electrons), whereas using optically transparent fibers, signal transmission is photonic, meaning that it uses photons of electromagnetic or light radiation. Use of fiber-optic systems has improved speed of transmission, information density, and transmission distance, with a reduction in error rate; furthermore, there is no electromagnetic interference with fibers. The bandwidth (i.e., data transfer rate) of optical fibers is amazing; in 1 s, an optical fiber can transmit 15.5 terabits of data over a distance of 7000 km (4350 mi); at this rate it would take approximately 30 s to transmit the entire iTunes catalog from New York to London. Furthermore, a single fiber is capable of transmitting 250 million phone conversations every second. It would require 30,000 kg (33 tons) of copper to transmit the same amount of information over one mile as only 0.1 kg (4 lbm) of optical fiber.

The present treatment centers on the characteristics of optical fibers; however, it is worthwhile to first briefly discuss the components and operation of the transmission system. A schematic diagram showing these components is presented in Figure 21.18. The information (e.g., a telephone conversation) in electronic form must first be digitized into bits—that is, 1s and 0s; this is accomplished in the encoder. It is next necessary to convert this electrical signal into an optical (photonic) one, which takes place in the electrical-to-optical converter (Figure 21.18). This converter is normally a semiconductor laser, as described in the previous section, which emits monochromatic and coherent light. The wavelength normally lies between 0.78 and 1.6 m, which is in the infrared region of the electromagnetic spectrum; absorption losses are low within this range of wavelengths. The output from this laser converter is in the form of pulses of light; a binary 1 is represented by a high-power pulse (Figure 21.19a), whereas a 0 corresponds to a low-power pulse (or the absence of one), (Figure 21.19b). These photonic pulse signals are then fed into and carried through the fiber-optic cable (sometimes called a waveguide) to the receiving end. For long transmissions, repeaters may be required; these are devices that amplify and regenerate the signal. Finally, at the receiving end the photonic signal is reconverted to an electronic one and then decoded (undigitized).

The heart of this communication system is the optical fiber. It must guide these light pulses over long distances without significant signal power loss (i.e., attenuation) and pulse distortion. Fiber components are the core, cladding, and coating; these are represented in the cross-section profile shown in Figure 21.20. The signal passes through the core, whereas the surrounding cladding constrains the light rays to travel within the core; the outer coating protects core and cladding from damage that might result from abrasion and external pressures.

High-purity silica glass is used as the fiber material; fiber diameters normally range between about 5 and 100 m. The fibers are relatively flaw-free and, thus, remarkably.

Figure 21.18 Fiber-optic cable

|Input|Electrical/ Optical Converter|Repeater|Optical/ Electrical Converter|Output|
|---|---|---|---|---|
|Signal| | | |Signal|# 21.14 Optical Fibers in Communications

# Intensity

# Coating

# Radial position

# Cladding

# Core

# Time

# (a)

# Time

# (b)

# Intensity

# Intensity

# Figure 21.19

Digital encoding scheme for optical communications.

# Figure 21.20

Schematic cross section of an optical fiber.

A high-power pulse of photons corresponds to a 1 in the binary format. A low-power photon pulse represents a 0.

Strong; during production the continuous fibers are tested to ensure that they meet minimum strength standards.

Containment of the light to within the fiber core is made possible by total internal reflection—that is, any light rays traveling at oblique angles to the fiber axis are reflected back into the core. Internal reflection is accomplished by varying the index of refraction of the core and cladding glass materials. In this regard, two design types are used. With one type (termed step-index), the index of refraction of the cladding is slightly lower than that of the core. The index profile and the manner of internal reflection are shown in Figures 21.21b and 21.21d. For this design, the output pulse is broader than the input one (Figures 21.21c and 21.21e), a phenomenon that is undesirable because it limits the rate of transmission. Pulse broadening results because various light rays, although injected at approximately the same instant, arrive at the output at different times; they traverse different trajectories and, thus, have a variety of path lengths.

Pulse broadening is largely avoided by use of the graded-index design. Here, impurities such as boron oxide (B2O3) or germanium dioxide (GeO2) are added to the silica glass such that the index of refraction is made to vary parabolically across the cross section (Figure 21.22b). Thus, the velocity of light within the core varies with radial position, being greater at the periphery than at the center. Consequently, light rays that traverse longer path lengths through the outer periphery of the core travel faster in this.

# Input

# impulse

# Output

# impulse

# Cladding

# Core

# Index of refraction

# (a)

# (b)

# (c)

# (d)

# (e)

# Figure 21.21

Step-index optical fiber design. (a) Fiber cross section. (b) Fiber radial index of refraction profile. (c) Input light pulse. (d) Internal reflection of light rays. (e) Output light pulse. (Adapted from S. R. Nagel, IEEE Communications Magazine, Vol. 25, No. 4, p. 34, 1987.)# Chapter 21

# Optical Properties

Figure 21.22 Graded-index optical-fiber design. (a) Fiber cross section. (b) Fiber radial index of refraction profile. (c) Input light pulse. (d) Internal reflection of a light ray. (e) Output light pulse. (Adapted from S. R. Nagel, IEEE Communications Magazine, Vol. 25, No. 4, p. 34, 1987.)

Intensity lower-index material and arrive at the output at approximately the same time as undeviated rays that pass through the center portion of the core.

Exceptionally pure and high-quality fibers are fabricated using advanced and sophisticated processing techniques, which are not discussed here. Impurities and other defects that absorb, scatter, and thus attenuate the light beam must be eliminated. The presence of copper, iron, and vanadium is especially detrimental; their concentrations are reduced to on the order of several parts per billion. Likewise, water and hydroxyl contaminant contents are extremely low. Uniformity of fiber cross-sectional dimensions and core roundness is critical; tolerances of these parameters to within 1 μm over 1 km (0.6 mile) of length are possible. In addition, bubbles within the glass and surface defects have been virtually eliminated. The attenuation of light in this glass material is imperceptibly small. For example, the power loss through a 16-km (10-mile) thickness of optical-fiber glass is equivalent to the power loss through a 25-mm (1-in.) thickness of ordinary window glass!

# SUMMARY

# Electromagnetic Radiation

- The optical behavior of a solid material is a function of its interactions with electromagnetic radiation having wavelengths within the visible region of the spectrum (about 0.4 μm to 0.7 μm).
- From a quantum-mechanical perspective, electromagnetic radiation may be considered to be composed of photons—groups or packets of energy that are quantized—that is, they can have only specific values of energy.
- Photon energy is equal to the product of Planck’s constant and radiation frequency (Equation 21.3).

# Light Interactions with Solids

- Possible interactive phenomena that may occur as light radiation passes from one medium to another are refraction, reflection, absorption, and transmission.
- Regarding degree of light transmissivity, materials are classified as follows:
- Transparent—light is transmitted through the material with very little absorption and reflection.
- Translucent—light is transmitted diffusely; there is some scattering within the interior of the material.
- Opaque—virtually all light is scattered or reflected such that none is transmitted through the material.# Summary

# Atomic and Electronic Interactions

- One possible interaction between electromagnetic radiation and matter is electronic polarization—the electric field component of a light wave induces a shift of the electron cloud around an atom relative to its nucleus (Figure 18.32a).
- Two consequences of electronic polarization are absorption and refraction of light.
- Electromagnetic radiation may be absorbed by causing the excitation of electrons from one energy state to a higher state (Figure 21.3).

# Optical Properties of Metals

- Metals appear opaque as a result of the absorption and then reemission of light radiation within a thin outer surface layer.
- Absorption occurs via the excitation of electrons from occupied energy states to unoccupied ones above the Fermi energy level (Figure 21.4a). Reemission takes place by decay electron transitions in the reverse direction (Figure 21.4b).
- The perceived color of a metal is determined by the spectral composition of the reflected light.

# Refraction

- Light radiation experiences refraction in transparent materials—that is, its velocity is decreased, and the light beam is bent at the interface.
- The phenomenon of refraction is a consequence of electronic polarization of the atoms or ions. The larger an atom or ion, the greater the index of refraction.

# Reflection

- When light passes from one transparent medium to another having a different index of refraction, some of it is reflected at the interface.
- The degree of the reflectance depends on the indices of refraction of both media, as well as the angle of incidence. For normal incidence, reflectivity may be calculated using Equation 21.12.

# Absorption

- Pure nonmetallic materials are either intrinsically transparent or opaque.
- Opacity results in relatively narrow-band-gap materials (Eg 1.8 eV) as a result of absorption whereby a photon’s energy is sufficient to promote valence band–conduction band electron transitions (Figure 21.5).
- Transparent nonmetals have band gaps greater than 3.1 eV.
- For nonmetallic materials that have band gaps between 1.8 and 3.1 eV, only a portion of the visible spectrum is absorbed; these materials appear colored.
- Some light absorption occurs in even transparent materials as a consequence of electronic polarization.
- For wide-band-gap insulators that contain impurities, decay processes involving excited electrons to states within the band gap are possible with the emission of photons having energies less than the band gap energy (Figure 21.6).

# Color

- Transparent materials appear colored as a consequence of specific wavelength ranges of light that are selectively absorbed (usually by electron excitations).
- The color discerned is a result of the distribution of wavelength ranges in the transmitted beam.

# Opacity and Translucency in Insulators

- Normally transparent materials may be made translucent or even opaque if the incident light beam experiences interior reflection and/or refraction.
- Translucency and opacity as a result of internal scattering may occur as follows:# Chapter 21

# Optical Properties

# (3) in materials containing small pores

# (4) in highly crystalline polymers

# Luminescence

With luminescence, energy is absorbed as a consequence of electron excitations, which is subsequently reemitted as visible light. When light is reemitted less than 1 s after excitation, the phenomenon is called fluorescence. For longer reemission times, the term phosphorescence is used.

Electroluminescence is the phenomenon by which light is emitted as a result of electron–hole recombination events that are induced in a forward-biased diode (Figure 21.11). The device that experiences electroluminescence is the light-emitting diode (LED).

# Photoconductivity

Photoconductivity is the phenomenon by which the electrical conductivity of some semiconductors may be enhanced by photo-induced electron transitions, by which additional free electrons and holes are generated.

# Lasers

Coherent and high-intensity light beams are produced in lasers by stimulated electron transitions. With the ruby laser, a beam is generated by electrons that decay back into their ground Cr3+ states from metastable excited states. The beam from a semiconducting laser results from the recombination of excited electrons in the conduction band with valence band holes.

# Optical Fibers in Communications

Use of fiber-optic technology in modern telecommunications provides for the transmission of information that is interference-free, rapid, and intense. An optical fiber is composed of the following elements:

- A core through which the pulses of light propagate
- The cladding, which provides for total internal reflection and containment of the light beam within the core
- The coating, which protects the core and cladding from damage

# Equation Summary

|Number|Equation|Solving For|Page Number|
|---|---|---|---|
|21.1|c = 1 / √(μ₀ε₀)|The velocity of light in a vacuum|840|
|21.2|c = λν|Velocity of electromagnetic radiation|841|
|21.3|E = hν = hc / λ|Energy of a photon of electromagnetic radiation|841|
|21.6|E = hν|Energy absorbed or emitted during an electron transition|842|
|21.8|v = c / √(μ)|Velocity of light in a medium|844|
|21.9|n = c / v = √(μ / ε)|Index of refraction|845|# References

|Equation Number|Equation|Solving For|Page Number|
|---|---|---|---|
|21.12|R = an2 - n1b2|Reflectivity at interface between two media for normal incidence|846|
|21.18|IT = I0 e-bx|Intensity of transmitted radiation (reflection losses not taken into account)|849|
|21.19|IT = I0(1 - R)2 e-bl|Intensity of radiation transmitted (reflection losses taken into account)|850|

# List of Symbols

|Symbol|Meaning|
|---|---|
|h|Planck’s constant (6.63 × 10-34 J s)|
|I0|Intensity of incident radiation|
|I|Intensity of nonreflected incident radiation|
|l|Thickness of transparent medium|
|n1, n2|Indices of refraction for media 1 and 2|
|y|Velocity of light in a medium|
|x|Distance light traverses in a transparent medium|
|b|Absorption coefficient|
|P|Electric permittivity of a material|
|P0|Electric permittivity of a vacuum (8.85 × 10-12 F/m)|
|Pr|Dielectric constant|
|λ|Wavelength of electromagnetic radiation|
|μ|Magnetic permeability of a material|
|μ0|Magnetic permeability of a vacuum (1.257 × 10-6 H/m)|
|μr|Relative magnetic permeability|
|v|Frequency of electromagnetic radiation|

# Important Terms and Concepts

- absorption
- color
- electroluminescence
- excited state
- fluorescence
- ground state
- index of refraction
- laser
- light-emitting diode (LED)
- luminescence
- opaque
- phosphorescence
- photoconductivity
- reflection
- refraction
- translucent
- transmission
- transparent
- photon

# REFERENCES

- Fox, M., Optical Properties of Solids, 2nd edition, Oxford University Press, Oxford, 2010.
- Gupta, M. C., and J. Ballato, The Handbook of Photonics, 2nd edition, CRC Press, Boca Raton, FL, 2007.
- Hecht, J., Understanding Lasers: An Entry-Level Guide, 3rd edition, Wiley-IEEE Press, Hoboken/Piscataway, NJ, 2008.
- Kingery, W. D., H. K. Bowen, and D. R. Uhlmann, Introduction to Ceramics, 2nd edition, Wiley, New York, 1976, Chapter 13.
- Rogers, A., Essentials of Photonics, 2nd edition, CRC Press, Boca Raton, FL, 2008.
- Saleh, B. E. A., and M. C. Teich, Fundamentals of Photonics, 2nd Edition, Wiley, Hoboken, NJ, 2007.
- Svelto, O., Principles of Lasers, 5th edition, Springer, New York, 2010.# Chapter 21

# Optical Properties

# QUESTIONS AND PROBLEMS

Problem available (at instructor’s discretion) in WileyPLUS

# Electromagnetic Radiation

# 21.1

Visible light having a wavelength of 5 × 107 m appears green. Compute the frequency and energy of a photon of this light.

# Light Interactions with Solids

# 21.2

Distinguish among materials that are opaque, translucent, and transparent in terms of their appearance and light transmittance.

# Atomic and Electronic Interactions

# 21.3

(a) Briefly describe the phenomenon of electronic polarization by electromagnetic radiation.

(b) What are two consequences of electronic polarization in transparent materials?

# Optical Properties of Metals

# 21.4

Briefly explain why metals are opaque to electromagnetic radiation having photon energies within the visible region of the spectrum.

# Refraction

# 21.5

In ionic materials, how does the size of the component ions affect the extent of electronic polarization?

# 21.6

Can a material have a positive index of refraction less than unity? Why or why not?

# 21.7

Compute the velocity of light in diamond, which has a dielectric constant Pr of 5.5 (at frequencies within the visible range) and a magnetic susceptibility of 2.17 × 10-5.

# 21.8

The indices of refraction of fused silica and polystyrene within the visible spectrum are 1.458 and 1.60, respectively. For each of these materials, determine the fraction of the relative dielectric constant at 60 Hz that is due to electronic polarization, using the data of Table 18.5. Neglect any orientation polarization effects.

# 21.9

Using the data in Table 21.1, estimate the dielectric constants for silica glass (fused silica), soda–lime glass, polytetrafluoroethylene, polyethylene, and polystyrene, and compare these values with those cited in the following table. Briefly explain any discrepancies.

|Material|Dielectric Constant (1 MHz)|
|---|---|
|Silica glass|3.8|
|Soda–lime glass|6.9|
|Polytetrafluoroethylene|2.1|
|Polyethylene|2.3|
|Polystyrene|2.6|

# 21.10

Briefly describe the phenomenon of dispersion in a transparent medium.

# Reflection

# 21.11

It is desired that the reflectivity of light at normal incidence to the surface of a transparent medium be less than 5.0%. Which of the following materials in Table 21.1 are likely candidates: soda–lime glass, Pyrex glass, periclase, spinel, polystyrene, and polypropylene? Justify your selections.

# 21.12

Briefly explain how reflection losses of transparent materials are minimized by thin surface coatings.

# 21.13

The index of refraction of quartz is anisotropic. Suppose that visible light is passing from one grain to another of different crystallographic orientation and at normal incidence to the grain boundary. Calculate the reflectivity at the boundary if the indices of refraction for the two grains are 1.544 and 1.553 in the direction of light propagation.

# Absorption

# 21.14

Zinc selenide has a band gap of 2.58 eV. Over what range of wavelengths of visible light is it transparent?

# 21.15

Briefly explain why the magnitude of the absorption coefficient (b in Equation 21.18) depends on the radiation wavelength.

# 21.16

The fraction of nonreflected radiation that is transmitted through a 5-mm thickness of a transparent material is 0.95. If the thickness is increased to 12 mm, what fraction of light is transmitted?

# Transmission

# 21.17

Derive Equation 21.19, starting from other expressions given in this chapter.

# 21.18

The transmissivity T of a transparent material 15 mm thick to normally incident light is 0.80. If the index of refraction of this material is 1.5, compute the thickness of material that yields a transmissivity of 0.70. All reflection losses should be considered.

# Color

# 21.19

Briefly explain what determines the characteristic color of (a) a metal and (b) a transparent nonmetal.

# 21.20

Briefly explain why some transparent materials appear colored whereas others are colorless.# Questions and Problems

# Opacity and Translucency in Insulators

21.21   Briefly describe the three absorption mechanisms in nonmetallic materials.

21.22   Briefly explain why amorphous polymers are transparent, whereas predominantly crystalline polymers appear opaque or, at best, translucent.

# Luminescence

21.23 (a) In your own words, briefly describe the phenomenon of luminescence.

(b)  What is the distinction between fluorescence and phosphorescence?

21.24    In your own words, briefly describe the phenomenon of photoconductivity.

21.25   Briefly explain the operation of a photographic lightmeter.

21.26   In your own words, describe how a ruby laser operates.

21.27   Compute the difference in energy between metastable and ground electron states for the ruby laser.

# Optical Fibers in Communications

21.28   At the end of Section 21.14 it was noted that the intensity of light absorbed while passing through a 16-km length of optical fiber glass is equivalent to the light intensity absorbed through a 25-mm thickness of ordinary window glass. Calculate the absorption coefficient b of the optical fiber glass if the value of b for the window glass is 104 mm-1.

# DESIGN PROBLEM

# Atomic and Electronic Interactions

21.D1    Gallium arsenide (GaAs) and gallium phosphide (GaP) are compound semiconductors that have room-temperature band gap energies of 1.42 and 2.26 eV, respectively, and form solid solutions in all proportions. The band gap of the alloy increases approximately linearly with GaP additions (in mol%). Alloys of these two materials are used for light-emitting diodes (LEDs), in which light is generated by conduction band–to–valence band electron transitions. Determine the composition of a GaAs–GaP alloy that will emit red light having a wavelength of 0.68 m.

# FUNDAMENTALS OF ENGINEERING QUESTIONS AND PROBLEMS

21.1FE     What is the energy (in eV) of a photon of light having a wavelength of 3.9 × 10−7 m?

- (A) 1.61 eV
- (B) 3.18 eV
- (C) 31.8 eV
- (D) 9.44 eV

21.2FE     A completely amorphous and nonporous polymer will be:

- (A) transparent
- (B) translucent
- (C) opaque
- (D) ferromagnetic# Chapter 22

# Economic, Environmental, Courtesy of Jennifer Welter and Societal Issues in Materials Science and Engineering

(a) Beverage cans made of an aluminum alloy (left) and a steel alloy (right). The steel beverage can has corroded significantly and, therefore, is biodegradable and nonrecyclable. In contrast, the aluminum can is nonbiodegradable and recyclable because it experienced very little corrosion.

RALUZ_ 355ML

(b) A fork made of the biodegradable polymer poly(lactic acid) at various stages of degradation. As noted, the total degradation process took about 45 days.

Day 0
Day 12
Day 30
Day 45

(c) Familiar picnic items, some of which are recyclable and/or possibly nonbiodegradable (one of them is edible).

© Roger Ressmeyer/Corbis

© William D. Callister, Jr.

868# WHY STUDY Economic, Environmental, and Societal Issues in Materials Science and Engineering?

It is essential for the engineer to know about and understand economic issues because the company or institution for which he or she works must realize a profit from the products it manufactures. Materials engineering decisions have economic consequences with regard to both material and production costs.

An awareness of environmental and societal issues is important for the engineer because, over time, greater demands are being made on the world’s natural resources. Furthermore, levels of pollution are ever increasing. Materials engineering decisions have impacts on the consumption of raw materials and energy, on the contamination of our water and atmosphere, on human health, on global climate change, and on the ability of the consumer to recycle or dispose of spent products. The quality of life for this and future generations depends, to some degree, on how these issues are addressed by the global engineering community.

# Learning Objectives

After studying this chapter, you should be able to do the following:

1. List and briefly discuss three factors over which an engineer has control that affect the cost of a product.
2. Diagram the total materials cycle, and briefly discuss relevant issues that pertain to each stage of this cycle.
3. List the two inputs and five outputs for the life cycle analysis/assessment scheme.
4. Cite issues that are relevant to the “green design” philosophy of product design.
5. Discuss recyclability/disposability issues relative to (a) metals, (b) glass, (c) plastics and rubber, and (d) composite materials.

# 22.1 INTRODUCTION

In previous chapters, we dealt with a variety of materials science and materials engineering issues to include criteria that may be used in the materials selection process. Many of these selection criteria relate to material properties or property combinations—mechanical, electrical, thermal, corrosion, and so on; the performance of some component depends on the properties of the material from which it is made. Processability or ease of fabrication of the component may also play a role in the selection process. Virtually all of this book, in one way or another, has addressed these property and fabrication issues.

In engineering practice, other important criteria must be considered in the development of a marketable product. Some of these are economic in nature, which, to some degree, are unrelated to scientific principles and engineering practice and yet are significant if a product is to be competitive in the commercial marketplace. Other criteria that should be addressed involve environmental and societal issues such as pollution, disposal, recycling, toxicity, and energy. This final chapter offers relatively brief overviews of economic, environmental, and societal considerations that are important in engineering practice.

# Economic Considerations

Engineering practice involves using scientific principles to design components and systems that perform reliably and satisfactorily. Another critical driving force in engineering practice is that of economics; simply stated, a company or an institution must realize a profit from the products that it manufactures and sells. The engineer may# Chapter 22

# Economic, Environmental, and Societal Issues in Materials Science and Engineering

design the perfect component; however, as manufactured, it must be offered for sale at a price that is attractive to the consumer and return a suitable profit to the company. Furthermore, in today’s world and the global marketplace, economics does not always mean just the final cost of a product. Many countries have specific regulations regarding the chemicals used, CO2 emissions, and end-of-life procedures. Companies must consider a myriad of such factors. For example, in some instances, deleting toxic chemicals (which are regulated) in a product results in a cheaper fabrication process.

Only a brief overview of important economic considerations as they apply to the materials engineer are provided. The student may want to consult references provided at the end of this chapter that address engineering economics in detail.

The materials engineer has control over three factors that affect the cost of a product: (1) component design, (2) the material(s) used, and (3) the manufacturing technique(s). These factors are interrelated, in that component design may affect which material is used, and both component design and the material used influence the choice of manufacturing technique(s). Economic considerations for each of these factors are now briefly discussed.

# 22.2 COMPONENT DESIGN

Some fraction of the cost of a component is associated with its design. In this context, component design is the specification of size, shape, and configuration, which affects in-service component performance. For example, if mechanical forces are present, then stress analyses may be required. Detailed drawings of the component must be prepared; computers are normally employed, using software that has been generated for this specific function.

A single component is often part of a complex device or system consisting of a large number of components (a television, an automobile, a DVD player/recorder, etc.). Thus, design must take into consideration each component’s contribution to the efficient operation of the complete system.

The approximate cost of a product is determined by this up-front design, even before the product has been manufactured. Thus, a creative design and the selection of appropriate materials can have a significant impact later on.

Component design is a highly iterative process that involves many compromises and trade-offs. The engineer should keep in mind that an optimal component design may not be possible because of system constraints.

# 22.3 MATERIALS

In terms of economics, we should select the material or materials with the appropriate combination(s) of properties that are the least expensive, which may also include consideration of availability. Once a family of materials has been selected that satisfy the design constraints, cost comparisons of the various candidate materials may be made on the basis of cost per part. Material price is usually quoted per unit mass. The part volume may be determined from its dimensions and geometry, which is then converted into mass using the density of the material. In addition, during manufacturing, there is typically some unavoidable material waste that should also be taken into account in these computations. Current prices for a wide variety of engineering materials are given in Appendix C.

# 22.4 MANUFACTURING TECHNIQUES

As already stated, the choice of manufacturing process is influenced by both the material selected and part design. The entire manufacturing process normally consists of primary and secondary operations. Primary operations are those that convert the raw material into a recognizable part (casting, plastic forming, powder compaction, molding, etc.), whereas secondary operations are those subsequently used to produce the finished part.# 22.4 Manufacturing Techniques

(e.g., heat treatments, welding, grinding, drilling, painting, decorating). The major cost considerations for these processes include capital equipment, tooling, labor, repairs, machine downtime, and waste. In this cost analysis, rate of production is an important consideration. If this particular part is one component of a system, then assembly costs must also be addressed. Finally, there are costs associated with inspection, packaging, and transportation of the final product.

As a sidelight, there are also other factors not directly related to design, material, or manufacturing that figure into the product selling price. These factors include labor fringe benefits, supervisory and management labor, research and development, property and rent, insurance, profit, taxes, and so on.

# Environmental and Societal Considerations

Modern technologies and the manufacturing of their associated products affect society in a variety of ways—some are positive, others are adverse. Furthermore, these impacts are economic and environmental in type and international in scope inasmuch as (1) the resources required for a new technology often come from many different countries, (2) the economic prosperity resulting from technological development is global in extent, and (3) environmental impacts may extend beyond the boundaries of a single country.

Materials play a crucial role in this technology–economy–environment scheme. A material that is used in some end product and then discarded passes through several stages or phases; these stages are represented in Figure 22.1, which is sometimes termed the total materials cycle or just materials cycle and represents the “cradle-to-grave” life circuit of a material. Beginning on the far left side of Figure 22.1, raw materials are extracted from their natural earthly habitats by mining, drilling, harvesting, and so on. These raw materials are then purified, refined, and converted into bulk forms such as

|Raw materials|Synthesis and processing|Engineered materials|
|---|---|---|
|Product design, manufacture, assembly|Applications|Applications|
|Waste|Agriculture|Construction|
| |Environmental|Defense|
| |Information/Communications|Transportation|
| |Energy|Health|
|Extraction/Production|Extraction/Production|Extraction/Production|

Figure 22.1 Schematic representation of the total materials cycle. (Adapted from M. Cohen, Advanced Materials & Processes, Vol. 147, No. 3, p. 70, 1995. Copyright © 1995 by ASM International. Reprinted by permission of ASM International, Materials Park, OH.)# Chapter 22

# Economic, Environmental, and Societal Issues in Materials Science and Engineering

metals, cements, petroleum, rubber, and fibers. Further synthesis and processing results in products that are what may be termed engineered materials, such as metal alloys, ceramic powders, glass, plastics, composites, semiconductors, and elastomers. Next, these engineered materials are further shaped, treated, and assembled into products, devices, and appliances that are ready for the consumer—this constitutes the “product design, manufacture, assembly” stage of Figure 22.1. The consumer purchases these products and uses them (the “applications” stage) until they wear out or become obsolete and are discarded. At this time, the product constituents may either be recycled/reused (by which they reenter the materials cycle) or disposed of as waste, normally being either incinerated or dumped as solid waste in municipal landfills—and so they return to the Earth and complete the materials cycle.

It has been estimated that worldwide, about 15 billion tons of raw materials are extracted from the Earth every year; some of these are renewable and some are not. Over time, it is becoming more apparent that the Earth is virtually a closed system relative to its constituent materials and that its resources are finite. In addition, as societies mature and populations increase, the available resources become scarcer, and greater attention must be paid to more effective use of these resources relative to the materials cycle.

Furthermore, energy must be supplied at each cycle stage; in the United States it has been estimated that approximately one-half of the energy consumed by manufacturing industries goes to produce and fabricate materials. Energy is a resource that, to some degree, is limited in supply, and measures must be taken to conserve and use it more effectively in the production, application, and disposal of materials.

Finally, there are interactions with and impacts on the natural environment at all stages of the materials cycle. The condition of the Earth’s atmosphere, water, and land depends to a large extent on how carefully we traverse the materials cycle. Some ecological damage and landscape spoilage undoubtedly result during the extraction of raw materials. Pollutants may be generated that are expelled into the air and water during synthesis and processing; in addition, any toxic chemicals that are produced must be disposed of or discarded. The final product, device, or appliance should be designed so that during its lifetime, any impact on the environment is minimal; furthermore, at the end of its life, provision should be made for recycling its component materials, or at least for their disposal with little ecological impact (i.e., it should be biodegradable).

Recycling of used products rather than disposing of them as waste is a desirable approach for several reasons. First, using recycled material obviates the need to extract raw materials from the Earth and thus conserves natural resources and eliminates any associated ecological impact from the extraction phase. Second, energy requirements for the refinement and processing of recycled materials are normally less than for their natural counterparts; for example, approximately 28 times as much energy is required to refine natural aluminum ores as to recycle aluminum beverage can scrap. Finally, there is no need to dispose of recycled materials.

Thus, the materials cycle (Figure 22.1) is really a system that involves interactions and exchanges among materials, energy, and the environment. Furthermore, future engineers, worldwide, must understand the interrelationships among these various stages so as to use the Earth’s resources effectively and minimize adverse ecological affects on our environment.

In many countries, environmental problems and issues are being addressed by the establishment of standards that are mandated by governmental regulatory agencies (e.g., the use of lead in electronic components is being phased out). Furthermore, from an industrial perspective, it becomes incumbent on engineers to propose viable solutions to existing and potential environmental concerns.
