Repository: AdbulrhmanEldeeb/q-a_making

# Markdown File Processor

This project processes Markdown files, extracts and processes their content, and saves the results as JSON files. It is designed to handle large-scale Markdown content efficiently, leveraging modular code structure, logging, and progress tracking.

## Features

- **Markdown Processing**: Extracts and processes content from Markdown files using a custom processing pipeline.
- **Chunking Support**: Splits large text into manageable chunks for better handling.
- **Error Handling**: Automatically retries with rotated API keys in case of rate limits or errors.
- **JSON Output**: Saves processed data as structured JSON files for downstream use.

File: parsed_data/Physical_Metallurgy_by_Peter_Haasen.md (part 56 of 58)
# Metallurgy
SUZUKI, Y., J. HAIMOVICH and T. EOAMI, 1987, Phys. Rev. B35, 2162.

TAKAYAMA, 1976, J. Mater. Sci. 11, 164.

TANNER, L. and R. RAY, 1980, Scripta Metall. 28, 633.

TARN~CZI, T., A. LOVAS and C. KOPASZ, 1988, Mater. Sci. Eng. 97, 509.

TENDLER, R. H. de, 1986, J. Mater. Sci. 21, 64.

THLRSFIELD, G. and M. J. STOWELL, 1974, J. Mater. Sci. 9, 1644.

TOLOUI, B., A. KURSUMOVIC and R. W. CAHN, 1985, Scripta Metall. 19, 947.

TOMIDA, T. and T. EGAMI, 1991, Mater. Sci. Eng. A133, 931.

TRACEY, V. A. and C. P. CUTLER, 1981, Powder Metallurgy 24, 37.

TSAI, R.-Y. and S.-T. Wu, 1990, J. Electrochem. Soc. 137, 2803.

TURNBULL, D., 1952, J. Chem. Phys. 20, 411.

TURNBULL, D., 1976, J. de Physique 37, C4-1.

TURNBULL, D., 1981, Metall. Trans. lZA, 695.

TURNBULL, D. and H. N. TREAFTIS, 1957, Acta Metall. Mater. 5, 534.

TURNBULL, D., H. S. ROSENBAUM and H. N. T R E A ~ I S, 1960, Acta Metall. 8, 277.

VANDENBEUKEL, A. and J. SIFISMA, 1990, Acta Metall. et Mater. 38, 383.

VANDENBEUKEL, A. and J. SIET~MA, 1994, Mater. Sci. Eng. A179/A180, 86. (Proc. 8th Int. Conf. on Rapidly Quenched and Metastable Materials, Sendai, 1993).

VANROOYEN, M., J. A. SINTEMAARTENSDIJK, E. J. M ~ M E I J E R, and 1988, Metall. Trans. 19A, 2433.

VINEBERG, J., E. K. OHRINER, E. E. P. WHELAN and G. E. STAPLEFORD, 1985, in: Rapidly Solidified Crystalline Alloys, eds. S. K. Das, B. H. K e a and C. M. Adam (The Metallurgical Society, Warrendale, PA) p. 306.

VOLKERT, C. A. and E SPAEPEN, 1989, Acta Metall. 37, 1355.

VON HEIMENDAHL, L., 1975, J. Phys. F 5, L141.

VREDENBURG, A. M., J. E M. WBSTENDORP, W. SARIS, E N. M. van der PERS and Th. D. KEIJSER, 1986, J. Mater. Res. 1, 775.# Ch. 19, Refs.

# Metastable states of alloys

1829

WAGNER, C. N. J., 1983, in: Amorphous Metallic Alloys, ed. E E. Luborsky (Butterworth, London) p. 58.

WAGNER, C. N. J., 1986, in: Amorphous Metals and Semiconductors. Eds. P. Haasen and R. I. Jaffee (Pergamon, Oxford) p. 54.

W a r n, J.L., WARBURTON, BACONF and E E. LUBORSKY, in 1976, Mater. Sci. Eng. 24, 239.

W. K. and D. -VU, 1975, : Diffusion in Solids: Recent Developments, eds. A. S. Nowick and J. J. Burton (Academic Press, New York) p. 171.

WARLIMONT, H., 1985, in: Rapidly Quenched Metals (Proc. 5th Conf.), S. Steeb, H. Warlimont, eds. (North-Holland, Amsterdam), p. 1599.

WEI, Gao and B. CANTOR, 1989, Acta Metall. 37, 3409.

WHANG, H., 1983, Mater. Sci. Eng. 57, 87. 140, 361.

WHALLEY, S.E., 1988, J. Less-Common Metals,

WHITTLE, G.L., P. WELLS, S.J. CAMPBELL, CALKAA. AND A.M. STEWART, 1985, in: Proc. 5th Int. Conf. on Rapidly Quenched Metals, eds. S. Steeb and H. Warlimont (North-Holland, Amsterdam) p. 545.

WILLIAXIS, WOLDT, E., RS. and T. EOAMI, 1976, IEEE Trans. Mag. MAG12, 927. 1988, J. Mater. Sci. 23, 4383.

WOLF, D., P.R. Owom, S. YIP, J. E LUTSKO and M. KLUGE, 1990, J. Mater. Res. 5, 286.

WONG, J., 1981, in: Glassy Metals I, eds. H. J. Giintherodt and H. Beck, (Springer, Berlin).

WOOD, J. V and R. W. K. HONEYCOMBE, 1981, in: Ultrarapid Quenching of Liquid Alloys. Treatise on Materials Science and Technology, vol. 20, ed. H. Herman (Academic, New York) p. eds. S. M. L. Sastry 1986, in: Mechanical Behavior of Rapidly Solidified Material, and B. A. Macdonald (TMS, Warrendale, PA) p. 293.

YA~USAKI, M. TAKAHASHIT, and Y. OGINO, 1985, in: Rapidly Quenched Metals (V), eds. S. Steeb and H. Warlimont (North-Holland, Amsterdam) p. 1381.

YAVARI, A.R., 1986, J. Mater. Res. 1, 746.

YAVARI, A.R., P. HICTER and P. DSsRfi, Metall. Trans. 13A, 1891. 1983, J. Chim. Physique 79, 572.

YEARIM, R. and D. SHECHTI~AN, 1982,

Ym, X. L., K. YERMAKOV, S A P ~ W E R and W. L. JOHNSON, 1983, Appl. Phys. Lett. 42, 242.

A. Ye., V. A. BARINOV and Ye. Ye. YURCHIKOV, 1981, Phys. Met. Metall. (translation of Fiz. Met. Met.) 54, 935.

YOSHIZAWA, Y., S. O G w and K. YAMAUCHI, 1988, J. Appl. Phys. 64, 6044.

ZACHARIASEN, W. H., 1932, J. Am. Ceram. Soc. 54, 3841.

ZOUGMOR~~, C. LASAUNIASE, J. and 0. B~THOUX, 1988, J. Less-Common Metals 145, 367.

# Further reading

Numerous international conferences have been devoted to the field of rapidly solidified alloys since 1970, recently at 3-yearly intervals; initially the conference title referred to “rapidly quenched metals”, latterly to “rapidly quenched and metastable materials”. The proceedings of most of these are cited in the Bibliography, in relation to specific papers, as are other important proceedings such as those of the Reston Conferences on Rapid Solidification Processing and other ‘one-off‘ meetings. Most of these will not be listed separately here, but it should be recognized that these proceedings are prime sources in this broad field.

A few selected overviews are listed below. Others are recommended in the body of the chapter.

T. R. Anantharaman and C. Suryanarayana, Review: A decade of quenching from the melt, J. Mater. Sci. 6 (1971) 1111.

R. W. Cahn, Metallic Glasses, Contemp. Phys. 21 (1980) 43.

F.E. Luborsky, in: Ferromagnetic Materials, vol. 1, ed. P.E. Wohlfahrt (North-Holland, Amsterdam. 1980). ch. 6, p. 451. (Detailed quantitative data on magnetic properties, densities, etc., of many metallic glasses are included).

H. Herman, ed., Ultrarapid Quenching of Liquid Alloys, Treatise on Materials Science and Technology, vol. 20 (Academic Press, New York, 1981). (The chapter by Li, on mechanical properties, tabulates T8, T,, densities, elastic moduli, etc., of many metallic glasses).# 1830

# R W Cahn and A. L Greer

# Ch. 19, Refs.

H. Jones, *Rapid Solidification of Metals and Alloys* (Monograph No. 8, The Institution of Metallurgists, London; now the Institute of Materials; 1982).

S.R. Nagel, *Metallic Glasses*, Adv. Chem. Phys. 51 (1982) 227.

R. Mehrabian, *Rapid Solidification*, Int. Metals Review 27 (1982) 185.

E E. Luborsky, ed., *Amorphous Metallic Alloys* (Butterworth, London, 1983). The most complete survey of metallic glasses.

E Spaepen and D. Turnbull, *Metallic Glasses*, Ann. Rev. Phys. Chem. 35 (1984) 241.

S. K. Das, B.H. Kear and C.M. Adam (eds.), *Rapidly Solidified Crystalline Alloys* (The Metallurgical Society, Warrendale, PA, 1985).

S. M. L. Sastry and B. A. MacDonald (eds.), *Mechanical Behavior of Rapidly Solidified Materials* (The Metallurgical Society, Warrendale, PA, 1985).

T. R. Anantharaman and C. Suryanarayana, *Rapidly Solidified Metals* (Trans Tech. Publications, Switzerland, 1987).

R. W. Cahn, *Metallic Gases, in: Glasses and Amorphous Materials, ed. I. lss zanycki, Vol. 9 of Materials Science & Technology* (VCH, Weinheim, Germany, 1991), p. 493.

C. Suryanarayana, *Rapid Solidification, in: Processing of Metals and Alloys, ed. R W. Cahn (Vol. 15 of Materials Science and Technology*, ed. R. W. Cahn, P. Haasen and E. J. Kramer (VCH, Weinheim, Germany), p. 57.

H. H. Liebermann (ed.), *Rapidly Solidified Alloys* (Wiley, New York, 1993). (Including, in particular, chapters by R. W. Cahn on history, A. L. Greer on relaxation and diffusion, T. Egami on metallic glass structure, and U. Kijster and U. Schiinernannon phase transformations in RSP alloys.)

A. L. Greer, *Amorphous phases, in: Intermetallic Compounds, ed. J. H. Westhrook and R. L. Fleischer (Wiley, New York, 1995), p. 731. Also: W. L. Johnson, Metastable Phases*, ibid., p. 687.

A. L. Greer, *Metallic Glasses*, Science 267, (1995) 1947.

A.L. Greer, *Crystallization of Amorphous Alloys*, Metall. Trans. 26A (1995) (in press).

H. Bakker, G.F. Zhou and H. Yang, *Mechanically Driven Disorder and Phase Transformations in Alloys*, Progr. Mat. Sci. 39 (1995) 159.

J. W. Martin, B. Cantor and R. D. Doherty, *Stability of Microstructure in Metallic Systems* (2nd edition) (Cambridge University Press, 1996).

Classified bibliographies of papers concerned with rapid solidification (covering both crystalline and amorphous materials):

H. Jones and C. Suryanarayana, *Annotated Bibliography 1958-72*, J. Mater. Sci. 8 (1973) 705.

C. Suryanarayana, *Rapidly Quenched Metals: A Bibliography, 1973-79* (Plenum, New York, 1981).

C. Suryanarayana, *Bibliography on Mechanical Alloying and Milling* (Cambridge International Science Publishing, 1995).# SUBJECT INDEX

1st Volume: Pages 1-942

2nd Volume: Pages 943-1830

3rd Volume: Pages 1831-2740

“page number ff” signifies that treatment of the topic continues on the following page(s).

|A|1|5|structure, diffusion in|607| |
|---|---|---|---|---|---|
| | | |continuous casting|801ff| |
|Acoustic emission| | |1333ff| | |
|Acoustic microscope| | |980| | |
| | | |overaged|2050ff| |
|Actinides| | |-crystal structures|28 ff, 39 ff| |
| | | |-: phase diagrams|45| |
| | | |-: work-hardening after aging|2049| |
|Activity, thermodynamic| | |438| | |
| | | |-band ~tru~tlve|71.75| |
| | | |-: coefficient|442,485| |
| | | |- -based quasicrystals|383, 386, 389ff, 396| |
| | | |-: measurement|460 ff, 498| |
| | | |--. interstitial solutions|501| |
| |Aluminum-copper alloys| | |1806 ff-: coarsening of 0’|1450|
|Adhesion, work of| | |1258| | |
| | | |-: coherency loss|2144| |
|Adsorbed elements on surface| | |effect on surface diffusion| | |
| | | |and aging kinetics|1807ff| |
| | | |diffusion|1254| |
| | | |-: fatigue behavior of aged alloy|2340| |
|Adsorption isotherm| | |456ff, 1252| | |
| | | |-: growth kinetics of 0’|1419, 1431| |
|Affine transformation| | |1879| | |
| | | |-: mechanical properties|2049ff| |
|Age-hardening| | |see “Hardening, precipitation-| | |
| | | |“Aluminum alloys”; and ‘Re-precipitation”| | |
|Alkali metals| | |15 ff, 75, 100| | |
|Alkali earth metals| | |15ff, 75, 100| | |
| | | |-: phase transformations, reviews|1494| |
|Allotropy| | |-: reversion|1434, 1807| |
| | | |-: iron|20ff. 30ff, 1416| |
| | | |-: plutonium|34, 44| |
| | | |-: titanium|19, 24| |
| | | |-: zirconium|20,24| |
|Alnico magnetic alloys| | |2516 ff| | |
|Aluminide coatings| | |1347ff| | |
| |Aluminum| | |Aluminum-lithium alloys|1426, 1440, 1447, 1457|
|Aluminum| | |Aluminum-magnesium alloys|1808, 2041| |
| | | |Aluminum-magnesium-silicon alloys|1406| |
| | | |Aluminum-magnesium-zinc alloys|1394| |# Aluminum-oxygen-sulphur system

1313ff

# Aluminum

recovery from deformation, 2403ff

# Aluminum-silicon alloys

-: modification, SlSff, 1762

# Aluminum-silver alloys

-, bainitic-type reaction in, 1471

-, fatigue in, 2331

-, precipitate growth in, 1407, 1419, 1431

# Aluminum

solid solutions based on, 182ff

# Aluminum-zinc alloys

1166ff, 1176, 1465ff, 1468, 1484, 1808ff, 2045

# Aluminum-zinc-magnesium

2358

# Amorphization

- by irradiation, 1747, 1758ff

-, criteria for, 1747

-, (by) mechanical processing, 1747, 1766ff

--: mechanically aided, 1766

--: mechanically induced, 1766

-(by) pressure changes, 1767ff

--: rapid pressure application, 1768

-: solid-state amorphization reactions, 1764ff

# Amorphous alloys

644

-, actinide-based, 1738

-, aluminum-based, 1738, 1795ff

-: anti-Hume-Rothery criterion, 1741

-: atomic radius mismatch, role of, 1741ff

-: categories, 1736ff

-: chemical twinning model, 1775

-: compositional fluctuations in, 1175 ff

-: compositions able to form, 1736ff

--: listing, 1737

-: confusion principle, 1739

-: corrosion resistance, 1804

-: creep, 1797ff

-: criteria for formation, 1739ff

-: critical cooling rate, 1743ff

-: crystallization, 1175, 1784ff (see also “devitrification”)

--: categories, 1787

--, explosive, 1761

--, heterogeneously nucleated, 1786, 1791, 1793ff

--, homogeneously nucleated, 1785, 1790ff

--(at) surfaces, 1794

-: crystallization kinetics, 1743

-: crystallization temperature, 1730, 1732

-: deformation (plastic), 1796ff

-: dense random packing model, 1773ff

-: devitrification (for industrial products), 1794ff

--, paaid, 1800ff

# Subject index

-: differential scanning calorimetry, 1786ff, 1790

-: diffusion, 643ff, 1731 ff

--: effect of relaxation, 1778ff

--: experimental data, 647

-- mechanism, 648 ff

-(for) diffusion barriers, 1804ff

-, discovery, 1748

-: embrittlement, thermal, 1801ff

-: flow, 1797ff

-, formation, 1728ff

--: electrochemical methods, 1762ff

--: laser methods, 1759ff

--: rapid solidification methods, 1748ff

--, sonochemical, 1763

-: fracture, 1798

-: free volume, 1731ff

-: glass-forming ability, 1739

--: atomic size effect, 1741ff

--: electronic factors, 1742

--: figure of merit approach, 1745ff

--: thermodynamic theories, 1741ff

-: glass-forming ranges, 1741ff

--, calculated, 1745

-: glass transition temperature, 624, 1729

-: iron-carbon, 1763ff

-: Kauzmann paradox, 1731

-, lanthanide-based, 1738

-: local coordination model, 1773ff

-, magnetic

--, soft, 1795

--, hard, 1795

-: microstructure, 897ff

-- of partially crystallized, 899

-: network model, 1774

-: phase separation, 898

-: plastic deformation, 1796ff, 195Of

-: preparation, 1748 ff

-: properties as a function of composition, 1776

-: radial distribution function, 1771ff

-: relaxation, structural, 1778 ff

--: cross-over effect, 1783

--: monotonic and reversible, 1780ff

--: tabulation of phenomena, 1780

--(of) viscosity, 1799

-: short-range ordering

--, chemical, 1782

--, directional, 1782 ff, 2535ff, 2553 ff

--, topological, 1782

-: small-angle X-ray scattering, 1802

-: strength, 1796# Subject index

- -: stress-induced directional ordering, 1782ff
- -: structure, 1769ff
- -: superconductivity,
- -: thermodynamics, 1728
- -: To, 1744
- -: transition-metal-based, 1736
- -: viscosity, 1798ff
- -: wires, 1751, 1800

- Amorphous media, plastic deformation, 1950 ff
- Amorphous powders, sintering, 2638 ff
- Amplification factor, 1491
- Analytical electron microscopy, see ‘Transmission electron microscopy’
- Andrade creep, 1934ff, 1961ff
- Anelasticity, see “Elasticity and Anelasticity”
- Anisotropy energy
- -: magnetocrystalline, 2505, 2509
- Anneal-hardening, 2410
- Annealing
- - (of) polymers, 2671
- - textures, 2455 ff
- --: cube texture, 2459ff
- --, effect of prior recovery on, 2418
- --: mesotextures, see “Mesotextures”
- --: microgrowth selection, 2458
- --: oriented growth hypothesis, 2458
- --: oriented nucleation hypothesis, 2457ff
- --: orientation distribution function, 2456
- --: wigin, 2457ff
- --: pole figures, 2456ff
- -- in two-phase alloys, 2466

- Anomalous flow - twin formation, 897, 2477 ff
- phases, behavior in L1, 2085 ff, 2195 ff
- Bainite, bainitic transformation, 1408, 168ff, 1544, 1576ff
- Antiferromagnetism, 123ff, 1125, 2503
- Antimony
- - crystal structure, 25 ff, 37
- Antiphase domains, 193, 256
- - size, effect on strength, 2061
- - boundaries, 1852, 2056, 2061, 2081 ff, 2086ff
- - growth, 871
- Antistructure atoms, 600
- Apparent atomic diameter, 159
- Approximants, 373, 379ff
- Arsenic
- - crystal structure 25ff, 37
- Ashby maps, 1268ff, 1887, 1958ff, 2001, 2002, 2379
- Atom-probe field-ion microscopy, 1218
- Atomic energy levels, 51 ff# Subject index

- Barkhausen noise, 2559
- Barium
- polymorphism, 18, 20
- Bauschinger effect, 1935ff
- in polycrystals, 1937
- in single crystals, 1936
- in two-phase alloys, 2113ff
- Bend-gliding, 2410
- Berthollides, 206
- Beryllium
- bonding type, 18
- Bilby-Cottrell-Swinden (BCS) model, see “Cracks“
- Binary intermetallic phases, 102ff
- heats of formation, calculation, 111 ff
- Bismuth
- crystal structure, 25 ff, 37
- Bohr model of atom, 52ff
- Bohr radius, 57
- Bloch law, 2549
- Bloch’s theorem, 67
- Body-centred cubic structure
- derivative structures, 273ff
- dislocation structure in, 1845
- Boltzmann’s entropy equation, 435
- Bond
- chemical, 3 ff
- covalent, 3
- formation, 59ff
- ionic, 3
- metallic, 4ff
- Bonding and antibonding states, 60, 62
- Bordoni peak, 1857
- Born-Mayer potential, 1624
- Boron in steels, segregation, 1245ff
- Bragg’s law, 1102
- Brass, beta-, 168ff
- Brass, gamma-, 170
- Bravais lattices, 14
- Bridgman crystal growth method, 719
- Brillouin zone, 67ff, 151
- in hexagonal electron phases, 171ff
- in ordered structures, 196ff
- Bulk properties of metals
- electron theory, 87 ff
- Burgers vector, see “Dislocations”
- c a C u 5 structure, 281 ff
- Cadmium
- crystal structure, 22
- Calphad, 495ff, 516ff
- Carbides of iron, 1563ff
- Carbon in iron, 1561ff
- Cast irons, 771, 1616ff
- eutectic morphology, 817ff
- growth of graphite in, 817ff
- modification, 816ff, 1618
- spheroidal (nodular), 817, 1616ff
- white, 1616
- Cast structure, see “Ingot structure”
- Casting
- continuous, 797ff, 1599
- flowability, 797
- fluidity, 795ff
- grain refinement, 810ff
- mouldless electromagnetic, 803
- rheacasting, 829
- semisolid metal forming processes, 826ff
- (of) steels, 1615ff
- stir-casting of metal-matrix composites, 2570
- thixocasting, 829
- Cathodoluminescence, 971
- Cavitation in creep, 1253, 1263ff
- Cell formation and properties, see “Dislocations” and “Recovery from Deformation”
- Cemented carbides
- structure,
- sintering, 2652ff928
- Cementite, 156
- Cerium
- polymorphism, 31 ff, 39, 43
- pressure dependence of structure, 43
- Cesium
- polymorphism, 17
- pressure dependence of structure, 19
- Chalcogenides, 36
- Characterization of materials, generalities, 996
- geometrical, 997
- Charge density waves, 1548ff
- and incommensurate phases, 1549
- Charpy test, 2280
- Chemical diffusion, 607 ff
- Chemical potential, 416
- Chemically induced boundary migration, see “Diffusion-induced grain-boundary migration”
- Chromium
- antiferromagnetic phase transitions, 20
- Chromium-oxygen-sulphur system, 1313, 1316
- Clapeyron equation, 423
- Clausius-Clapeyron equation, 423
- Climb, see “Dislocations” and “Recovery from Deformation”
- Close packing, 7 ff, 16, 98 ff# Subject index S5

# Coarsening

- - competitive, 1437 (see also “Ostwald ripening”)
- - discontinuous, 1458ff
- - of eutectoids, 1458ff

# Coating technology

see “Protective coating technology”

# Cobalt-rare earth magnets

2519ff

# Cobalt-silicon alloys

1458 ff

# Coble creep mechanism

1269 ff

# Coffin-Manson law

2295, 2303

# Coherent and incoherent interfaces

2107 ff

# Coherency loss

2144

# Cohesive energy

84ff, 89, 148, 152

# Coincidence site lattice

844ff, 1075

# Cold-working

- - enhancement of diffusion by, 634ff

# Combustion

corrosion problems, 1292ff

# Common tangent rule

475, 511

# Competitive coarsening

see “Ostwald ripening”

# Composite materials (metal-matrix)

2567ff

- - aluminum-silicon carbide, 2572 ff, 2585 ff, 2591
- - alumina fibers (Saffi), 2569
- - chemical reaction at fiber-matrix interface, 2579 ff
- - C -, 2183, 2611 ff
- -- thermal-cycling enhanced, 2612ff
- - definition, 2568
- - deformation behavior, 2581ff
- - -- fatigue, 2606ff
- -- fracture, 2596ff, 2604 ff
- -- at high temperature, 2611 ff
- -- inhomogeneity of flow, 2587
- -- macroscopic yielding, 2587
- -- matrix flow, 2584ff
- -- misfit strains from differential thermal contraction, 2584, 2589 ff
- -- tension-compression asymmetry, 2591
- -- strain hardening, 2592ff
- -- stress relaxation, 2594

- ductility, 2597ff, 2601ff
- - -- as function of dispersion fraction, 2602

- elastic properties, 2581ff
- - -- differential Poisson contraction, 2588
- -- effect of fiber aspect ratio, 2584
- -- matrix stresses analysed by Eshelby model, 2581 ff, 2592
- -- prediction, 2581ff
- -- prediction compared with experiment, 2583

- fiber-reinforced, 2568 ff
- - in-situ grown, 774 ff
- - interfacial debonding and sliding, 2594, 2598
- - interfacial bond strength, 2598
- - matrix cavitation, 2598ff
- - -- Critical hydrostatic stress, 2598

- mechanical properties, see “deformation behavior”
- - misfit strains, see “deformation behavior”
- - particle pushing, 2572
- - particle-reinforced, 2568, 2570
- - plastic deformation, see “deformation behavior”
- - processing, liquid-phase, 2569ff
- - -- directional oxidation, 2577
- -- Osprey processes, 2574
- -- preforms, binder, 2570
- -- reactive processing, 2576ff
- -- solidification, 824
- -- spray deposition, 2574ff
- -- squeeze infiltration, 2569 ff
- -- stir casting, 2571

- processing, solid-state, 2577ff
- - -- bands, ceramic-rich, 2578
- -- diffusion-bonding of foils, 2579 ff
- -- extrusion, 2577
- -- hot isostatic pressing, 2579
- -- physical vapor deposition, 2581
- -- plastic forming, 2579

- silicon carbide monofilament, 2568, 2615
- - stress-strain curves, 2603
- - thermal cycling effects, 2612 ff
- - thermal expansion, 2609 ff
- - thermal stresses, 2609ff
- - titanium-matrix composites, 2580, 2586, 2600, 2614ff
- - void formation, 2575, 2598 ff
- - wear resistance, 2595 ff
- - -- dependence on fiber content, 2596

- whiskers, 2570

# Compositional superlattice

902ff

# Compounds

- - intermetallic, see ‘Intermetallic compounds”

# Compton scattering

1126

# Congruently melting compounds

347

# anodes

473

# Considhe’s criterion

2694ff

# Constitutional

- - supercooling, 721, 724
- - vacancies, 186ff

# Continuous annealing lines

1602# Subject Index

# Continuous ordering

1370, 1490ff

--: sodium sulphate, 1319ff

--: amplification factor, 1491

--: vanadate-induced attack, 1323

# Continuous casting

see “Casting”

-- (by) solid deposits, 1338

# Continuum mechanics and dislocation mechanics

1947ff, 2001 ff

--: effective strain rate, 2003ff

--: evolution of deformation resistance, 2003 ff

-- (and) internal stress, 2128 ff

-- (and approach to) multiphase materials, 2182ff

# Cottrell atmosphere

1867ff, 1970, 2041 ff

# Cottrell method

of analysing fatigue hysteresis loops, 2314

# Cottrell-Stokes law

1915

# Covalency

61 ff

--: creep, 2183

--: rafting, 2182

# Crack

(see also “Fracture”)

--: atomic structure, 2245 ff

--: bond forces, 2249

--: force law problem, 2247

--, modelling, 2245ff

--: atomically sharp, 2216

--: BCS model, 2239ff

--: brittle crack initiation, 2277

--: chemical environment effects, 2265

--: continuum crack and “lattice crack”

# Copper alloys

compared, 2248ff, 2253

--: dispersion hardening, 2112

--: solid-solution hardening, 2026

-- (and) dislocations compared, 2208 ff

# Copper-aluminum alloys

1152ff, 1468, 2014, 2344, 2347ff

--: crack equivalent to a pile-up of prismatic dislocations, 2231

# Copper-beryllium alloys

1156

--: dislocation emission, 2254ff

# Copper-cobalt alloys

1390ff, 1421, 1440

--: emission criteria, 2255ff, 2260ff

--: Rice criterion, 2258

--: Rice-Thomson criterion, 2256

# Copper-gold alloys

195ff, 1133, 1150ff, 1187, 1544ff, 2058

--: dislocation-crack interaction, 2217 ff, 2231ff, 2235ff

# Copper group metals

--: crystal structures, 21ff

--: ductility crossover criterion, 2258

# Copper-manganese alloys

1160

# Copper-nickel alloys

2026

# Copper-nickel-chromium alloys

1490ff

# Copper: recovery from deformation...is it possible?

2402 ff

# Copper-silicon alloys

1418, 2026

# Copper-titanium alloys

1392, 1489, 1493

--: spinodal decomposition, 2055

# Copper-zinc alloys

1157ff, 1161, 1409, 1426, 1468, 2029, 2064, 2078ff, 2112, 2353

--: fatigue crack propagation, 2376ff

--: Griffith criterion (condition) for crack stability, 2236ff

# Correlation energy

88

# Corrosion, hot

of metallic materials, 1292ff

--: extreme, modelling of, 1340ff

-- (by) hot salt, 1317ff 1320ff

--: fluxing theory,

--: compared, 2252 ff

--: thermodynamic condition, 2254

--: coal-fired gas turbines, 1323ff

--: measurement, 1337ff

--: pseudo-scale theory, 1323

--: HRR (Hutchinson, Rice and Rosengren) crack-tip field, 2242ff

--: initiation, see “brittle crack initiation”# Subject index

# Interfacial

2265 ff

# J-integral

2225 ff, 2229 ff, 2243

# Lattice trapping

2248 ff

# Oscillatory crack closure

2267

# Precipitate pinning

# (General) shielding

2238 ff

# S ~ O Wcmck growth

2248 ff, 2251

# Strain energy density function

2221

# Stress analysis

2220 ff

# Stress-shielding (screening) dislocations

2233, 2237 ff

# Antiscreening dislocations

2235

# (As) stress concentrator

2209

# Stressing modes

2212 ff, 2223 ff, 2380

# Stress intensity

2268

# Stress intensity factors

2222 ff

# Tip stress singularity

2222

# Velocity

2248 ff

# Creep

1958 ff

# Amorphous alloys

1797 ff

# Andrade

1934 ff, 1961 ff

# Cavitation

1253, 1263 ff

# (Dislocation) climb models

2186 ff

# Coble

1269 ff

# Crossover temperature

2169 ff

# Diffusion

See “Nabam-Hemng-Coble”

# Diffusion compensated creep rate

2186

# Dislocation cell structure

1839, 1922, 1930

# Dispersed-phase alloys

2134 ff, 2154 ff

# Mechanisms

2155

# Embrittlement by impurities

1275 ff

# Grain-boundary sliding during

1993 ff

# Compared with gliding in grains

1995

# Spurt-like

1996

# Grain-size effects

2168 ff

# Harper-Dorn creep

1973

# High-temperature

1958 ff

# Impression

1961

# Inverse

2196

# Irradiation-induced

1700 ff

# Logarithmic

1934 ff

# Low-temperature

1933 ff

# ~ ~ C ~ O C W

2023

# Minimum creep rate

1964

# (Of) metal math composites

2611 ff

# Nabarro-Heming-(Coble)

1988 ff

# As a process of material transport

1994

# Changeover from Coble creep to Nabano-Heming creep

1991 ff

# In sintering

2636

# Not affected by diffusion

1934, 1958

# Of ordered alloys

2064 ff, 2078, 2080

# Of oxide-dispersion-strengthened alloys

2184

# Power-law

1960 ff, 2646

# Breakdown range

1969, 1999

# Precipitation-hardened alloys

# Primary

1960, 1963, 1967

# Rate

Dependence on grain size, 1991 ff

Dependence on stacking-fault energy, 1964 ff, 1986 ff

Dependence on stress, 1964 ff

Dependence on time and temperature linked, 1968

Dorn equation, 1964

Functional form, 1961 ff

# Creep-rupture ductility (life)

# Effect of grain-boundaries

1263 ff

# (Of) solid solutions

1969 ff, 1990 ff, 2039 ff

# Critical dislocation velocity

1971

# (Controlled by) cross-slip

2042 ff

# Processes in

1977 ff

# Solute drag

1970 ff, 2040 ff

# Steady-state (secondary)

1960

Through dislocation climb, 2040 ff

Processes in, 1977 ff

# Subgrain

Dislocation densities in, 1985

Migration, 1982 1983

Misorientations

# Tertiary

1960

# Thermal recovery, static, balancing strain-hardening

1973 ff

# Threshold stress

2185 ff

# Transient changes

At low temperatures, 1933 ff

After a stress drop during steady-state creep, 1987

# Critical resolved shear stress for glide

1885 ff, 1926, 2024

# Concentration dependence in solid solutions

2024 ff

# Ionic crystals

2038 ff

# Crowdion

537

# Crystal growth

# Single

809 ff

# Bridgman method

810

# Czochralski method

810

# Floating-zone method

810

# Crystal structure

See “Structure”

# Curie law

2502

# Curie temperature

2503, 2509

# Curie-Weiss law

2504# Subject Index

D m l c e M u q plot, 161

Darken’s equations, 609 ff

Daltonides, 206

Dauphine twin in quartz, 868

Debye-Waller factor, 1104

- “static”, 1133

Decagonal symmetry, 378, 382 ff

Defect Structures, 186 ff

# Deformation

- bands, 2427 ff, 2431 ff (see also 'Transition bands')

- cyclic, 2336 ff

- mechanism, in iron, 1584 ff

- mechanism maps, 1268 ff, 1887, 1958 ff, 2001, 2002, 2379

- (of)

- textures, evolution, 1943 ff

- polymers, 2692 ff

--: Taylor model, 1943

-: twinning, see “Twinning”

# Dendrite

-: cell-to-dendrite transition, 748 ff

- formation in solids, 1421 ff

-: microsegregation around dendrites, see “segregation”, below

-: primary arm spacing, 741 ff

--, comparison with cell spacings, 745

-: secondary arm spacing, 746 ff

- segregation, 749 ff

-- and solid-state diffusion, 752

- tip radius, 732 ff, 1429 ff

# Dendritic growth

731 ff, 739 ff

- anisotropy, 737 ff, 742

-: branches, 746, 1430

-: coarsening, 746 ff

-: computer modelling, 755

- in eutectics, 765

-: instability in solids, 1421 ff

--: dendritic growth in solids and in liquids compared, 1425

-: examination of nonmetals, 739

-: interdendritic fluid flow, 789 ff

-: theories, new, 755

- velocity, 736 ff, 751, 813

- with peritectic solidification, 776 ff

# Density of (electron energy) states

66, 74 ff

-; transition metals, 83 ff

# Diamond structure

4, 6, 11, 25, 99, 283 ff

- hardening, 2038 ff

- nanocrystalline, 920

- the ultimate polymer, 2700

# Diatomic molecule

- heteronuclear, 61

- homonuclear, 61

# Differential scanning calorimetry

1786 ff, 1790, 2401 ff, 2722 ff

# Diffraction theory

- dynamical, 1044 ff, 1082 ff

- kinematical, 1094 ff

# Diffuse scattering of radiation

1118 ff, 1134 ff, 1139 ff, 1145, 1148 ff

# Diffusion

536 ff

-: activation volume, 558

-: amorphous alloys, 643 ff, 1731 ff, 1778 ff, 1804 ff

-, anomalous, 573

-: Arrhenius behavior, 1661 ff

-, chemical, 541 ff, 607 ff -- in ternary alloys, 611

- coefficient, see “Diffusion coefficient”

-, collisional, see “Ion-beam mixing”

-: complex mechanisms, see “Fast diffusion”

-: concentrated alloys, 595 ff

-, correlation effects, 548, 550 ff, 598, 621

-: correlation factor, 543, 550, 591

- creep, 1268 ff, 1988 ff

-: critical slowing down, 610

-; Darken’s equations, 609 ff

- dilute alloys, 542 ff, 582 ff

--: diffusion in terms of jump frequencies, 584

--: linear response method, 586 ff

--: solute diffusivity as a function of solute concentration, 588

--: solute and solvent diffusivities, ratio, 591 ff, 594

--: standard model, 583

-, dislocation-, 621

-: divacancies, role of, 538, 579, 591

-: Einstein relation, 546

-: electromigration, 612 ff, 616 ff

-: exchange mechanism, 536

-, extrinsic temperature region, 558

-: (anomalously) fast diffusion, 593 ff, 1187, 1746, 1807 ff

-: Fick‘s first law, 542

-: Fick’s second law, 545

--, limitations of, 552

-, grain-boundary, 620, 623 ff

--, atomic model, 624 ff

--: effect of impurity segregation, 1255 ff

--: role in diffusion creep, 1268 ff

-: interstitial diffusion, 592 ff

-: interstitial mechanism, 537

--: dumbbell mechanism, 592 ff

--: Zener formula, 582

-: intrinsic diffusion region, 558# Subject index

# irradiation-enhanced

635ff

# isotope effect

558ff

# reversed

594

# jump frequency

547 ff

# Kirkendall effect

608 ff, 1625

# macroscopic theory

539ff

# Manning's random alloy model

596 ff

# Matano plane

546

# mechanisms

536ff

# mixed mechanisms

538

# molecular dynamics approach

560

# Monte Carlo method

561, 597

# Nernst-Einstein relation

550

# non-equilibrium defect concentrations

effect of, 633ff

# numerical simulation

559 ff

# ordered (long-range) alloys

599 ff

# with B2 structure

602ff

# with L1 structure

604ff

# with other structures

606ff

# use of spectroscopic methods

601

# six-jump cycle model

601

# variation with temperature for CuZn

2079

# pipediffusion

619ff, 621ff

# pressure effects

558

# quenched-in vacancies

effect of, 633 ff

# radiation-enhanced

638 ff

# random-walk theory

546 ff

# self-

572ff

# prediction

581 ff

# empirical relationships

582

# short&rcuit

539, 619ff

# short-circuit networks

622

# short-range order

effect of, 598

# solute-vacancy binding energy

592

# surface

626ff

# experimental results

630 ff

# effect of contaminants

632, 1254

# Thermomigration

611ff, 615

# vacancy mechanisms

538 ff

# relaxation mechanism

538

# theories

554ff

# vacancy concentration

553

# vacancy aggregates

538, 579

# vacancy jump frequencies

589ff

# vacancy wind term

585, 589, 610ff

# Varotsos formula

582

# Zener formula

582

# Diffusion coefficients

# activation energy

557

# anelasticity approach

566 ff

# anomalously high

593ff, 1187, 1746, 1807ff

# at infinite dilution

542

# chemical (interdiffusion)

544, 608ff

# experimental methods for measuring

563ff

# classification

543ff

# Darken's equations

609

# empirical prediction methods

582

# Keyes relation

582

# Nachtrieb relation

582

# Van Liempt relation

573

# Varotsos formula

582

# Zener formula

582

# experimental methods

562ff

# frequency factor

557

# in dilute alloys

542ff, 582ff

# interdiffusion

see "chemical"

# intrinsic

540

# phenomenological

540

# Onsager reciprocity relation

540

# pressure variation

558

# relaxation methods

565ff

# Gorsky effect

568

# magnetic relaxation

569

# Snoek relaxation

567

# Zener relaxation

567ff

# self-

544

# in iron, changes due to phase transformation

1560

# studied by inelastic neutron scattering

1187ff

# in pure metals

572ff

# tabulation

575ff

# solute

544

# spectroscopic methods (NMR and Mossbauer)

570ff

# quasielastic neutron scattering

572

# surface

629

# vacancy wind effect

610ff

# Diffusion creep (diffusional flow)

see "Creep"

# Diffusion-induced grain-boundary migration

623 ff, 1461ff, 2447

# Diffusion-induced recrystallization

1467- attributed to elastic coherency stress, 1463ff

# Diffusional processes (in solid-state changes)

1371

# Directional short-range ordering

2535ff, 2553ff

# Discommensurations

1550

# Dislocation(s)

1832ff

# activation volume

2180

# "atmosphere" drag

1867ff# Subject index

- -: attractive junctions, 1863
- -(in) body-centred cubic metals, 1845
- -: bow out, 1842, 1855ff, 1860ff. 2114ff
- -: Burgers vector, 1832
- -: Burgers vector density, 2241
- - cell formation, 1978ff, 2134ff
- --: flow stress in relation to cell size, 1839, 1922, 1930
- - climb, 1863ff, 1866, 1960, 2040ff, 2186ff
- --: climb resistance, 2186ff
- --: general climb model, 2187
- - core energy, 1845
- - core structure, 1844ff, 2084ff
- --, planar and nonplanar in intermetallics, 2084ff, 2089
- -: Cottrell atmosphere, 1867
- - created by moving grain boundaries, 897
- -: critical velocity in a solid solution, 1971
- - density
- --: changes during creep, 1985
- -- (in) deformed iron, 1590ff
- -- (in) metal-matrix composites, 2584
- --, relation to yield stress, 1925
- - diffusion
- - dipole, 1848, 2307
- --: loop patches, 2306
- -, edge, 1832ff
- - elastic field, 1834ff
- - etch pits, 1921, 1926
- --, solid solutions, 2014
- -: fatigue structures, see “Fatigue”
- -: Fisher mechanism
- -: Fleischer-Friedel mechanism, 1903, 2018, 2187
- -, forest, 1862
- --: cutting, 1903ff, 1926ff
- --: flow stress in relation to forest dislocation density, 1838ff
- -, Frank partial, 1848
- -: friction stress, see “Solute drag”
- -(in) gallium arsenide, 1849ff
- -, geometrically necessary, 2124, 2358
- -: Granato-Liicke internal friction theory, 1856
- -, image strain (stress), 1840, 1881, 2120
- -: initiation of precipitation, 889
- -: interaction between dislocations, 1837
- -: internal stresses (dynamic) 1984ff
- -, intrinsic (in interface), 1527
- -: intrinsic resistance to motion, 1895ff
- --: interplanar resistance, 1895, 1913, 1937
- --: intraplanar resistance, 1895, 1913, 1937# Subject index

# Particle Bypassing

2046, 2119

# Particle Shear

2044, 2048, 2116, 2194ff, 2201

# Effect of Particle Size

1901ff

# Thermally Activated Penetration

1893ff

# Plastic Punching

2594

# Point Forces Acting On

1855

# Precipitate Interaction

see “pinning”

# Prismatic Loop

2121ff

# Schwarz-Labusch Mechanism

2192

# SCRW

1832ff, 1845

# Secondary

(in) semiconductors, 1849ff, 1855

# Sessile

1926

# In Ni, Al

2089

# Shockley Partials

1847, 2181

# Short-Range Order Destruction by Dislocation Motion

2021

# Slip Systems

1852ff (see also “Slip”)

# In Body-Centred Cubic Crystals

1852

# In Face-Centred Cubic Crystals

1852

# In Hexagonal Close-Packed Crystals

1852

# Small-Angle Scattering

1178ff

# Solute Drag and Locking

1866ff, 2016ff, 2018ff

# Microcreep

2023

# Superimposition of Different Mechanisms

2020 ff

# Thermal Activation

2021ff

# Sources

1857ff

# Stacking-Faults Associated With

see “Stacking-faults”

# Stair-Rod Partial

1847

# Stair-Rod Dipole

1854

# Storage

1920ff

# Super-

1850ff, 2056ff, 2081ff

# Motion at High Temperature

2061 ff

# And Planar Faults

2081 ff

# Perpa Partial

2081

# Surface

Elastic Field Near, 1839ff

# Threshold Stress for Detaching a Dislocation from a Dispersoid

2188

# Thompson Tetrahedron

1846

# Tilt Boundary

1078, 2413

# Transmission Electron Microscopy

1056ff

# Width of Core

1843

# Dispersed-Phase Alloys

1897ff, 2106ff

# Coherency Loss

2144

# C-P

2134ff, 2154ff, 2183

# High-Temperature Behavior

2133ff

# Internal Stress

2128, 2136, 2138, 2155

# With Large Particles

2124 ff

# Misorientation of Matrix Near Particles

2125ff

# Particle Bypassing

2119

# Recovery

2127, 2134

# Recrystallization

2158 ff (see also “Recrystallization”)

# Subgrain Formation at High Temperatures

2134ff

# Tensile Properties

2111ff

# Threshold Stress for Detaching a Dislocation from a Dispersoid

2188o

# Dispersion Strengthening

1897 ff, 2106ff

# Distinguished from Precipitation Hardening

1899

# Displacements, Atomic, in Crystals

# Thermal

1102ff, 1133

# Static

1105, 1133

# Displacement Cross-Section

1649

# Displacement Spike

1684

# Displacement Threshold Energy

1648ff

# Di-Vacancy

1643

# Dodecahedral Symmetry

378, 391, 400

# Doolittle Equation

1732

# Dorn Equation

1964

# Double Diffraction

1038 ff, 1166

# Droplet Emulsion Technique

693 ff, 698ff

# DSC Lattice

847

# Ductile-Brittle Fracture Transition

1259ff, 2280ff

# Grain-Size Effect

2281

# Strain-Rate Effect

2281

# Transition Temperature

2280

# Dumbbell Atoms

1659

# Duplex Structure, Microstructural Change In

878ff

# Duwez Gun

1748

# Dynamic Recovery

1924, 1929, 2003

# Easy Glide

2029

# Edge Dislocations

see “Dislocations”

# Effective Interplanar Spacing

1238

# Einstein Relation (Random Walk Theory)

546

# Elasticity and Anelasticity

1879ff

# Anelastic Deformation

1880ff, 2132

# Isomechanical Scaling Laws

1999ff

# Elastic Properties of Metal-Matrix Composites

2581ff

# Elastic Strains Developing During Plastic Deformation

1923ff

# Rubberlike Elasticity

2735ff

# Electrochemical Effect

147

# Electrochemical Measurement of Activity

467 ff# Subject index

# SI2

# Electrodeposition

study by scanning tunneling microscopy, 978

# Electromigration

611 ff, 616ff, 632, 886

- use for purification, 618

# Electron band formation

63 ff

# Electron concentration

107ff, 147 ff, 325 ff

# Electron-beam microanalyser

970 ff, 989

# Electron channelling patterns

968 ff

# Electron energy bands

50 ff

# Electronegativity difference

108, 114ff, 147, 161

# Electron energy loss spectroscopy

1087, 1091ff, 1217

# Electron irradiation

1648ff

# Electrons-per-atom ratio

see “Electron concentration”

# Electron phases

lOSff, 111, 166ff, 225

- hexagonal, 170

# Electron probe techniques

992ff

# Electron theory of metals and alloys

48 ff

# Electronic specific heat

173ff

# Elements

- crystal structure, 2, 12ff

# Elinvar alloys

2541

# Elliigham diagrams

429 ff, 1294ff

# Ellingham line

430 ff

# Ellipsometry

960

# Embedded atom method (EAM)

2247, 2256

# Embrittlement

- hydrogen, 2217 ff, 2282 ff

- liquid-metal, 1386, 2286

# Energy band

- volume dependence, 72 ff, 84 ff

# Energy-dispersive X-ray analysis

970 ff

# Energy gap

70

# Energy levels of atoms

see “Atomic energy levels”

# Enthalpy of formation

see “Heat of formation”

# Enthalpy

416, 499

# Entropy

415

- catastrophes, 1731

- configurational, 436

- measurement, 419 ff

# ESCA

989

# Eshelby’s model of misfit strain

2581 ff

# Etching

metallographic, see “Metallography”

# Eutectic

see “Phase diagrams” and “Solidification”

# Eutectoid coarsening

1458ff

# Eutectoids

lamellar spacings in, 1460ff

# Eutectoidal decomposition

1451ff, 1468 ff

# Ewald sphere

1101ff

# Extended X-ray absorption fine structure (EXAFS)

1183

# Fs diffusion

593ff, 1187, 1807ff

# Fatigue

2294ff

- (in) age-hardened alloys, 2340, 2354ff

- anisotropy factor, 2343 ff

- bicrystals, 2343ff

- chemical environment, 2374ff

- Coffin-Manson law, 2295, 2303

- copper-aluminum alloys, 2347 ff

- crack initiation

-- (in) ductile metals, 2362ff

-- (at) grain boundaries, 2372ff

-- mechanisms, 2369ff

-- role of PSBs, 2363

- crack propagation, 2376ff

-- elasto-plastic fracture mechanics, 2378

-- short crack growth, stage I, 2381 ff

-- stage II, 2385ff

- crack-tip blunting, 2389

- cyclic (plastic) deformation

-- compared with monotonic deformation, 2336ff

-- (of) polycrystalline metals, 2338ff
