Repository: AdbulrhmanEldeeb/q-a_making

# Markdown File Processor

This project processes Markdown files, extracts and processes their content, and saves the results as JSON files. It is designed to handle large-scale Markdown content efficiently, leveraging modular code structure, logging, and progress tracking.

## Features

- **Markdown Processing**: Extracts and processes content from Markdown files using a custom processing pipeline.
- **Chunking Support**: Splits large text into manageable chunks for better handling.
- **Error Handling**: Automatically retries with rotated API keys in case of rate limits or errors.
- **JSON Output**: Saves processed data as structured JSON files for downstream use.

File: parsed_data/Physical_Metallurgy_by_Peter_Haasen.md (part 57 of 58)
# Metallurgy
- cyclic hardening in fcc metals, 2295, 2297, 2300ff

-- in bcc metals, 2333 ff

- cyclic softening, 2295, 2300 ff

- cyclic stress-strain (CSSC), 2295

-- for single crystals (orientation dependence), 2309 ff

- defect structure studied by small-angle neutron scattering, 1181

- deformation mechanisms, 2312ff (see also “rapid hardening, models”)

- dislocation cell structure, 2324 ff

- dislocation dipoles, 2307

- dislocation patterning (structures), 2308, 2361

-- (in) copper-aluminum alloys, 2350ff

-- loop patches, 2306, 2311, 2317, 2321

-- low energy dislocations (LED), 2327, 2332

-- structure, 2331 ff

-- transition from loop patches to PSBs, 2315ff

-- walls (dipolar), 2320, 2333

- environmental effects, 2374 ff

-- in vacuo, 2375

- extrusions and intrusions, 2363 ff

-- formation mechanism, 2371 ff

- failure boundary maps, 2379

- grain-boundary migration during high-temperature fatigue, 2447 ff# Subject index

# S13

- -: grain-size effects, 2340ff
- -: hysteresis loops, 2314,2348
- -: history of phenomenon, 2294 ff
- -life, 2303ff
- -limit, 2294
- - (and) linear elastic fracture mechanics, 2296
- -: metal-matrix composites, 2606ff
- -: non-linear (dislocation)dynamics, 2360
- -(of) oxide-dispersion-strengthened alloys, 2189ff
- -: Paris curve, 22%
- -: persistent LIiders bands, 2347
- -: persistent slip bands (PSB), 2043, 2295, 2313, 2316ff, 2321ff
- --, models of dislocation behavior in, 2326 ff
- --, non-uniform strain in, 2322
- --, nucleated at (annealing) twins, 2317
- --: demonstration of strain concentration at, 2323 ff
- -: plateau stress, normalized, 2305
- --, models, 2329
- -: point-defect emission, 2331
- -: protrusions (bulging), 2324, 2364
- -: rapid hardening, 2304
- --: models, 2313ff
- -: recovery, 2408
- -: saturation stress, 2305, 2321 ff
- -: S-N CUNe, 2294, 2304
- -: slip irreversibility, 2370, 2376
- -: solid solutions, 2043
- -: stainless steel, 2354ff
- -: steady-state (saturation) stress amplitude, 2303
- -: strain bursts, 2312ff
- -: strain localisation, 2304, 2321 ff
- -: striations (ductile), 2387ff, 2390
- -: Taylor lattice, 2314ff, 2317
- -: testing methods, 2297 ff
- --: constant amplitude stress tests, 2297 ff
- --: constant plastic strain amplitude tests, 2298 ff
- --: increasing stress amplitude tests, 2298
- --: results compared, 2339
- --: variable amplitude tests, 2299ff
- -(and) texture, 2342ff
- -: threshold for crack growth, 2381
- --, metal-matrix composites, 2606
- -: (annealing) twins, stress-concentrating effects, 2342
- -: Wohler machine, 2294

- Fermi energy, 66
- Fermi sphere, 65, 108
- - , distorted, 109, 153, 171, 176
- Fermi surface, 71
- - and charge-density waves, 1549
- Fenimagnetism, 2503
- Femte, 1568, 1570ff
- - morphologies, 1571
- - solid-solution hardening (and softening), 1593
- -: strength, 1589ff
- Ferromagnetism, 123ff (see also “Magnetism”)
- Fibers, polymer, 2700ff
- Fibonacci sequence, 377ff
- Fick‘s first law, 542
- Fick‘s second law, 545
- Fictive temperature, 2723
- Flory-Huggins equation, 2684
- Flow stress, see “Yield stress’’
- Flux-line lattice
- -: neutron scattering, 1181
- Fractals, 866
- Fractography, 2213ff
- Fracture, (see also Cracks)
- -: amorphous alloys, 1798
- -, brittle, in practical situations, 2275ff
- -: Chacpy test, 2280
- -, chemically enhanced, 2271
- -: crack shielding, see “Cracks”
- -: critical Griffith stress, 2237
- -, ductile, 2220, 2277ff
- -- at interfaces, 2269ff 1259ff, 2280ff
- -: ductile-brittle transition,
- --: grain-size effect, 2281
- --: strain-rate effect, 2281
- --: transition temperature, 2280
- -: (and) grain-boundary impurities, 1259ff
- -: grain-size effects, 2277, 2281
- -: Griffith criterion, 2236ff
- -: HRR crack-tip field, 2242ff
- -: hole growth, 2278ff
- -: hydrogen embrittlement, 2217ff, 2282ff
- -, ideally brittle, 2220
- -, intergranular, 2270ff
- -: liquid-metal embrittlement, 2286
- - mechanics approach, 2276 ff
- -- in fatigue, 2378
- - (of) metal-matrix composites, 2596ff, 2604ff
- - modes, 2212ff, 2223ff, 2380
- -, models, limitations, 2244ff
- -: necking, 1949ff
- -: R-curve, 2278 ff# Subject index

- stress intensity factor, 2222ff
- summary of concepts, 2272ff
- temper-brittleness, 1270ff, 1281, 1612, 2285ff
- toughness concept, 2213, 2238
- toughness parameters, 2236
- of metal-matrix composites, 2604ff
- transformation-toughening, 2286ff
- work of, 1259ff
- Frank partial dislocation, 1848
- Frank-Kasper phases, 225, 237, 306ff, 392
- Frank-Read dislocation source, 1857ff
- Frank-Van der Menve model, 1222
- Free-electron approximation, 64 ff
- Free energy,
- - Gibbs, 416
- Helmholtz, 416
- of mixing (Gibbs), 436, 439, 475
- ideal, 445
- standard, 426

Free volume, 1731ff, 2699
- Freezing, see ‘Solidification”
- Frenkel defect (pair) 1648ff,
- - concentration, 1654
- effect on electrical resistivity, 1655
- formation enthalpy, 1666
- production by irradiation, 1683ff

Friedel sampling length, 1900
- Friedel-Fleischer theory, 1903, 2018, 2187
- Fusion welding, 803 ff
- Gadolinium
- - allotropy linked with magnetic changes, 33, 43

Gallium
- - crystal structure, 22ff, 34

Gibbs adsorption isotherm, 453 ff, 458, 1205ff, 1249, 1252
- Gibbs-Duhem equation, 439
- Gibbs energy of fusion, 492
- Gibbs free energy, 416
- Gibbs phase rule, 450
- Gibbs-Thomson effect, 683, 733, 760
- - for lamellae, 1453

Gibbs-Thomson equation, 1423
- Gibbs-Wulff theorem, 1381
- Glsas
- - Doolittle equation, 1732
- free volume, 1731
- polymer, 2720ff
- thermodynamics, 1734
- transition, 649, 1729ff, 1733, 2720ff

Glassy reaction layers at interfaces, 863 ff
- Gold-silver alloys, 1152ff
- Gorsky effect, 568
- Grain aspect ratio, 2170
- Grain-boundary# Subject index

# SI5

- -: secondary dislocations, 1076
- -: linear growth models, 1427ff
- - segregation, see “Segregation”
- - sliding, 1960, 1992 (see also “Creep”)
- --: during creep, 1993ff
- -- (of) individual grain boundaries, 1995
- --: Lifshitz-type, 1992
- --: Rachinger-type, 1992
- -: Sigma (X) value, 845ff, 2462
- -: small-angle, 2446
- -: special, 848
- -: structural unit models, 848 ff, 1077
- -: symmetry model (Pond), 1871
- -: tilt boundary, 1078, 2413
- -: transmission electron microscopy of, 1075ff
- -: vacancies in, 2450ff
- - (as) vacancy sinks, 2632

# Grain growth

see “Recrystallization”

# Grain (orientation) clusters

865

# Grain refinement

SlOff, 1811

- -: critical supercooling, 811
- -: energy-induced, 814ff
- -: inoculation methods, 812ff

# Grain size

- - aspect ratio, 2170
- - (prior) austenite, 1604ff
- -: creep rate, effect on, 1991ff
- -: determination, 1006ff
- - distribution, 1008
- -: effects in fatigue, 2339ff
- - effects in nanocrystalline materials, 918ff
- - in solidification, 700, 810ff
- -: yield stress, effect on, see “Hall-Petch relationship”

# Granato-Liicke internal friction theory

1856ff

# Graphite structure

288

# Grassfire transformation

1015

# Grazing-incidence X-ray scattering

858ff

# Greninger-Troiano orientation relationship

1514

# Griffith crack and criterion

2236ff

# Growth of precipitates

1393ff

- -: diffusion-controlled, 1402ff, 1404ff
- -: dual martensitic and diffusive, in aluminum-silver alloys, 1407
- -: growth instabilities, 1421 ff
- --: absolute instability, 1424
- --: relative instability, 1424
- -: interface controlled, 1402ff
- -: interface velocity, 139P
- - involving long-range diffusion, 1400ff
- -: kinetics, 1415ff
- -: (with) ledges, 1396, 1405ff, 1409 ff
- --: computer simulation, 1410, 1412ff
- --: ledge formation, 1415# Subject index

- --: plateau hardening, 2024ff
- --: stress equivalence, 2022
- --, theory, 2016ff (see also “Dislocations, locking mechanisms”)
- Heat capacity, 417ff
- Heat of formation, simple metal phases, 141
- Heat transfer in solidification, 670 ff
- Helmholtz free energy, 416
- Henry’s law, 442
- Herring-Nabano-Coble creep, 1988ff
- Heterogeneous nucleation, see “Nucleation”
- Heusler alloys, 194, 272
- High-resolution electron microscopy, 1035, 1079ff, 1110, 1112
- - applied to amorphous alloys, 1777
- - applied to grain interfaces, 858 ff
- -: image reconstruction, 1084
- -: optical transfer function, 1081ff
- -: (of) quasicrystals, 372, 389, 399
- -: Scherzer focus, 1083
- -: weak-phase object approximation, 1083ff
- High-strength low-alloy steels, see “Steels”
- Holes, octahedral and tetrahedral, 277 ff
- Honl correction, 1121
- Homeotect structures, see “Polytypism”
- Homogeneous equivalent medium, 2182
- Homogeneous nucleation, see “Nucleation”
- Hot isostatic pressing, 2579, 2644
- - maps, 2647ff
- -: sensors for measuring compact dimensions
- - (and) fracture, 2269ff
- -: Frank-Van der Merwe model, 1222
- -: glissile, 1524
- Hot pressing, 2644ff
- -: densification models, 2645ff
- -: densification stages, 2645
- Hot-salt corrosion, 1317 ff
- Huang scattering, see “X-ray scattering”
- Hume-Rothery phases, see “Electron phases”
- Hume-Rothery rules, 142ff
- - and strain in solid solutions, 162
- -, atomic energy levels, 53
- - diffusion, 593, 1187
- - embrittlement, 2217
- -, migration in stress
- -: heats of solution in metals, calculation, 118
- - in iron, 1253, 1279, 1615
- - in niobium, 1384
- - solubility in Laves phases, 177
- Hydrogen embrittlement, 2217 ff, 2282ff
- Hypercooling, 1756# Subject index S17

# Interfacial process

(in solid-state changes), 1371

# Interference-layer contrast

957 ff

# Interferometry in optical microscopy

960

# Intermediate phases

166

- homogeneity range, 490

- solid solubility En, 137ff, 151, 166, 178, 490

# Intermetallic compounds

- binary, electron per atom ratio, 107

- binary, relative size factor, 107

- binary, stability of structure, 102ff

- commonest structure types, 323

- congruently (or incongruently) melting, 491

- coordination number, 231

-- ratios, 228

- coordination polyhedra, 229

-- as building blocks, 238 ff 263

- crystal-chemical relationships,

- crystal structures, 206ff, 2141 ff

-- data bases and books, 264ff

-- representation, 214 ff

-- statistical distribution of types, 315ff

- cubic structure types, 343

- definition, 206

- derivative and degenerate structures, 247

- “gazetteer” of structures, 355ff

- Gibbs energy of formation, 492

- ideal and approximate formulae, 211

- identifying symbols, 209 ff

- in phase diagrams, 489 ff

- interstitial structures, 249 ff

- isotypic and isopointal, 221

- lattice complexes, 217 ff

- Laves’s stability principles, 326 ff

- layer stacking sequence, 231 ff, 246

- mechanical properties, 2076 ff

- non-stoichiometric, 501

- order in, 193ff, 248

- oxidation, 1309

- recombination structures, 260 ff

- reduced strain parameter, 334ff

- site occupation formulae, 213

- solid solubility in, see “Intermediate phases”

- space-filling principle, 326 ff, 331 ff

- stability, 317 ff

- stacking symbols, 233 ff

- stoichiometric ratios, 317

- strength as function of homologous temperature, 2077

- structural notations, alternative, 241ff

- structure families, 247 ff, 265 ff

- structure prediction, 345ff

- structure types, 2208

-- atomic-environment classification, 342 ff

-- systematic description, 264, 267ff

- superstructures (superlattices), 248ff

- ternary, 507

-- structure distribution, 321

- type names, 224ff

- vacant sites, ordered, 248

# Internal friction

- Bordoni peak, 1857

- Granato-Lucke theory, 1856

- Niblett-Wilks peak, 1857

# Internal oxidation

2108ff

# Internal stresses

- dispersed-phase alloys, 2128 ff

- during creep, 1984ff

# Interphase boundaries

859ff

- chemistry, 862ff

- ~ r y ~ t d l ~ ~ g ~ ~ p h i c 864 structure,

- with reaction (intermediate) layers, 862ff

# Interstitial (self-)

- agglomeration, 1673ff

-- cluster size, 1674ff

- configuration, 1663ff

- created by dislocation intersection, 1904

- diffusion, one-dimensional, 1706

- dumbbell configuration, 1140, 1659ff, 1673ff

- dynamic properties, 1658ff, 1672ff

- enthalpy of formation, 1656ff, 1665ff

- enthalpy of migration, 1666ff

- experimental approach, 1663ff

- free steels, 1594ff

- ion-channeling method, 1680

- lattice, 894

- mechanical relaxation method, 1681

- mechanism of diffusion, 594ff

- Mossbauer effect, 1681

- multiple, 1662ff

- phonon coupling, 1184

- position, see “Interstitial position”

- production, 1647ff

- properties

-- calculation, 1654ff, 1657

- relaxation volume, 1663

- saddle-point configurations, 1656ff

- solid solutions, 139

-- thermodynamic analysis, 501

-- solute interaction, 1676ff

- split, 1659ff

- trapping by solutes, 1678ff# SI8

# Vacancy Interaction

- Close pairs, 1653
- Spontaneous recombination, 1651ff

# X-ray Scattering From

1136

# Interstitial Positions

- Body-centred cubic structure, 1562

# Invar Alloys

2540 ff

# Inverse Melting

1734ff

# Ion-beam Mixing

637

# Ionic Bond

61

# Ionicity, Degree of

61, 137

# Ion Microprobe Analysis

See “Secondary-ion microscopy”

# Ion-probe Techniques

989 ff

# Ion-scattering Spectroscopy

1214ff

# Iron

1556ff

- Allotropy, 20ff, 30ff, 1416
- Effect of substitutional solutes, 1566ff
- Property changes at phase change, 1560
- Thermodynamics, 1558
- Role of entropy of demagnetization, 1558ff
- Carbides, 1563ff
- - Precipitate microstructure, 2053

Carbon phase diagram, 771, 1565
- Carbon solid solution, 1561ff, 2035
- - Precipitation hardening, 2052ff
- Discontinuous yield, 2052ff

Chromium-cobalt permanent magnet alloys, 2517 ff
- Cleavability, 2217
- Diffusion rates of interstitial and substitutional solutes compared, 1563
- Dislocation density in deformed iron, in relation to flow stress, 1590ff
- Fatigue behavior, 2334ff, 2382
- Interstitial alloys, 1561ff
- - Fatigue, 2334ff
- Flow stress, 2035, 2037

Interstitial plus substitutional alloys, 1568ff
- Nitrides, 1563ff, 1571
- Nitrogen solid solution, 1561ff, 2037
- Octahedral and tetrahedral voids, 1562
- Phase transition, 1416 (see also “allotropy”)
- Phosphorus in, 1208, 1214, 1215, 1237, 1272, 1582, 2271
- Properties of pure element, 1557ff
- Solubility of elements in, 1556, 1563
- Strength of ferrite, 1589ff
- Substitutional alloys, 1566ff

# Subject Index

- Sulphur in, 1224, 1582
- Vacancies in a-iron, 1558
- Yield stress, in dependence on temperature and grain size, 1583ff

# Iron Aluminides

2078

As soft magnetic materials, 2533ff

# Iron-chromium Alloys

2035

# Iron-oxygen-sulphur System

1312ff, 1316

# Iron-silicon Steels

See “Silicon steels”

# Irradiation (Effects)

- Amorphization, 1758ff
- (In) amorphous alloys, 1804-1708
- Atom redistribution, 640ff
- Biased point-defect annihilation, 1697
- Cavities, electron microscopy of, 1066
- Defect clusters, 1689ff
- Dislocation wall lattice, 1703
- Effects, miscellaneous, 1682ff
- - Collision (displacement) cascade, 1684ff
- Displacement spike, 1684
- Intracascade defect reactions, 1688ff

Electron, see “Electron irradiation”
- Fast heavy-ion, 1690ff
- Enhanced diffusion, 635 ff
- Induced creep, 1700ff
- Induced Guinier-Preston zones, 1709
- Induced phase transformation, 643, 1709
- Induced precipitation, 640ff, 1708
- Induced segregation, 640ff
- Loss of order, 1687
- Swelling, 1695 ff
- Reduction, 1698ff
- Void formation, 1695ff (see also “cavities”)
- Void rearrangement, 1706 ff
- Void lattice, 1701ff

# Janecke Coordinates

518

# Jellium

861

# Jogs

1853ff, 1904

# Johnson-Mehl-Ami-Kolmogorov (JMA[K]) Kinetic Equation

1435ff, 1788, 2421, 2674

- Relation to soft impingement, 1435ff
- Necessity for a spatially uniform driving force, 1436

# Jominy Test

1579

# Jones Theory of Solid Solubility

151ff

# Kagome Net

234, 246

# Kauzmann Paradox

1731

# Kerr Effect

957# Subject index

# SI9

Kikuchi lines, 969, 1040

Mackay icosahedron (cluster), 395, 406

Kinematical diffraction theory, 1094ff, 1117 ff

Kinking, 1912ff

Kirkendall effect, 608 ff, 1625

- inverse, 1709

Kossel patterns, 969

Kronberg-Wilson rotation, 2440

Kurdjumov-Sachs orientation relationship, 1571

Magnesium

- aluminum alloys, 1457

- cadmium alloys, 2032ff

- crystal structure, 16

- solid solutions based on, 183

- zinc alloys, 2033

Magnetic

- aftereffect, 2507

- anisotropy, 2505, 2509, 2512

- amorphous alloys, 2551 ff

- directional-ordering, 2535ff, 2553ff

- Shape anisotropy, 2512

- slip-induced, 2535

- thermomagnetic, 2535

- annealing, 2535

- coercivity, 2507

- in relation to microstructure, 2513ff, 2521

Laplace equation, 2631

Laser surface treatment, 1760 ff

Lattice complex concept, 217ff

Lattice strain in solid solutions, 161ff

Lattice spacing

- in primary solid solutions, 180ff

- in ternary alloys, 181ff

Lattice stability, see "Structure stability"

Laves phases, 176ff, 310ff

- heats of formation, 117

Lead

- unusually large atomic radius, 25

Ledges, see "Growth of precipitates"

Lever rule, 473, 506, 715

Liquid-solid interface, see "Solidification"

Line compounds, 206

Lifshitz-Slyozov-Wagner theory, 873

Liquid crystals, 2680

Liquids

- fragile and strong, 1733

- specific heats, 1733

Liquid simplametal alloys

- heats of formation, 116

Liquid-metal embrittlement, 1386, 2286

Liquid-solution calorimetry, 2402

Liquidus, 472

Local density functional, 50, 90, 101

Long-period superlattices, 195ff, 894, 1544ff

Lomer-Cottrell barrier, 847, 2015

Lüders bands, 1586, 2023

- persistent, 2347

- (in) polymers, 2695 ff# Subject index

- loss, 2557
- residual magnetization, 2507
- Curie temperature, 2546ff
- saturation magnetization, 2507, 2546ff
- low-field properties, 2555ff
- skewed-loop alloys, 2540
- magnetostriction, 2553, 2555
- preparation, 1748ff, 2544ff
- saturation magnetization, 2546ff
- temperature dependence of magnetization, 2549ff
- permanent, 2510ff
- cobalt-platinum, 2523ff
- cobalt-earth, 2519ff
- crystal-anisotropy materials, 2519ff
- effect of plastic deformation, 2518
- electrodeposited rod-shaped materials, 2516
- hard femtes, 2522ff
- iron-rare earth, 2521ff
- list of properties, 2511
- manganese
- manganese-aluminum-carbon (non-magnetic constituents), 2523
- crystal structure, 20, 27ff
- Maraging steels, 1607ff
- Martensite
- aging, 1580ff
- crystal structure, 274
- growth, 1524ff in rapidly solidified pure iron, 1594
- low-carbon, 1603
- (to) martensite transformation, 1543ff
- morphology, 1510ff, 1522ff, 1576
- banded, 1522
- butterfly, 1525
- laths, 1522ff, 1526, 1576
- midrib, 1524
- needle shape, 1522
- thin-plate, 1525, 1576
- nucleation, 1530ff
- parent interface, 1524ff
- dislocations in, 1522ff
- plates, 1510ff
- premartensitic state, 1550
- semicoherent interfaces, 1524
- (in) steels, 1572ff
- strength, 1602ff of carbon content, 1603
- as function
- as function of tempering, 1606
- stress-induced, 1540, 1912
- substructure, 1517ff, 1522
- surface martensite, 1522
- surface relief, 1510ff
- temperature, 1509
- tempered, strength and ductility, 1604ff
- tempering, 1579ff
- variants, 1538ff
- Martensitic transformation, 1508ff, 1572ff
- athermal and isothermal, 1531
- Bain distortion and correspondence, 1512, 1515, 1520
- butterfly morphology, 1525# Subject index

# critical stress

1535 ff

# Melt

transient conductance measurement, 1761

# Melt-extraction

1749

# Melt-spinning

1749

# complementary shear

1514

# dilatation parameter

1521

# lattice-invariant deformation

1514, 1526, 1531

# mathematical description

1518ff

# (as) displacive transformation

1532ff

# driving force

# chemical

1532ff

# mechanical

1533ff

# Greninger-Troiano orientation relationship

1514

# habit plane

1511 ff, 1515, 1517, 1521

# hysteresis

1527

# inhomogeneous shear

1517ff

# invariant-linestrain

1514, 1520

# invariant-plane strain

1511, 1520

# mechanical effects

1531ff

# M, temperature

1536

# M, temperature

1509, 1535, 1572, 1574ff

# effect of precipitation on, in steels

1574

# orientation relationships

1512ff, 1516, 1571

# oxides

1544

# pseudoelasticity

1541ff

# (in) rapidly solidified steels

1815ff

# reverse

1527

# rigid-body rotation

1513

# shape-memory effect

1538ff (seealso “Shape-memory effect”)

# shape strain

1510

# stabilization of austenite

1575

# thennoelastic

1527ff (see also “transformation-induced plasticity”)

# thermodynamics

1529ff, 1533

# transformation-(induced) plasticity

1532, 1536ff

# twinning

1517ff

# Massive transformation

1393, 1398, 1417, 1577

# Matano method

546

# Maximum resolved shear stress law

see “Schmid law”

# Maxwell element

2726 ff

# Mechanical alloying

2109, 2167

# Mechanical milling

1766ff

# Mechanical threshold

1886

# Mechanical properties of single-phase crystalline materials

1878ff, 1957 ff (see also “Elasticity”, “Plastic deformation” and “Creep”)

# Mechanochemical reactions

923# Subject index

# Metastable phases by undercooling

699 ff, --: depth range, 963

# Metastable structures

192ff, 771, 1562, 1569, --: images, 965

1724ff --: signal processing, 963

# Metastable equilibrium at melt-solid interface

684 --: specimen preparation, 966

--: stereomicroscopy, 971ff

# Metastable phase diagrams

684ff, 701, 772, 1735 --: X-ray mapping, 970ff, 1217

# Microchemistry of grain boundaries and surfaces

-, scanning acoustic, 979ff

1202ff --, applications, 980

# Microhardness

961 -: scanning techniques, various, 976ff

# Microscopy

-, scanning thermal wave, 979ff

-, acoustic, 980 -: scanning tunneling, 973ff

-, analytical electron, 1086ff --, applications, 977ff

-, atomic-force, 974 ff --, applications, 983 ff

-, atom-probe field-ion, 982 ff --. applications, 977 ff

--, transmission electron, see ‘Transmission electron microscopy’

-, Auger electron (scanning), 986 ff

-, electron-channeling, 968 ff -: tunneling spectroscopy, 976

-, field-electron, 983 --, applications, 979

-, field-ion, 981 ff, 1626 --, applications, 983 ff

-, fluorescence, 988

-, high-resolution electron, see “High-resolution electron microscopy”

-, optical, 945 ff --, confocal, 958 ff

--, high-temperature, 959 --: illumination, 955 ff

--: interference contrast, 958 --: interferometry, 960, 1211

--, near-field (scanning), 959, --: phase contrast, 957

--(with) polarized light, 956ff --: resolution and depth of focus, 955

--, scanning, 958 ff

-: orientation imaging microscopy, 865, 969 ff, 2462

-, photoelectron emission, 985 ff

-, quantitative television, --, scanning Auger electron, 986 ff

-, scanning electron, 961 ff

-, scanning transmission electron --: contrast modes and detectors, 964

--: contrast, atomic-number, 967 ff

--: contrast, backscattered electron mode, 962

--: contrast, cathodoluminescent, 971

--: contrast, electron-channeling, 968 ff

--: contrast, magnetic, 970

--: contrast, secondary-electron mode, 962

--: contrast, topographic, 967

# Microsegregation

726, 749, 1204 (see also “Segregation”)

# Microstructural transformations

866ff -: coarsening by Brownian motion, 882

-: driven by interfacial energy reduction, 870ff

- due to electric fields, 886

- due to magnetic fields, 885

- due to stress fields, 885ff

- due to thermal cycling, 884

- in presence of temperature gradients, 883 ff

- experimental techniques for studying, 1372ff

- initiated by moving dislocations, 889

# Microstructure

844ff, 944 ff -: characterization, 865 ff,

-: definition (constituent elements), 844, 944

-: development, 870 ff

-: self-organized (periodic), 890 ff

-: SUP~~IIOYS, 2076

# Miedema’s model for heats of formation

I l l ff, 141, 349ff

# Miscibility gap

478 -: liquid-liquid, 483

-, solid-solid, 478

# Misfit strain

- from differential thermal contraction, 2584

-: Eshelby’s model, 2581 ff

# Mixing energy (Gibbs)

475

# Mohr diagram

2129 ff

# Mossbauer effect

-: interstitial atoms, 1681# Subject index S23

# Molecular dynamics simulations

- (of) crack structure, 2246ff
- (of) irradiation effects, 1685ff, 1691

# Molybdenum-rhenium alloys

2038

# Monotectic

483, 771ff

# Monotonic hue scattering

1145

# Morse potential

1624

# Mosaic structure of crystals

1132

# Motional narrowing (in NMR)

570

# Mott (metal-insulator) transition

81

# Mott-Labusch mechanism

2018

# Mould-metal system

- air gap, 673
- computer-modelling, 680ff
- freezing at mould wall, 676 ff
- heat transfer, 673 ff

# Multiphase alloys, mechanical properties

2106 ff

# Mushy zone

672, 792

# Nabarro-Herring-Coble creep

1988ff

# Nanocomposites

923

# Nanocrystalline materials

908 ff

- catalytic properties, 935
- consolidation, 916ff
- (with) doped grain boundaries, 925 ff
- generation methods, 914ff
- giant magnetoresistance, 932 ff
- grain growth in, 2479 ff
- luminescence from nanocrystalline porous silicon, 933ff
- (for) magnetic recording, 932
- soft magnetic, 930, 2542ff
- technological applications, 928ff

# Nanoglasses

921 ff

# Nanostructured materials

Woff, 1800ff

- magneto-caloric cooling, 931 ff

# Nearly-free electron approximation

64, 151

# NBel point

2504

# Neodymium

- crystal structure, 39 550

# Nernst-Einstein relation

# Neutron

- absorption coefficient, 112Off
- radiation, 1119ff
- sources, 1128ff

# Neutron scattering

1116 ff

- aluminum-r alloys, 1140
- Bragg peaks, see “X-ray”
- diffuse near Bragg peaks, 1134ff
- diffuse between Bragg peaks, 1139ff
- diffusive motion, 1187 ff
- inelastic, 1126ff
- isotope replacement, 1145, 1155
- magnetic, 1123ff, 1179
- order (short-range), 1144ff
- small-angle, 1161ff (see also “Small-angle Scattering”)

# Niblett-Wilks peak

1857

# Nickel, recovery from deformation

2403

# Nickel-aluminum alloys (mainly NiAI)

1173, 1178, 1180, 1186, 1218, 1241, 1260, 1261, 1308, 1391ff, 1426, 1441, 1447, 1488, 1853, 2046, 2076ff, 2084, 2146, 2452, 2473

- plastic deformation and the flow stress anomaly, 2085ff, 2195ff

# NiA1, mechanical properties

2091ff

# Nickel-base high-temperature alloys

2171 (see also “Superalloys”)

- micromechanisms of plasticity, 2190 ff

# Nickel-chromium alloys

1157ff

# Nickel-cobalt alloys

2015

# Nickel-manganese alloys

2059

# Nickel-oxygen-sulphur system

1316

# NiO band structure

80 ff

# Niobium alloys

- hydrogen in, 1384
- oxidation, 1309
- phase distortions due to solutes, 1141ff
- superconducting Nb-Ti, examined by small-angle neutron scattering, 1174ff

# Nitrogen in iron

1561ff

# Noble metals

- crystal structures, 21
- lattice spacings in solid solutions of, 180ff

# Nondestructive testing

2276

# Nowomy phases

258 ff

# Nuclear magnetic resonance

570ff

# Nucleation

- alloys, solidification, 695 ff
- (in) amorphous alloys, 1784ff
- and growth transformations, 1369ff, 1374ff
- cavity, 1265
- critical radius, 688 ff
- (of) disorder, 1766
- experimental methods, 693 ff
- experimental findings, 1389ff
- - orientation relationships, 1389

from the melt, 687 ff
- (at) grain boundaries, 1807# Subject index

# Heterogeneous

689, 697ff, 1389

# Kinetics

570

# Parameters

1145ff

# (at) Dislocations

1387

# (at) GP Zones

1387

# (at) Grain Boundaries and Edges

1386ff

# (at) Grain Boundaries, with Lattice Matching

1388ff

# Test of Theory

1393ff

# Homogeneous

689, 1374ff, 1389ff, 1756f

# Metastable

1389 (see also “Pre-Order-disorder transformations, 251 ff, 494, 1544ff”)

# Precipitation

# (in) Primary Recrystallization

2425ff

# Pure Metals

Solidification, 693ff

# Stability

121

# Rate

691 ff

# Strain Effects

1384ff

# Critical Radius

1375--: 1374ff

# Experimental Tests

1390ff

# Nucleation Rate

1376

# Nusselt Number

1756

# Octagonal Symmetry

378, 381 ff

# Orowan Loops

1893, 1900, 1948, 2115 ff

# Orowan Mechanism

2114ff, 2148

# Orowan Stress

2046, 2185

# Orthogonal Plane-Wave Method

73

# Repulsive Contribution from

73

# Omega Phase Formation

1546ff

# Optical Microscopy

See “Microscopy”

# Ostwald Ripening

460, 873 ff, 1437 ff, 2144

# Orbitals

4ff, 51ff, 59

# Order in Solid Solutions

121, 193ff, 198 ff, 252ff

# Antiphase Domains

See “Antiphase domains”

# Creep

2064ff, 2078, 2080

# Destruction by Irradiation

1687

# Diffraction Pattern

1039 ff

# Diffusion in Ordered Phases

599ff

# Dislocations in Ordered Phases

See “Dislocations”

# BOW Stress

2059ff

# Hardening

See “Hardening”

# Lattice Parameter Change

2060 ff

# Long-Range

198 ff

# Magnetic Field Effects

# Magnetic, in Relation to Chemical SRO

1158ff

# Mechanical Properties

2059 ff

# Neutron Scattering

1144 ff

# Parameter

198

# Recrystallization

2471 ff

# Short-Range

198 ff

# Computer Simulation

1149ff

# Directional

2535 ff, 2553 ff

# In Liquids

501# Subject index

# S25

- preferential, 1294ff
- (in a) solution, thermodynamics, 449 ff
- selective, as a function of alloy composition, 1306ff
- surface, inhibition by segregants, 1279ff
- thermodynamics, 1293ff
- transient, 1308

# Oxide layers

- diffusion in, 1303ff
- electrical properties, 1303
- macrodefects, measurement, 1334ff
- mechanical properties, 1304ff
- scale adhesion, 1309 ff
- scale failure, detection, 1333ff
- spallation, 1305ff
- stress generation and relief in, 1305ff

# Oxide-dispersion-strengthened alloys

- 1310, 2107, 2184ff, 2187
- high-temperature fatigue properties, 2189ff
- recrystallization, 2203ff

# Oxides

- amOrphOUS, 1296
- crystalline, non-stoichiometry, 1296ff

# Oxide stability

- 1293ff
- (of) mixed oxides, 1314ff

# Packing densities (atomic) in elements

- 12

# Pair distribution function

- 1769ff

# Particle drag on grain boundaries

- 889, 1443

# Particle hardening

- see also “Dispersion-strengthening” and “Hardening, precipitation-”
- macroscopic behavior, theory, 2182ff
- particle shearing, 2044, 2048, l16, 2194ff, 2201
- threshold stress, 2185ff

# Pauli exclusion principle

- 48

# Peach-Koehler force

- 1836ff

# Pearlite

- 1564, 1570ff, 1600

# Pearson (structure type) symbol

- 223

# Peclet number

- 714ff, 733

# Peierls barrier (stress)

- 1843ff, 1894ff

# Pencil glide

- 1585

# Penrose tiling

- see “Quasiperiodic tilings”

# Peritectic

- see “Phase diagrams”

# Peritectoid

- see “Phase diagrams”

# Permalloy

- 2536

# Periodic table of the elements

- 14, 54ff

# Persistent slip bands

- see “Fatigue”

# Perturbed 7-7 angular correlation

- 1636, 1638

# Phase (interphase) boundary

- 453 ff
- limiting slope, 488
- metastable, 699ff

# Phase diagrams

- 472 ff
- binary, 472ff
- calculation from thermodynamic input, 495ff
- optimization of phase boundaries, 496ff
- ternary and multicomponent systems, 516ff
- classification, 482ff, 524ff
- compilations, 530
- computer-coupled analysis, 495
- constant composition section, see “ternary-isopleth (section)”
- eutectic systems, 480ff
- ternary, 507
- extension rule, 493
- gaseous phase in, 503, 519ff
- interdiffusion, use of for measuring, 529
- invariant reactions, nomenclature, 515
- iron-carbon, 1565
- law of adjoining phase regions, 513
- measurement techniques, 525ff
- metastable, see “Metastable phase diagrams”
- miscibility gaps, 478ff
- monotectic, 483
- multicomponent, 514ff
- peritwtic, 483ff
- ternary, 508
- peritectoid, 493
- with potentials as axes, 518ff
- quenching techniques, 528
- Syntectic, 485
- ternary, 503ff
- isopleth (section), 512
- isothermal sections, 509ff
- polythermal projection, 506
- thermal analysis, 526ff
- thermodynamic interpretation, 443 ff, 474ff
- tie-lines, 473
- topology of binary, 492ff
- topology of ternary, 511ff
- two-phase fields, extrema in, 477
- zero phase-fraction lines, 515

# Phase equilibria

- 472ff
- equilibrium constant, 426
- heterogeneous and activity measurement, 464
- in a one-component system, 422ff
- stability diagrams, 434
- triple point, 421

# Phase morphology

- 866

# Phase rule

- 450
- components, 451
- degrees of freedom, 450
- species, 451# Subject index

# Phase stability

14Off, 434

- calculation, 142ff

# Phase transformations

see ‘Transformations” and “Solidification”

# Phonon modes

1141

# Phonon spectra

-: by inelastic neutron scattering, 1183ff

-: Kohn anomalies, 1185

# Phonon wind

883

# Phonons

role in diffusion theory, 555 ff

# Photon probe techniques

994 ff

# Pilling-Bedworth ratio

1305

# Piobert-Liiders band

see “Liiders band”

# Piston-and-anvil quenching

1749

# Pitsch orientation relationship

1572

# Planar flow-casting

1749ff

# Plastic deformation

(see also “Deformation”, “Dislocations” and “Slip”)

-: activable cluster, 1887 ff

-: activation area for dislocations, 2180

-: activation parameters for plasticity, 1891ff, 2180

-: activation time, 1884

-: activation volumes, apparent and true, 2180

-: amorphous alloys, 1796ff

-: asymmetric, bcc metals,

-: a t h m a l stage, 2180

-: cyclic and monotonic deformation compared, 2336ff

-: critical resolved shear stress for glide, 1885 ff

- in presence of diffusion, 1957 ff

-: instability in tensile deformation, 1949ff

-: jump experiments, 1892

-: kinking, 1912ff

- resulting from dislocation glide, generalities, 1881 ff

-: stress-strain curves, see “Stress-strain curves”

-: thermally activated, 1887ff

# Plasticity

- continuum (phenomenological), 1946ff, 2698 ff

--: Mohr diagram, 2129ff

--: von Mises condition, 1946, 2590, 2698

# Plutonium

-: allotropy, 34, 44

# Pnictides

36

# Point defects

1622ff

- clusters, 1180 ff

-: condensation, 8%

- created by intersecting dislocations, 1904 ff

- created by moving grain boundaries, 896

-: effect on precipitation, 894ff

-: emission during fatigue, 2331

-: lattice, 894

- small-angle scattering from clusters, 1180 ff

- X-ray scattering by, 1136ff

# Point compounds

206

# Poisson’s ratio

1880

# Polarized-light microscopy

956 ff

# Polysynthetic twinning

2096 ff

# Pole figures

2456 ff

# Polishing

metallographic, see “Metallography”

# Polycrystals

plastic deformation of, 1940ff

# Polygonization

2410ff

# Polymer science

2663 ff

-: alloys (blends), 2682ff

--: critical solution temperatures, 2685

--: entropy and enthalpy of mixing, 2683 ff

--: polymer-polymer miscibility, 2684 ff

-: amorphous polymers, 2665 ff

--: chain conformations (structures), 2730ff

--: chain conformations and solvent effects, 2733 ff

--: chain statistics, 2732ff

--: textures in, 2677ff

--: viscoelasticity model, 2729ff

-: annealing of polymers, 2671

-: chain folding, 2670 ff

-: concept of crystallinity with respect to polymers, 2668 ff

-: conjugated polymers, 2713 ff

-: polymers, 2689 ff

--: block, 907 ff, 2689 ff

--: random, 2691 ff

-: crazing, 2707 ff

--: anisotropy of craze initiation, 2710

--: craze criteria, 2707

--: environmental effects, 2710

--: microstructure and mechanisms, 2710ff

--: propagation, 2709 ff

-: crystal thickening, 2671

-: crystals, single, of poly(diacetylene), 2672

-: crystallinity, percentage, 2670

-: crystallization, sluggishness of, 2668

-: deformation (plastic) of polymers and metals compared, 2692 ff

-: director, 2679

-: drawing of polymers, 2697 ff

--: natural draw ratio, 2697# Subject index

# S27

- equilibrium diagrams, see “phase diagrams of polymeric systems”
- electrical conduction, 2712ff
- conjugated polymers, 2713ff
- applications, 2718ff
- fibers, 908, 2700ff
- conventionally drawn, 2703 ff
- high-performance, 2705
- microstructure, 2704
- Kevlar, 2672
- theoretical axial modulus, 2700 ff
- fibrils, 2673
- glass transition, 2720 ff
- control, 2724ff
- interpretation, 2725
- melt or rubber?, 2725ff
- liquid-crystalline polymers, 2705
- lyotropic phases (systems), 2667, 2687
- naming of polymers, 2668, 2669
- non-periodic layer crystals, 2692
- phase diagrams of polymeric systems, 2684 ff
- (poly)acetylene, 2713ff
- band structure, 2714
- polarons, 2717
- solitons, 2715ff
- (poly)ethylene
- modification of crystal morphology, 2672ff
- relationship to diamond structure, 2702
- polymer-solvent systems, 2686 ff
- relationship to physical metallurgy, 2664 ff
- rubberlike elasticity, 2735ff
- affine deformation of a network, 2735
- bond rotation in real chains, 2731 ff
- dependence of entropy on strain, 2737ff
- entropy spring concept, 2736
- high train anomaly, 2739 ff
- stress-strain curve, 2738ff
- rubbers, 2725ff
- structure, 2734ff
- vulcanization, 2726
- semicrystalline, 903ff
- spherulitic crystallization, 905, 2673
- textures of polymers, 2676
- orientation functions (parameters), 2680
- rolling textures, 2680ff
- texture (strength) parameter, 2679 ff
- thermoplastics, 2655ff
- amorphous (non-crystalline), 2665 ff
- drawing, 2696
- liquid-crystalline, 2667
- semicrystalline, 2666ff
- thermosets, 2665
- thermotropic polymers, 2667
- viscoelasticity, 2726ff

Polymorphism, 10ff

Polytypism, 7 ff, 257, 286ff, 310 ff, 384

Porod approximation, 1165

Porosity, 793 ff
- and gas in melt, 793 ff
- and sintering, see “Sintering”

Porous silicon, 933 ff

Portevin-Le Chatelier effect, 2042

Positron-annihilation spectrometry
- and the Fermi surface, 175
- and interstitials, 1681
- and vacancy concentrations, 1633, 1636ff

Powder metallurgy, see “Hot Pressing”, “Hot isostatic pressing” and “Sintering”

Powder solidification, 679 ff

Praesodymium, crystal structure, 42

Precipitate(s)
- coherency, 2107, 2109
- dislocation interaction, see Hardening, precipitation-
- dissolution, 1431ff
- equilibrium shape, 1380ff, 1405ff, 1426
- free zones, 895
- grain-boundary migration, growth, 1393ff (see also “Growth”)
- growth instability,
- growth under stress, 1465ff
- imaging in the electron microscope, 1067 ff
- incoherent, see “Interface”
- lattice, 892
- needle morphology, 1396
- plate-like, see “Widmanstätten precipitates”
- reversion, 1433ff
- segregation to interfaces, 1274ff
- semicoherent, see “interface”
- shearable, 1898
- solute pileup at growing precipitates, 1244ff
- stress (in and around),
- Widmanstätten, see Widmanstätten precipitates

Re-precipitation, 1140, 1143, 1155ff, 1166ff, 1369, 1385, 1485, 1709, 1806ff, 1861, 2360# Subject index

# Precipitation

- -aided by moving dislocations, 889
- -combined with coarsening, 1444ff
- -: competitive growth
- --: early stages, 1435ff
- -: competitive dissolution of small precipitates, before precipitation is complete, 1443ff
- -, discontinuous, 1456ff
- -+ driving forces for, 1365ff
- -, enhanced by point defects, 894ff
- -: growth, see “Growth”
- -hardening, see “Hardening”
- -in nanoporous materials, 915
- -(of an) intermetallic phase, thermodynamics, 1367
- -, irradiation-induced, 896
- -: Johnson-(Avrami)-Mehl kinetics, 1435ff, 1788, 2421
- -: nucleation, see “Nucleation”
- -: soft impingement effect, 1426, 1435 ff
- -: strain energy effects, 1383ff
- -thermodynamics, 1366ff

# Preferred orientations

see ‘Textures”

# Premartensitic effect

1550

# Primary solid solutions

solubility in, 150ff

# Principle of similitude

1923, 1928, 1981

# Protection of metallic materials

1343ff

# Protective coating technology

1343ff

- -: diffusion coatings, 1345ff
- -: future trends, 1354ff
- -: laser processes, 1351
- -: overlay coatings, 1348ff
- -: physical vapor deposition, 1349ff
- -: spraying processes, 1350ff

# Protective coatings

- -, mechanical properties, 1353ff
- -, oxidation and hot-salt resistance, 1351ff
- -, thermal stability, 1352ff

# Pseudoelasticity

see “Shape memory effect”

# Pseudopotential (empty-core)

73 ff, 95, 150

# Quantitative metallography

(quantitative microstructural analysis), 989 ff

- -: image analysis, 997 ff
- --, automation, 999
- --, instrumentation, 1001
- -: mathematical morphology, 1014ff
- -: stereology, 1001ff
- --: applications, passim, 1001ff
- --: arrangement parameters, 1013ff
- --: contiguity, 1010ff
- --: curvature, 1012ff
- --: grain size, 1006
- --: interface density, 1004ff
- --: mean intersect area, 1006
- --: orientation of interfaces, 1010ff
- --: particle size distributions, 1007ff
- --: planar features in relation to three-dimensional variables, 1002
- --: shape distributions, 1008, 1011ff
- --: topological parameters, 1012
- --: volume fraction analysis, 1003

# Quantum numbers

51

# Quasicrystals

(quasiperiodically ordered structures), 372ff

- -: approximants, 373, 379ff, 385
- -: external facets, 400, 405
- -: higher-dimensional approach, 376 ff
- -: hyperatoms, 385, 392, 403, 407 ff
- -, one-dimensional, 380
