Repository: AdbulrhmanEldeeb/q-a_making

# Markdown File Processor

This project processes Markdown files, extracts and processes their content, and saves the results as JSON files. It is designed to handle large-scale Markdown content efficiently, leveraging modular code structure, logging, and progress tracking.

## Features

- **Markdown Processing**: Extracts and processes content from Markdown files using a custom processing pipeline.
- **Chunking Support**: Splits large text into manageable chunks for better handling.
- **Error Handling**: Automatically retries with rotated API keys in case of rate limits or errors.
- **JSON Output**: Saves processed data as structured JSON files for downstream use.

File: parsed_data/Materials_Science_Engineering_Introduction_by_William_Callister.md (part 58 of 62)
|Germanium|Ge|32|72.64|5.32|Dia. cubic|0.122|0.053|4|937|
|Gold|Au|79|196.97|19.32|FCC|0.144|0.137|1|1064|
|Helium|He|2|4.003|—|—|—|—|Inert|272 (at 26 atm)|
|Hydrogen|H|1|1.008|—|—|—|0.154|1|259|
|• Grade 60-40-18|0.29|Molybdenum (commercially pure)|0.32|
|• Grade 80-55-06|0.31|Tantalum (commercially pure)|0.35|
|• Grade 120-90-02|0.28|Tungsten (commercially pure)|0.28|
|Aluminum Alloys| |Miscellaneous Nonferrous Alloys| |
|Alloy 1100|0.33|Nickel 200|0.31|
|Alloy 2024|0.33|Inconel 625|0.31|
|Alloy 6061|0.33|Monel 400|0.32|
|Alloy 7075|0.33| | |
|Alloy 356.0|0.33| | |# Appendix B

# Properties of Selected Engineering Materials

# Table B.3 (Continued)

|Material|Poisson’s Ratio|Material|Poisson’s Ratio|
|---|---|---|---|
|Chemical lead|0.44|Silicon nitride| |
|Tin (commercially pure)|0.33|• Hot-pressed|0.30|
|Zinc (commercially pure)|0.25|• Reaction-bonded|0.22|
| | |• Sintered|0.28|
|Zirconium, reactor grade 702|0.35|Zirconia, 3 mol% Y2O3|0.31|
|GRAPHITE, CERAMICS, AND POLYMERS|GRAPHITE, CERAMICS, AND POLYMERS|GRAPHITE, CERAMICS, AND POLYMERS|GRAPHITE, CERAMICS, AND POLYMERS|
|Aluminum oxide| |Nylon 6,6|0.39|
|• 99.9% pure|0.22|Polycarbonate (PC)|0.36|
|• 96% pure|0.21|Polyethylene| |
|• 90% pure|0.22|• Low density (LDPE)|0.33–0.40|
|Concrete|0.20|• High density (HDPE)|0.46|
|Diamond| |Poly(ethylene terephthalate) (PET)|0.33|
|• Natural|0.10–0.30|Poly(methyl methacrylate) (PMMA)|0.37–0.44|
|• Synthetic|0.20|Polypropylene (PP)|0.40|
|Gallium arsenide| |Polystyrene (PS)|0.33|
|• 100 orientation|0.30|Polytetrafluoroethylene (PTFE)|0.46|
|Glass, borosilicate (Pyrex)|0.20|Poly(vinyl chloride) (PVC)|0.38|
|Glass, soda–lime|0.23| | |
|Glass-ceramic (Pyroceram)|0.25| | |
|Silica, fused|0.17|Silicon carbide| |
|Silicon| |• Hot-pressed|0.17|
|• 100 orientation|0.28|• Sintered|0.16|
|Sources: ASM Handbooks, Volumes 1 and 2, and Engineered Materials Handbooks, Volumes 1 and 4, ASM International, Materials Park, OH; R. F. Floral and S. T. Peters, “Composite Structures and Technologies,” tutorial notes, 1989; and manufacturers’ technical data sheets.|Sources: ASM Handbooks, Volumes 1 and 2, and Engineered Materials Handbooks, Volumes 1 and 4, ASM International, Materials Park, OH; R. F. Floral and S. T. Peters, “Composite Structures and Technologies,” tutorial notes, 1989; and manufacturers’ technical data sheets.|Sources: ASM Handbooks, Volumes 1 and 2, and Engineered Materials Handbooks, Volumes 1 and 4, ASM International, Materials Park, OH; R. F. Floral and S. T. Peters, “Composite Structures and Technologies,” tutorial notes, 1989; and manufacturers’ technical data sheets.|Sources: ASM Handbooks, Volumes 1 and 2, and Engineered Materials Handbooks, Volumes 1 and 4, ASM International, Materials Park, OH; R. F. Floral and S. T. Peters, “Composite Structures and Technologies,” tutorial notes, 1989; and manufacturers’ technical data sheets.|

# Table B.4 Typical Room-Temperature Yield Strength, Tensile Strength, and Ductility (Percent Elongation) Values for Various Engineering Materials

|Material/Condition|Yield Strength (MPa [ksi])|Tensile Strength (MPa [ksi])|Percent Elongation|
|---|---|---|---|
|METALS AND METAL ALLOYS|METALS AND METAL ALLOYS|METALS AND METAL ALLOYS|METALS AND METAL ALLOYS|
|Plain Carbon and Low-Alloy Steels| | | |
|Steel alloy A36|220–250 (32–36)|400–500 (58–72.5)|23|
|Steel alloy 1020|210 (30) (min)|380 (55) (min)|25 (min)|
|• Hot-rolled|210 (30) (min)|380 (55) (min)|25 (min)|
|• Cold-drawn|350 (51) (min)|420 (61) (min)|15 (min)|
|• Annealed (@ 870C)|295 (42.8)|395 (57.3)|36.5|
|• Normalized (@ 925C)|345 (50.3)|440 (64)|38.5|
|Steel alloy 1040| | | |
|• Hot-rolled|290 (42) (min)|520 (76) (min)|18 (min)|
|• Cold-drawn|490 (71) (min)|590 (85) (min)|12 (min)|
|• Annealed (@ 785C)|355 (51.3)|520 (75.3)|30.2|
|• Normalized (@ 900C)|375 (54.3)|590 (85)|28.0|# Appendix B

# Properties of Selected Engineering Materials

# Table B.4 (Continued)

|Material/Condition|Yield Strength (MPa [ksi])|Tensile Strength (MPa [ksi])|Percent Elongation|
|---|---|---|---|
|Steel alloy 4140|417 (60.5)|655 (95)|25.7|
|• Annealed (@ 815C)|417 (60.5)|655 (95)|25.7|
|• Normalized (@ 870C)|655 (95)|1020 (148)|17.7|
|• Oil-quenched and tempered (@ 315C)|1570 (228)|1720 (250)|11.5|
|Steel alloy 4340|472 (68.5)|745 (108)|22|
|• Annealed (@ 810C)|472 (68.5)|745 (108)|22|
|• Normalized (@ 870C)|862 (125)|1280 (185.5)|12.2|
|• Oil-quenched and tempered (@ 315C)|1620 (235)|1760 (255)|12|
|Stainless Steels| | | |
|Stainless alloy 304|205 (30) (min)|515 (75) (min)|40 (min)|
|• Hot-finished and annealed|205 (30) (min)|515 (75) (min)|40 (min)|
|• Cold-worked (1hard)|515 (75) (min)|860 (125) (min)|10 (min)|
|Stainless alloy 316|205 (30) (min)|515 (75) (min)|40 (min)|
|• Hot-finished and annealed|205 (30) (min)|515 (75) (min)|40 (min)|
|• Cold-drawn and annealed|310 (45) (min)|620 (90) (min)|30 (min)|
|Stainless alloy 405|170 (25)|415 (60)|20|
|Stainless alloy 440A|415 (60)|725 (105)|20|
|• Annealed|415 (60)|725 (105)|20|
|• Tempered (@ 315C)|1650 (240)|1790 (260)|5|
|Stainless alloy 17-7PH|1210 (175) (min)|1380 (200) (min)|1 (min)|
|• Cold-rolled|1210 (175) (min)|1380 (200) (min)|1 (min)|
|• Precipitation-hardened (@ 510C)|1310 (190) (min)|1450 (210) (min)|3.5 (min)|
|Cast Irons| | | |
|Gray irons| | | |
|• Grade G1800 (as cast)|—|124 (18) (min)|—|
|• Grade G3000 (as cast)|—|207 (30) (min)|—|
|• Grade G4000 (as cast)|—|276 (40) (min)|—|
|Ductile irons| | | |
|• Grade 60-40-18 (annealed)|276 (40) (min)|414 (60) (min)|18 (min)|
|• Grade 80-55-06 (as cast)|379 (55) (min)|552 (80) (min)|6 (min)|
|• Grade 120-90-02 (oil-quenched and tempered)|621 (90) (min)|827 (120) (min)|2 (min)|
|Aluminum Alloys| | | |
|Alloy 1100|34 (5)|90 (13)|40|
|• Annealed (O temper)|34 (5)|90 (13)|40|
|• Strain-hardened (H14 temper)|117 (17)|124 (18)|15|
|Alloy 2024|75 (11)|185 (27)|20|
|• Annealed (O temper)|75 (11)|185 (27)|20|
|• Heat-treated and aged (T3 temper)|345 (50)|485 (70)|18|
|• Heat-treated and aged (T351 temper)|325 (47)|470 (68)|20|
|Alloy 6061|55 (8)|124 (18)|30|
|• Annealed (O temper)|55 (8)|124 (18)|30|
|• Heat-treated and aged (T6 and T651 tempers)|276 (40)|310 (45)|17|
|Alloy 7075|103 (15)|228 (33)|17|
|• Annealed (O temper)|103 (15)|228 (33)|17|
|• Heat-treated and aged (T6 temper)|505 (73)|572 (83)|11|# Appendix B

# Properties of Selected Engineering Materials

# Table B.4 (Continued)

|Material/Condition|Yield Strength (MPa [ksi])|Tensile Strength (MPa [ksi])|Percent Elongation|
|---|---|---|---|
|Alloy 356.0|124 (18)|164 (24)|6|
|• As cast|124 (18)|164 (24)|6|
|• Heat-treated and aged (T6 temper)|164 (24)|228 (33)|3.5|
|Copper Alloys| | | |
|C11000 (electrolytic tough pitch)|69 (10)|220 (32)|45|
|• Hot-rolled|69 (10)|220 (32)|45|
|• Cold-worked (H04 temper)|310 (45)|345 (50)|12|
|C17200 (beryllium–copper)|195–380 (28–55)|415–540 (60–78)|35–60|
|• Solution heat-treated|195–380 (28–55)|415–540 (60–78)|35–60|
|• Solution heat-treated and aged (@ 330C)|965–1205 (140–175)|1140–1310 (165–190)|4–10|
|C26000 (cartridge brass)|75–150 (11–22)|300–365 (43.5–53.0)|54–68|
|• Annealed|75–150 (11–22)|300–365 (43.5–53.0)|54–68|
|• Cold-worked (H04 temper)|435 (63)|525 (76)|8|
|C36000 (free-cutting brass)|125 (18)|340 (49)|53|
|• Annealed|125 (18)|340 (49)|53|
|• Cold-worked (H02 temper)|310 (45)|400 (58)|25|
|C71500 (copper–nickel, 30%)|140 (20)|380 (55)|45|
|• Hot-rolled|140 (20)|380 (55)|45|
|• Cold-worked (H80 temper)|545 (79)|580 (84)|3|
|C93200 (bearing bronze)|125 (18)|240 (35)|20|
|• Sand cast|125 (18)|240 (35)|20|
|Magnesium Alloys| | | |
|Alloy AZ31B|220 (32)|290 (42)|15|
|• Rolled|220 (32)|290 (42)|15|
|• Extruded|200 (29)|262 (38)|15|
|Alloy AZ91D|97–150 (14–22)|165–230 (24–33)|3|
|• As cast|97–150 (14–22)|165–230 (24–33)|3|
|Titanium Alloys| | | |
|Commercially pure (ASTM grade 1)|170 (25) (min)|240 (35) (min)|24|
|• Annealed|170 (25) (min)|240 (35) (min)|24|
|Alloy Ti–5Al–2.5Sn|760 (110) (min)|790 (115) (min)|16|
|• Annealed|760 (110) (min)|790 (115) (min)|16|
|Alloy Ti–6Al–4V|830 (120) (min)|900 (130) (min)|14|
|• Annealed|830 (120) (min)|900 (130) (min)|14|
|• Solution heat-treated and aged|1103 (160)|1172 (170)|10|
|Precious Metals| | | |
|Gold (commercially pure)|nil|130 (19)|45|
|• Annealed|nil|130 (19)|45|
|• Cold-worked (60% reduction)|205 (30)|220 (32)|4|
|Platinum (commercially pure)|13.8 (2)|125–165 (18–24)|30–40|
|• Annealed|13.8 (2)|125–165 (18–24)|30–40|
|• Cold-worked (50%)|—|205–240 (30–35)|1–3|
|Silver (commercially pure)|—|170 (24.6)|44|
|• Annealed|—|170 (24.6)|44|
|• Cold-worked (50%)|—|296 (43)|3.5|# Appendix B

# Properties of Selected Engineering Materials

# Table B.4 (Continued)

|Material/Condition|Yield Strength (MPa [ksi])|Tensile Strength (MPa [ksi])|Percent Elongation| | |
|---|---|---|---|---|---|
|Refractory Metals|Molybdenum (commercially pure)|500 (72.5)|630 (91)|25| |
| |Tantalum (commercially pure)|165 (24)|205 (30)|40| |
| |Tungsten (commercially pure)|760 (110)|960 (139)|2| |
|Miscellaneous Nonferrous Alloys|Nickel 200 (annealed)|148 (21.5)|462 (67)|47| |
| |Inconel 625 (annealed)|517 (75)|930 (135)|42.5| |
| |Monel 400 (annealed)|240 (35)|550 (80)|40| |
| |Haynes alloy 25|445 (65)|970 (141)|62| |
| |Invar (annealed)|276 (40)|517 (75)|30| |
| |Super invar (annealed)|276 (40)|483 (70)|30| |
| |Kovar (annealed)|276 (40)|517 (75)|30| |
| |Chemical lead|6–8 (0.9–1.2)|16–19 (2.3–2.7)|30–60| |
| |Antimonial lead (6%) (chill cast)|—|47.2 (6.8)|24| |
| |Tin (commercially pure)|11 (1.6)|—|57| |
| |Lead–tin solder (60Sn–40Pb)|—|52.5 (7.6)|30–60| |
| |Zinc (commercially pure)|• Hot-rolled (anisotropic)|—|134–159 (19.4–23.0)|50–65|
| |• Cold-rolled (anisotropic)|—|145–186 (21–27)|40–50| |
| |Zirconium, reactor grade 702|• Cold-worked and annealed|207 (30) (min)|379 (55) (min)|16 (min)|
|GRAPHITE, CERAMICS, AND SEMICONDUCTING MATERIALS|Aluminum oxide|• 99.9% pure|—|282–551 (41–80)|—|
| |• 96% pure|—|358 (52)|—| |
| |• 90% pure|—|337 (49)|—| |
| |Concrete|b|—|37.3–41.3 (5.4–6.0)|—|
| |Diamond|• Natural|—|1050 (152)|—|
| |• Synthetic|—|800–1400 (116–203)|—| |
| |Gallium arsenide| |66 (9.6)cc|—| |
| |• 100 orientation, polished surface|—|—|—| |
| |• 100 orientation, as-cut surface|—|57 (8.3)|—| |
| |Glass, borosilicate (Pyrex)|—|69 (10)|—| |
| |Glass, soda–lime|—|69 (10)|—| |
| |Glass-ceramic (Pyroceram)|—|123–370 (18–54)|—| |
| |Graphite|• Extruded (with the grain direction)|—|13.8–34.5 (2.0–5.0)|—|
| |• Isostatically molded|—|31–69 (4.5–10)|—| |
| |Silica, fused|—|104 (15)|—| |
| |Silicon|• 100 orientation, as-cut surface|—|130 (18.9)|—|
| |• 100 orientation, laser scribed|—|81.8 (11.9)|—| |# Appendix B

# Properties of Selected Engineering Materials

# Table B.4 (Continued)

|Material/Condition|Yield Strength (MPa [ksi])|Tensile Strength (MPa [ksi])|Percent Elongation|
|---|---|---|---|
|Silicon carbide|—|230–825 (33–120)|—|
|• Hot-pressed|—|230–825 (33–120)|—|
|• Sintered|—|96–520 (14–75)|—|
|Silicon nitride|—|700–1000 (100–150)|—|
|• Hot-pressed|—|700–1000 (100–150)|—|
|• Reaction-bonded|—|250–345 (36–50)|—|
|• Sintered|—|414–650 (60–94)|—|
|Zirconia, 3 mol% Y2O3 (sintered)|—|800–1500 (116–218)|—|
|POLYMERS|POLYMERS|POLYMERS|POLYMERS|
|Elastomers|—|—|—|
|• Butadiene–acrylonitrile (nitrile)|—|6.9–24.1 (1.0–3.5)|400–600|
|• Styrene–butadiene (SBR)|—|12.4–20.7 (1.8–3.0)|450–500|
|• Silicone|—|10.3 (1.5)|100–800|
|Epoxy|—|27.6–90.0 (4.0–13)|3–6|
|Nylon 6,6|55.1–82.8 (8–12)|94.5 (13.7)|15–80|
|• Dry, as molded|55.1–82.8 (8–12)|94.5 (13.7)|15–80|
|• 50% relative humidity|44.8–58.6 (6.5–8.5)|75.9 (11)|150–300|
|Phenolic|—|34.5–62.1 (5.0–9.0)|1.5–2.0|
|Poly(butylene terephthalate) (PBT)|56.6–60.0 (8.2–8.7)|56.6–60.0 (8.2–8.7)|50–300|
|Polycarbonate (PC)|62.1 (9)|62.8–72.4 (9.1–10.5)|110–150|
|Polyester (thermoset)|—|41.4–89.7 (6.0–13.0)|2.6|
|Polyetheretherketone (PEEK)|91 (13.2)|70.3–103 (10.2–15.0)|30–150|
|Polyethylene|—|—|—|
|• Low density (LDPE)|9.0–14.5 (1.3–2.1)|8.3–31.4 (1.2–4.55)|100–650|
|• High density (HDPE)|26.2–33.1 (3.8–4.8)|22.1–31.0 (3.2–4.5)|10–1200|
|• Ultrahigh molecular weight (UHMWPE)|21.4–27.6 (3.1–4.0)|38.6–48.3 (5.6–7.0)|350–525|
|Poly(ethylene terephthalate) (PET)|59.3 (8.6)|48.3–72.4 (7.0–10.5)|30–300|
|Poly(methyl methacrylate) (PMMA)|53.8–73.1 (7.8–10.6)|48.3–72.4 (7.0–10.5)|2.0–5.5|
|Polypropylene (PP)|31.0–37.2 (4.5–5.4)|31.0–41.4 (4.5–6.0)|100–600|
|Polystyrene (PS)|25.0–69.0 (3.63–10.0)|35.9–51.7 (5.2–7.5)|1.2–2.5|
|Polytetrafluoroethylene (PTFE)|13.8–15.2 (2.0–2.2)|20.7–34.5 (3.0–5.0)|200–400|
|Poly(vinyl chloride) (PVC)|40.7–44.8 (5.9–6.5)|40.7–51.7 (5.9–7.5)|40–80|
|FIBER MATERIALS|FIBER MATERIALS|FIBER MATERIALS|FIBER MATERIALS|
|Aramid (Kevlar 49)|—|3600–4100 (525–600)|2.8|
|Carbon|—|—|—|
|• Standard modulus (longitudinal) (PAN precursor)|—|3800–4200 (550–610)|2|
|• Intermediate modulus (longitudinal) (PAN precursor)|—|4650–6350 (675–920)|1.8|
|• High modulus (longitudinal) (PAN precursor)|—|2500–4500 (360–650)|0.6|
|• Ultrahigh modulus (longitudinal) (pitch precursor)|—|2620–3630 (380–526)|0.30–0.66|
|E-glass|—|3450 (500)|4.3|# Appendix B

# Properties of Selected Engineering Materials

# Table B.4 (Continued)

|Material/Condition|Yield Strength (MPa [ksi])|Tensile Strength (MPa [ksi])|Percent Elongation|
|---|---|---|---|
|COMPOSITE MATERIALS| | | |
|Aramid fibers–epoxy matrix (aligned, Vf 0.6)|—|1380 (200)|1.8|
|• Longitudinal direction|—|1380 (200)|1.8|
|• Transverse direction|—|30 (4.3)|0.5|
|High-modulus carbon fibers–epoxy matrix (aligned, Vf 0.6)|—|760 (110)|0.3|
|• Longitudinal direction|—|760 (110)|0.3|
|• Transverse direction|—|28 (4)|0.4|
|E-glass fibers–epoxy matrix (aligned, Vf 0.6)|—|1020 (150)|2.3|
|• Longitudinal direction|—|1020 (150)|2.3|
|• Transverse direction|—|40 (5.8)|0.4|
|Wood| | | |
|• Douglas fir (12% moisture)|—|108 (15.6)|—|
|Parallel to grain|—|108 (15.6)|—|
|Perpendicular to grain|—|2.4 (0.35)|—|
|• Red oak (12% moisture)|—|112 (16.3)|—|
|Parallel to grain|—|112 (16.3)|—|
|Perpendicular to grain|—|7.2 (1.05)|—|

aThe strength of graphite, ceramics, and semiconducting materials is taken as flexural strength.

bThe strength of concrete is measured in compression.

cFlexural strength value at 50% fracture probability.

Sources: ASM Handbooks, Volumes 1 and 2, Engineered Materials Handbooks, Volumes 1 and 4, Metals Handbook: Properties and Selection: Nonferrous Alloys and Pure Metals, Vol. 2, 9th edition, Advanced Materials & Processes, Vol. 146, No. 4, and Materials & Processing Databook (1985), ASM International, Materials Park, OH; Modern Plastics Encyclopedia ’96, The McGraw-Hill Companies, New York, NY; R. F. Floral and S. T. Peters, “Composite Structures and Technologies,” tutorial notes, 1989; and manufacturers’ technical data sheets.

# Table B.5

|Material|Room-Temperature Plane Strain Fracture Toughness (MPa1m)|Room-Temperature Plane Strain Fracture Toughness (ksi1in.)|Strengtha (MPa)|
|---|---|---|---|
|METALS AND METAL ALLOYS| | | |
|Plain Carbon and Low-Alloy Steels| | | |
|Steel alloy 1040|54.0|49.0|260|
|Steel alloy 4140|55–65|50–59|1375–1585|
|• Tempered @ 370C|55–65|50–59|1375–1585|
|• Tempered @ 482C|75–93|68.3–84.6|1100–1200|
|Steel alloy 4340|50.0|45.8|1640|
|• Tempered @ 260C|50.0|45.8|1640|
|• Tempered @ 425C|87.4|80.0|1420|
|Stainless Steels| | | |
|Stainless alloy 17-7PH|76|69|1310|
|• Precipitation hardened @ 510C|76|69|1310|
|Aluminum Alloys| | | |
|Alloy 2024-T3|44|40|345|
|Alloy 7075-T651|24|22|495|# Appendix B

# Properties of Selected Engineering Materials

# Table B.5 Fracture Toughness

|Material|MPa1m|ksi1in.|(MPa)|
|---|---|---|---|
|Magnesium Alloys| | | |
|Alloy AZ31B|28.0|25.5|200|
|Titanium Alloys| | | |
|Alloy Ti–5Al–2.5Sn|71.4|65.0|876|
|Alloy Ti–6Al–4V|44–66|40–60|910|
|GRAPHITE, CERAMICS, AND SEMICONDUCTING MATERIALS| | | |
|Aluminum oxide|4.2–5.9|3.8–5.4|282–551|
|• 99.9% pure| | | |
|• 96% pure|3.85–3.95|3.5–3.6|358|
|Concrete|0.2–1.4|0.18–1.27|—|
|Diamond|3.4|3.1|1050|
|• Natural| | | |
|• Synthetic|6.0–10.7|5.5–9.7|800–1400|
|Gallium arsenide| | | |
|• In the 100 orientation|0.43|0.39|66|
|• In the 110 orientation|0.31|0.28|—|
|• In the 111 orientation|0.45|0.41|—|
|Glass, borosilicate (Pyrex)|0.77|0.70|69|
|Glass, soda–lime|0.75|0.68|69|
|Glass-ceramic (Pyroceram)|1.6–2.1|1.5–1.9|123–370|
|Silica, fused|0.79|0.72|104|
|Silicon| | | |
|• In the 100 orientation|0.95|0.86|—|
|• In the 110 orientation|0.90|0.82|—|
|• In the 111 orientation|0.82|0.75|—|
|Silicon carbide| | | |
|• Hot-pressed|4.8–6.1|4.4–5.6|230–825|
|• Sintered|4.8|4.4|96–520|
|Silicon nitride| | | |
|• Hot-pressed|4.1–6.0|3.7–5.5|700–1000|
|• Reaction-bonded|3.6|3.3|250–345|
|• Sintered|5.3|4.8|414–650|
|Zirconia, 3 mol% Y 2O3|7.0–12.0|6.4–10.9|800–1500|
|POLYMERS| | | |
|Epoxy|0.6|0.55|—|
|Nylon 6,6|2.5–3.0|2.3–2.7|44.8–58.6|
|Polycarbonate (PC)|2.2|2.0|62.1|
|Polyester (thermoset)|0.6|0.55|—|
|Poly(ethylene terephthalate) (PET)|5.0|4.6|59.3|
|Poly(methyl methacrylate) (PMMA)|0.7–1.6|0.6–1.5|53.8–73.1|
|Polypropylene (PP)|3.0–4.5|2.7–4.1|31.0–37.2|
|Polystyrene (PS)|0.7–1.1|0.6–1.0|—|
|Poly(vinyl chloride) (PVC)|2.0–4.0|1.8–3.6|40.7–44.8|

Sources: ASM Handbooks, Volumes 1 and 19, Engineered Materials Handbooks, Volumes 2 and 4, and Advanced Materials & Processes, Vol. 137, No. 6, ASM International, Materials Park, OH.# Appendix B

# Properties of Selected Engineering Materials

# Table B.6 Coefficient of Thermal Expansion

|Material|Room-Temperature 106 (C)1|106 (F)1|
|---|---|---|
|METALS AND METAL ALLOYS|METALS AND METAL ALLOYS|METALS AND METAL ALLOYS|
|Values for Various Engineering Materials|Values for Various Engineering Materials|Values for Various Engineering Materials|
|Plain Carbon and Low-Alloy Steels| | |
|Steel alloy A36|11.7|6.5|
|Steel alloy 1020|11.7|6.5|
|Steel alloy 1040|11.3|6.3|
|Steel alloy 4140|12.3|6.8|
|Steel alloy 4340|12.3|6.8|
|Stainless Steels|Stainless Steels|Stainless Steels|
|Stainless alloy 304|17.2|9.6|
|Stainless alloy 316|16.0|8.9|
|Stainless alloy 405|10.8|6.0|
|Stainless alloy 440A|10.2|5.7|
|Stainless alloy 17-7PH|11.0|6.1|
|Cast Irons|Cast Irons|Cast Irons|
|Gray irons| | |
|Grade G1800|11.4|6.3|
|Grade G3000|11.4|6.3|
|Grade G4000|11.4|6.3|
|Ductile irons| | |
|Grade 60-40-18|11.2|6.2|
|Grade 80-55-06|10.6|5.9|
|Aluminum Alloys|Aluminum Alloys|Aluminum Alloys|
|Alloy 1100|23.6|13.1|
|Alloy 2024|22.9|12.7|
|Alloy 6061|23.6|13.1|
|Alloy 7075|23.4|13.0|
|Alloy 356.0|21.5|11.9|
|Copper Alloys|Copper Alloys|Copper Alloys|
|C11000 (electrolytic tough pitch)|17.0|9.4|
|C17200 (beryllium–copper)|16.7|9.3|
|C26000 (cartridge brass)|19.9|11.1|
|C36000 (free-cutting brass)|20.5|11.4|
|C71500 (copper–nickel, 30%)|16.2|9.0|
|C93200 (bearing bronze)|18.0|10.0|
|Magnesium Alloys|Magnesium Alloys|Magnesium Alloys|
|Alloy AZ31B|26.0|14.4|
|Alloy AZ91D|26.0|14.4|
|Titanium Alloys|Titanium Alloys|Titanium Alloys|
|Commercially pure (ASTM grade 1)|8.6|4.8|
|Alloy Ti–5Al–2.5Sn|9.4|5.2|
|Alloy Ti–6Al–4V|8.6|4.8|# Appendix B

# Properties of Selected Engineering Materials

# Table B.6 Coefficient of Thermal Expansion (Continued)

|Material|106 (C)1|106 (F)1|
|---|---|---|
|Precious Metals| | |
|Gold (commercially pure)|14.2|7.9|
|Platinum (commercially pure)|9.1|5.1|
|Silver (commercially pure)|19.7|10.9|
|Refractory Metals| | |
|Molybdenum (commercially pure)|4.9|2.7|
|Tantalum (commercially pure)|6.5|3.6|
|Tungsten (commercially pure)|4.5|2.5|
|Miscellaneous Nonferrous Alloys| | |
|Nickel 200|13.3|7.4|
|Inconel 625|12.8|7.1|
|Monel 400|13.9|7.7|
|Haynes alloy 25|12.3|6.8|
|Invar|1.6|0.9|
|Super invar|0.72|0.40|
|Kovar|5.1|2.8|
|Chemical lead|29.3|16.3|
|Antimonial lead (6%)|27.2|15.1|
|Tin (commercially pure)|23.8|13.2|
|Lead–tin solder (60Sn–40Pb)|24.0|13.3|
|Zinc (commercially pure)|23.0–32.5|12.7–18.1|
|Zirconium, reactor grade 702|5.9|3.3|
|GRAPHITE, CERAMICS, AND SEMICONDUCTING MATERIALS| | |
|Aluminum oxide| | |
|• 99.9% pure|7.4|4.1|
|• 96% pure|7.4|4.1|
|• 90% pure|7.0|3.9|
|Concrete|10.0–13.6|5.6–7.6|
|Diamond (natural)|0.11–1.23|0.06–0.68|
|Gallium arsenide|5.9|3.3|
|Glass, borosilicate (Pyrex)|3.3|1.8|
|Glass, soda–lime|9.0|5.0|
|Glass-ceramic (Pyroceram)|6.5|3.6|
|Graphite| | |
|• Extruded|2.0–2.7|1.1–1.5|
|• Isostatically molded|2.2–6.0|1.2–3.3|
|Silica, fused|0.4|0.22|
|Silicon|2.5|1.4|
|Silicon carbide| | |
|• Hot-pressed|4.6|2.6|
|• Sintered|4.1|2.3|# Appendix B

# Properties of Selected Engineering Materials

# Table B.6 Coefficient of Thermal Expansion (Continued)

|Material|106 (C)1|106 (F)1|
|---|---|---|
|Silicon nitride| | |
|• Hot-pressed|2.7|1.5|
|• Reaction-bonded|3.1|1.7|
|• Sintered|3.1|1.7|
|Zirconia, 3 mol% Y2O3|9.6|5.3|
|POLYMERS|POLYMERS|POLYMERS|
|Elastomers| | |
|• Butadiene–acrylonitrile (nitrile)|235|130|
|• Styrene–butadiene (SBR)|220|125|
|• Silicone|270|150|
|Epoxy|81–117|45–65|
|Nylon 6,6|144|80|
|Phenolic|122|68|
|Poly(butylene terephthalate) (PBT)|108–171|60–95|
|Polycarbonate (PC)|122|68|
|Polyester (thermoset)|100–180|55–100|
|Polyetheretherketone (PEEK)|72–85|40–47|
|Polyethylene| | |
|• Low density (LDPE)|180–400|100–220|
|• High density (HDPE)|106–198|59–110|
|• Ultrahigh molecular weight (UHMWPE)|234–360|130–200|
|Poly(ethylene terephthalate) (PET)|117|65|
|Poly(methyl methacrylate) (PMMA)|90–162|50–90|
|Polypropylene (PP)|146–180|81–100|
|Polystyrene (PS)|90–150|50–83|
|Polytetrafluoroethylene (PTFE)|126–216|70–120|
|Poly(vinyl chloride) (PVC)|90–180|50–100|
|FIBER MATERIALS|FIBER MATERIALS|FIBER MATERIALS|
|Aramid (Kevlar 49)| | |
|• Longitudinal direction|2.0|1.1|
|• Transverse direction|60|33|
|Carbon| | |
|• Standard modulus (PAN precursor)| | |
|Longitudinal direction|0.6|0.3|
|Transverse direction|10.0|5.6|
|• Intermediate modulus (PAN precursor)| | |
|Longitudinal direction|0.6|0.3|
|• High modulus (PAN precursor)| | |
|Longitudinal direction|0.5|0.28|
|Transverse direction|7.0|3.9|
|• Ultrahigh modulus (pitch precursor)| | |
|Longitudinal direction|1.6|0.9|
|Transverse direction|15.0|8.3|
|E-glass|5.0|2.8|# Appendix B

# Properties of Selected Engineering Materials

# Table B.6 Coefficient of Thermal Expansion (Continued)

| |Material|106 (C)1|106 (F)1|
|---|---|---|---|
| |COMPOSITE MATERIALS| | |
|Aramid fibers–epoxy matrix (Vf 0.6)|Longitudinal direction|4.0|2.2|
| |Transverse direction|70|40|
|High-modulus carbon fibers–epoxy matrix (Vf 0.6)|Longitudinal direction|0.5|0.3|
| |Transverse direction|32|18|
|E-glass fibers–epoxy matrix (Vf 0.6)|Longitudinal direction|6.6|3.7|
| |Transverse direction|30|16.7|
|Wood| | | |
|Douglas fir (12% moisture)|Parallel to grain|3.8–5.1|2.2–2.8|
| |Perpendicular to grain|25.4–33.8|14.1–18.8|
|Red oak (12% moisture)|Parallel to grain|4.6–5.9|2.6–3.3|
| |Perpendicular to grain|30.6–39.1|17.0–21.7|

# Table B.7 Thermal Conductivity

|Material|W/m2K|Btu/ft2 hF|
|---|---|---|
|METALS AND METAL ALLOYS| | |
|Plain Carbon and Low-Alloy Steels| | |
|Steel alloy A36|51.9|30|
|Steel alloy 1020|51.9|30|
|Steel alloy 1040|51.9|30|
|Stainless Steels| | |
|Stainless alloy 304 (annealed)|16.2|9.4|
|Stainless alloy 316 (annealed)|15.9|9.2|
|Stainless alloy 405 (annealed)|27.0|15.6|
|Stainless alloy 440A (annealed)|24.2|14.0|
|Stainless alloy 17-7PH (annealed)|16.4|9.5|
|Cast Irons| | |
|Gray irons| | |
|Grade G1800|46.0|26.6|
|Grade G3000|46.0|26.6|
|Grade G4000|46.0|26.6|
|Ductile irons| | |
|Grade 60-40-18|36.0|20.8|
|Grade 80-55-06|36.0|20.8|
|Grade 120-90-02|36.0|20.8|# Appendix B

# Properties of Selected Engineering Materials

# Table B.7

# Thermal Conductivity (Continued)

|Material|W/m#K|Btu/ft# hF#|
|---|---|---|
|Aluminum Alloys| | |
|Alloy 1100 (annealed)|222|128|
|Alloy 2024 (annealed)|190|110|
|Alloy 6061 (annealed)|180|104|
|Alloy 7075-T6|130|75|
|Alloy 356.0-T6|151|87|
|Copper Alloys| | |
|C11000 (electrolytic tough pitch)|388|224|
|C17200 (beryllium–copper)|105–130|60–75|
|C26000 (cartridge brass)|120|70|
|C36000 (free-cutting brass)|115|67|
|C71500 (copper–nickel, 30%)|29|16.8|
|C93200 (bearing bronze)|59|34|
|Magnesium Alloys| | |
|Alloy AZ31B|96a|55a|
|Alloy AZ91D|72a|43a|
|Titanium Alloys| | |
|Commercially pure (ASTM grade 1)|16|9.2|
|Alloy Ti–5Al–2.5Sn|7.6|4.4|
|Alloy Ti–6Al–4V|6.7|3.9|
|Precious Metals| | |
|Gold (commercially pure)|315|182|
|Platinum (commercially pure)|71b|41b|
|Silver (commercially pure)|428|247|
|Refractory Metals| | |
|Molybdenum (commercially pure)|142|82|
|Tantalum (commercially pure)|54.4|31.4|
|Tungsten (commercially pure)|155|89.4|
|Miscellaneous Nonferrous Alloys| | |
|Nickel 200|70|40.5|
|Inconel 625|9.8|5.7|
|Monel 400|21.8|12.6|
|Haynes alloy 25|9.8|5.7|
|Invar|10|5.8|
|Super invar|10|5.8|
|Kovar|17|9.8|
|Chemical lead|35|20.2|
|Antimonial lead (6%)|29|16.8|
|Tin (commercially pure)|60.7|35.1|
|Lead–tin solder (60Sn–40Pb)|50|28.9|
|Zinc (commercially pure)|108|62|
|Zirconium, reactor grade 702|22|12.7|# Appendix B

# Properties of Selected Engineering Materials

# Table B.7 Thermal Conductivity (Continued)

|Material|W/m·K|Btu/ft·h·°F| |
|---|---|---|---|
|GRAPHITE, CERAMICS, AND SEMICONDUCTING MATERIALS|GRAPHITE, CERAMICS, AND SEMICONDUCTING MATERIALS|GRAPHITE, CERAMICS, AND SEMICONDUCTING MATERIALS| | | |
|Aluminum oxide|99.9% pure|39|22.5|
| |96% pure|35|20|
| |90% pure|16|9.2|
|Concrete|1.25–1.75|0.72–1.0| |
|Diamond|Natural|1450–4650|840–2700|
| |Synthetic|3150|1820|
|Gallium arsenide|45.5|26.3| |
|Glass, borosilicate (Pyrex)|1.4|0.81| |
|Glass, soda–lime|1.7|1.0| |
|Glass-ceramic (Pyroceram)|3.3|1.9| |
|Graphite|Extruded|130–190|75–110|
| |Isostatically molded|104–130|60–75|
|Silica, fused|1.4|0.81| |
|Silicon|141|82| |
|Silicon carbide|Hot-pressed|80|46.2|
| |Sintered|71|41|
|Silicon nitride|Hot-pressed|29|17|
| |Reaction-bonded|10|6|
| |Sintered|33|19.1|
|Zirconia, 3 mol% Y2O3|2.0–3.3|1.2–1.9| |
|POLYMERS|POLYMERS|POLYMERS| | | |
|Elastomers|Butadiene-acrylonitrile (nitrile)|0.25|0.14|
| |Styrene-butadiene (SBR)|0.25|0.14|
| |Silicone|0.23|0.13|
|Epoxy|0.19|0.11| |
|Nylon 6,6|0.24|0.14| |
|Phenolic|0.15|0.087| |
|Poly(butylene terephthalate) (PBT)|0.18–0.29|0.10–0.17| |
|Polycarbonate (PC)|0.20|0.12| |
|Polyester (thermoset)|0.17|0.10| |
|Polyethylene|Low density (LDPE)|0.33|0.19|
| |High density (HDPE)|0.48|0.28|
| |Ultrahigh molecular weight (UHMWPE)|0.33|0.19|
|Poly(ethylene terephthalate) (PET)|0.15|0.087| |
|Poly(methyl methacrylate) (PMMA)|0.17–0.25|0.10–0.15| |
|Polypropylene (PP)|0.12|0.069| |
|Polystyrene (PS)|0.13|0.075| |# Appendix B / Properties of Selected Engineering Materials

# Table B.7 Thermal Conductivity (Continued)

|Material|W/m#K|Btu/ft# hF#|
|---|---|---|
|Polytetrafluoroethylene (PTFE)|0.25|0.14|
|Poly(vinyl chloride) (PVC)|0.15–0.21|0.08–0.12|

# FIBER MATERIALS

|Material| |W/m#K|Btu/ft# hF#|
|---|---|---|---|
|Carbon (longitudinal)|Standard modulus (PAN precursor)|11|6.4|
| |Intermediate modulus (PAN precursor)|15|8.7|
| |High modulus (PAN precursor)|70|40|
| |Ultrahigh modulus (pitch precursor)|320–600|180–340|
|E-glass| |1.3|0.75|

# COMPOSITE MATERIALS

|Material| |W/m#K|Btu/ft# hF#| |
|---|---|---|---|---|
|Wood|Douglas fir (12% moisture)|Perpendicular to grain|0.14|0.08|
|Red oak (12% moisture)|Perpendicular to grain|0.18|0.11| |

aAt 100C.

bAt 0C.

# Table B.8 Specific Heat

# Room-Temperature

|Material|J/kg|#K|102 Btu/lbm#F|
|---|---|---|---|
|METALS AND METAL ALLOYS| | | |
|Plain Carbon and Low-Alloy Steels| | | |
|Steel alloy A36| |486a|11.6a|
|Steel alloy 1020| |486a|11.6a|
|Steel alloy 1040| |486a|11.6a|
|Stainless Steels| | | |
| |Stainless alloy 304|500|12.0|
| |Stainless alloy 316|502|12.1|
| |Stainless alloy 405|460|11.0|
| |Stainless alloy 440A|460|11.0|
| |Stainless alloy 17-7PH|460|11.0|
|Cast Irons| | | |
|Gray irons| | | |
| |Grade G1800|544|13|
| |Grade G3000|544|13|
| |Grade G4000|544|13|
|Ductile irons| | | |
| |Grade 60-40-18|544|13|
| |Grade 80-55-06|544|13|
| |Grade 120-90-02|544|13|
|Aluminum Alloys| | | |
|Alloy 1100| |904|21.6|
|Alloy 2024| |875|20.9|
|Alloy 6061| |896|21.4|# Appendix B

# Properties of Selected Engineering Materials

# Table B.8 Specific Heat (Continued)

|Material|J/kg·K|102 Btu/lb·°F|
|---|---|---|
|Alloy 7075|960b|23.0b|
|Alloy 356.0|963b|23.0b|
|Copper Alloys|Copper Alloys|Copper Alloys|
|C11000 (electrolytic tough pitch)|385|9.2|
|C17200 (beryllium–copper)|420|10.0|
|C26000 (cartridge brass)|375|9.0|
|C36000 (free-cutting brass)|380|9.1|
|C71500 (copper–nickel, 30%)|380|9.1|
|C93200 (bearing bronze)|376|9.0|
|Magnesium Alloys|Magnesium Alloys|Magnesium Alloys|
|Alloy AZ31B|1024|24.5|
|Alloy AZ91D|1050|25.1|
|Titanium Alloys|Titanium Alloys|Titanium Alloys|
|Commercially pure (ASTM grade 1)|528c|12.6c|
|Alloy Ti–5Al–2.5Sn|470c|11.2c|
|Alloy Ti–6Al–4V|610c|14.6c|
|Precious Metals|Precious Metals|Precious Metals|
|Gold (commercially pure)|128|3.1|
|Platinum (commercially pure)|132d|3.2d|
|Silver (commercially pure)|235|5.6|
|Refractory Metals|Refractory Metals|Refractory Metals|
|Molybdenum (commercially pure)|276|6.6|
|Tantalum (commercially pure)|139|3.3|
|Tungsten (commercially pure)|138|3.3|
|Miscellaneous Nonferrous Alloys|Miscellaneous Nonferrous Alloys|Miscellaneous Nonferrous Alloys|
|Nickel 200|456|10.9|
|Inconel 625|410|9.8|
|Monel 400|427|10.2|
|Haynes alloy 25|377|9.0|
|Invar|500|12.0|
|Super invar|500|12.0|
|Kovar|460|11.0|
|Chemical lead|129|3.1|
|Antimonial lead (6%)|135|3.2|
|Tin (commercially pure)|222|5.3|
|Lead–tin solder (60Sn–40Pb)|150|3.6|
|Zinc (commercially pure)|395|9.4|
|Zirconium, reactor grade 702|285|6.8|# Appendix B

# Properties of Selected Engineering Materials

# Table B.8 Specific Heat (Continued)

|Material|J/kg#K|102 Btu/lbmF#|
|---|---|---|
|GRAPHITE, CERAMICS, AND SEMICONDUCTING MATERIALS|GRAPHITE, CERAMICS, AND SEMICONDUCTING MATERIALS|GRAPHITE, CERAMICS, AND SEMICONDUCTING MATERIALS|
|Aluminum oxide|775|18.5|
|• 99.9% pure|775|18.5|
|• 96% pure|775|18.5|
|• 90% pure|775|18.5|
|Concrete|850–1150|20.3–27.5|
|Diamond (natural)|520|12.4|
|Gallium arsenide|350|8.4|
|Glass, borosilicate (Pyrex)|850|20.3|
|Glass, soda–lime|840|20.0|
|Glass-ceramic (Pyroceram)|975|23.3|
|Graphite| | |
|• Extruded|830|19.8|
|• Isostatically molded|830|19.8|
|Silica, fused|740|17.7|
|Silicon|700|16.7|
|Silicon carbide| | |
|• Hot-pressed|670|16.0|
|• Sintered|590|14.1|
|Silicon nitride| | |
|• Hot-pressed|750|17.9|
|• Reaction-bonded|870|20.7|
|• Sintered|1100|26.3|
|Zirconia, 3 mol% Y2O3|481|11.5|
|POLYMERS|POLYMERS|POLYMERS|
|Epoxy|1050|25|
|Nylon 6,6|1670|40|
|Phenolic|1590–1760|38–42|
|Poly(butylene terephthalate) (PBT)|1170–2300|28–55|
|Polycarbonate (PC)|840|20|
|Polyester (thermoset)|710–920|17–22|
|Polyethylene| | |
|• Low density (LDPE)|2300|55|
|• High density (HDPE)|1850|44.2|
|Poly(ethylene terephthalate) (PET)|1170|28|
|Poly(methyl methacrylate) (PMMA)|1460|35|
|Polypropylene (PP)|1925|46|
|Polystyrene (PS)|1170|28|
|Polytetrafluoroethylene (PTFE)|1050|25|
|Poly(vinyl chloride) (PVC)|1050–1460|25–35|
|FIBER MATERIALS|FIBER MATERIALS|FIBER MATERIALS|
|Aramid (Kevlar 49)|1300|31|
|E-glass|810|19.3|# Appendix B

# Properties of Selected Engineering Materials

**Table B.8 Specific Heat (Continued)**
|Material|J/kg·K|102 Btu/lb·°F|
|---|---|---|
|COMPOSITE MATERIALS| | |
|Wood| | |
|• Douglas fir (12% moisture)|2900|69.3|
|• Red oak (12% moisture)|2900|69.3|

aAt temperatures between 50°C and 100°C.

bAt 100°C.

cAt 50°C.

dAt 0°C.

Sources: ASM Handbooks, Volumes 1 and 2, Engineered Materials Handbooks, Volumes 1, 2, and 4, Metals Handbook: Properties and Selection: Nonferrous Alloys and Pure Metals, Vol. 2, 9th edition, and Advanced Materials & Processes, Vol. 146, No. 4, ASM International, Materials Park, OH; Modern Plastics Encyclopedia 1977–1978, The McGraw-Hill Companies, New York, NY; and manufacturers’ technical data sheets.

**Table B.9 Material Electrical Resistivity, Ω·m**
|Room-Temperature Electrical Resistivity|METALS AND METAL ALLOYS|
|---|---|
|Plain Carbon and Low-Alloy Steels| |
|Values for Various Engineering Materials| |
|Steel alloy A36a|1.60 × 107|
|Steel alloy 1020 (annealed)a|1.60 × 107|
|Steel alloy 1040 (annealed)a|1.60 × 107|
|Steel alloy 4140 (quenched and tempered)|2.20 × 107|
|Steel alloy 4340 (quenched and tempered)|2.48 × 107|
|Stainless Steels| |
|Stainless alloy 304 (annealed)|7.2 × 107|
|Stainless alloy 316 (annealed)|7.4 × 107|
|Stainless alloy 405 (annealed)|6.0 × 107|
|Stainless alloy 440A (annealed)|6.0 × 107|
|Stainless alloy 17-7PH (annealed)|8.3 × 107|
|Cast Irons| |
|Gray irons| |
|• Grade G1800|15.0 × 107|
|• Grade G3000|9.5 × 107|
|• Grade G4000|8.5 × 107|
|Ductile irons| |
|• Grade 60-40-18|5.5 × 107|
|• Grade 80-55-06|6.2 × 107|
|• Grade 120-90-02|6.2 × 107|
|Aluminum Alloys| |
|Alloy 1100 (annealed)|2.9 × 108|
|Alloy 2024 (annealed)|3.4 × 108|
|Alloy 6061 (annealed)|3.7 × 108|
|Alloy 7075 (T6 treatment)|5.22 × 108|
|Alloy 356.0 (T6 treatment)|4.42 × 108|# Appendix B

# Properties of Selected Engineering Materials

# Table B.9 Material

|Material|Electrical Resistivity, # m|
|---|---|
|Copper Alloys| |
|C11000 (electrolytic tough pitch, annealed)|1.72 × 108|
|C17200 (beryllium–copper)|5.7 × 108–1.15 × 107|
|C26000 (cartridge brass)|6.2 × 108|
|C36000 (free-cutting brass)|6.6 × 108|
|C71500 (copper–nickel, 30%)|37.5 × 108|
|C93200 (bearing bronze)|14.4 × 108|
|Magnesium Alloys| |
|Alloy AZ31B|9.2 × 108|
|Alloy AZ91D|17.0 × 108|
|Titanium Alloys| |
|Commercially pure (ASTM grade 1)|4.2 × 107–5.2 × 107|
|Alloy Ti–5Al–2.5Sn|15.7 × 107|
|Alloy Ti–6Al–4V|17.1 × 107|
|Precious Metals| |
|Gold (commercially pure)|2.35 × 108|
|Platinum (commercially pure)|10.60 × 108|
|Silver (commercially pure)|1.47 × 108|
|Refractory Metals| |
|Molybdenum (commercially pure)|5.2 × 108|
|Tantalum (commercially pure)|13.5 × 108|
|Tungsten (commercially pure)|5.3 × 108|
|Miscellaneous Nonferrous Alloys| |
|Nickel 200|0.95 × 107|
|Inconel 625|12.90 × 107|
|Monel 400|5.47 × 107|
|Haynes alloy 25|8.9 × 107|
|Invar|8.2 × 107|
|Super invar|8.0 × 107|
|Kovar|4.9 × 107|
|Chemical lead|2.06 × 107|
|Antimonial lead (6%)|2.53 × 107|
|Tin (commercially pure)|1.11 × 107|
|Lead–tin solder (60Sn–40Pb)|1.50 × 107|
|Zinc (commercially pure)|62.0 × 107|
|Zirconium, reactor grade 702|3.97 × 107|
|GRAPHITE, CERAMICS, AND SEMICONDUCTING MATERIALS| |
|Aluminum oxide| |
|• 99.9% pure|1012|
|• 96% pure|1012|
|• 90% pure|10|# Appendix B

# Properties of Selected Engineering Materials

|Material|Electrical Resistivity, # m|
|---|---|
|Concrete (dry)|109|
|Diamond| |
|• Natural|10–1014|
|• Synthetic|1.5 102|
|Gallium arsenide (intrinsic)|106|
|Glass, borosilicate (Pyrex)|~1013|
|Glass, soda–lime|1010–1011|
|Glass-ceramic (Pyroceram)|2 1014|
|Graphite| |
|• Extruded (with grain direction)|7 10620 106|
|• Isostatically molded|10 10618 106|
|Silica, fused|1018|
|Silicon (intrinsic)|2500|
|Silicon carbide| |
|• Hot-pressed|1.0–1099|
|• Sintered|1.0–10|
|Silicon nitride| |
|• Hot isostatic pressed|101212|
|• Reaction-bonded|1012|
|• Sintered|10|
|Zirconia, 3 mol% Y2O3|1010|
|POLYMERS|POLYMERS|
|Elastomers| |
|• Butadiene–acrylonitrile (nitrile)|3.5 108|
|• Styrene–butadiene (SBR)|6 1011|
|• Silicone|1013|
|Epoxy|1010–1013|
|Nylon 6,6|1012–1013|
|Phenolic|109–1010|
|Poly(butylene terephthalate) (PBT)|4 1014|
|Polycarbonate (PC)|2 1014|
|Polyester (thermoset)|1013|
|Polyetheretherketone (PEEK)|6 10 14|
|Polyethylene| |
|• Low density (LDPE)| |
|• High density (HDPE)|1015–5 1016|
|• Ultrahigh molecular weight (UHMWPE)|5 1014|
|Poly(ethylene terephthalate) (PET)|1012|
|Poly(methyl methacrylate) (PMMA)|1012|
|Polypropylene (PP)|1014|
|Polystyrene (PS)|1014|
|Polytetrafluoroethylene (PTFE)|1017|
|Poly(vinyl chloride) (PVC)|1014|# Appendix B

# Properties of Selected Engineering Materials

# Table B.9 Material Electrical Resistivity, # m (Continued)

# FIBER MATERIALS

|Carbon|6|
|---|---|
|• Standard modulus (PAN precursor)|17 × 106|
|• Intermediate modulus (PAN precursor)|15 × 106|
|• High modulus (PAN precursor)|9.5 × 106–5 × 106|
|• Ultrahigh modulus (pitch precursor)|1.35 × 1010|
|E-glass|4 × 1014|

# COMPOSITE MATERIALS

|Wood| |
|---|---|
|• Douglas fir (oven dry)|1014–1016|
|Parallel to grain|1014–1016|
|Perpendicular to grain| |
|• Red oak (oven dry)|1014–1016|
|Parallel to grain|1014–1016|
|Perpendicular to grain| |

aAt 0°C.

Sources: ASM Handbooks, Volumes 1 and 2, Engineered Materials Handbooks, Volumes 1, 2, and 4, Metals Handbook: Properties and Selection: Nonferrous Alloys and Pure Metals, Vol. 2, 9th edition, and Advanced Materials & Processes, Vol. 146, No. 4, ASM International, Materials Park, OH; Modern Plastics Encyclopedia 1977–1978, The McGraw-Hill Companies, New York, NY; and manufacturers’ technical data sheets.

# Table B.10 Compositions of Metal Alloys for Which Data Are Included in Tables B.1 through B.9

|Alloy (UNS Designation)|Composition (wt%)|
|---|---|
|PLAIN CARBON AND LOW-ALLOY STEELS| |
|A36 (ASTM A36)|98.0 Fe (min), 0.29 C, 1.0 Mn, 0.28 Si|
|1020 (G10200)|99.1 Fe (min), 0.20 C, 0.45 Mn|
|1040 (G10400)|98.6 Fe (min), 0.40 C, 0.75 Mn|
|4140 (G41400)|96.8 Fe (min), 0.40 C, 0.90 Cr, 0.20 Mo, 0.9 Mn|
|4340 (G43400)|95.2 Fe (min), 0.40 C, 1.8 Ni, 0.80 Cr, 0.25 Mo, 0.7 Mn|
|STAINLESS STEELS| |
|304 (S30400)|66.4 Fe (min), 0.08 C, 19.0 Cr, 9.25 Ni, 2.0 Mn|
|316 (S31600)|61.9 Fe (min), 0.08 C, 17.0 Cr, 12.0 Ni, 2.5 Mo, 2.0 Mn|
|405 (S40500)|83.1 Fe (min), 0.08 C, 13.0 Cr, 0.20 Al, 1.0 Mn|
|440A (S44002)|78.4 Fe (min), 0.70 C, 17.0 Cr, 0.75 Mo, 1.0 Mn|
|17-7PH (S17700)|70.6 Fe (min), 0.09 C, 17.0 Cr, 7.1 Ni, 1.1 Al, 1.0 Mn|
|CAST IRONS| |
|Grade G1800 (F10004)|Fe (bal), 3.4–3.7 C, 2.8–2.3 Si, 0.65 Mn, 0.15 P, 0.15 S|
|Grade G3000 (F10006)|Fe (bal), 3.1–3.4 C, 2.3–1.9 Si, 0.75 Mn, 0.10 P, 0.15 S|
|Grade G4000 (F10008)|Fe (bal), 3.0–3.3 C, 2.1–1.8 Si, 0.85 Mn, 0.07 P, 0.15 S|
|Grade 60-40-18 (F32800)|Fe (bal), 3.4–4.0 C, 2.0–2.8 Si, 0–1.0 Ni, 0.05 Mg|
|Grade 80-55-06 (F33800)|Fe (bal), 3.3–3.8 C, 2.0–3.0 Si, 0–1.0 Ni, 0.05 Mg|
|Grade 120-90-02 (F36200)|Fe (bal), 3.4–3.8 C, 2.0–2.8 Si, 0–2.5 Ni, 0–1.0 Mo, 0.05 Mg|# Appendix B

# Properties of Selected Engineering Materials

# Table B.10 (Continued)

|Alloy (UNS Designation)|Composition (wt%)|
|---|---|
|ALUMINUM ALLOYS| |
|1100 (A91100)|99.00 Al (min), 0.20 Cu (max)|
|2024 (A92024)|90.75 Al (min), 4.4 Cu, 0.6 Mn, 1.5 Mg|
|6061 (A96061)|95.85 Al (min), 1.0 Mg, 0.6 Si, 0.30 Cu, 0.20 Cr|
|7075 (A97075)|87.2 Al (min), 5.6 Zn, 2.5 Mg, 1.6 Cu, 0.23 Cr|
|356.0 (A03560)|90.1 Al (min), 7.0 Si, 0.3 Mg|
|COPPER ALLOYS| |
|(C11000)|99.90 Cu (min), 0.04 O (max)|
|(C17200)|96.7 Cu (min), 1.9 Be, 0.20 Co|
|(C26000)|Zn (bal), 70 Cu, 0.07 Pb, 0.05 Fe (max)|
|(C36000)|60.0 Cu (min), 35.5 Zn, 3.0 Pb|
|(C71500)|63.75 Cu (min), 30.0 Ni|
|(C93200)|81.0 Cu (min), 7.0 Sn, 7.0 Pb, 3.0 Zn|
|MAGNESIUM ALLOYS| |
|AZ31B (M11311)|94.4 Mg (min), 3.0 Al, 0.20 Mn (min), 1.0 Zn, 0.1 Si (max)|
|AZ91D (M11916)|89.0 Mg (min), 9.0 Al, 0.13 Mn (min), 0.7 Zn, 0.1 Si (max)|
|TITANIUM ALLOYS| |
|Commercial, grade 1 (R50250)|99.5 Ti (min)|
|Ti–5Al–2.5Sn (R54520)|90.2 Ti (min), 5.0 Al, 2.5 Sn|
|Ti–6Al–4V (R56400)|87.7 Ti (min), 6.0 Al, 4.0 V|
|MISCELLANEOUS ALLOYS| |
|Nickel 200|99.0 Ni (min)|
|Inconel 625|58.0 Ni (min), 21.5 Cr, 9.0 Mo, 5.0 Fe, 3.65 Nb Ta, 1.0 Co|
|Monel 400|63.0 Ni (min), 31.0 Cu, 2.5 Fe, 0.2 Mn, 0.3 C, 0.5 Si|
|Haynes alloy 25|49.4 Co (min), 20 Cr, 15 W, 10 Ni, 3 Fe (max), 0.10 C, 1.5 Mn|
|Invar (K93601)|64 Fe, 36 Ni|
|Super invar|63 Fe, 32 Ni, 5 Co|
|Kovar|54 Fe, 29 Ni, 17 Co|
|Chemical lead (L51120)|99.90 Pb (min)|
|Antimonial lead, 6% (L53105)|94 Pb, 6 Sb|
|Tin (commercially pure) (ASTM B339A)|98.85 Pb (min)|
|Lead–tin solder (60Sn–40Pb) (ASTM B32 grade 60)|60 Sn, 40 Pb|
|Zinc (commercially pure) (Z21210)|99.9 Zn (min), 0.10 Pb (max)|
|Zirconium, reactor grade 702 (R60702)|99.2 Zr Hf (min), 4.5 Hf (max), 0.2 Fe Cr|

Sources: ASM Handbooks, Volumes 1 and 2, ASM International, Materials Park, OH.# Appendix C

# Costs and Relative Costs for Selected Engineering Materials
