Repository: AdbulrhmanEldeeb/q-a_making

# Markdown File Processor

This project processes Markdown files, extracts and processes their content, and saves the results as JSON files. It is designed to handle large-scale Markdown content efficiently, leveraging modular code structure, logging, and progress tracking.

## Features

- **Markdown Processing**: Extracts and processes content from Markdown files using a custom processing pipeline.
- **Chunking Support**: Splits large text into manageable chunks for better handling.
- **Error Handling**: Automatically retries with rotated API keys in case of rate limits or errors.
- **JSON Output**: Saves processed data as structured JSON files for downstream use.

File: parsed_data/Physical_Metallurgy_by_Peter_Haasen.md (part 58 of 58)
# Metallurgy
- -, orientational order in, 375
- -, structure, 379ff, 395ff, 404
- -: superspace groups, 385, 398
- -, symmetry, 378
- -: tiling, 375, 390
- -, two-dimensional, 380
- -: X-ray structure analysis of an alloy of decagonal symmetry, 388

# Quasi-elastic neutron scattering

572

# Quasiperiodic tilings

374ff

# Quasiperitectic equilibria

508

# &a1

(electron) probability density, 56 ff

# Radiation effects

see “Irradiation effects”

# Radius of gyration

1164

# Rafting

see “Superalloys”

# Random walk motion

- -in a crystal, 546ff
- -in a glass, 649ff

# Raoult’s law

436

# Rapid quenching from the melt

see “Solidification, rapid”

# Rapid solidification processing (RSP)

see “Solidification, rapid” and “RSP crystalline alloys”

- -: pseudo-RSP, 1758

# Rare earth metals

see “Lanthanides”

# Rayleigh instability

880

# Reaction equilibrium in solutions

447ff

# Read-Shockley equation

1870, 2412

# Reciprocal lattice

68, 1043, 1097ff# Subject index

# Recovery from deformation

2401 ff

- aluminum, 2403ff
- annealing textures, effect of prior recovery on, 2418
- cell formation, 1978, 2412ff
- cell evolution, 1980, 2418
- cell size in relation to Row stress, 1981
- (in) copper...does it exist?, 2402ff, 2407
- (role in) creep, 1973ff
- dislocation density reduction, 1978
- dynamic, 1924, 1929, 2003, 2030ff, 2127, 2408
- - dynamic secondary recrystallization, 2486

fatiguestrain enhanced, 2408
- impurity influence, 2403
- iron alloys, complete recovery, 2405ff
- kinetics, 2405 ff
- - theories of kinetics, 2417ff

(of) mechanical properties, 2405 ff
- meta-, 2408 ff
- ortho-, 2410
- polygonization, 2410 ff
- (in) steels, 1587
- stored infernal energy and its recovery, 2401ff
- stress-enhanced, 2406 ff

# Recovery of electrical resistivity after irradiation

1692ff

# Recovery of electrical resistivity after quenching

1634ff

- resistivity per interstitial, 1654ff
- resistivity per vacancy, 1629ff
- stage I, 1667ff
- stage II, 1674ff
- stage III controversy, 1622ff, 1636ff, 1640, 1670ff
- use to determine volume of vacancy formation, 1628
- (and) vacancy concentrations, 1634

# Recrystallization

2419f

- annealing textum, see “Annealing textures”
- classification of phenomena, 2400
- diagram, 2421ff
- directional, 1818, 2205
- dynamic, 1999ff, 2453ff
- grain-boundary migration, see “Grain boundary”
- grain growth, 870 ff, 2474ff
- - epitaxial, 2491ff
- grain-size distribution, 2476
- impurity influence, 2475

kinetics, 2476ff
- mechanism, 2474ff
- (in) nanocrystalline materials, 2479ff
- (and) pores, 2642ff
- second phase influence, 887ff, 2476
- (and) sintering, 2492ff, 2642ff
- stagnation in thin fibs, 2490ff
- texture inhibition, 2477
- thickness inhibition, 2476ff
- (in) thin films, 2489ff

# kinetics

1588, 2421ff

- effect of minor solutes on precipitates in steels, 1588ff

# laws of recrystallization

2419

# metadynamic

2164, 2454

# neutron radiation influence

2451

# nucleation

2425ff

- models, 2427
- oriented, 2427ff
- role of inhomogeneity of orientation after deformation, 2428ff
- strain-induced grain-boundary migration, 2435ff
- nucleation, stimulated, 216, ff
- subgrain coalescence, 2435
- techniques of investigation, 2425
- twin-based, 2438ff

# (of) ordered alloys

2471 ff

- antiphase domain creation during, 2471ff
- retardation of grain-boundary migration, 2471 ff

# primary

- annealing textures, 2205
- critical strain, 2420
- growth of grains, see “Grain-boundary, migration”
- hot working, see “dynamic”
- impurity influence, 2423 ff
- kinetics, 1588, 2421 ff
- Kronberg-Wilson rotation, 2440
- microgrowth selection, 2435
- nucleation of grains, see “nucleation”

# recrystallization-controlled rolling

2455

# retardation due to recovery

2424

# secondary

2482ff

- driving force, 2483
- dynamic, 2486
- role of disperse phase, 2485, 2487
- (and) sintering, 2492
- surface-controlled, 2487ff
- texture, 2486ff, 2488# Subject Index

- (and) sintering, 2492 ff
- (in) steels, 1587ff
- tertiary, 2487 ff
- threshold strain for recrystallization, 2420
- (of) two-phase alloys, ZlSSff, 2203 ff, 2463 ff
- grain-boundary pinning, 2467 ff
- micromechanisms, 2163ff
- misorientation near large particles, 2125ff, 2466
- nucleation at particles, 2463 ff
- effect of particle spacing, 2161ff, 2464ff
- vacancies in grain boundaries, 2450 ff
- Zener force, 1009,2159
- Recycling of metals, 1283 ff
- Reduced dimensionality, 900 ff
- Relative valency effect, 147
- Relaxation methods in diffusion measurements, 565 ff
- Renormalization, 91
- Replacement collision sequence, 1651
- Reversion, 1807
- Rhemasting, 826ff, 829
- Richard’s rule, 419,476
- Rigid band approximation, 109, 151
- Rodrigues method, 2460
- Rough liquid-solid interface, 702 ff
- Roughness transition at surfaces, 626
- RSP (rapid-solidification-processed) crystalline alloys, 1809ff
- aluminum alloys, 1795ff, 1810, 1812ff
- steels, 1594, 1809ff, 1814ff
- Superalloys, 1817ff
- Rubberlike behavior
- in alloys, 1542ff
- in polymers, 2735 ff
- Samson phases, 314 ff
- Scanning electron microscopy, see “Microscopy”
- Scanning transmission electron microscopy, 1217ff
- Scanning tunneling microscopy, see “Microscopy”
- Scheil equation, 715, 749, 751ff
- Schmid’s law, 1852, 2086
- Schmid strain resolution tensor, 1882, 1885
- Schreinemakers’s rule, 511, 513
- Schrödinger equation, 48
- Screw dislocation, see “Dislocations”
- Secondary-ion mass spectrometry, 1215ff
- Secondary-ion microscopy, 1217
- Segregation
- adsorbate-adsorbate interactions, 1229ff, 1232ff, 1272ff
- and materials design, 1280
- (during) austenizing, 1582
- competitive, 1272ff, 1281ff
- complex effect of chromium on, 1272
- (in) complex metallurgical systems, 1233ff
- effect on mechanical properties, 1263ff
- enrichment factor (ratio), 1209, 1222
- correlation with solubility, 1222ff
- equilibrium, 1202, 1203, 1218ff, 1239
- Fowler theory, 1229, 1231, 1233
- free energy of segregation
- to grain boundaries, 1221ff
- to surfaces, 1225ff
- temperature dependence of, 1230ff
- grain-boundary segregation, 1202ff, 2271, 2285
- (at) asymmetrical grain boundaries, 1237ff
- composition-depth profiles, 1213, 1216
- computer simulation of, 1238ff
- correlation with segregation at surfaces, 1 N f f
- (and) grain-boundary diffusion, 1254ff
- micrographic techniques, 1216ff
- grain-boundary segregation diagram, 1224, 1226
- at moving grain boundaries, 1248
- (in) steels, 1214ff, 1263ff, 1595, 1612ff
- orientation effects, 1225
- (at) symmetrical grain boundaries, 1235ff
- in multicomponent systems, 1234
- interaction of distinct segregants, 1272
- interfacial, methods of measurement, 1209ff
- interfacial, thermodynamics, 1205ff
- irradiation-induced, 640ff, 1708
- kinetics, 1242ff
- Langmuir-McLean theory, 1219ff
- Maxwell-Boltzmann relation, 1219
- non-equilibrium, 640, 1204, 1218ff, 1244ff, 1708
- quench-induced, 1245ff
- site competition, 1232ff, 1243
- stress-induced, 1248
- substitutional segregation model, 1229
- surface, 1225 ff, 1240ff# Subject index

# S

- (and) surface diffusion, 1254 ff

-: ternary systems, 1272

- theory, 1218ff

--, quasichemical, 1225ff

# Selenium

- crystal structures, 26 ff, 38

# Selfdiffusion

572 ff

# Semicrystalline polymers

903 ff

# Sendust alloy

2533ff

# Serrated flow

1869

# Shape analysis

IOlO ff

# Shape-memory effect

1538ff

-: pseudoelasticity, 1541

--: rubber-like behavior, 1542ff

-: thermomechanical recovery stress, 1541

-: superelasticity, 1541 ff

--: martensite-to-martensite transformations, 1543ff

-: training, 1540

-, two-way, 1540

# Shear planes

crystallographic, 260

# Shockley partial dislocation

Short-range order, see “Order in solid solutions”

# Sigma phase

178

# Silicon

-, amorphous, 1729, 1761

-, liquid, 1729, 1761

-: phase change under pressure, 1768 ff

-, porous, 933 ff

# Siliconsteels (ferromagnetic)

1252, 1614ff, 2526ff

-: domain configuration, 2528 ff

-: gamma loop, 2526

-: grain size, 2530ff

-, high-silicon, 2533

-: magnetic properties, 2526ff

--: effect of stress, 2528ff

-- in relation to deviations from ideal grain orientation, 2528 ff

-: production methods, 2531 ff

-- in relation to magnetic properties, 2532

-: recrystallization, 2484

--: grainaiented, 1614ff, 2528 ff

-: (effect of) surface smoothness, 2531

# Silver-aluminum alloys

2025, 2029

# Silver-gold alloys

2024

# SIMS

see “Secondary ion mass spectrometry”

# Singlecrystal growth

809ff

# Sintered aluminum powder

2107

# Sintering

2627ff

- (of) amorphous powders, 2638ff

-: densification, 2638

-: dislocations, role of, 2632ff

-: driving energy, 2630ff

-: effect of chemical reactions, 2631 ff

-: grain-boundary role, 2632 ff

-(and) grain growth, 2492ff, 2642ff

-, liquid-phase, 2650ff

- maps, 2636

-: microstructure development, 2642 ff

- monosized particles, 2641

- neck growth equation, 2633

-: pore drag and coalescence, 2643

-: pore geometry, 2630, 2643

- porosity, time dependence, 2638

-: pressure-sintering, see “Hot pressing”

-: (and) secondary recrystallization, 2492ff

-: shrinkage, accelerating and retarding influences, 2639ff

-: shrinkage kinetics (equation), 2636, 2640

--: numerical approaches, 2640

-: shrinkage, local, 2637

-: particle center approach, 2635, 2637

-: particle size distribution and pore size distribution, 2641

-, solid-state, 2628ff pressureless, 2628

-: technological outlook, 2653ff

- (and) surface energy, 2630

-: undercutting, 2635

-: zero-creep technique, 2630

# Size factor

144, 154 ff, 157ff, 330, 348

# Slip

- and glide distinguished, 1883

- band, persistent, see “Fatigue”

--, crystal, 1852, 1907

-: b c ~

-: coarse slip (in) fatigued alloys, 2043

-, CIVSS-, 2090, 2123, 2200

-: easy glide in fcc alloys, 2029

-: fcc crystal, 1852, 1907

-: hcp crystal, 1852, 1907

- irreversibility in fatigue, 2370

-: lattice rotation, 1884ff

- lines (bands)

--, pure metals, 1918ff, 1933

--, solid solutions, 2013 ff

-: overshoot in fcc alloys, 2029, 2056

- planes, 1852

- systems, 1852ff, 1906ff

--: tabulation, 1908

# Small-angle scattering of X-rays and neutrons

1161ff

-: alloys, 1166ff# Subject index

- from dislocations, 1179ff
- from point-defect clusters, 118Off
- : multiple scattering, 1182
- : precipitation in aluminum-zinc alloys, 1166ff, 1486ff
- Snoek effect, 567
- Sodium,
- - : Wigner-Seitz theory of bonding, 51

Sodium chloride structure, hardening, 2038ff
- Solidification, 670 ff# Subject index

# Crystalline alloys

see “RSP crystalline alloys”

# Plasma spraying

1749

# Pseudo-RSP

1758

# Self-substrate methods

1759 ff

# Spark-erosion

1752

# Splat quenching

1748

# Surfaces

1759 ff

# Rates

Direct measurement, 1761 ff

# Response functions

709 ff

# Rheocasting

826 ff, 829

# Solid diffusion during freezing

716 ff

# Solidification path

754

# Solute-trapping

685, 712, 770

# Subdivided melt method

693 ff, 1756 ff

# Ternary alloys

752 ff

# Thermodynamics

682 ff

# Weld zone

see ‘Welding’

# Solid solubility

136 ff, 145, 150 ff, 485 ff

# Solid solutions

136 ff

# Aluminum-base

182 ff

# Atomic size in

154 ff, 159 ff

# Classification

138 ff

# Creep

1969 ff, 2040 ff, 2064 ff

# Deformation twinning

2031 ff

# Dislocation motion in

18%

# Electronegativity influence

108, 114 ff, 147, 161

# Electron phases

IOS ff, 111, 166 ff, 170, 225

# Fatigue

2043, 2346 ff

# Hardening

see “Hardening”

# Henrian

485

# Inhomogeneous, thermodynamics

1481

# Interstitial

139, 1561 ff

# Iron-base

1561 ff

# Solubility of carbon in iron in equilibrium with different phases

1562 ff

# Solubility of nitrogen in

1564

# Lattice spacing in

180 ff

# Mechanical properties

2010 ff

# Noble-metal based

180 ff

# Ordered

121, 193 ff, 198 ff, 252 ff

# Recovery (microstructural)

1979

# Size effect influence

see “size factor”

# Solubility prediction

346

# Stacking faults in

191

# Thermodynamic properties, analysis

496 ff

# Excess properties

496

# Optimization

496 ff

# Transition-metal based

154

# Vegard’s law

164, 330 ff

# Solid-state amorphization reactions

1764 ff

# Solid-state chemistry of intermetallic compounds

206 ff

# Solidus

473

# Solute drag

1396 ff, 1478, 1866 ff, 1970 ff, 2018, 2440 ff

# Dilute solid solutions

2019

# Concentrated solid solutions

2019 ff

# Solute pumping

895

# Solute-trapping

685, 712, 770, 1744

# Solution-softening

2035 ff

# Solutions

# Regular

439 ff

# Thermodynamics of

435 ff

# Activity in

438

# Sonochemical method of making amorphous iron

1763 ff

# Sonoluminescence

1763

# Space group symbols

5 ff

# Spallation maps

1306

# Spectrometry

# Auger-electron

989, 1212

# Electron energy loss

1087, 1091 ff, 1217 ff

# Ion-scattering

1214 ff

# Photon probe techniques

994 ff

# Positron-annihilation

175, 1633, 1636 ff, 1681

# Secondary-ion mass

1215 ff

# Spark-erosion

1752

# Sphere packing

7 ff

# Spheroidization of cylindrical inclusions

880 ff

# Spin waves

2549

# Spinodal alloys

# Magnetic properties

2516 ff

# Spinodal

# Coarsening (late) stage

1486, 1489

# Coherent

1484

# Conditional

1493

# Decomposition

1167 ff, 1175 ff, 1369 ff, 1480 ff, 1581, 2055

# Fastest-growing wavelength

1483

# Role of thermal fluctuations

1485

# Splat-cooling

see “Solidification, rapid”

# Stability diagrams

see “structure, maps”

# Stacking fault

189 ff, 1846 ff

# Complex

1850 ff, 2083

# Energy

189

# In fcc solid solutions

2030 ff

# In two-phase alloys

2046

# Extrinsic

190, 1848

# Intrinsic

190, 1846

# In L1 phases

2086 ff# Subject index

- - measurement, 190ff
- - rimming, 1615
- - (in) solid solutions, 191, 1074
- - solidification, 1615ff
- - tetrahedra, 1066, 1839, 1848
- - solid-solution hardening, 1593ff
- - superlattice extrinsic, 2099, 2150
- - solute partitioning, 1456
- - superlattice intrinsic, 2088, 2149
- - stabilization of austenite, 1575
- - twin growth, 190
- - stainless, 1611
- Standard molar Gibbs energy, 485
- Standard state, Henrian and Raoultian, 442
- Steels, 1556ff (see also “Iron”)
- - alloying elements, important, 1557
- - ausforming, 1609ff
- - austenite grain size (prior), 1605ff
- - austenitic, 1568, 1610ff
- - bakehardening, 1597
- - brittleness,
- - -- caused by impurity segregation, 1270ff, 1275ff, 1281, 1582, 1612

- carbides in, 1563ff, 1569
- - continuous casting, 799 ff
- - copper in steels, 1601
- - deformation, 1583ff
- - dual-phase, 1601 ff
- -(for) electrical applications, see “Silicon steels”
- - ferritic, 1568
- - hardenability, 1578 ff
- - heat treatment, 1577ff
- - high speed, 1610
- - high-strength low-alloy, 1600ff
- - hydrogen embrittlement, 1279, 2217ff, 2282 ff
- - intercritical annealing, 1601
- - interstitial-free, 1594 ff, 1615
- - iron-carbon phase diagram, 1565
- - killed, 1615
- - low-temperature, 1611ff
- - magnetic properties,
- - manganese in, 1568
- - maraging, 1607ff
- - martensitic transformation, see “Martensitic transformation”
- - mechanical properties, 1589ff
- - m i ~ ~ ~ s t r u ~ t u r ~ , 1573, 1575, 1577, 1600
- -(for) nuclear applications, 1613ff
- -- for fusion reactors, 1614
- - pearlite, 1564, 1570ff
- - prior austenite grain boundaries, 1582
- - rapidly quenched, 1594, 1809ff, 1814ff
- - rvalue, 1596
- - recovery, 1587
- - recrystallization, 1587ff, 2470
- - recrystallization-controlled rolling, 2455
- - strain-aging, 1596ff
- - strength ranges in different types of steel, 1591
- - structural, properties of, 1594ff
- - super-clean, 1613
- - tempered martensite embrittlement, 1582ff
- - temper embrittlement, 1270ff, 1281, 1612, 2285 ff
- - thermo-mechanical treatment, 1609ff
- - tool steels, 1610, 1794, 1815
- - transformation diagrams, 1577ff
- - transformation reactions, 1570ff
- - transformer, see “Iron-silicon”
- - ultra-high-strength, 1607ff
- - ultra-low-carbon, see “interstitial-free”
- Stereology, see “Quantitative metallography”
- Stokes-Einstein relationship, 1798
- Stoner criterion, 124
- Strain hardening, 1862, 1913ff, 2049, 205 (see a h “Stress-strain curves”)
- - of alloys with small particles, 2115ff
- - of metal-matrix composites, 2592 ff
- Strain localization, 1949
- Strain rate, effective, 2003 ff
- Strain softening, 1939ff
- Stress-corrosion cracking, intergranular, 1276ff
- Stress relaxation
- - dispersed-phase and precipitation-strengthened alloys, 2126ff, 2179ff
- - in metal-matrix composites, 2594
- - in polymers, 2728
- - used to determine activation volumes for plastic deformation, 2180
- Stress-strain curves, 1915ff, 2010ff
- - bcc crystal,
- - Consid&re’s criterion, 2694ff
- - critical (resolved) shear stress, 1885ff, 1926
- - cyclic, 2300ff, 2308ff
- -- compared with monotonic deformation, 2336ff
- - easy glide, 1915ff
- - fcc crystals (solid solutions), 2011ff, 2023ff
- -- dynamic recovery, 2030
- -- effect of temperature, 2012, 2021ff
- -- linear hardening, 2029 ff# Subject index

# hcp metals

1916

# latent hardening

1932

# metal-matrix composites

2603

# multiphase alloys

2113ff

# polyc~stals

1940ff

# relation to stress-strain curves of single crystals

1943ff

# Sachs average

1942

# Taylor factor

1942ff

# Taylor model

1943

# rubbers

2739ff

# stage I

1915ff, 1926, 2113

# stage II

1916ff, 1926ff, 2029ff, 2113

# stage III

1916ff, 1929ff, 2113

# solid solutions

2012, 2030

# stage IV

1917ff, 1930ff

# stage V

1917ff

# superalloys

2146

# theoretical models

1924ff

# true

2694

# two-phase alloys

2112ff, 2127

# Stretcher strains

1597

# Structure (crystal)

# alternative graphical representations

218

# axial ratio

see “Axial ratio”

# binary alloy phases

102 ff

# intermetallic compounds

206ff, 2141 ff

# maps

102ff, 345ff

# nomenclature

13ff

# prediction

2

# simple metals

2 ff, 95 ff

# size-factor influence

see “Size factor”

# silicon

99ff

# stability

# elemental metals

95 ff, 488

# valence effect

see “Valence compounds”

# Strukturbericht symbols

226 ff

# Subgrain(s)

# boundaries

see “Creep”, “Dispersed-phase alloys” and “Recovery from deformation”

# coalescence

2435 ff

# Sulphides at surfaces

1311ff, 1318ff

# Superalloys

2142ff

# coalescence of the precipitates

see “rafting”

# deformation mechanisms

2147ff

# dislocations in

2048

# duplex structures

2165

# grain-size effects

2168ff

# dependence on y’ fraction

2172

# micromechanisms of plasticity

2190 ff

# microstructure

2076

# multiphase precipitation hardening

2165ff

# persistent slip bands

# plasticity of the y matrix

2196ff

# dislocations in matrix comdors

2200ff

# rafting

2157ff, 2182, 2201f

# rapid-solidification processed

# resistance to coarsening

878

# secondary recrystallization

# single-crystal plasticity at intermediate temperatures

2198ff

# stress-strain curves

2146

# temperam dependence of flow stress

2147

# Supercooling

see “Undercooling”

# Superdislocation

2056ff

# Superelasticity

1541

# Superlattice (superstructure)

140, 2483

# long-period

195ff

# semiconducting

902ff

# stacking faults

22088, 2099, 2149ff

# types

194ff

# Supermalloy

2536

# Superparamagnetism

2513

# Superplasticity

1997ff

# mechanism

1998 ff

# of nanocrystalline ceramics

928 ff

# Supersaturation

1377

# Surface

# analysis techniques

1211ff

# concentration

453 ff ff

# diffusion

626 ff, 977

# effect of adsorbed elements

1254

# enrichment ratios, measured and predicted

1229

# free energy

1210

# as affected by segregation

1249ff

# microchemistry

1202ff

# premelting

978

# protection

1292ff

# segregation

454, 1202ff, 1225ff

# correlation with grain-boundary segregation

1240ff

# structure

626ff, 977ff

# by X-ray diffuse scattering

1139

# tension

456

# thermodynamics

453 ff

# Surfaces, rapid solidification processing

1759ff

# Synchro-shear

2151

# Synchrotron radiation (X-ray) sources

1121, 1123, 1169ff# S36

# Tantalum-rhenium alloys

2035

# Taylor factor

1942, 2345 ff

# Taylor lattice

2314 ff, 2317

# TD (thoria-disperse) nickel

2109, 2139 ff, 2160

# Tellurium

-crystal structures, 26 ff, 38

# Temper-brittleness

1270 ff, 1281, 1612

# Tempering of martensite

1579 ff

# Tensile deformation

see “Plastic deformation”

# Ternary composition triangle

503 ff

# Textures (see also “Mesotextures”)

- - annealing, see “Annealing textures”
- - casting, 784
- - deformation, 1943 ff, 2455, 2459
- - orientation functions (polymers), 2680 ff
- - orientation distribution functions, 2456
- - (of) polymers, 2676 ff
- - (and) T value, 1596
- - secondary recrystallization, 2486 ff
- - wire, in metals, 2675 ff

# Thermal cycling

884

# Thermal expansion of metal-matrix composites

2609 ff

# Thermal gradients

612 ff, 883 ff

# Thermobalance, recording

1327

# Thermobaric quenching

1768

# Thermochemistry, metallurgical

417 ff

# Thermodynamics

- - ideal behavior, 442
- - laws of, 414 ff, 419
- - metallurgical, 414 ff
- - of irreversible processes, 539

# Thermomechanical treatment of steels

1609 ff

# Thermomigration

611 ff, 615

# Thixocasting

829

# Thompson tetrahedron

1846

# Thomson-Freundlich equation

460

# T h O I i U

-crystal structure, 39

# Threshold stress

2185 ff

# Tie-line

473

# Tight-binding approximation

64, 77

# Tilt boundary

1078, 2413

- mobility, 2415

# Time-temperature-transformation diagrams

- steel, 1455 ff

# Tin

- - crystal structures, 25, 35
- - unusually large atomic radius, 25

# Titanium

- - allotropy, 19, 24

# Titanium aluminides

- - dislocation cores in, 2099 ff
- - phase equilibria, 2095 ff
- - TiAl, mechanical properties, 2093 ff
- - TL~VTI~AItwo-phase alloys, 2094 ff
- -- two-phase ‘single crystals’, 2096 ff

# T, curves

686 ff

# Tool steels

see “Steels”

# Tophemical investigative techniques

989

# Toughness

2213, 2238

# Trace elements

1202 ff

# Transformation-toughening

2286 ff

# Transformations in the solid state

(see also “Precipitation”)

- - athermal, 1508
- - charge-density waves, 1548 ff
- - continuous, 1451, 1480 ff
- - (of) highly defective phases, 868
- - diffusive, 1364 ff
- - discontinuous, 1451, 1456 ff
- -- lamellar spacing in, 1460 ff
- - displacive, 1364, 1532 (see also “Martensitic transformation”)
- -- diffusional-displacive, 1545
- - driving forces, 1365 ff
- - eutectoidal, 1451 ff
- - experimental techniques, 1372 ff
- - first-order, 1371
- - growth, see “Growth”
- - higher-order, 1371
- - incommensurate, 1549 ff
- - involving long-range diffusion, 1400 ff, 1418 ff
- - irradiation-induced, 643, 1709
- - martensitic, see “Martensitic transformation”
- - massive, see “Massive transformation”
- - nondiffusive, see “Martensitic transformation”
- - microstructural, 866 ff
- - nucleation, see “Nucleation”
- - (associated) plasticity, 1880 ff
- - problems, outstanding, 1495 ff
- -- precursor phenomena, 1140 ff
- - recrystallization reactions, 1379
- - reconstructive, 1364, 1532
- - spinodal, see “Spinodal”
- - (in) steels, 1570 ff
- - thermoelastic, 1527 ff
- - toughening, 2286 ff

# Transformation-induced plasticity

1536 ff

# Transformation diagrams

1577 ff

- - continuous-cooling, 1578
- - isothermal, 1578 ff# Subject index

# Transformer steel

see “iron-silicon”

# Transition bands

2432ff (see also “Deformation bands”)

# Transition metals

- atomic sphere approximation, 79
- atomic radii and volumes, 15ff, 18, 94
- band structure, 77 ff
- bulk properties, theory, 90ff
- cohesive energy, 93 ff
- Crystal structures, 18ff, 99ff
- energy levels, 55
- heats of formation, calculation, 112
- hybrid bands, 82ff
- intermediate phases based on, 178ff
- lattice spacings in solid solutions, 184ff
- magnetic properties, theory, 122ff
- solid solutions based on, 154
- valence states of, 149
- Wigner-Seitz radius, 94

# Transmission electron microscopy

- 1034ff
- analytical, 1086ff
- - beatn-spreading, 1090
- electron energy loss spectrometry, 1087, 1091ff, 1217ff
- error correction, 1090ff
- thin-film approximation, 1089ff
- spatially resolved valence electron energy loss spectrometry, 1112

bend contours, 1049
- bright-field image, 1036
- charge-coupled device cameras, 1111
- convergent-beam diffraction, 1040ff, 11I 1
- dark-field image, 1036
- diffraction contrast, theory, 1042ff
- dislocations
- - imaging, 1056ff
- Burgers vector, determination, 1061ff
- dipoles, 1059ff
- dislocation density, determination, 1062
- dislocation distribution, 1921ff
- (of) dislocations in fcc alloys, 2014ff
- dislocation-particle interaction, 2047ff
- g.b product, 1057ff, 1063
- loops, 1063ff
- strain contrast, 1054ff
- superdislocations, 1110

double diffraction, 1038ff
- dynamical diffraction theory, 1044ff, 1052ff
- - absorption, normal and anomalous, 1046ff
- column approximation, 1050
- image intensities, 1047ff
- Pendellösung, 1047
- thickness contours, 1047ff

electron energy loss spectrometry, see “analytical”
- excitation error, 1044
- extinction length, 1044
- field-emission guns, 1035
- foil thickness measurement, 1042, 1090
- Frauenhofer diffraction, 1096
- grain-boundary images, 1075ff
- high-resolution, see “High-resolution electron microscopy”
- imperfect crystals, diffraction, 1050ff
- instrumentation advances, 1110
- interface, heterophase, imaging, 1W8ff
- interface, translational (faults, antiphase boundaries), 1072ff
- Kikuchi lines, 1040
- kinematical diffraction amplitude, 1099ff
- kinematical diffraction theory, 1051, 1094ff
- MOM patterns, 1042
- ordered crystal patterns, 1039ff
- (applied to) phase transformations, 1373
- precipitates, imaging, 1067ff
- - black-and-white contrast, 1068
- coffee-bean contrast, 1068
- matrix contrast, 1068
- structure factor contrast, 1069

resolution, 1034ff
- scanning (STEM) mode, 1037, 1217
- strain contrast, 1042, 1054
- strong-beam image, 1054
- void imaging, 1066
- weak-beam image, 1044

# Tresca Criterion

2698

# Triple point

424, 450

# Trouton’s rule

420

# TlT diagram

see ‘Time-temperature-transformation diagrams”

# Twin

- annealing, 897
- (in) bcc metals, 2479
- formation, 2477ff
- boundary, 1872
- mechanical,
- (in) ordered alloys, 2065ff
- transformation, 1517ff

# Twinning

- deformation, 19Wff, 2031ff
- (in) ferritic steels, 1587# Subject index

# multiple

2439

# (in) ordered alloys

2065 ff, 2096ff. 2151ff

# polysynthetically twinned crystals

2096ff

# recovery-twins

2438

Two-phase alloys, see ‘Dispersed-phase alloys’ and “Hardening, precipitation-”

# Ultimate tensile strength

# Undercooling

694, 697, 1377

# constitutional

721

# formation of metastable phases by

699 ff, 1729R

# (in) precipitate growth

1399

# solidification at high undercoolings

1756ff

# Uranium

# polymorphism

39

# vacancy(ies)

1623ff

# agglomerates

1642ff, 1703

# atomic relaxation around

1624

# concentration, thermodynamics of

437 ff

# concentration, determination of

1627ff

# constitutional

186ff, 600

# (from) dislocation intersection

1905

# divacancies

1643

# binding enthalpy, calculation

1627

# differential dilatometry

1627ff

# electrical resistivity per vacancy, listing

1629 ff

# enthalpy of formation

# calculation

1623ff

# experimental determination

1626ff

# listing

1629ff

# entropy change

# calculation

1623ff

# experimental determination

1626ff

# (in)--, grain boundary

2450ff, 2632listing, 1629ff

# interaction with solute atoms

1644ff

# interstitial interaction

1651ff

# close pairs

1653

# lattice

894

# migration

# activation enthalpy

1635ff, 1639ff

# (in) ordered alloys

1646ff

# positron-annihilation spectroscopy

1633

# properties, listing

1629ff

# quenched-in

1169ff

# relaxation volume

1625, 1628

# listing

1629ff

# solute binding energy

1644ff

# structural

see “constitutional”

# thermal equilibrium

1623

# trivacancies

1643

# wind

610ff

# Valence compounds

139, 322

# tetrahedral structures

324

# Valence states

62ff

# Valence (valency) of metals

148ff

# Vapor pressure and activity

461ff

# Vegard’s law (or rule)

164, 330ff

# deviations from

164ff, 330ff

# Vicinal planes

855

# Vial adjunct method

676

# Viscoelasticity of polymers

2726ff

# Viscosities of molten metals and alloys

1743

# Void formation

see “Irradiation”

# Volume size factor

see “Atomic size factor”

# Von Mises yielding criterion

1946, 2590, 2698

# Wagner-Lifshitz-Slyozov theory of Ostwald ripening

873ff, 1437ff

# Warren-Cowley parameters

1145ff

# Water, phase diagram

425 ff

# Wave function

51

# Welding

803ff

# fusion zone

803 ff

# heat-affected zone

804 ff

# macro- and microstructure

807ff

# solidification rate

807 ff

# Widmanstiitten precipitates

1389, 1405, 1396, 1416, 1418, 1431, 1470

# coarsening

1448 ff

# Widmanstiittenfemte

1571

# formation kinetics

1474ff

# dissolution

1433

# Wigner-Seitz

# cell

76

# theory of bonding

48ff, 76ff, 88

# radius

76, 86ff, 88

# Work hardening

see “Strain hardening”

# Work softening

1939ff

# Wulff construction

1382

# Wulff plane

1381ff

# Wyckoff sequence (for crystal structures)

224

# x - r a y absorption and scattering

# absorption coefficients

1120ff

# absorption edge

1121

# angle of total reflection

1131# Subject index

# Bragg peak broadening

1132ff

# Bragg peak intensity (and changes)

1118, 1132ff

# Bragg peak shifts

1130ff

# Compton scattering

112

# Detectors

1130, 1139

# Diffuse scattering

1118ff

- between Bragg peaks, 1139ff (see also “monotonic Laue scattering”)
- components, 1148ff
- near Bragg peaks, 1134ff
- (due to) point defects, 1664ff

# Extended X-ray absorption fine (FXAFS)

1183, 1777

# Fluorescence

1121

# Honl corrections

1121

# Huang scattering

1135ff, 1147, 1665, 1673ff

# Inelastic scattering

1126 ff

- coherent, 1126
- incoherent, 1127ff

# Isomorphous and isotopic substitution

1771ff

# Line broadening due to plastic deformation

1924

# Pair distribution function

1769ff

# Phonon role in inelastic scattering

1126

# Point-defect clusters

1136ff

# Peak shifts due to plastic deformation

1924

# Radial distribution function

1770

# Scattering

1116ff

# Single-particle scattering function

# Size-effect scattering

1132ff

# Small-angle scattering

1161ff (see also “Small-angle scattering...”)

# Spurious radiation

# Surface sensitivity

1131 ff

# Thermal diffuse scattering

see “diffuse scattering”

# X-ray photoelectron spectroscopy

1213ff

# X-ray sources

1121, 1128ff

# X-ray topography

988

# Zwischenreflex scattering

1139

# Yield anomaly

see “Anomalous flow behavior in L1, phases”

# Yield, discontinuous (yield phenomenon)

- in fcc solid solutions, 2028 ff
- in lithium fluoride, 1938ff
- in non-ferrous metals, 1939, 1941
- in polymers, 2695ff
- in semiconductors, 1938
- in steels, 1585ff, 1596ff, 1869, 1938, 2053ff
- (due to) strain softening, 1939ff

# Yield stress

- (in terms of) continuum mechanics (yield criteria), 1946 ff
- - Mohr diagram, 2129ff
- (for) polymers, 2698ff, 2709
- von Mises condition, 1946, 2590, 2698
- Tresca criterion, 2698

critical resolved shear stress for glide, 1885ff
- dependence on cell (subgrain) size, 1930ff, 1981, 1984, 2416
- dependence on dislocation density, 1925
- dependence on grain size, 2168ff (see also “Hall-Petch relationship”)
- dependence on mesh length, 1923
- dependence on order, 2059ff
- Fleischer-Friedel theory, 1903
- forest dislocation cutting, 1903 ff
- Labusch, 2020
- mechanisms determining, 1894ff
- - extrinsic, 1896ff
- intrinsic, 1894ff

metal-matrix composites, 2584 ff
- particle resistance, 1897ff
- of polymers, 2693
- solute resistance, 1896
- superposition of different resistances to plastic deformation, 1905ff
- threshold stress, 2185 ff

# Young’s modulus

1880

# Zener relationship

1009, 2159, 2467 ff. 2642

# Zener relaxation

567ff

# Zero creep technique

1210, 2630

# Zinc, recovery from deformation

2401 ff

# Zinc group metals

# Zintl phases

225 ff-crystal structures, 21 ff

# Zirconium

- purification by electromigration, 619
- fast diffusion, 595
- allotropy, 20, 24

# Zone-hardened AI-Cu alloys

2051

# Zone-melting (zone-refining)

719ff

# Zone-refined iron

1588NO_CONTENT_HERENO_CONTENT_HERENO_CONTENT_HERENO_CONTENT_HERENO_CONTENT_HERE# The late Prof Peter Haasen# Simulation of an alloy dendrite growing into a supercooled liquid using the phase-field method

The colours show variation of composition (atomic fraction Cu) in the liquid and solid for parameters approximating a Ni-Cu alloy with 0.41 atomic fraction Cu. See ch. 8, par. 7.5.

(Courtesy - William J. Boettinger and James A. Warren).

ISBN 0 444 89875 1
