Repository: AdbulrhmanEldeeb/q-a_making

# Markdown File Processor

This project processes Markdown files, extracts and processes their content, and saves the results as JSON files. It is designed to handle large-scale Markdown content efficiently, leveraging modular code structure, logging, and progress tracking.

## Features

- **Markdown Processing**: Extracts and processes content from Markdown files using a custom processing pipeline.
- **Chunking Support**: Splits large text into manageable chunks for better handling.
- **Error Handling**: Automatically retries with rotated API keys in case of rate limits or errors.
- **JSON Output**: Saves processed data as structured JSON files for downstream use.

File: parsed_data/Materials_Science_Engineering_Introduction_by_William_Callister.md (part 60 of 62)
|Germanium|Ge|32|72.64|5.32|Dia. cubic|0.122|0.053|4|937|
|Gold|Au|79|196.97|19.32|FCC|0.144|0.137|1|1064|
|Helium|He|2|4.003|—|—|—|—|Inert|272 (at 26 atm)|
|Hydrogen|H|1|1.008|—|—|—|0.154|1|259|
free electron. An electron that has been excited into an energy state above the Fermi energy (or into the conduction band for semiconductors and insulators) and may participate in the electrical conduction process.

free energy. A thermodynamic quantity that is a function of both the internal energy and entropy (or randomness) of a system. At equilibrium, the free energy is at a minimum.

Frenkel defect. In an ionic solid, a cation–vacancy and cation–interstitial pair.

full annealing. For ferrous alloys, austenitizing, followed by cooling slowly to room temperature.

functionality. The number of covalent bonds a monomer can form when reacting with other monomers.

galvanic corrosion. The preferential corrosion of the more chemically active of two metals that are electrically coupled and exposed to an electrolyte.

galvanic series. A ranking of metals and alloys as to their relative electrochemical reactivity in seawater.

gas constant (R). Boltzmann’s constant per mole of atoms. R = 8.31 J/mol·K (1.987 cal/mol·K).

Gibbs phase rule. For a system at equilibrium, an equation that expresses the relationship between the number of phases present and the number of externally controllable variables.

glass-ceramic. A fine-grained crystalline ceramic material formed as a glass and subsequently crystallized.

glass transition temperature (Tg). The temperature at which, upon cooling, a noncrystalline ceramic or polymer transforms from a supercooled liquid into a rigid glass.

graft copolymer. A copolymer in which homopolymer side branches of one monomer type are grafted to homopolymer main chains of a different monomer type.

grain. An individual crystal in a polycrystalline metal or ceramic.

grain boundary. The interface separating two adjoining grains having different crystallographic orientations.

grain growth. The increase in average grain size of a polycrystalline material; for most materials, an elevated-temperature heat treatment is necessary.

grain size. The average grain diameter as determined from a random cross section.

gray cast iron. A cast iron alloyed with silicon in which the graphite exists in the form of flakes. A fractured surface appears gray.

green ceramic body. A ceramic piece, formed as a particulate aggregate, that has been dried but not fired.

ground state. A normally filled electron energy state from which an electron excitation may occur.

growth (particle). During a phase transformation and subsequent to nucleation, the increase in size of a particle of a new phase.

Hall effect. The phenomenon by which a force is brought to bear on a moving electron or hole by a magnetic field applied perpendicular to the direction of motion. The force direction is perpendicular to both the magnetic field and the particle motion directions.

hardenability. A measure of the depth to which a specific ferrous alloy may be hardened by the formation of martensite upon quenching from a temperature above the upper critical temperature.

hard magnetic material. A ferrimagnetic or ferromagnetic material that has large coercive field and remanence values, normally used in permanent magnet applications.

hardness. The measure of a material’s resistance to deformation by surface indentation or by abrasion.

heat capacity (Cp, Cv). The quantity of heat required to produce a unit temperature rise per mole of material.

hexagonal close-packed (HCP). A crystal structure found for some metals. The HCP unit cell is of hexagonal geometry and is generated by the stacking of close-packed planes of atoms.# 926 • Glossary

high polymer. A solid polymeric material having a molecular weight greater than about 10,000 g/mol.

high-strength, low-alloy (HSLA) steels. Relatively strong, low-carbon steels, with less than about 10 wt% total of alloying elements.

hole (electron). For semiconductors and insulators, a vacant electron state in the valence band that behaves as a positive charge carrier in an electric field.

homopolymer. A polymer having a chain structure in which all repeat units are of the same type.

hot working. Any metal-forming operation performed above a metal’s recrystallization temperature.

hybrid composite. A composite that is fiber reinforced by two or more types of fibers (e.g., glass and carbon).

hydrogen bond. A strong secondary interatomic bond that exists between a bound hydrogen atom (its unscreened proton) and the electrons of adjacent atoms.

hydrogen embrittlement. The loss or reduction of ductility of a metal alloy (often steel) as a result of the diffusion of atomic hydrogen into the material.

hydroplastic forming. The molding or shaping of clay-based ceramics that have been made plastic and pliable by adding water.

hypereutectoid alloy. For an alloy system displaying a eutectoid, an alloy for which the concentration of solute is greater than the eutectoid composition.

hypoeutectoid alloy. For an alloy system displaying a eutectoid, an alloy for which the concentration of solute is less than the eutectoid composition.

hysteresis (magnetic). The irreversible magnetic flux density–versus–magnetic field strength (B-versus-H) behavior found for ferromagnetic and ferrimagnetic materials; a closed B–H loop is formed upon field reversal.

impact energy (notch toughness). A measure of the energy absorbed during the fracture of a specimen of standard dimensions and geometry when subjected to very rapid (impact) loading. Charpy and Izod impact tests are used to measure this parameter, which is important in assessing the ductile-to-brittle transition behavior of a material.

imperfection. A deviation from perfection; normally applied to crystalline materials in which there is a deviation from atomic/molecular order and/or continuity.

index of refraction (n). The ratio of the velocity of light in a vacuum to the velocity in some medium.

inhibitor. A chemical substance that, when added in relatively low concentrations, retards a chemical reaction.

insulator (electrical). A nonmetallic material that has a filled valence band at 0 K and a relatively wide energy band gap. Consequently, the room-temperature electrical conductivity is very low, less than about 1010 (            #m)1.

integrated circuit. Millions of electronic circuit elements (transistors, diodes, resistors, capacitors, etc.) incorporated on a very small silicon chip.

interdiffusion. Diffusion of atoms of one metal into another metal.

intergranular corrosion. Preferential corrosion along grain-boundary regions of polycrystalline materials.

intergranular fracture. Fracture of polycrystalline materials by crack propagation along grain boundaries.

intermediate solid solution. A solid solution or phase having a composition range that does not extend to either of the pure components of the system.

intermetallic compound. A compound of two metals that has a distinct chemical formula. On a phase diagram it appears as an intermediate phase that exists over a very narrow range of compositions.

interstitial diffusion. A diffusion mechanism by which atomic motion is from interstitial site to interstitial site.

interstitial solid solution. A solid solution in which relatively small solute atoms occupy interstitial positions between the solvent or host atoms.

intrinsic semiconductor. A semiconductor material for which the electrical behavior is characteristic of the pure material—that is, in which electrical conductivity depends only on temperature and the band gap energy.

ionic bond. A coulombic interatomic bond that exists between two adjacent and oppositely charged ions.

isomerism. The phenomenon by which two or more polymer molecules or repeat units have the same composition but different structural arrangements and properties.

isomorphous. Having the same structure. In the phase diagram sense, isomorphicity means having the same crystal structure or complete solid solubility for all compositions (see Figure 9.3a).

isotactic. A type of polymer chain configuration (stereoisomer) in which all side groups are positioned on the same side of the chain molecule.

isothermal. At a constant temperature.

isothermal transformation (T–T–T) diagram. A plot of temperature versus the logarithm of time for a steel alloy of definite composition. Used to determine when transformations begin and end for an isothermal (constant-temperature) heat treatment of a previously austenitized alloy.

isotopes. Atoms of the same element that have different atomic masses.

isotropic. Having identical values of a property in all crystallographic directions.

Izod test. One of two tests (see also Charpy test) that may be used to measure the impact energy of a standard notched specimen. An impact blow is imparted to the specimen by a weighted pendulum.

Jominy end-quench test. A standardized laboratory test used to assess the hardenability of ferrous alloys.

junction transistor. A semiconducting device composed of appropriately biased n–p–n or p–n–p junctions, used to amplify an electrical signal.

kinetics. The study of reaction rates and the factors that affect them.

laminar composite. A series of two-dimensional sheets, each having a preferred high-strength direction, fastened one on top of the other at different orientations; strength in the plane of the laminate is highly isotropic.# Glossary

large-particle composite. A type of particle-reinforced composite in which particle-matrix interactions cannot be treated on an atomic level; the particles reinforce the matrix phase.

laser. Acronym for light amplification by stimulated emission of radiation—a source of light that is coherent.

lattice. The regular geometrical arrangement of points in crystal space.

lattice parameters. The combination of unit cell edge lengths and interaxial angles that defines the unit cell geometry.

lattice strains. Slight displacements of atoms relative to their normal lattice positions, normally imposed by crystalline defects such as dislocations, and interstitial and impurity atoms.

lever rule. A mathematical expression, such as Equation 9.1b or Equation 9.2b, by which the relative phase amounts in a two-phase alloy at equilibrium may be computed.

light-emitting diode (LED). A diode composed of a semiconducting material that is p-type on one side and n-type on the other side. When a forward-biased potential is applied across the junction between the two sides, recombination of electrons and holes occurs, with the emission of light radiation.

linear coefficient of thermal expansion. See thermal expansion coefficient, linear (A).1

linear polymer. A polymer produced from bifunctional monomers in which each polymer molecule consists of repeat units joined end to end in a single chain.

liquid crystal polymer (LCP). A group of polymeric materials having extended and rod-shape molecules that, structurally, do not fall within traditional liquid, amorphous, crystalline, or semicrystalline classifications. In the molten (or liquid) state, they can become aligned in highly ordered (crystal-like) conformations. They are used in digital displays and a variety of applications in electronics and medical equipment industries.

liquidus line. On a binary phase diagram, the line or boundary separating liquid- and liquid solid–phase regions. For an alloy, the liquidus temperature is the temperature at which a solid phase first forms under conditions of equilibrium cooling.

longitudinal direction. The lengthwise dimension. For a rod or fiber, in the direction of the long axis.

lower critical temperature. For a steel alloy, the temperature below which, under equilibrium conditions, all austenite has transformed into ferrite and cementite phases.

luminescence. The emission of visible light as a result of electron decay from an excited state.

macromolecule. A huge molecule made up of thousands of atoms.

magnetic field strength (H). The intensity of an externally applied magnetic field.

magnetic flux density (B). The magnetic field produced in a substance by an external magnetic field.

magnetic induction (B). See magnetic flux density (B).

magnetic susceptibility (m). The proportionality constant between the magnetization M and the magnetic field strength H.

magnetization (M). The total magnetic moment per unit volume of material. Also, a measure of the contribution to the magnetic flux by some material within an H field.

malleable cast iron. White cast iron that has been heat-treated to convert the cementite into graphite clusters; a relatively ductile cast iron.

martensite. A metastable iron phase supersaturated in carbon that is the product of a diffusionless (athermal) transformation from austenite.

matrix phase. The phase in a composite or two-phase alloy microstructure that is continuous or completely surrounds the other (or dispersed) phase.

Matthiessen’s rule. The total electrical resistivity of a metal is equal to the sum of temperature-, impurity-, and cold-work-dependent contributions.

melting point (glass). The temperature at which the viscosity of a glass material is 10 Pa#s (100 P).

melting temperature. The temperature at which, upon heating, a solid (and crystalline) phase transforms into a liquid.

metal. The electropositive elements and the alloys based on these elements. The electron band structure of metals is characterized by a partially filled electron band.

metallic bond. A primary interatomic bond involving the non-directional sharing of nonlocalized valence electrons (“sea of electrons”) that are mutually shared by all the atoms in the metallic solid.

metal-matrix composite (MMC). A composite material that has a metal or metal alloy as the matrix phase. The dispersed phase may be particulates, fibers, or whiskers, which normally are stiffer, stronger, and/or harder than the matrix.

metastable. A nonequilibrium state that may persist for a very long time.

microconstituent. An element of the microstructure that has an identifiable and characteristic structure. It may consist of more than one phase, such as with pearlite.

microelectromechanical system (MEMS). A large number of miniature mechanical devices that are integrated with electrical elements on a silicon substrate. Mechanical components act as microsensors and microactuators and are in the form of beams, gears, motors, and membranes. In response to micro-sensor stimuli, the electrical elements render decisions that direct responses to the microactuator devices.

microscopy. The investigation of microstructural elements using some type of microscope.

microstructure. The structural features of an alloy (e.g., grain and phase structure) subject to observation under a microscope.

Miller indices. A set of three integers (four for hexagonal) that designate crystallographic planes, as determined from reciprocals of fractional axial intercepts.

mixed dislocation. A dislocation that has both edge and screw components.

mobility (electron, M, and hole, M). The proportionality constant between the carrier drift velocity and applied electric field; also, a measure of the ease of charge carrier motion.

modulus of elasticity (E). The ratio of stress to strain when deformation is totally elastic; also a measure of the stiffness of a material.

molarity (M). Concentration in a liquid solution, in terms of the number of moles of a solute dissolved in 1 L (103 cm3) of solution.

molding (plastics). Shaping a plastic material by forcing it, under pressure and at an elevated temperature, into a mold cavity.23

mole. The quantity of a substance corresponding to 6.022 × 1023 atoms or molecules.

molecular chemistry (polymer). With regard only to composition, not the structure of a repeat unit.# Glossary

# M

molecular structure (polymer). With regard to atomic arrangements within and interconnections between polymer molecules.

molecular weight. The sum of the atomic weights of all the atoms in a molecule.

monomer. A stable molecule from which a polymer is synthesized.

MOSFET. Metal-oxide-semiconductor field-effect transistor, an integrated circuit element.

# N

nanocarbon. A particle having a size of less than about 100 nm composed of carbon atoms that are bonded together with sp2 hybridized electron orbitals. Three nanocarbon types are fullerenes, carbon nanotubes, and graphene.

nanocomposite. A composite composed of nanosize particles (i.e., nanoparticles) embedded in matrix material. Nanoparticle types include nanocarbons, nanoclays, and nanocrystals. The most common matrix materials are polymers.

natural aging. For precipitation hardening, aging at room temperature.

network polymer. A polymer produced from multifunctional monomers having three or more active covalent bonds, resulting in the formation of three-dimensional molecules.

nodular iron. See ductile iron.

noncrystalline. The solid state in which there is no long-range atomic order. Sometimes the terms amorphous, glassy, and vitreous are used synonymously.

nonferrous alloy. A metal alloy of which iron is not the prime constituent.

nonsteady-state diffusion. The diffusion condition for which there is some net accumulation or depletion of diffusing species. The diffusion flux is dependent on time.

normalizing. For ferrous alloys, austenitizing above the upper critical temperature, then cooling in air. The objective of this heat treatment is to enhance toughness by refining the grain size.

n-type semiconductor. A semiconductor for which the predominant charge carriers responsible for electrical conduction are electrons. Normally, donor impurity atoms give rise to the excess electrons.

nucleation. The initial stage in a phase transformation. It is evidenced by the formation of small particles (nuclei) of the new phase that are capable of growing.

# O

octahedral position. The void space among close-packed, hard-sphere atoms or ions for which there are six nearest neighbors. An octahedron (double pyramid) is circumscribed by lines constructed from centers of adjacent spheres.

Ohm’s law. The applied voltage is equal to the product of the current and resistance; equivalently, the current density is equal to the product of the conductivity and electric field intensity.

opaque. Being impervious to the transmission of light as a result of absorption, reflection, and/or scattering of incident light.

optical fiber. A thin (5- to 100-m diameter), ultra-high-purity silica fiber through which information may be transmitted via photonic (light radiation) signals.

overaging. During precipitation hardening, aging beyond the point at which strength and hardness are at their maxima.

oxidation. The removal of one or more electrons from an atom, ion, or molecule.

# P

paramagnetism. A relatively weak form of magnetism that results from the independent alignment of atomic dipoles (magnetic) with an applied magnetic field.

particle-reinforced composite. A composite for which the dispersed phase is equiaxed.

passivity. The loss of chemical reactivity, under particular environmental conditions, by some active metals and alloys, often due to the formation of a protective film.

Pauli exclusion principle. The postulate that for an individual atom, at most two electrons, which necessarily have opposite spins, can occupy the same state.

pearlite. A two-phase microstructure found in some steels and cast irons; it results from the transformation of austenite of eutectoid composition and consists of alternating layers (or lamellae) of α-ferrite and cementite.

periodic table. The arrangement of the chemical elements with increasing atomic number according to the periodic variation in electron structure. Nonmetallic elements are positioned at the far right-hand side of the table.

peritectic reaction. A reaction in which, upon cooling, a solid and a liquid phase transform isothermally and reversibly to a solid phase having a different composition.

permeability (magnetic, M). The proportionality constant between B and H fields. The value of the permeability of a vacuum (μ0) is 1.257 × 106 H/m.

permittivity (P). The proportionality constant between the dielectric displacement D and the electric field E. The value of the permittivity ε0 for a vacuum is 8.85 × 10-12 F/m.

phase. A homogeneous portion of a system that has uniform physical and chemical characteristics.

phase diagram. A graphical representation of the relationships among environmental constraints (e.g., temperature and sometimes pressure), composition, and regions of phase stability, typically under conditions of equilibrium.

phase equilibrium. See equilibrium (phase).

phase transformation. A change in the number and/or character of the phases that constitute the microstructure of an alloy.

phonon. A single quantum of vibrational or elastic energy.

phosphorescence. Luminescence that occurs at times greater than on the order of 1 s after an electron excitation event.

photoconductivity. Electrical conductivity that results from photon-induced electron excitations in which light is absorbed.

photomicrograph. A photograph made with a microscope that records a microstructural image.

photon. A quantum unit of electromagnetic energy.

piezoelectric. A dielectric material in which polarization is induced by the application of external forces.

Pilling–Bedworth ratio (P–B ratio). The ratio of metal oxide volume to metal volume; used to predict whether a scale that forms will protect a metal from further oxidation.

pitting. A form of very localized corrosion in which small pits or holes form, usually in a vertical direction.

plain carbon steel. A ferrous alloy in which carbon is the prime alloying element.

Planck’s constant (h). A universal constant that has a value of 6.63 × 10-34 Js. The energy of a photon of electromagnetic radiation is the product of h and the radiation frequency.

plane strain. The condition, important in fracture mechanical analyses, in which, for tensile loading, there is zero strain.# Glossary

# plane strain fracture toughness (KIc)

For the condition of plane strain, the measure of a material’s resistance to fracture when a crack is present.

# plastic

A solid organic polymer of high molecular weight that has some structural rigidity under load and is used in general-purpose applications. It may also contain additives such as fillers, plasticizers, and flame retardants.

# plastic deformation

Deformation that is permanent or nonrecoverable after release of the applied load. It is accompanied by permanent atomic displacements.

# plasticizer

A low-molecular-weight polymer additive that enhances flexibility and workability and reduces stiffness and brittleness, resulting in a decrease in the glass transition temperature Tg.

# point defect

A crystalline defect associated with one or, at most, several atomic sites.

# Poisson’s ratio (ν)

For elastic deformation, the negative ratio of lateral and axial strains that result from an applied axial stress.

# polarization (P)

The total electric dipole moment per unit volume of dielectric material. Also, a measure of the contribution to the total dielectric displacement by a dielectric material.

# polarization (corrosion)

The displacement of an electrode potential from its equilibrium value as a result of current flow.

# polarization (electronic)

For an atom, the displacement of the center of the negatively charged electron cloud relative to the positive nucleus induced by an electric field.

# polarization (ionic)

Polarization as a result of the displacement of anions and cations in opposite directions.

# polarization (orientation)

Polarization resulting from the alignment (by rotation) of permanent electric dipole moments with an applied electric field.

# polar molecule

A molecule in which there exists a permanent electric dipole moment by virtue of the asymmetrical distribution of positively and negatively charged regions.

# polycrystalline

Crystalline materials composed of more than one crystal or grain.

# polymer

A compound of high molecular weight (normally organic), the structure of which is composed of chains of small repeat units.

# polymer-matrix composite (PMC)

A composite material for which the matrix is a polymer resin and fibers (normally glass, carbon, or aramid) are the dispersed phase.

# polymorphism

The ability of a solid material to exist in more than one form or crystal structure.

# powder metallurgy (P/M)

The fabrication of metal pieces having intricate and precise shapes by the compaction of metal powders, followed by a densification heat treatment.

# precipitation hardening

Hardening and strengthening of a metal alloy by extremely small and uniformly dispersed particles that precipitate from a supersaturated solid solution; sometimes also called age hardening.

# precipitation heat treatment

A heat treatment used to precipitate a new phase from a supersaturated solid solution. For precipitation hardening, it is termed artificial aging.

# prepreg

Continuous fiber reinforcement preimpregnated with a polymer resin that is then partially cured.

# prestressed concrete

Concrete into which compressive stresses have been introduced using steel wires or rods.

# primary bonds

Interatomic bonds that are relatively strong and for which bonding energies are relatively large. Primary bonding types are ionic, covalent, and metallic.

# primary phase

A phase that exists in addition to the eutectic structure.

# principle of combined action

The supposition, often valid, that new properties, better properties, better property combinations, and/or a higher level of properties can be fashioned by the judicious combination of two or more distinct materials.

# process annealing

Annealing of previously cold-worked products (commonly steel alloys in sheet or wire form) below the lower critical (eutectoid) temperature.

# proeutectoid cementite

Primary cementite that exists in addition to pearlite for hypereutectoid steels.

# proeutectoid ferrite

Primary ferrite that exists in addition to pearlite for hypoeutectoid steels.

# property

A material trait expressed in terms of the measured response to a specific imposed stimulus.

# proportional limit

The point on a stress–strain curve at which the straight-line proportionality between stress and strain ceases.

# p-type semiconductor

A semiconductor for which the predominant charge carriers responsible for electrical conduction are holes. Normally, acceptor impurity atoms give rise to the excess holes.

# quantum mechanics

A branch of physics that deals with atomic and subatomic systems; it allows only discrete values of energy. By contrast, for classical mechanics, continuous energy values are permissible.

# quantum numbers

A set of four numbers, the values of which are used to label possible electron states. Three of the quantum numbers are integers that specify the size, shape, and spatial orientation of an electron’s probability density; the fourth number designates spin orientation.

# random copolymer

A polymer in which two different repeat units are randomly distributed along the molecular chain.

# recovery

The relief of some of the internal strain energy of a previously cold-worked metal, usually by heat treatment.

# recrystallization

The formation of a new set of strain-free grains within a previously cold-worked material; normally, an annealing heat treatment is necessary.

# recrystallization temperature

For a particular alloy, the minimum temperature at which complete recrystallization occurs within approximately 1 h.

# rectifying junction

A semiconductor p–n junction conductive for a current flow in one direction and highly resistive for the opposite direction.

# reduction

The addition of one or more electrons to an atom, ion, or molecule.

# reflection

Deflection of a light beam at the interface between two media.

# refraction

Bending of a light beam upon passing from one medium into another; the velocity of light differs in the two media.

# refractory

A metal or ceramic that may be exposed to extremely high temperatures without deteriorating rapidly or without melting.# Glossary

reinforced concrete. Concrete that is reinforced (or strengthened in tension) by the incorporation of steel rods, wires, or mesh.

relative magnetic permeability (M). The ratio of the magnetic permeability of some medium to that of a vacuum.

relaxation frequency. The reciprocal of the minimum reorientation time for an electric dipole within an alternating electric field.

relaxation modulus [E (t)]. For viscoelastic polymers, the time-dependent modulus of elasticity. It is determined from stress relaxation measurements as the ratio of stress (taken at some time after the load application—normally 10 s) to strain.

remanence (remanent induction, B). For a ferromagnetic or ferrimagnetic material, the magnitude of residual flux density that remains when a magnetic field is removed.

repeat unit. The most fundamental structural unit in a polymer chain. A polymer molecule is composed of a large number of repeat units linked together.

residual stress. A stress that persists in a material free of external forces or temperature gradients.

resilience. The capacity of a material to absorb energy when it is elastically deformed.

resistivity (R). The reciprocal of electrical conductivity; a measure of a material’s resistance to the passage of electric current.

resolved shear stress. An applied tensile or compressive stress resolved into a shear component along a specific plane and direction within that plane.

reverse bias. The insulating bias for a p–n junction rectifier; electrons flow into the p side of the junction.

rolling. A metal-forming operation that reduces the thickness of sheet stock; elongated shapes may be fashioned using grooved circular rolls.

rule of mixtures. The properties of a multiphase alloy or composite material are a weighted average (usually on the basis of volume) of the properties of the individual constituents.

rupture. Failure accompanied by significant plastic deformation; often associated with creep failure.

sacrificial anode. An active metal or alloy that preferentially corrodes and protects another metal or alloy to which it is electrically coupled.

safe stress (Sw). A stress used for design purposes; for ductile metals, it is the yield strength divided by a factor of safety.

sandwich panel. A type of structural composite consisting of two stiff and strong outer faces that are separated by a lightweight core material.

saturated. A carbon atom that participates in only single covalent bonds with four other atoms.

saturation magnetization, flux density (M, B). The maximum magnetization (or flux density) for a ferromagnetic or ferrimagnetic material.

scanning electron microscope (SEM). A microscope that produces an image by using an electron beam that scans the surface of a specimen; an image is produced by reflected electron beams. Examination of surface and/or microstructural features at high magnifications is possible.

scanning probe microscope (SPM). A microscope that does not produce an image using light radiation. Rather, a very small and sharp probe raster scans across the specimen surface; out-of-surface plane deflections in response to electronic or other interactions with the probe are monitored, from which a topographical map of the specimen surface (on a nanometer scale) is produced.

Schottky defect. In an ionic solid, a defect consisting of a cation–vacancy and anion–vacancy pair.

scission. A polymer degradation process by which molecular chain bonds are ruptured by chemical reactions or by exposure to radiation or heat.

screw dislocation. A linear crystalline defect associated with the lattice distortion created when normally parallel planes are joined together to form a helical ramp. The Burgers vector is parallel to the dislocation line.

secondary bonds. Interatomic and intermolecular bonds that are relatively weak and for which bonding energies are relatively small. Normally, atomic or molecular dipoles are involved. Examples of secondary bonding types are van der Waals forces and hydrogen bonding.

selective leaching. A form of corrosion in which one element or constituent of an alloy is dissolved preferentially.

self-diffusion. Atomic migration in pure metals.

self-interstitial. A host atom or ion positioned on an interstitial lattice site.

semiconductor. A nonmetallic material that has a filled valence band at 0 K and a relatively narrow energy band gap. The room-temperature electrical conductivity ranges between about 106 and 104 (Ω·m)-1.

shear. A force applied so as to cause or tend to cause two adjacent parts of the same body to slide relative to each other in a direction parallel to their plane of contact.

shear strain (G). The tangent of the shear angle that results from an applied shear load.

shear stress (T). The instantaneous applied shear load divided by the original cross-sectional area across which it is applied.

single crystal. A crystalline solid for which the periodic and repeated atomic pattern extends throughout its entirety without interruption.

sintering. Particle coalescence of a powdered aggregate by diffusion that is accomplished by firing at an elevated temperature.

slip. Plastic deformation as the result of dislocation motion; also, the shear displacement of two adjacent planes of atoms.

slip casting. A forming technique used for some ceramic materials. A slip, or suspension of solid particles in water, is poured into a porous mold. A solid layer forms on the inside wall as water is absorbed by the mold, leaving a shell (or ultimately a solid piece) having the shape of the mold.

slip system. The combination of a crystallographic plane and, within that plane, a crystallographic direction along which slip (i.e., dislocation motion) occurs.

softening point (glass). The maximum temperature at which a glass piece may be handled without permanent deformation; this corresponds to a viscosity of approximately 4 × 106 Pas (4 × 107 P).

soft magnetic material. A ferromagnetic or ferrimagnetic material having a small B-versus-H hysteresis loop; it may be magnetized and demagnetized with relative ease.

soldering. A technique for joining metals using a filler metal alloy that has a melting temperature less than about 425°C (800°F).

solid solution. A homogeneous crystalline phase that contains two or more chemical species. Both substitutional and interstitial solid solutions are possible.# Glossary

# solid-solution strengthening

Hardening and strengthening of metals that result from alloying in which a solid solution is formed. The presence of impurity atoms restricts dislocation mobility.

# solidus line

On a phase diagram, the locus of points at which solidification is complete upon equilibrium cooling, or at which melting begins upon equilibrium heating.

# solubility limit

The maximum concentration of solute that may be added without forming a new phase.

# solute

One component or element of a solution present in a minor concentration. It is dissolved in the solvent.

# solution heat treatment

The process used to form a solid solution by dissolving precipitate particles. Often, the solid solution is supersaturated and metastable at ambient conditions as a result of rapid cooling from an elevated temperature.

# solvent

The component of a solution present in the greatest amount. It is the component that dissolves a solute.

# solvus line

The locus of points on a phase diagram representing the limit of solid solubility as a function of temperature.

# specific heat (cp, c)

The heat capacity per unit mass of material.

# specific modulus (specific stiffness)

The ratio of elastic modulus to specific gravity for a material.

# specific strength

The ratio of tensile strength to specific gravity for a material.

# spheroidite

Microstructure found in steel alloys consisting of spherelike cementite particles within an α-ferrite matrix. It is produced by an appropriate elevated-temperature heat treatment of pearlite, bainite, or martensite, and is relatively soft.

# spheroidizing

For steels, a heat treatment normally carried out at a temperature just below the eutectoid in which the spheroidite microstructure is produced.

# spherulite

An aggregate of ribbon-like polymer crystallites (lamellae) radiating from a common central nucleation site; the crystallites are separated by amorphous regions.

# spinning

The process by which fibers are formed. A multitude of fibers are spun as molten or dissolved material is forced through many small orifices.

# stabilizer

A polymer additive that counteracts deteriorative processes.

# stainless steel

A steel alloy that is highly resistant to corrosion in a variety of environments. The predominant alloying element is chromium, which must be present in a concentration of at least 11 wt%; other alloy additions, to include nickel and molybdenum, are also possible.

# standard half-cell

An electrochemical cell consisting of a pure metal immersed in a 1 M aqueous solution of its ions, which is electrically coupled to the standard hydrogen electrode.

# steady-state diffusion

The diffusion condition for which there is no net accumulation or depletion of diffusing species. The diffusion flux is independent of time.

# stereoisomerism

Polymer isomerism in which side groups within repeat units are bonded along the molecular chain in the same order but in different spatial arrangements.

# stoichiometry

For ionic compounds, the state of having exactly the ratio of cations to anions specified by the chemical formula.

# strain, engineering (ε)

The change in gauge length of a specimen (in the direction of an applied stress) divided by its original gauge length.

# strain hardening

The increase in hardness and strength of a ductile metal as it is plastically deformed below its recrystallization temperature.

# strain point (glass)

The maximum temperature at which glass fractures without plastic deformation; this corresponds to a viscosity of about 3 × 1013 Pa.

# strain, true

# stress concentration

The concentration or amplification of an applied stress at the tip of a notch or small crack.

# stress corrosion (cracking)

A form of failure that results from the combined action of a tensile stress and a corrosion environment; it occurs at lower stress levels than are required when the corrosion environment is absent.

# stress, engineering (σ)

The instantaneous load applied to a specimen divided by its cross-sectional area before any deformation.

# stress raiser

A small flaw (internal or surface) or a structural discontinuity at which an applied tensile stress will be amplified and from which cracks may propagate.

# stress relief

A heat treatment for the removal of residual stresses.

# stress, true

See true stress (σT).

# structural clay products

Ceramic products made principally of clay and used in applications in which structural integrity is important (e.g., bricks, tiles, pipes).

# structural composite

A composite whose properties depend on the geometrical design of the structural elements. Laminar composites and sandwich panels are two subclasses.

# structure

The arrangement of the internal components of matter: electron structure (on a subatomic level), crystal structure (on an atomic level), and microstructure (on a microscopic level).

# substitutional solid solution

A solid solution in which the solute atoms replace or substitute for the host atoms.

# superconductivity

A phenomenon observed in some materials: the disappearance of the electrical resistivity at temperatures approaching 0 K.

# supercooling

Cooling to below a phase transition temperature without the occurrence of the transformation.

# superheating

Heating to above a phase transition temperature without the occurrence of the transformation.

# syndiotactic
