Repository: AdbulrhmanEldeeb/q-a_making

# Markdown File Processor

This project processes Markdown files, extracts and processes their content, and saves the results as JSON files. It is designed to handle large-scale Markdown content efficiently, leveraging modular code structure, logging, and progress tracking.

## Features

- **Markdown Processing**: Extracts and processes content from Markdown files using a custom processing pipeline.
- **Chunking Support**: Splits large text into manageable chunks for better handling.
- **Error Handling**: Automatically retries with rotated API keys in case of rate limits or errors.
- **JSON Output**: Saves processed data as structured JSON files for downstream use.

File: parsed_data/Materials_Science_Engineering_Introduction_by_William_Callister.md (part 61 of 62)
|Germanium|Ge|32|72.64|5.32|Dia. cubic|0.122|0.053|4|937|
|Gold|Au|79|196.97|19.32|FCC|0.144|0.137|1|1064|
|Helium|He|2|4.003|—|—|—|—|Inert|272 (at 26 atm)|
|Hydrogen|H|1|1.008|—|—|—|0.154|1|259|
A type of polymer chain configuration (stereoisomer) in which side groups regularly alternate positions on opposite sides of the chain.

# system

Two meanings are possible: (1) a specific body of material being considered, and (2) a series of possible alloys consisting of the same components.

# T

# temper designation

A letter–digit code used to designate the mechanical and/or thermal treatment to which a metal alloy has been subjected.

# tempered martensite

The microstructural product resulting from a tempering heat treatment of a martensitic steel. The microstructure consists of extremely small and uniformly dispersed cementite particles embedded within a continuous α-ferrite matrix. Toughness and ductility are enhanced significantly by tempering.

# tempering (glass)

See thermal tempering.

# tensile strength (TS)

The maximum engineering stress, in tension, that may be sustained without fracture. Often termed ultimate (tensile) strength.

# terminal solid solution

A solid solution that exists over a composition range extending to either composition extreme of a binary phase diagram.# 932 • Glossary

# tetrahedral position.

The void space among close-packed, hard-sphere atoms or ions for which there are four nearest neighbors.

# thermal conductivity (k).

For steady-state heat flow, the proportionality constant between the heat flux and the temperature gradient. Also, a parameter characterizing the ability of a material to conduct heat.

# thermal expansion coefficient, linear (A).

The fractional change in length divided by the change in temperature.

# thermal fatigue.

A type of fatigue failure in which the cyclic stresses are introduced by fluctuating thermal stresses.

# thermally activated transformation.

A reaction that depends on atomic thermal fluctuations; the atoms having energies greater than an activation energy spontaneously react or transform.

# thermal shock.

The fracture of a brittle material as a result of stresses introduced by a rapid temperature change.

# thermal stress.

A residual stress introduced within a body resulting from a change in temperature.

# thermal tempering.

Increasing the strength of a glass piece by the introduction of residual compressive stresses within the outer surface using an appropriate heat treatment.

# thermoplastic elastomer (TPE).

A copolymeric material that exhibits elastomeric behavior yet is thermoplastic in nature. At the ambient temperature, domains of one repeat unit type form at molecular chain ends that crystallize to act as physical crosslinks.

# thermoplastic (polymer).

A semicrystalline polymeric material that softens when heated and hardens upon cooling. While in the softened state, articles may be formed by molding or extrusion.

# thermosetting (polymer).

A polymeric material that, once having been cured (or hardened) by a chemical reaction, will not soften or melt when subsequently heated.

# tie line.

A horizontal line constructed across a two-phase region of a binary phase diagram; its intersections with the phase boundaries on either end represent the equilibrium compositions of the respective phases at the temperature in question.

# time–temperature–transformation (T–T–T) diagram.

See isothermal transformation (T–T–T) diagram.

# toughness.

A mechanical characteristic that may be expressed in three contexts: (1) the measure of a material’s resistance to fracture when a crack (or other stress-concentrating defect) is present; (2) the ability of a material to absorb energy and plastically deform before fracturing; and (3) the total area under the material’s tensile engineering stress–strain curve taken to fracture.

# trans.

For polymers, a prefix denoting a type of molecular structure. For some unsaturated carbon chain atoms within a repeat unit, a single side atom or group may be situated on one side of the double bond, or directly opposite at a 180 rotation position. In a trans structure, two such side groups within the same repeat unit reside on opposite sides (e.g., trans-isoprene).

# transformation rate.

The reciprocal of the time necessary for a reaction to proceed halfway to its completion.

# transgranular fracture.

Fracture of polycrystalline materials by crack propagation through the grains.

# translucent.

Having the property of transmitting light only diffusely; objects viewed through a translucent medium are not clearly distinguishable.

# transmission electron microscope (TEM).

A microscope that produces an image by using electron beams that are transmitted (pass through) the specimen. Examination of internal features at high magnifications is possible.

# transparent.

Having the property of transmitting light with relatively little absorption, reflection, and scattering, so that objects viewed through a transparent medium can be readily distinguished.

# transverse direction.

A direction that crosses (usually perpendicularly) the longitudinal or lengthwise direction.

# trifunctional.

Designating monomers that may react to form three covalent bonds with other monomers.

# true strain (`T).

The natural logarithm of the ratio of instantaneous gauge length to original gauge length of a specimen being deformed by a uniaxial force.

# true stress (ST).

The instantaneous applied load divided by the instantaneous cross-sectional area of a specimen.

# ultimate (tensile) strength.

See tensile strength (TS).

# ultra-high-molecular-weight polyethylene (UHMWPE).

A polyethylene polymer that has an extremely high molecular weight (approximately 4 × 106 g/mol). Distinctive characteristics of this material include high impact and abrasion resistance and low coefficient of friction.

# unit cell.

The basic structural unit of a crystal structure. It is generally defined in terms of atom (or ion) positions within a parallelepiped volume.

# unsaturated.

Describes carbon atoms that participate in double or triple covalent bonds and, therefore, do not bond to a maximum of four other atoms.

# upper critical temperature.

For a steel alloy, the minimum temperature above which, under equilibrium conditions, only austenite is present.

# vacancy.

A normally occupied lattice site from which an atom or ion is missing.

# vacancy diffusion.

The diffusion mechanism in which net atomic migration is from a lattice site to an adjacent vacancy.

# valence band.

For solid materials, the electron energy band that contains the valence electrons.

# valence electrons.

The electrons in the outermost occupied electron shell, which participate in interatomic bonding.

# van der Waals bond.

A secondary interatomic bond between adjacent molecular dipoles that may be permanent or induced.

# viscoelasticity.

A type of deformation exhibiting the mechanical characteristics of viscous flow and elastic deformation.

# viscosity (H).

The ratio of the magnitude of an applied shear stress to the velocity gradient that it produces—that is, a measure of a noncrystalline material’s resistance to permanent deformation.

# vitrification.

During firing of a ceramic body, the formation of a liquid phase that, upon cooling, becomes a glass-bonding matrix.

# vulcanization.

A nonreversible chemical reaction involving sulfur or another suitable agent in which crosslinks are formed between molecular chains in rubber materials. The rubber’s modulus of elasticity and strength are enhanced.# Glossary

# W

wave mechanical model. An atomic model in which electrons are treated as being wavelike.

weight percent (wt%). A concentration specification on the basis of weight (or mass) of a particular element relative to the total alloy weight (or mass).

weld decay. Intergranular corrosion that occurs in some welded stainless steels at regions adjacent to the weld.

welding. A technique for joining metals in which actual melting of the pieces to be joined occurs in the vicinity of the bond. A filler metal may be used to facilitate the process.

whisker. A very thin, single crystal of high perfection that has an extremely large length-to-diameter ratio. Whiskers are used as the reinforcing phase in some composites.

white cast iron. A low-silicon and very brittle cast iron in which the carbon is in combined form as cementite; a fractured surface appears white.

whiteware. A clay-based ceramic product that becomes white after high-temperature firing; whitewares include porcelain, china, and plumbing sanitary ware.

working point (glass). The temperature at which a glass is easily deformed, which corresponds to a viscosity of 103 Pa#s (104 P).

wrought alloy. A metal alloy that is relatively ductile and amenable to hot working or cold working during fabrication.

# Y

yielding. The onset of plastic deformation.

yield strength (S). The stress required to produce a very slight yet specified amount of plastic strain; a strain offset of 0.002 is commonly used.

Young’s modulus. See modulus of elasticity (E).# Answers to Selected Problems

# Chapter 2

3.59 (b) LD111(Fe) 4.03 109 m1

2.3 AZn = 65.40 amu

3.60 (a) PD111 = 2R2 131

2.5 (a) 1.66 × 1026 atoms/lb-mol 24 g/amu;

(b) 2.73 × 10

2.16 (a) 2.9 P : 1s2s2p3s

I 5: 1s2s2p; 23p3d - 8 NF A 22 2 = 2

1.10 × 6 × 6 * >(1 - n)6104s4p4d105s5p6 6 2 3.66

3.67

3.70 d111 0.1655 nm

2u 45.88

(a) d211 0.1348 nm; (b) R 0.1429 nm

A 1

3.73 d110 0.2244 nm, d200 0.1580 nm, R 0.1370 nm

2.18 (b) r0 = a nB b

(c) E0 = - 1>(1 - n) + Abn>(1 - n) 3.1FE (A) 0.122 nm

3.3FE (D) (102) plane

2.19 (c) r0 0.236 nm, E0 5.32 eV

2.25 73.4% IC for MgO; 14.8% IC for CdS

2.1FE (D) 63.7%

2.3FE (B) metallic bonding

# Chapter 3

3.2 VC 1.213 × 1028 m3

3.7 rMo = 10.22 g/cm3

3.9 R 0.138 nm

3.12 (a) VC 1.06 × 1028 m3; (b) a 0.296 nm, c 0.468 nm

3.16 Metal B: simple cubic

3.18 (a) n 4 atoms/unit cell; (b) r 7.31 g/cm3

3.21 VC 6.64 × 102 nm3

3.25 000, 100, 110, 010, 001, 101, 111, 011, 110, 22 22 111, 1 22 11, 0 22 11, 2 10 21, and 2 11 21

3.33 Direction 1: [2 1 2]

3.35 Direction A: [1 1 0]; Direction C: [0 1 2]

3.36 Direction B: [4 0 3]; Direction D: [1 1 1]

3.37 (a) [110]

3.39 (b) [100], [010], and [010]

3.41 (a) [1 123]

3.47 Plane A: (111) or (1 11)

3.48 Plane B: (122)

3.49 Plane B: (021)

3.50 (c) [110] or [110]

3.52 (a) (100) and (010)

3.56 (a) (0110)

3.58 (a) LD100 = 2R12

# Chapter 4

4.3 (a)

4.5 Qy 1.40 eV

4.8 (a) r 0.41R

4.10 (a) r 0.051 nm

4.13 CAg = 87.9 at%, CCu = 12.1 at%

4.15 CCu 1.68 wt%, CPt 98.32 wt%

4.17 CCu = 41.9 at%, CZn 28 atoms/m3 = 58.1 at%

4.20 NPb 3.30 × 103

4.22 CSi = 19.6 kg/m

4.25 a 0.405 nm

NMo 1.73 × 1022 atoms/cm3

4.28

4.30 NC = 1.55 × 10-3

Ns 1022 atoms/m3

4.32 NAl = 1.29 ×

4.35 CGe 11.7 wt%

4.37 a 0.289 nm

4.45 (a) dNM 320,000 grains/in2 0.07 mm

4.47 (b)

4.49 G 4.8

4.51 (a) / = 0.074 mm; (b) G 4.22

4.D1 CLi 2.38 wt%

4.2FE (A) 2.6 at% Pb and 97.4 at% Sn

# Chapter 5

5.4 81109 family of directions

5.8 M 4.1 × 1011 m/s3 kg/h

5.10 D 2.3 × 102

5.13 t 31.3 h# Answers to Selected Problems

# 5.17

x 0.697 m

# 5.19

t 135 h15 m/s

# 5.21

9.64 x 102

# 5.23

T 901 K (628°C) Q d 315, 700 J/mol, D0 3.5 x 104 m2/s;

# 5.27

(a) D 1.1 x 1014 m/s2

(b) Q d 212,200 J/mol, D0 2.65 x 104 m2/s

# 5.29

# 5.32

T 900 K (627°C)

# 5.35

(b) 1.08 h

# 5.37

x 15.1 mm

# 5.40

t 4.4 min Q0 3.63 x 1017 atoms/m2

# 5.43

(a)

(c) x 0.343 m

# 5.D1

Not possible

# 5.D5

td 0.94 h

(C) 4.7 x 1013 m/s2

# 5.2FE

# Chapter 6

# 6.4

l0 475 mm (18.7 in.)

# 6.7

(a) F 44,850 N (10,000 lb);

(b) l 76.25 mm (3.01 in.)

# 6.9

(a) E(titanium alloy) 106.4 GPa

# 6.10

l 0.43 mm (0.017 in.)

# 6.13

a dr dFbr0 = - 2A + (n)(n + 1)B

A 3>(1 - n) A (n + 2)>(1 - n)

a nB b a nB b

# 6.15

(a) l 0.325 mm (0.013 in.);

(b) d 5.9 x 103 mm (2.3 x 10-4 in.), decrease

# 6.16

F 7,800 N (1,785 lb)

# 6.17

0.367

# 6.19

# 6.23

E 100 GPa (14.7 x 106 psi);

(a) l 0.15 mm (6.0 x 10-6 psi)3 in.;

(b) d 5.25 x 103 mm (2.05 x 10-4 in.)

# 6.25

Steel and brass

# 6.28

(a) Both elastic and plastic;

(b) El 8.5 mm (0.34 in.)

# 6.30

(b) 200 GPa (29 x 106)

(c) sy 750 MPa (112,000 psi);

(d) TS 1250 MPa (180,000 psi);

(e) %EL 11.2%;

(f) Ur 1.40 x 106 J/m3 (210 in.lb/in.)

# 6.32

(b) Nickel and steel

# 6.34

(a) TS 1430 MPa

(c) Ductility 14.0%EL

# 6.36

(a) sy 225 MPa (b) TS 274 MPa

# 6.38

Figure 6.12: Ur 3.32 x 105 J/m3

(48.2 in.##lbf/in. 5.48 x 105 J/m3)

# 6.39

U(aluminum)3r

(80.0 in.lbf/in.

# 6.40

sy 925 MPa (134,000 psi)

# 6.45

PT 0.311

# 6.47

sT 460 MPa (66,400 psi)

# Chapter 7

# 7.9

Cu: |b| 0.2556 nm

# 7.11

cos l cos f 0.490

# 7.13

(b) tcrss 0.90 MPa (130 psi)

# 7.14

tcrss 5.68 MPa (825 psi)

# 7.15

For (111)@[110]: sy 1.22 MPa

# 7.17

sy 8.82 MPa3 mm

# 7.25

d 4.34 x 103 mm

# 7.26

d 6.9 x 10

# 7.29

rd 8.80 mm

# 7.31

r0 7.2 mm (0.280 in.)

# 7.33

tcrss 6.28 MPa (910 psi)

# 7.38

(a) t 3000 min

# 7.40

t 1110 s

# 7.41

(b) d 0.109 mm

# 7.D1

7.44 sy 72.6 MPa

Possible

# 7.D4

Brass

# 7.D6

Cold work to between 26 and 27.5 %CW

[to d0 9.4 mm (0.37 in.)], anneal, then cold work to give a final diameter of 7.6 mm (0.30 in.).

# Chapter 8

# 8.1

sm 2800 MPa (400,000 psi)

# 8.3

sc 33.6 MPa

# 8.6

Fracture will occur

# 8.8

ac 1.08 mm

# 8.10

2ac 4.1 mm (0.16 in.)

# 8.11

Is subject to detection since a 3.0 mm

# 8.13

(b) 100°C; (c) 110°C

# 8.16

(a) smax 280 MPa (40,000 psi), smin 140 MPa (20,000 psi);

(b) R 0.50; (c) sr 420 MPa (60,000 psi)

# 8.17

Fmax 276 N# Answers to Selected Problems

# 8.20

Nf 3 * 106 cycles

# 8.22

(b) S 100 MPa; (c) Nf 6 * 105 cycles

# 8.23

(a) t 74 MPa; (c) t 103 MPa

# 8.25

(a) t 30 min; (c) t 27.8 h

# 8.31

P/t 3.2 * 102 min-1

# 8.32

l 41.5 mm (1.64 in.)

# 8.34

d0 17.2 mm

# 8.36

tr 2,000 h

# 8.39

650°C: n 11.2

# 8.40

(a) Qc 480,000 J/mol

# 8.41

s 59.4 MPa

# 8.43

P# s = 4.31 * 10-2 (h)-1

# 8.D3

Least expensive: 1045 steel

# 8.D5

T 1197 K (924°C)

# 8.D7

For 1 year: s 110 MPa (16,000 psi)

# 8.2FE

(B) Brittle

# 8.4FE

(D) d0 13.7 mm

# Chapter 9

# 9.1

(a) mS 2846 g; (b) CL 64 wt% sugar; (c) mS 1068 g

# 9.5

(b) The pressure must be lowered to approximately 0.003 atm

# 9.8

C 1.32 kg

# 9.10

(a) a + b; Ca 5 wt% Sn-95 wt% Pb, Cb 98 wt% Sn@2 wt% Pb; (c) b L; Cb 92 wt% Ag-8 wt% Cu, CL 77 wt% Ag-23 wt% Cu; (e) a; Ca 8.2 wt% Sn-91.8 wt% Pb; (g) L + Mg Pb; CL 94 wt% Pb-6 wt% Mg, CMgPb 2 = 81 wt% Pb-19 wt% Mg

# 9.11

Is possible

# 9.14

(a) T 1320°C (2410°F); (b) Ca 62 wt% Ni-38 wt% Cu; (c) T 1270°C (2320°F); (d) CL 37 wt% Ni-63 wt% Cu

# 9.17

(a) Wa 0.89, Wb 0.11; (c) Wb 0.53, WL 0.47; (e) Wa 1.0; (g) WL 0.92, WMgPb 2 = 0.08

# 9.18

(a) T 280°C (535°F)

# 9.20

mCu 3.75 kg

# 9.22

(a) T 540°C (1000°F); (b) Ca 26 wt% Pb; CL 54 wt% Pb

# 9.24

Ca 88.3 wt% A-11.7 wt% B; Cb 5.0 wt% A-95.0 wt% B

# 9.26

Possible at T 800°C

# 9.29

(a) Va 0.84, Vb 0.16

# 9.36

Not possible because different C0 required for each situation

# 9.39

C0 25.2 wt% Ag-74.8 wt% Cu

# 9.40

C0 42 wt% Pb# Answers to Selected Problems

# 10.21

(a) martensite; (c) bainite; (e) cementite, medium pearlite, bainite, and martensite; (g) proeutectoid cementite, pearlite, and martensite

# 12.45

R 9.1 mm (0.36 in.)

# 12.46

F f 17,200 N (3870 lbf)

# 12.49

(a) E0 265 GPa (38.6 106 psi); (b) E 195 GPa (28.4 106 psi)

# 10.24

(a) coarse pearlite

# 10.28

(a) proeutectoid ferrite and pearlite; (c) martensite and bainite

# 10.37

(d) 178 HB, 67% RA; (g) 270 HB, 20% RA

# 10.39

(b) TS 930 MPa (135,000 psi); ductility 20% RA

# 10.D1

Yes; coarse pearlite

# 10.D3

(c) 380C T 390C

# 10.D5

Yes; an alloy having a carbon content of at least 0.80 wt% that has been heat treated to have a spheroidite microstructure.

# 10.D8

Temper at between 320C and 400C (610F and 750F) for 1 h

# 10.D10

Not possible

# 10.2FE

(B); C 7 D 7 B 7 A

# Chapter 11

# 11.4

VGr 8.1 vol%

# 11.21

(a) At least 915C (1680F)

# 11.22

(b) 800C (1470F)

# 11.D4

titanium, aluminum, steel, brass

# 11.D7

(b) 8660 alloy

# 11.D10

Maximum diameter 50 mm (2 in.)

# 11.D11

Maximum diameter 95 mm (3.75 in.)

# 11.D13

Not possible

# 11.D15

Heat for about 0.4 h at 204C, or between 10 and 20 h at 149C

# 11.2FE

(D) Both pearlite and ferrite

# 11.4FE

(B) Recrystallization temperature

# 11.6FE

(A) Composition of the steel

# Chapter 12

# 12.5

(a) Sodium chloride; (d) cesium chloride

# 12.8

(a) FCC; (b) tetrahedral; (c) one-half

# 12.10

(a) tetrahedral; (b) one-half

# 12.13

APF 0.79

# 12.14

APF 0.84

# 12.15

APF 0.68

# 12.17

(a) a 0.437 nm; (3)(b) a 0.434 nm

# 12.19

(a) r 4.20 g/cm

# 12.21

Sodium chloride and zinc blende

# 12.26

(a) r (calculated) 4.11 g/cm3; (b) r (measured) 4.10 g/cm

# 12.35

FeO and CoO

# 12.36

(a) Li vacancy; one Li+ vacancy for every 8.1% of Mg2 added vacancies

# 12.39

(a) Ca

# 12.40

(a) C 45.9 wt% Al2O3-54.1 wt% SiO2

# 12.42

rt 4.1 nm

# Chapter 16

# 16.2

kmax 31.0 W/m#K; kmin 28.7 W/m#K

# 16.6

tc 43.1 MPa

# 16.9

Not possible

# 16.10

Ef 104 GPa (15 106 psi); Em 2.6 GPa (3.77 105 psi)

# 16.13

(a) Ff/Fm 44.7; (b) Ff 52,232 N (11,737 lbf), Fm 1168 N (263 lb); (c) sf 242 MPa (34,520 psi);

# 16.15

sm 4.4 MPa (641 psi); scl 905 MPa (130,700 psi)

# 16.17

scd 822 MPa (117,800 psi)

# 16.26

(b) Ecl 59.7 GPa (8.67 106 psi)# Answers to Selected Problems

# Chapter 16

16.D2 Carbon (PAN standard-modulus)

16.D3 Is possible

16.1FE (D) 171 GPa

16.3FE (C) Fracture toughnesses

# Chapter 17

17.4 (a) V 0.011 V;

(b) 2] 0.784 MSn2 + Pb S Sn + Pb2

17.6 [Cu

17.11

17.14 t 5.27 yr

CPR 36.5 mpy12 mol/cm2#s;

17.17 (a) r 4.56 10

(b) VC 0.0167 V

17.28 Mg: P-B ratio 0.81; nonprotective

17.30 (a) Parabolic kinetics; (b) W 3.70 mg/cm2

17.2FE (C) +0.12 V

17.4FE (A) Increasing degree of crosslinking, increasing molecular weight, and increasing degree of crystallinity

# Chapter 18

18.2 d 1.3 mm

18.5 (a) R 6.7 103; (b) I 6.0 A; (c) J 3.06 103 V/m5 A/m2; (d) 8.0 1029 m3;

18.11 (a) n 1.98 10

(b) 3.28 free electrons/atom

18.14 (a) r0 #m)/C; 108 m 1.58 108 m, a 6.5 1011#

(b) A 1.18 6 (12##16 m;

(c) r 5.24 10<sup#m) electron/atom; for Ge,

18.16 s 5.56 10

18.18 (a) 1.1 109 electron/atom for Si, 1.4 10

18.25 s 0.028 (n 1.46 1022 m3; #m)1

18.29 (a) (b) 2p-type extrinsic

18.31 me 0.50 m#m12/Vs; mh 0.14 m/V#s#1

18.33 s 94.4 (#m)1

18.37 s 1040 (

18.39 s 128 (#m)

18.42 Bz 0.74 tesla

18.49 l 3.36 mm

18.53 pi 1.92 1030 Cm # V 139 V;

18.55 (a) V 39.7 V; (b) 7 C/m2

(e) P 2.20 10

18.58 Fraction of Pr 7 (m)1 due to Pi 0.67

18.D2 s 2.60 10 #

18.D3 Not possible

18.1FE (C) 9.14 103

# Chapter 19

19.2 Tf 65C (149F)#K;

19.4 (a) cy 47.8 J/kg (b) cy 392 J/kg#K

19.7 l 12.5 mm (0.49 in.)

19.13 Tf 222.4C

19.14

19.21 (b) k(upper) 29.3 W/mK dQ/dt 2.88 10-9 J/h (2.73 106 Btu/h)

19.25 (a) s 136 MPa (20,000 psi); compression

19.26 Tf 41.3C (106F)

19.27 d 0.0375 mm

19.D1 Tf 41.8C (107.3F)

19.D4 Soda-lime glass:

(B) 7.92 106 (C) 111CTf 1

19.2FE

19.3FE (C) High fracture strength

High thermal conductivity

Low modulus of elasticity

Low coefficient of thermal expansion

# Chapter 20

20.1 (a) H 24,000 A 2 tesla;

(b) B0 3.017 10-2 tesla;

(c) B 3.018 * 10

20.5 (a) m 1.26 103

(b) xm 2.39 106 A/m2 ion

20.7 (a) MS 1.73 10

20.13 1.07 Bohr magnetons/Cu

20.19 (b) mi 2.5 104 H/m, mri 200;

20.21 (b) (c) m(max) 3.0 102 H/m,

(i) m 3.36 102 H/m

(iii) xm 26,729

MS 1.58 106A/m

# Chapter 21

21.7 n 1.28 108 m/s

21.8 Fused silica: 0.53; polystyrene: 0.98

21.9 Fused silica: Pr 2.13; polyethylene: Pr 2.28

21.16 I>I0 T = 0.884

21.18 l 29.2 mm

21.27 E 1.78 eV

21.1FE (B) 3.18 eV# Index

Page numbers in *italics* refer to the glossary.

|A|Alcohols, 548|for integrated circuit interconnects,|157–158|
|---|---|---|---|
|Abrasive ceramics, 511, 516, 538|Aldehydes, 548| | |
|Abrasives, 921|Alkali metals, 29, 45| | |
|Absorption coefficient, 849, 865|Alkaline earth metals, 29| | |
|glass, 849|Allotropic transformation (tin), 61| | |
|optical fibers, 867|Allotropy, 60, 921| | |
|Absorption of light:|in metals, 843–844| | |
| |in nonmetals, 844–845| | |
|Absorptivity, 842|ABS polymer, 606| | |
|AmBnXp crystal structures, 473|Acceptors, 743, 921| | |
|Acetic acid, 548|Acetylene, 547| | |
|Acid rain, as corrosion environment, 707|Acids (organic), 548| | |
|Acid slags, 516|Acrylics, see Poly(methyl methacrylate)| | |
|Acrylonitrile, see Polyacrylonitrile|(PAN)| | |
|Acrylonitrile-butadiene rubber, 609|Acrylonitrile-butadiene-styrene|(ABS), 606| |
|Activation energy, 921|for creep, 284, 290| | |
|for diffusion, 149, 160, 362|free, 360, 364, 398, 399| | |
|for viscous flow, 543|Activation polarization, 691–693,|717, 921| |
|Actuator, 12, 521|Addition polymerization, 616–617, 921| | |
|Additives, polymer, 618–620, 626|Adhesives, 611, 626, 921| | |
|and secondary bonds, 41|Adhesive tape, 19| | |
|Adipic acid (structure), 618|Adsorption, 121| | |
|Advanced ceramics, 511, 521–525, 539|Advanced materials, 12–14| | |
|Advanced polymers, 612–616, 625|Age hardening, see Precipitation| | |
|hardening|Air, as quenching medium, 446| | |
|AISI/SAE steel designation scheme,|412–413| | |
|Akermanite, 479| | | |# Index

Annealing, 382, 439–441, 459, 921

B

Body-centered cubic structure, ferrous alloys, 440–441, 459

Bainite, 374–375, 382, 387, 391, 398, 921

glass, 529

ductility vs. transformation temperature, 387

Burgers vector for, 222

interstitial sites, tetrahedral and octahedral, 109–110, 335

slip systems, 222

twinning in, 228

Annealing point, glass, 527, 539, 921

Annealing twins, 122

Anodes, 683, 717, 921

area effect, galvanic corrosion, 700

mechanical properties, 387

sacrificial, 708, 930

Bakelite, see Phenol-formaldehyde (Bakelite)

Antiferromagnetism, 811, 831, 921

temperature dependence, 815

Aramid:

cost, as a fiber, 915

fiber-reinforced polymer-matrix composites, 655–656

melting and glass transition temperatures, 920

properties as fiber, 652

repeat unit structure, 655, 918

Argon, bonding energy and melting temperature, 34

Argon-ion lasers, 859

Aromatic hydrocarbons (chain groups), 548, 604

Arrhenius equation, 366

Artificial aging, 457, 921

Asphaltic concrete, 640

ASTM standards, 170

Atactic configuration, 560, 921

Athermal transformation, 377, 921

Atomic bonding, see Bonding

Atomic mass, 20–21

Atomic mass unit (amu), 21, 921

Atomic models:

Bohr, 22, 23, 922

wave-mechanical, 22, 23, 933

Atomic number, 20, 921

Atomic packing factor, 55, 921

Atomic point defects, 106, 482–485

Atomic radii, of selected metals, 54

Atomic structure, 20–30

Atomic vibrations, 122, 787, 921

Atomic weight, 21, 921

metal alloys, equations for, 113

Atom percent, 112, 921

Austenite, 333, 346, 921

shape-memory phase transformations, 395

transformations, 370–384, 397–398

summary, 391

Austenitic stainless steels, 414–416

Austenitizing, 440, 921

Automobiles, rusted and stainless steel, 681

Automobile transmission, 140

Auxetic materials, 178

Average value, 197–198

Avogadro’s number, 21

Avrami equation, 368, 397, 600

AX crystal structures, 472–473

AmXp crystal structures, 473

Azimuthal quantum number, 24

Blowing, of glass, 528

Blow molding, plastics, 622# Index

• 941

# thermal properties

789

# Carbon nanotubes

13, 523–524

# flexural strength values

496, 893–894

# Brazing

438, 922

# Breakdown, dielectric

752, 753, 767

# Bridge, suspension

168

# Brinell hardness tests

192–194, 195, 196

# Brittle fracture

184–185, 251, 255–257, 287, 922

# ceramics

491–495

# Brittle materials, thermal shock

797–798, 799

# Bronze

423, 424, 922

# photomicrograph, coring

312

# Bronze age

2, 490

# Buckminsterfullerene

522

# Buckyball

522

# Burgers vector

115, 116, 118, 222

# for FCC, BCC, and HCP

222

# magnitude computation

247

# Butadiene:

degradation resistance, 714

melting and glass transition temperatures, 920

repeat unit structure, 565, 917

# Butane

548, 631

# Catalysts

121

# Catalytic converters (automobiles)

105, 121

# Cadmium sulfide:

color, 851

electrical characteristics, 738, 739

# Cadmium telluride, electrical

characteristics, 739

# Calcination

517, 922

# Calcium fluoride, bonding energy and melting temperature

34

# Calendering

623, 664

# Capacitance

759–761, 922

# Capacitors

759–764

# Carbon:

vs. graphite, 520, 652

graphitic, 520

nano, 520

polymorphism, 60, 481–482

pyrolytic, 520

turbostractic, 520

# Carbon black, as reinforcement in rubbers

608, 639

# Carbon-carbon composites

662, 922

# Carbon diffusion, in steels

338, 389

# Carbon dioxide lasers

859

# Carbon dioxide emissions

870

# Carbon dioxide (pressure-temperature phase diagram)

356

# Carbon fiber-reinforced polymer-matrix composites

654–655, 656

# Carbon fibers:

in composites, 634, 654

properties as fiber, 519, 652

structure, 520

# Cemented carbide

638–639

# Cementite

334, 922

# decomposition

416, 420

# proeutectoid

341–342

# in white iron

418, 420

# Cementitious bond

517–518

# Charpy impact test

266, 267, 922

# Ceramic-matrix composites

660–662, 922

# Ceramics

8–9, 468, 922. See also Glass

# advanced

511, 521–525, 539

# application-classification scheme

511

# brittle fracture

491–495

# coefficient of thermal expansion values

789, 898–899

# color

851

# corrosion

712

# costs

913–914

# crystal structures

468–476

# summary

474

# defects

482–486

# defined

8–9

# density computation

476–477

# density values

884

# elastic modulus values

496, 887

# electrical conductivity values for selected

757

# electrical resistivity values

907–908

# fabrication techniques classification

526

# Coarse pearlite

372, 373, 382, 922

# Coatings (polymer)

610–611# Index

Cobalt: Concentration, 111, 922. See also slip systems, 222

atomic radius and crystal structure, 54

Curie temperature, 815

as ferromagnetic material, 810

magnetization curves (single crystal), 819

Coercivity (coercive force), 817, 922

Cold work, percent, 232

Cold working. See Strain hardening

Collector, 753–754

Color, 922

metals, 844

nonmetals, 851

Colorants, 619, 922

Compacted graphite iron, 410, 418, 420–422

Compact fluorescence lights, 853

Compliance, creep, 588

Component, 298, 331, 922

# Composites:

aramid fiber-reinforced polymer, 655–656

carbon-carbon, 662

carbon fiber-reinforced polymer, 654–655

ceramic-matrix, 660–662

classification scheme, 637

costs, 915

definition, 11, 636

dispersion-strengthened, 637, 641

elastic behavior:

longitudinal, 645–646

transverse, 647–648

fiber-reinforced. See Fiber-reinforced composites

glass fiber-reinforced polymer, 653–654

hybrid, 662–663, 926

laminar, 651, 665–667

large-particle, 637–641

metal-matrix, 659–660

particle-reinforced, 637–641

production processes, 663–665

properties, glass-, carbon-, aramid-fiber reinforced, 656

rule of mixtures expressions, 638, 650, 658

strength:

longitudinal, 649

transverse, 649

stress-strain behavior, 643–644

structural, 637, 665–668

Composition, 922

conversion equations, 112–114

specification of, 111–115

Compressibility, 800

Compression molding, plastics, 620–621

Compression tests, 173

Compressive deformation, 171, 191

Computers, semiconductors in, 755

magnetic drives in, 803, 827

Crack configurations, in ceramics, 493

Crack critical velocity, 493

Crack formation, 253

in ceramics, 493

fatigue and, 276–278

Crack propagation, 253. See also Fracture mechanics

in brittle fracture, 255–257

in ceramics, 491–495

in ductile fracture, 253–254

fatigue and, 276–277

Cracks:

stable vs. unstable, 253

Crack surface displacement modes, 261# Index

• 943

# C

Crazing, 589

close-packed, metals, 82–84

relation to percent crystallinity for polymers, 566

values for various materials, 882–885

Desiccants, 41

Design, component, 870

# Design examples:

cold work and recrystallization, 239–240

conductivity of a p-type semiconductor, 748–749

cubic mixed-ferrite magnet, 814

creep rupture lifetime for an S-590 steel, 286

nonsteady-state diffusion, 153–154

pressurized cylindrical tube, 201–202

spherical pressure vessel, failure of, 263–265

steel shaft, alloy/heat treatment of, 450–451

tensile-testing apparatus, 200–201

tubular composite shaft, 657–659

# D

Damping capacity, steel vs. cast iron, 421

Data scatter, 198–199

Debye temperature, 788

Dezincification, of brass, 703–704

Diamagnetism, 808

Diamond, 481–482

as abrasive, 516

bonding energy and melting temperature, 34

cost, 913

hardness, 500

properties and applications, 518, 519

thermal conductivity value, 519, 902

Diamond cubic structure, 482

Die casting, 436

Dielectric breakdown, 753, 767

Dielectric constant, 760

frequency dependence, 766–767

relationship to refractive index, 845

selected ceramics and polymers, 761

Dielectric displacement, 762

Dielectric loss, 767

Dielectric materials, 759, 767

Dielectric strength, 767

selected ceramics and polymers, 761

Diffraction (x-ray), 51, 87–92

Diffraction angle, 90

Diffractometers, 90

Diffusion, 141–142

drive-in, 155

grain growth and, 240, 241

in ionic materials, 486–487

in integrated circuit interconnects, 157–158

in Si of Cu, Au, Ag, and Al, 158

interstitial, 142–143

mechanisms, 142–143

and microstructure development, 309–312

nonsteady-state, 145–149# Index

# Diffusion (Contd.)

Dispersion-strengthened composites, 641, 923. See also Dislocations

- in polymers, 571–573
- predeposition, semiconductors, 154
- in semiconductors, 154–157
- short-circuit, 158
- steady-state, 144, 931
- vacancy, 142, 143, 486, 932

Diffusion coefficient, 144, 923

- data (tabulation), various metal systems, 150
- relation to ionic mobility, 758
- temperature dependence, 149–154

Diffusion couples, 141, 163

Diffusion flux, 143, 923

- for polymers, 571

Diffusivity, thermal, 801

# Digital camera

725

# Digitization of information/signals

826, 860, 861

# Dimethyl ether

548

# Dimethylsiloxane

565. See also Silicones; Silicone rubber

# Drive-in diffusion

155

# Driving force

144, 924

# Dry corrosion

709

# Dry ice

356

# Drying

clay products, 533

# Ductile fracture

185, 253–254, 924

# Ductile iron

418, 420, 924

# Ductile-to-brittle transition

266–269, 924

# Electrical conduction:

in insulators and semiconductors, 731–732

in metals, 731

# Electrical conductivity

727–728, 732–733, 924

# Electrical resistivity

727, 930. See also Electrical conductivity

# Electrical wires

aluminum and copper, 736–738

# Electric dipole moment

761

# Electrochemical cells

685–686

# Electrochemical reactions

683–689

# Electrodeposition

685

# Electroluminescence

854, 924

# Electrolytes

685, 924

# Electromagnetic radiation

839–841

# Electromagnetic spectrum

839–840

# Electron band structure

see Energy bands

# Electron cloud

22, 24, 38

# Electron configurations

26–28, 924

- elements, 26, 27
- periodic table and, 28
- stable, 26# Index

• 945

# Electronegativity

29, 43, 924

influence on solid solubility, 109

values for the elements, 29

# Electroneutrality

482–483, 924

# Electron gas

731

# Electron orbital shapes

24–25

# Electronic conduction

728, 758

# Electronic polarization

765, 766, 842, 929

# Electron microscopy

125–126

# Electron mobility

732–733

influence of dopant content on, 746, 747

influence of temperature on, 746, 747

selected semiconductors, 739

# Electron orbitals

22

# Electron probability distribution

22–23

# Electrons

20

conduction process, 740, 752

role, diffusion in ionic materials, 486–487

energy bands, see Energy bands

energy levels, 22–23

free, see Free electrons

scattering, 732, 787

in semiconductors, 739–744

temperature variation of concentration, 744–745

spin, 25, 808

valence, 26

# Electron states

924

# Electron transitions

842–843

metals, 843–844

nonmetals, 847–849

# Electron volt

33, 924

# Electropositivity

29, 924

# Electrorheological fluids

12

# Elongation, percent

184

selected materials, 890–895

selected metals, 185

selected polymers, 583

# Embrittlement

hydrogen, 704–706

temper, 391

# Embryo, phase particle

360

# Emf series

686–687

# Emitter

753–754

# Emulsifiers

41

# Endurance limit

272. See also Fatigue limit

# Energy

activation, see Activation energy

bonding, 31, 32–34, 922

current concerns about, 14, 872, 873

free, 300, 358–363, 925

grain boundary, 119

to magnetize ferromagnetic material, 836

photon, 841

surface, 119

vacancy formation, 107

# Expansion

thermal, see Thermal expansion

# Extrinsic semiconductors

741–744, 924

electron concentration vs. temperature, 745

exhaustion, 744

saturation, 744# Index

Ferrous alloys, 925. See also Cast irons; Iron; Steels

- annealing, 440–441
- classification, 335–336, 410
- continuous-cooling transformation diagrams, 381–384
- costs, 911–912
- hypereutectoid, 341–343, 926
- hypoeutectoid, 338–340, 926
- isothermal transformation diagrams, 370–381
- microstructures, 336–343
- mechanical properties of, 384–388, 890–891

Fictive temperature, 527

- distribution of, 491–492
- influence of porosity, 499
- influence of specimen size, 492, 651

Filament winding, 664–665

Fillers, 618–619, 925

Films:

- polymer, 611–612
- shrink-wrap (polymer), 597

Fracture surface, ceramics, 493–494

Fracture toughness, 186, 260–262, 925

- ceramic-matrix composites, 660–662
- ranges for material types (bar chart), 8
- testing, 265–269
- values for selected materials, 262, 895–896

Free electrons, 731, 925

- contributions to heat capacity, 788
- role in heat conduction, 793

Free energy, 300, 359–362, 925

- activation, 360, 364
- volume, 359

Fiber efficiency parameter, 650

Fiberglass, 512

Fiberglass-reinforced composites, 653–654

Fiber-reinforced composites, 642–665, 925

- continuous and aligned, 643–649
- discontinuous and aligned, 650
- discontinuous and randomly oriented, 650–651
- fiber length effect, 642–643
- fiber orientation/concentration effect, 643–649

Foams, 612, 925

Furnace heating elements, 736

Fused silica, 478

- characteristics, 512, 527
- dielectric properties, 761
- electrical conductivity, 757
- flexural strength, 496
- index of refraction, 845
- modulus of elasticity, 496
- thermal properties, 789

Forsterite, 479

Forward bias, 752, 925

Fractographic investigations:

- ceramics, 492–495
- metals, 255

Fractographs:

- cup-and-cone fracture surfaces, 255
- fatigue striations, 277
- glass rod, 494
- intergranular fracture, 258
- transgranular fracture, 257

Fracture. See also Brittle fracture; Ductile fracture; Impact fracture testing

Fracture mechanics, 257–265, 925

- applied to ceramics, 491
- polymers, 590
- use in design, 262–265

Fick’s first law, 144, 793, 925

- for polymers, 571

Fick’s second law, 145, 155, 801, 925

- solutions to, 146, 155, 163

G

Gadolinium, 810

Gallium arsenide:

- cost, 913
- electrical characteristics, 739, 740–741
- for lasers, 857
- for light-emitting diodes, 854

Gallium phosphide:

- electrical characteristics, 739
- for light-emitting diodes, 854, 867

Galvanic corrosion, 699–701, 925

Galvanic couples, 685

Galvanic series, 690, 925

Galvanized steel, 432, 708

Garnets, 813

Garnet single crystal, 85

Gas constant, 107, 925

Gating system, 436

Gauge length, 170

Gauss (magnetic unit), 807

Gaussian error function, 146

Gears, transmission, 140

Gecko lizard, 19# Index

• 947

# Geometrical isomerism

561, 562

# Glucydur

low-expansion alloy used in wristwatches, 792

# Hard disk drives

803, 825–827

# Hardenability

442–446, 925

# Hardenability band

446

# Hardenability curves

443–446

# Hard magnetic materials

822–825, 925

# properties

824

# Hardness

925

# bainite, pearlite vs. transformation temperature

387

# ceramics

499–500

# comparison of scales

195–196

# conversion diagram

195

# correlation with tensile strength

196

# fine and coarse pearlite, spheroidite

386

# pearlite, martensite, tempered martensite

388

# polymers

591

# tempered martensite

388–390

# Hardness tests

191–195

# summary of tests

193

# Hard sphere model

53

# Head-to-head configuration

559

# Head-to-tail configuration

559

# Heat affected zone

438

# Heat capacity

786–788, 925

# temperature dependence

788

# vibrational contribution

787

# Heat flux

793

# Heat of fusion, latent

360

# Heat transfer

# mechanism

787, 793

# nonsteady-state

801

# Heat treatable

definition of, 422

# Heat treatments

141. See also Annealing; Phase transformations

# dislocation density reduction

219

# glass

529–530

# hydrogen embrittlement

706

# intergranular corrosion and

702

# polymer morphology

601

# polymer properties

596

# for precipitation hardening

453–454

# recovery, recrystallization, and grain growth during

235–242

# steel

441–451

# Henry (magnetic unit)

807

# Hertz

841

# Heterogeneous nucleation

364–365

# Hexagonal close-packed structure

56–58, 925

# anion stacking (ceramics)

474

# Burgers vector for

222

# close-packed planes (metals)

83

# slip systems

222

# twinning in

228

# unit cell volume

59

# Hexagonal crystal system

62, 63

# direction indices

70–74

# planar indices

79–80# Index

Hexagonal ferrites, 813

Hexamethylene diamine, 632

Hexane, 547

High-carbon steels, 410, 413, 414

High-cycle fatigue, 275

High polymers, 556, 926

High-strength, low-alloy (HSLA) steels, 411–412, 926

High-temperature superconductors, 830

Holes, 731, 739, 926

Homogeneous nucleation, 358–364

Homopolymers, 551, 563, 926

Honeycomb structure, 668, 670

Hooke’s law, 174, 180, 584

Hot pressing, 536, 537

Hot working, 238, 434, 926. See also Heat treatments

HSLA (high-strength, low-alloy) steels, 411–412, 926

Hume-Rothery rules, 109, 507

Hund’s rule, 835

Hybrid composites, 662–663, 926

Hybridized bonding, in carbon, 36–38

Hydration, of cement, 517–518

Hydrocarbons, 546–549

Hydrogen:

- diffusive purification, 144, 162, 166
- reduction, 692

Hydrogen bonding, 34, 39–40, 41, 926

Hydrogen chloride, 40, 41

Hydrogen electrode, 686

Hydrogen embrittlement, 704–706, 926

Hydrogen fluoride, 41, 49

Hydrogen induced cracking, 705

Hydrogen stress cracking, 705

Hydroplastic forming, 532, 926

Hydroplasticity, 531

Hydrostatic powder pressing, 536

Hypereutectoid alloys, 341–343, 926

Hypoeutectoid alloys, 338–340, 926

Hysteresis (magnetic), 817–818, 926

Hysteresis, ferromagnetic, 926

Ice, 42, 297, 302, 316, 354, 356

Ice berg, 297

Interfacial defects, 118–122

Interfacial energies, 122

Intermediate solid solutions, 325, 328, 926

Intermetallic compounds, 44, 327, 455, 926

Incongruent phase transformation, 329

Indices, Miller, 75–78, 927

Indium antimonide, bonding energy and melting temperature, 34

Indium phosphide, electrical characteristics, 739

Induced dipoles, 39–40

Inert gases, 28

Inhibitors, 707, 926

Integrated circuits, 756–757, 926

Interconnects, integrated circuits, 157–158

Ion cores, 38

Ionic bonding, 32–33, 926

Ionic character (percent), 43, 469

Ionic conduction, 487, 728, 758

Ionic polarization, 765, 929

Ionic radii, 471

Iridium, 432

Iron, see also Ferrous alloys; Steels

Iron age, 2

Iron-carbon alloys, see Ferrous alloys

Iron-iron carbide alloys, 333–336

Iron-silicon alloy, magnetic properties, 822

Material of Importance (use in transformer cores), 821

Isobutane, 548, 631# Index

• 949

# I

Isobutylene, 565

Isomerism, 548, 926

- geometrical, 561, 562
- stereoisomerism, 560, 562

Isomorphous systems, 303, 926

- binary, see Binary isomorphous alloys

Isoprene, 561

(ISO) International Organization for Standardization, 873

Isostatic powder pressing, 536

Isostrain, in fiber-reinforced composites, 645

Isostress, in fiber-reinforced composites, 647

Isotactic configuration, 560, 562, 926

Isothermal, 926

Isothermal transformation diagrams, 370–381, 512, 926

- 4340 alloy steel, 379
- 0.45 wt% C steel, 407
- 0.76 wt% C steel, 378
- 1.13 wt% C steel, 404

Isotopes, 21, 926

Isotropic materials, 86, 651, 926

Izod impact test, 266, 267, 926

# J

Jominy end-quench test, 442–443, 926

Junction depth, diffusion, 155

Junction transistors, 753–754, 926

# K

Kaolinite clay, 480, 481, 531

Kevlar, see Aramid

Kinetics, 367–368, 926
