Repository: AdbulrhmanEldeeb/q-a_making

# Markdown File Processor

This project processes Markdown files, extracts and processes their content, and saves the results as JSON files. It is designed to handle large-scale Markdown content efficiently, leveraging modular code structure, logging, and progress tracking.

## Features

- **Markdown Processing**: Extracts and processes content from Markdown files using a custom processing pipeline.
- **Chunking Support**: Splits large text into manageable chunks for better handling.
- **Error Handling**: Automatically retries with rotated API keys in case of rate limits or errors.
- **JSON Output**: Saves processed data as structured JSON files for downstream use.

File: parsed_data/Materials_Science_Engineering_Introduction_by_William_Callister.md (part 62 of 62)
|Germanium|Ge|32|72.64|5.32|Dia. cubic|0.122|0.053|4|937|
|Gold|Au|79|196.97|19.32|FCC|0.144|0.137|1|1064|
|Helium|He|2|4.003|—|—|—|—|Inert|272 (at 26 atm)|
|Hydrogen|H|1|1.008|—|—|—|0.154|1|259|
- crystallization of polymers, 600–601
- oxidation, 711–712
- phase transformations, 357–370

Knoop hardness, 193, 194, 195, 500

Kovar:

- as low-expansion alloy, 792
- thermal properties, 789

Krypton, bonding energy and melting temperature, 34

# L

Ladder polymer, 716

Lamellae (polymers), 569

Laminar composites, 665–667, 926

- angle-ply, 666
- carbon fiber-epoxy, Boeing Dreamliner, 669–670
- cross-ply, 666
- multidirectional, 666
- unidirectional, 666

Large-particle composites, 637–641, 927

Larson-Miller parameter, 285

Logarithmic corrosion rate, 712

Longitudinal direction, 643, 927# Index

# Magnetic materials (Contd.)

- nonrenewable sources of, 14, 872
- samarium-cobalt alloys, 824
- soft, 820–822

# Magnetic moments

- 805, 807–808
- cations, 811–813

# Magnetic permeability

- 806, 840, 845

# Magnetic recording

- 825

# Magnetic storage

- 803, 825–828
- hard disk drives, 803

# Magnetic susceptibility

- 806, 927
- selected diamagnetic and paramagnetic materials, 809
- various units for, 807, 834

# Magnetic tapes

- 827–828

# Magnetic texture

- 86, 821

# Magnetic units, conversion factors

- 807

# Magnetism:

- basic concepts, 804–808
- electron spin and, 808

# Magnetite (lodestone)

- 804, 811
- saturation magnetization computation, 813–814

# Magnetization

- 806, 927
- easy and hard directions, 819, 821, 828
- saturation, 810, 813–814, 930

# Magnetocrystalline anisotropy

- 819

# Magnetostrictive materials

- 12

# Magnetorheological fluids

- 13

# Magnification, determination from photomicrographs

- 129

# Majority charge carriers

- 741

# Malleability

- see Ductility

# Malleable cast iron

- 418, 420, 927
- compositions, mechanical properties, and applications, 419

# Manganese oxide, as antiferromagnetic material

- 811

# Manufacturing techniques, economics

- 870–871

# Martensite

- 376–378, 382, 391, 392, 927
- alloying to favor formation of, 383
- crystal structure, 376
- hardness, 387
- hardness vs. carbon content, 388
- shape-memory phase transformations, 395
- tempering of, 389

# Martensitic stainless steels

- 414, 415–416

# Materials:

- advanced, 12–14
- by design, 13
- classification of, 6–11
- costs, 657, 201–202, 911–915
- current and future needs, 14
- disposal of, 872
- economic considerations, 869–871
- engineered, 872
- of the future, 12
- historical development of, 2
- nanoengineered, 13–14

# Microconstituents

- see also specific microconstituent phases:
- definition, 324, 927
- in eutectic alloys, 324
- in steel alloys, 336–342

# Microcracks

- 258
- in ceramics, 491–492, 502

# Microelectromechanical systems (MEMS)

- 13, 521–522, 927

# Microelectronics

- 756–757

# Microindentation hardness tests

- 194

# Micron

- 123

# Microscopic techniques, useful resolutions ranges

- 127

# Microscopy

- 123–129, 927

# Microstructure

- 123, 927
- austenite, 334# Index

• 951

# bainite

374

# influence of temperature

747

# thermal properties

898, 901, 904

# bonded ceramic abrasive

517

# ionic

758

# yield strength, tensile strength

ductility, 185, 893

# Moment of inertia

495, 496, 508, 658

# Modulus of elasticity

174, 927

# Monel

432

# Monoclinic crystal system

62, 63

# Monomers

549, 928

# Montmorillonite clay, as nanoparticle

671

# coarse and fine pearlite

373

# compacted graphite iron

418

# cored structure, brass

312

# craze in poly(phenylene oxide)

589

# development in eutectic alloys

318–324

# development in iron-carbon alloys

336–343

# development in isomorphous alloys

equilibrium cooling, 309–310

nonequilibrium cooling, 310–312

# eutectic (lead-tin)

322

# ferrite (a)

334

# glass-ceramic

514

# glass fracture surface

494

# gray cast iron

418

# hard disk drive

803, 827

# hypereutectoid steel alloy

342

# hypoeutectoid steel alloy

339

# influence of cooling rate

444

# integrated circuit

157, 725, 756

# magnetic tape storage

827

# martensite

377

# metastable

301

# microscopic examination

123–128

# pearlite

337, 373

# polycrystalline metal before and after deformation

227

# porcelain

510, 535

# precipitation-hardened aluminum alloy

456

# reversible-matrix, Al-Cu eutectic

323

# single-phase iron-chromium alloy

125

# sintered ceramic

537

# size ranges, various structural features

127

# spheroidite

376

# spherulite (natural rubber)

545, 569

# stress corrosion in brass

706

# TEM (high resolution)—single crystals of (Ce0.5Zr0.5)O2

105, 121

# tempered martensite

389

# Microvoids

255, 589

# Miller-Bravais index system

70

# Miller indices

75–78, 927

# Minority charge carriers

741

# Mirror region (ceramics)

493, 494

# Mist region (ceramics)

494

# Mixed bonding

43–44

# Mixed dislocations

117, 219, 927

# Mobility, of charge carriers

732, 927

# influence of dopant content

746, 747

# N

# Nanocarbons

522–525, 928

# properties

523

# Nanoclays

670

# Nanocomposites

670–672, 928

# applications

671–672

# for dental restorations

671–672

# for electrostatic dissipation

672

# for energy storage

671

# as flame-barrier coatings

671

# as gas-barrier coatings

671

# for mechanical strength enhancement

672

# Nanocrystals

670–671

# Nanomaterials

13–14

# Nanoparticle

670

# size effect

13, 670

# Nanotechnology

13

# Nanotubes, carbon

13, 523–524

# in nanocomposites

670

# Neodymium-iron-boron magnets

824–825

# Neodymium-YAG lasers

859

# Neoprene rubber

609, 714

# Nernst equation

688# Index

Network modifiers (glass), 478

Nylon, fatigue behavior, 590

colonies, 337

Network polymers, 558, 559, 928

Nylon 6,6: as composite, 636

Neutrinos, 20

Neutrons, 20

Nichrome, 736

Nickel, 431, 432

atomic radius and crystal structure, 54

Curie temperature, 815

elastic and shear moduli, 174

as ferromagnetic material, 810

magnetization curves (single crystal), 819

Poisson’s ratio, 174

recrystallization temperature, 239

saturation magnetization, 810–811

slip systems, 222

thermal properties, 789

thoria-dispersed (TD), 641

yield and tensile strengths, ductility, 185

Pentane, 547

Performance (materials), 3. See also Processing/structure/properties/performance correlations

Periclase, 515, 516. See also Magnesium oxide

Periodic table, 28–29, 928

and properties of elements, 29

Peritectic reaction, 328, 928

Permalloy (45), magnetic properties, 822

Permanent dipoles, 39, 765

Permeability (in polymers), 571

Permeability coefficient, 571, 572

Permeability, magnetic, 806, 807, 840, 845, 928

Niobium, 429

Niobium alloys, as superconductors, 830

Nitinol, 394–396

Nitrile rubber (NBR), 564

characteristics and applications, 608, 609

degradation resistance, 714

Noble metals, 432

Nodular iron, see Ductile iron

Noncrystalline materials, 53, 92, 928

Nondestructive evaluation, see Nondestructive testing

Nondestructive inspection, see Nondestructive testing

Nondestructive testing, 263

Nonequilibrium cooling, 343

Nonequilibrium phases, 367

Nonequilibrium solidification, 310–312

Nonferrous alloys, 422–434, 928. See also specific nonferrous alloys

classification of, 423

Nonsteady-state diffusion, 145–149, 928

Nonstoichiometry, 483–484

Nonvolatile memory, 755

Normalizing, 382, 440, 928

Notches, effect of, 259, 588

Notch toughness, 186, 266

n–p-n Junction transistors, 753–754

n-Type semiconductors, 741–742, 928

Nucleation, 358–365, 928

heterogeneous, 364–365

homogeneous, 358–364

Nucleation rate, 362

temperature dependence, 362

homogeneous vs. heterogeneous, 365

Nucleus, phase particle, 358

Number-average molecular weight, 554, 555–556

Pearlite, 337, 928

coarse, 372, 373, 922# Index

• 953

# silica-alumina

490

# Plastic deformation

180–197, 929

# reinforced vs. unreinforced

properties, 650

# sugar-water

299

# tin-gold

353

# dislocation motion and

217–228

# in fracture

259

# influence on electrical conductivity

735

# water (pressure-temperature)

297, 302, 354

# water-sodium chloride

316

# zirconia-calcia

489

# ternary

330

# Phase equilibria

300–301, 928

# Phases

300, 928

# Phase transformation diagrams:

continuous-cooling, 923

# metals

381–384, 404

# glass-ceramics

513

# isothermal

370–381, 926

# Phase transformation rate

368

# martensitic transformation

377

# temperature dependence

366

# Phase transformations

928

# athermal

377

# classification

357–358

# shape-memory effect

394–395

# Plexiglass

see Poly(methyl methacrylate)

# Phenol

548

# Phenol-formaldehyde (Bakelite):

in billiard balls, 580, 607–608

# dielectric constant and dielectric strength

761

# electrical conductivity

757

# mechanical properties

583

# repeat unit structure

553, 916

# thermal properties

789

# Phenolics

trade names, characteristics, applications, 607

# Phonons

787, 793, 794, 928

# Phosphorescence

853, 928

# Photoconductivity

853, 928

# Photomicrographs

123, 928

# Photonic signal

860

# Photons

787, 841, 928

# Photovoltaic solar cell

838

# Pickling

of steels, 706

# Piezoelectricity

768–769, 928

# Piezoelectric ceramics

768

# as Materials of Importance

ink-jet printer heads, 769–770

# properties and applications

769–770

# Pilling-Bedworth ratio

710, 928

# selected metals

711

# Pitting corrosion

702, 928

# Plain carbon steels

378, 410, 411, 928

# Planar atomic density

82

# Planck’s constant

841, 928

# Planes

see Crystallographic planes

# Plane strain

260, 928

# Plane strain fracture toughness

261, 929

# ceramic-matrix composites

660–662

# selected materials

262, 895–896

# Plaster of Paris

436, 517, 532# Index

# Polyimides:

molecular chemistry, 549–553

index of refraction, 845

glass transition temperature, 920

molecular configuration, 559–562

kinetics of crystallization, 600

polymer-matrix composites, 656

molecular shape, 556–557

mechanical properties, 583

repeat unit structure, 918

molecular structure, 558–559

melting and glass transition temperatures, 602, 920

# Polyisobutylene:

melting and glass transition temperatures, 920

repeat unit structure, 565, 918

natural, 546

opacity and translucency, 852

Poisson’s ratio values, 890

recycle code and products, 875

# Polyisoprene, see Natural rubber (polyisoprene)

radiation effects, 715

refraction indices, 845

thermal properties, 789

repeat unit structure, 552, 918

# Poly(lactic acid), 868, 877

# Polymer-matrix composites, 653–659, 929

# Polymerization, 550, 616–618

degree of, 555

# Polymer light-emitting diodes, 854–855

# Polymer nanocomposites, 670

# Polymers, 9–10, 549, 929. See also Plastics

additives, 618–620

classification (molecular characteristics), 562

coefficient of thermal expansion values, 789, 899

conducting, 758–759

costs, 914–915

crosslinking, see Crosslinking

crystallinity, 564–566, 923

crystallization, 600–601

crystals, 568–570

defined, 9, 549

defects in, 570–571

deformation (semicrystalline):

- elastic, 591–593
- plastic, 593, 594

degradation of, 713–716

density, 566

density values, 583, 884–885

diffusion in, 571–573

ductility values, 583, 894

elastic modulus values, 583, 888

elastomers, 597–599, 608–609

electrical properties, 757, 758–759, 761, 908

fibers, 610

fracture mechanics, 590

fracture toughness values, 262, 896

glass transition, 601

glass transition temperatures, 602, 920

as insulators, 758, 767

ladder, 716

as light-emitting diodes, 854–855

liquid crystal, 613–614

mechanical properties, 581–591

factors that affect, 593, 595–596

values of, 583, 888, 890, 894, 896

melting of, 601

melting temperatures, 602, 920

miscellaneous applications, 610–612

miscellaneous mechanical characteristics, 590–591

# Poly(methyl methacrylate):

density, 885

electrical conductivity, 757

fatigue behavior, 590

index of refraction, 845

mechanical properties, 583

melting and glass transition temperatures, 920

plane strain fracture toughness, 262, 896

relaxation modulus, 630

repeat unit structure, 553, 918

stress-strain behavior as function of temperature, 583

trade names, characteristics, and applications, 606

# Polymorphic transformations, in iron, 333–334

# Polymorphism, 60, 929

# Poly(paraphenylene terephthalamide), see Aramid

# Poly(phenylene oxide) (PPO), repeat unit structure, 918

# Poly(phenylene sulfide) (PPS), 656

melting and glass transition temperatures, 920

repeat unit structure, 918

# Polypropylene, 551

degradation resistance, 714

density, 579, 583, 885

fatigue behavior, 590

# Poly(vinyl acetate), repeat unit structure, 919

# Poly(vinyl alcohol), repeat unit structure, 919

# Poly(vinyl chloride):

density, 885

mechanical properties, 583

melting and glass transition temperatures, 602, 920

recycle code and products, 875

repeat unit structure, 551, 552, 919

# Poly(vinyl fluoride):

melting and glass transition temperatures, 920

repeat unit structure, 919

# Poly(vinylidene chloride):

melting and glass transition temperatures, 920

repeat unit structure, 919# Index

• 955

# Poly(vinylidene fluoride):

Properties, 929. See also Processing/ dependence on percent cold work, structure/properties/performance 236, 238

glass transition temperature, 920

repeat unit structure, 919

# Porcelain

510, 532

dielectric constant and dielectric strength, 761

electrical conductivity, 757

microstructure, 510, 535

# Porosity:

ceramics, 499

formation during sintering, 536–537

influence on flexural strength, ceramics, 499

influence on modulus of elasticity, ceramics, 499

influence on thermal conductivity, 795

optical translucency and opacity, 852

refractory ceramics, 515

# Portland cement

517–518

# Portland cement concrete

640

# Posttensioned concrete

641

# Potassium niobate

769

# Powder metallurgy

437, 929

# Powder pressing, ceramics

535–537

# Powder x-ray diffraction techniques

90–91

# Precipitation-hardenable stainless steels

415

# Precipitation hardening

451–458, 929

heat treatments, 453–454

mechanism, 455–457

# Prepreg production processes

664, 929

# Pressing:

ceramics, powdered, 535–537

glass, 528

# Prestressed concrete

641, 929

# Primary bonds

32–39, 929

# Primary creep

282, 283

# Primary phase

323, 929

# Principal quantum number

23, 26

# Principle of combined action

636, 929

# Process annealing

439, 929

# Processing, materials

3

# Processing/structure/properties/performance correlations:

glass-ceramics, 97, 503–504, 541, 542

summary, 542

introduction, 15–16

polymer fibers, 47, 576, 627, 628

summary, 628

silicon semiconductors, 47, 134, 160, 161, 774–777

summary, 777

steels (iron-carbon alloys), 96, 134, 161, 206, 245–246, 347–348, 400–401, 461, 462

summaries, 461, 462

topic timelines, 15–16

# Proeutectoid cementite

341, 929

# Proeutectoid ferrite

339, 929

# Propane

547

# Q

Quantum mechanics, 22, 929

Quantum numbers, 23–26, 929

azimuthal, 24

magnetic, 25, 808

# Radiation effects, polymers

715

# Random copolymers

563, 564, 929

# Range of stress

270, 271

# Recombination, electron-hole

752, 848

in light-emitting diodes, 854

# Recovery

235–236, 929

# Recrystallization

236–239, 439, 929

effect on properties, 238

kinetics for copper, 368

rate, 236

# Recrystallization temperature

236, 238, 929

# Reduction (electrochemical)

683, 929

# Reduction in area, percent

184

# Reflection

846, 929

# Reflectivity

842, 846

# Refraction

844–846, 929

index of, 844–845, 926

# Refractories (ceramics)

511, 514–516, 929

corrosion, 712

# Refractory metals

429, 431

# Reinforced concrete

640–641, 930

# Reinforcement efficiency

table of, 651

# Relative permeability

806, 807, 930

# Relative permittivity

see Dielectric constant

# Relaxation frequency

766, 930

# Relaxation modulus

585–587, 630, 930

# Relaxation time

629–630

# Remanence (remanent induction)

817, 930

# Repeated stress cycle

270, 271

# Repeat units

549

bifunctional and trifunctional, 551

table of, 552–553, 916–919

# Residual stresses

439–440, 930.

See also Thermal stresses

glass, 529

martensitic steels, 388

# Resilience

185–186, 930

# Resin, polymer

653

# Resistance (electrical)

726–727

# Resistivity

see Electrical resistivity

# Resolved shear stresses

223, 930

# Retained austenite

377

# Reverse bias

752, 753, 930

# Reversed stress cycle

270, 271

# Rhodium

432

# Rhombohedral crystal system

62, 63

# Rochelle salt

768

# Rock salt structure

472, 473, 474

# Rockwell hardness tests

191–192

# Rolling, of metals

435, 930

# Rolling texture

821

# Rouge

517# Index

Rovings, 663

Rubbers, 557, 564

- natural, see Natural rubber
- synthetic, 564, 608–610
- trade names, characteristics, and applications, 609

Rubbery region, polymers, 586, 587

Ruby. See also Aluminum oxide

- lasers, 856–858
- optical characteristics, 851

Rule of mixtures, 930

- composites, 638, 648, 649, 650, 658
- electrical resistivity, 735
- multiphase alloys, 355

Rupture, 283, 930

Rupture lifetime, 282

- extrapolation of, 285–286

Rust, 681, 684

Ruthenium, 432

S

- Sacrificial anodes, 708, 930
- Safe stress, 200, 930
- Safety factors, 200, 201, 264
- Samarium-cobalt magnets, 824
- Samarium iron garnet, 835
- Sand casting, 436
- Sandwich panels, 667–668, 930
- - applications, 668
- use in Boeing 787 Dreamliner, 670

Sapphire. See also Aluminum oxide
- - optical transmittance, 851

Saturated hydrocarbons, 547, 930
- Saturation, extrinsic semiconductors, 744
- Saturation magnetization, 810, 813–814, 818, 930
- - iron ferrite (magnetite), 813–814
- nickel, 810–811
- temperature dependence, 815

SBR, see Styrene-butadiene rubber
- Scale bar, on photomicrographs, 129
- Scaling, 709
- Scanning electron microscopy, 126, 930
- Scanning probe microscopy, 13, 126–127, 930
- Schmid factor, 247
- Schottky defect, 483, 486, 930
- - equilibrium number, 484

Scission, 715, 930
- Scleroscope hardness, 195
- Screw dislocations, 115, 116, 117, 218, 219, 930. See also Dislocations
- - in polymers, 570

Seawater, as corrosion environment, 707
- Secant modulus, 175
- Secondary bonds, 39–41, 930
- - phenomena and applications, 41

Segregation, 312
- Selective leaching, 703–704, 930
- Self-diffusion, 142, 930
- Self-interstitials, 107, 930
- SEM, see Scanning electron microscopy
- Semiconductor devices, 751–757
- Semiconductor lasers, 857–860
- Semiconductors:
- - band structure, 730
- carbon nanotubes as, 524
- in computers, 755

Silicon:
- - bonding energy and melting temperature, 34
- conduction in, 740
- cost, 914
- defined, 12, 728, 930
- diffusion in, 154–158
- extrinsic, 741–744, 924
- intrinsic, 738–741, 926
- intrinsic carrier concentration, 740, 745
- light absorption, 846–849
- n-type, 741, 928
- p-type, 742–744, 929
- temperature dependence:
- - electron concentration, n-type Si, 745
- electron mobility, Si, 747
- hole mobility, Si, 747

fracture toughness, 521
- intrinsic carrier concentration vs. temperature, 745
- in MEMS, 521
- vacancy (surface), 107

Silicon carbide:
- - as abrasive, 516
- bonding energy and melting temperature, 34
- flexural strength, 496
- hardness, 500
- modulus of elasticity, 496
- properties as whiskers and fibers, 652
- as refractory, 516

Silicon dioxide, see also Silica
- - layer formation in integrated circuits, 783

Silicone rubber, 608–609
- - characteristics and applications, 609
- degradation resistance, 714

Semi-metals, 43
- Sensors, 12–13
- Severity of quench, 446
- Shape memory:
- - alloys, 12, 394–396
- phase transformations, 394–395
- thermoelastic behavior, 396

Shear deformation, 171, 191
- Shear modulus, 176
- relationship to elastic modulus, 178
- selected metals, 174
- Shear strain, 171, 173, 930
- Shear stress, 173, 930
- - resolved, 223
- resolved from tensile stress, 173–174

Shear tests, 173
- Shot peening, 280
- Shrinkage, clay products, 533
- Shrink-wrap polymer films, 597
- Silica, 8, 478
- Simple cubic crystal structure, 56, 57
- Single crystals, 84, 930
- slip in, 223–226
- Sintered aluminum powder (SAP), 641
- Sintering, 536–537, 930# Index

• 957

# SI units

880–881

# sp2 hybrid bonds

37–38

# costs

911–912

# Ski, cross-section

634

# in graphite

482

# elastic and shear moduli

174

# Slip

180, 218, 930

compared to twinning, 228, 229

polycrystalline metals, 226–227

single crystals, 223–226

# Slip casting

532–533, 930

# Slip direction

221

# Slip lines

224, 226, 227

# Slip plane

218, 220, 221

# Slip systems

221–223, 930

selected metals, 222

# Small-angle grain boundaries

119, 231

# Smart materials

12–13

# Societal considerations, materials science

871–878

# Soda-lime glasses:

composition, 512

dielectric properties, 761

electrical conductivity, 757

hardness, 500

thermal properties, 789

thermal shock, 797

viscosity, 527

# Sodium chloride:

bonding energy and melting temperature, 34

bonding energy determination, 49

ionic bonding, 32–33

structure, 472, 473

# Sodium-silicate glass

478–479

# Softening point (glass)

527, 930

# Soft magnetic materials

820–822, 930

properties, 822

# Soils, as corrosion environments

707

# Solar panels

838

# Soldering

319, 438, 439, 930

# Solders, lead-free

319

# Solid-solution strengthening

231–232, 312, 313, 931

# Solid solutions

930

in ceramics, 485

intermediate, 325, 329, 926

interstitial, 109, 485, 926

in metals, 108–111

ordered, 325, 423

terminal, 325, 931

# Solidus line

304, 305, 310, 313, 314, 931

# Solubility limit

299, 931

factors that influence for solid phases, 109

# Solutes

931

defined, 108

# Solution heat treatment

453, 931

# Solvents

931

defined, 108

# Solvus line

314, 931

# Sonar, use of piezoelectric ceramics in

768–769

# sp hybrid bonds

27

in polymers, 547

# Spinel

474, 475, 488, 813

flexural strength, 496

index of refraction, 845

modulus of elasticity, 496

# Stainless steels

414–416, 931. See also Ferrous alloys; specific steels

compositions, properties, and applications for selected, 415

creep resistance, 287

electrical conductivity, 733

passivity, 698

thermal properties, 789

weld decay, 702, 703

# Strain

172. See also Stress-strain behavior

engineering, 172, 931

lattice, 220, 231–232, 456, 927

shear, 173, 930

true, 188, 932

# Strain hardening

190, 232–235, 434, 931

corrosion and, 699

# Strength

181

flexural, 495–497, 925

fracture, 182

ranges for material types (bar chart), 8

# Strengthening of metals:

grain size reduction, 229–231

mechanism, 229

solid-solution strengthening, 231–232

strain hardening, see Strain hardening

# Stress

see also Stress-strain behavior

critical (for fracture), 259

effect on creep, 283–285

engineering, 172, 931

mean (fatigue), 270, 271, 279

normal (resolved from pure tensile), 173–174

range (fatigue), 270, 271

residual, see Residual stresses# Index

# Stress, (Contd.)

safe, 200, 930

shear, 173, 224, 930

shear (resolved from pure tensile), 173–174

thermal, see Thermal stresses

true, 187, 932

working, 200

# Stress amplitude

270, 271

# Stress concentration

258–260, 266, 279, 931

polymers, 588

# Stress concentration factor

259

# Stress corrosion cracking

704, 931

in ceramics, 491

# Stress raisers

258, 279, 931

in ceramics, 491–492, 499

# Stress ratio

270

# Stress relaxation measurements

585

# Stress relief annealing

439–440, 931

# Stress state, geometric considerations

173–174

# Stress-strain behavior:

brass, 183

ceramics, 495–497

composite, fibrous (longitudinal), 644

elastic deformation, 174–176

cast iron, gray, 208

natural rubber, vulcanized and unvulcanized, 599

nonlinear (elastic), 175

plastic deformation, 181–185

polymers, 581–584

shape-memory alloys, 396

for steel, variation with percent cold work, 234

steel alloy, 208

true, 188

# Striations (fatigue)

277

# Structural clay products

511, 514, 531, 538, 931

# Structural composites

665–668, 931

# Structure

3. See also Processing/structure/properties/performance correlations

atomic, 20–28

definition, 931

# Structures, crystal

see Crystal structures

# Styrene

565

# Styrene-butadiene rubber (SBR)

564

characteristics and applications, 606

degradation resistance, 714

# Styrenic block copolymers

614

# Substitutional impurity defects

109

# Substitutional solid solutions

109, 485, 931# Index

• 959

# degradation resistance

714

# Transformation rate

368, 932

# forming techniques

620–622

# Thermosetting polymers

563, 932

# characteristics and applications

607

# degradation resistance

714

# forming techniques

620–622

# Thermostat (operation of)

785

# Thoria-dispersed (TD) nickel

641

# Tie lines

305, 932

# Tilt boundaries

119, 120

# Time-temperature-transformation diagrams

See Isothermal transformation diagrams

# Tin

432

# allotropic transformation for

61

# crystal structure (b)

99

# crystal structures

61

# density

884

# electrical resistivity

907

# mechanical properties

887, 890, 893

# recrystallization temperature

239

# superconducting critical temperature

830

# thermal properties

898, 901, 904

# Tin cans

709

# Titanium

atomic radius and crystal structure, 54

# density

883

# elastic and shear moduli

174

# electrical resistivity

907

# Poisson’s ratio

174

# slip systems

222

# superconducting critical temperature

830

# thermal properties

897, 901, 904

# yield and tensile strengths

ductility, 185

# Titanium alloys

429, 430

# compositions

430, 910

# densities

883

# electrical resistivities

907

# mechanical properties

886, 889, 892

# plane strain fracture toughness

262, 896

# properties and applications of

430

# thermal properties

897, 901, 904

# Tool steels

413, 414

# Top-down science

13

# Torque

171

# Torsion

173

# Torsional deformation

171, 191

# Torsional tests

173

# Toughness

169, 186–187, 199, 932

# Tows

663

# Trade names

selected elastomers, 609

selected plastics, 606–607

# Trans

561, 932

# Transducers

768

# Transfer molding, plastics

620

# Twins

122

# Volume defects

122# Index

|Volume expansion coefficient|790|
|---|---|
|density|885|
|Yttrium barium copper oxide|830|
|Volume fraction (phase)|308|
|electrical resistivity|909|
|Yttrium iron garnet (YIG)|813|
|Vulcanization|559, 598–599, 932|
|modulus of elasticity|889|
|Vycor|512|
|specific heat|906|
|tensile strength|895|
|thermal conductivity|903|
|thermal expansion coefficient|900|
|Wallner line|495|
|Work hardening. See Strain hardening| |
|Water:| |
|as corrosion environment|707|
|bonding energy and melting temperature|34|
|desalination of|572|
|hydrogen bonding in|41, 42|
|phase diagram (pressure-temperature)|297, 302, 354, 356|
|as quenching medium|446, 447|
|volume expansion upon freezing|42|
|Wave-mechanical atomic model|22, 933|
|Weathering, of polymers|716|
|Weber (magnetic unit)|807, 881|
|Weight-average molecular weight|554, 575|
|Weight percent|111–112, 933|
|Weld decay|702, 703, 933|
|Welding|437–438, 933|
|Wetting|364|
|Whiskers|260, 652, 933|
|White cast iron|418, 420, 933|
|Whitewares|511, 514, 531, 933|
|Wiedemann-Franz constant|794, 801|
|values of, for metals|789|
|Wiedemann-Franz law|794|
|Wires|652|
|Wood:| |
|as composite|636|
|cost|915|
|as refractory|516|
|Young’s modulus. See Modulus of elasticity| |# Power

|1 W|0.239 cal/s|1 cal/s|4.184 W|
|---|---|---|---|
|1 W|3.414 Btu/h|1 Btu/h|0.293 W|
|1 cal/s|14.29 Btu/h|1 Btu/h|0.070 cal/s|

# Viscosity

1 Pa-s
10 P
1 P
0.1 Pa-s

# Temperature, T

|T(K)|273|5[T(F)|T(C)|
|---|---|---|---|
|T(C)|T(K)|9[T()|273|
|T(K)|9|32]|273|
|T(F)|5|273]|32|

# Specific Heat

|4 cal/g #K|1 cal/g|1 J/kg ##K|
|---|---|---|
|1 J/kg #C K|2.39|2.39|
|1.0 Btu/lb m|104 Btu/lb m #|10 #F|
|1 Btu/lbm #C|1 Btu/lbm|1 cal/g ## F|
|4184 J/kg#K|4184 J/kg #K|1.0 cal/g #K|

# Thermal Conductivity

|103 cal/cm #s #K|1 cal/cm|1 W/m|
|---|---|---|
|1 W/m #s|###K|K|
|2.39|0.578 Btu/ft|241.8 Btu/ft|
|##h|h##F|1 Btu/ft|
|1 cal/cm #h #F|1 Btu/ft #h #s #F #K|418.4 W/m|
|1.730 W/m K|4.136|10##3 Kcal/cm #s #K|

# Periodic Table of the Elements

|IA| | | |Key| | | | | | | | | | | | |0|
|---|---|---|---|---|---|---|---|---|---|---|---|---|---|---|---|---|---|
|1| | | |29| |Atomic number| | |Nonmetal|2| | | | | | | |
|H| | | |Cu|Symbol| | | | | | | | | | | |He|
|1.0080|IIA| | |63.55| |Atomic weight| | | | | | | | | | | |
|3|4| | | | | | | |Intermediate|B| | |C|N|O|F|Ne|
|6.941|9.0122| | | | | | | | | | |10.811|12.011|14.007|15.999|18.998|20.180|
|11|12| | | | | | | | | | |13|14|15|16|17|18|
|Na|Mg| | | | | | |VIII| | | |Al|Si|P|S|Cl|Ar|
|22.990|24.305|IIIB|IVB|VB|VIB|VIIB|IB|IIB| | | | | | | | | |
| | | | | | | | | | | | |26.982|28.086|30.974|32.064|35.453|39.948|
|19|20|21|22|23|24|25|26|27|28|29|30|31|32|33|34|35|36|
|K|Ca|Sc|Ti|V|Cr|Mn|Fe|Co|Ni|Cu|Zn|Ga|Ge|As|Se|Br|Kr|
|39.098|40.08|44.956|47.87|50.942|51.996|54.938|55.845|58.933|58.69|63.55|65.41|69.72|72.64|74.922|78.96|79.904|83.80|
|37|38|39|40|41|42|43|44|45|46|47|48|49|50|51|52|53|54|
|Rb|Sr|Y|Zr|Nb|Mo|Tc|Ru|Rh|Pd|Ag|Cd|In|Sn|Sb|Te|I|Xe|
|85.47|87.62|88.91|91.22|92.91|95.94|(98)|101.07|102.91|106.4|107.87|112.41|114.82|118.71|121.76|127.60|126.90|131.30|
|55|56|Rare|72|73|74|75|76|77|78|79|80|81|82|83|84|85|86|
|Cs|Ba|earth|Hf|Ta|W|Re|Os|Ir|Pt|Au|Hg|Tl|Pb|Bi|Po|At|Rn|
|132.91|137.33|series|178.49|180.95|183.84|186.2|190.23|192.2|195.08|196.97|200.59|204.38|207.19|208.98|(209)|(210)|(222)|
|87|88|Acti-|104|105|106|107|108|109|110| | | | | | | | |
|Fr|Ra|nide|Rf|Db|Sg|Bh|Hs|Mt|Ds| | | | | | | | |
|(223)|(226)|series|(261)|(262)|(266)|(264)|(277)|(268)|(281)| | | | | | | | |
| | | |57|58|59|60|61|62|63|64|65|66|67|68|69|70|71|
| |Rare earth series| |La|Ce|Pr|Nd|Pm|Sm|Eu|Gd|Tb|Dy|Ho|Er|Tm|Yb|Lu|
| | | |138.91|140.12|140.91|144.24|(145)|150.35|151.96|157.25|158.92|162.50|164.93|167.26|168.93|173.04|174.97|
| | | |89|90|91|92|93|94|95|96|97|98|99|100|101|102|103|
| |Actinide series|Ac| |Th|Pa|U|Np|Pu|Am|Cm|Bk|Cf|Es|Fm|Md|No|Lr|
| | | |(227)|232.04|231.04|238.03|(237)|(244)|(243)|(247)|(247)|(251)|(252)|(257)|(258)|(259)|(262)|# Unit Conversion Factors

|Length|10 Å|10 m| | | |
|---|---|---|---|---|---|
|1 m|109 nm| | | | |
|1 m|106 m|1 nm|106 m| | |
| | |11 Å|109 m| | |
|1 m|103 mm| | | | |
|1 m|102 cm|1 m|103 m|1 mm|102 m|
|1 mm|0.0394 in.| | | | |
| | |1 in.|25.4 mm| | |
|1 cm|0.394 in.| | | | |
| | |1 in.|2.54 cm| | |
|1 m|3.28 ft| | | | |
|1 ft| |0.3048 m| | | |
| |Area|1 m2|104 cm2|102 cm2| |
|1 mm2|10.76 ft2| | | | |
|1 m2|0.1550 in.2| | | | |
|1 cm2|0.093 m2| | | | |
|1 in.2|6.452 cm2| | | | |
| |Volume|1 m3|106 cm3|103 cm3| |
|1 mm3|35.32 ft3| | | | |
|1 m3|0.0610 in.3| | | | |
|1 ft3|16.39 cm3| | | | |
| |Mass|1 kg|103 g|1 Mg| |
|1 Mg|103 kg|1 kg|10| | |
|1 kg|2.205 lb|1 g|2.205|103 lb| |
| | |1 lbm|0.4536 kg| | |
| | |1 lbm|453.6 g| | |
| |Density|1 g/cm3|1 Mg/m3|103 kg/m3| |
|1 kg/m3|62.4 lb m/ft3| | | | |
|1 g/cm3|0.0361 lb m/in.3| | | | |
|1 lb m/ft3|1.602 × 103|lb m/ft3|27.7 g/cm3| | |
|1 g/cm| |1 lbm/in.3| | | |
|Force|1 N|105 dynes| | | |
|1 N|0.2248 lb f| | | | |
|Stress|1 psi|6.90 × 103 MPa| | | |
|1 MPa|145 psi| | | | |
|1 MPa|0.102 kg/mm2|2| | | |
|1 kg/mm2|1422 psi|1 Pa|10 dynes/cm2| | |
|1 psi|1 in.|1.099 × 103 MPa| | | |
|Fracture Toughness|1 MPa|1 in.|910 psi| | |
|Energy|1 J|107 ergs| | | |
|1 J|6.24 × 1018 eV| | | | |
| | |1 eV|1.602 × 10−19 J| | |
|1 J|0.239 cal| | | | |
|1 J|9.48 × 104 Btu| | | | |
| | |1 cal|4.184 J| | |
| |1 Btu|1054 J| | | |
| | |1 eV|3.83 × 103 Btu|1 J|0.738 ft|
| |# lbf|20 cal|1 ft|1 # lbf|2.61 × 1019 eV|
|cal|3.97 × 10|1 Btu|252.0 cal| | |
